Repository: LittleAlety/electrolyte-solvent-dielectric-ml

# 电解液溶剂筛选：可审计的多通道机器学习管线

> **2026-11-28 · PLAN B 生产失败诊断**：[根因分析](outputs/b750_completion/failure_diagnostics/FAILURE_ANALYSIS.md) · [执行报告](outputs/b750_completion/COMPLETION_REPORT.md)。214条测试通过；38/67合格，剩余21个几何步数耗尽、1个超时中断、7个从未启动。首轮5个续算全部合格，当前状态 BLOCKED_NEEDS_SUBMISSION。历史目标泄漏、方法错标、CM截断和点级CI解释已由[科学更正](outputs/b750_completion/scientific_errata.json)取代。

> An auditable, pre-registered machine-learning pipeline for electrolyte-solvent
> screening: static permittivity (epsilon), viscosity (eta), the orbital window
> (HOMO / LUMO), and redox potential - with a frozen main scoreboard, a shot ledger,
> and every negative result retained rather than routed around.

**当前轮次：** W36（2026-10-03）· **规范数据集：** `data/dielectric_v04.csv`（248 行 × 38 列）
**主记分牌：** 累计 19 枪（W20-4 之后 W21–W26 各 0；W27 计 1、W28 计 2、W29 计 1、W30 计 1、W31 计 1、W32 计 1、W33 计 0、W34 计 0、W35 计 0、W36 计 0）；另有**十三条**不占 shot 的后验读数/注册表（W30-A 量级/序分解、W31-A 母体论文 v6 对接、W32-A 四通道抽样律、W33-A 态合法性门禁、W34-A 门禁注册表与看板、W34-B R6 配对重抽分辨率、W35-A 门禁旁路层与消费者审计、W35-B R6 口径更正、W36-A 端点规则正式化、W36-B 通道噪声地板显示层、W36-C 多保真度联合准则、W36-D 门禁准入清单、W36-E 装配源口径同步）与**一件**不占 shot 的统计工具（W33-B tau_b 精确零分布）
**许可：** 代码 MIT（`LICENSE`）、数据 CC BY 4.0（`LICENSE-DATA.md`）
**已发布：** v1.3（GitHub release 2026-09-28 + Zenodo，DOI 见文末）· W21–W32 尚未发布（v1.4 待定）

## 0. 本版 README 相对上一版的更新范围

上一版 README 停在 v1.3 / Week 20。此后仓库前进了二十个轮次（W21–W40），本版补齐：

- **W21–W27 的四通道建设**：介电常数（ε）、粘度（η）、轨道窗口（HOMO/LUMO）、氧化还原电位，外加密度与液相窗口两张辅助表；四核心通道的统一注册表由 `scripts/verify_four_core_registry.py` 逐键复算。
- **W26 的稠密介电响应律**：xTB 6.7.1 ddCOSMO 任意 ε、242 分子、刚性气相几何，14 档 ε 网格，把「介电响应」从「几何弛豫」里分离出来。
- **W27 的第一枪（判否，含一处自我削弱）**：把 W26 的 13 列响应量当第四个表示家族接进冻结主记分牌，五种子增量均值 -0.096956；但安慰剂不惰性（-0.006099），因此净信息效应是 -0.090857 + 容量效应 0.0061，两个数必须并报。详见 `reports/week27_delivery_readme.md`。
- **W28 的两枪（判否，含一处自我修正）**：第 14 枪「嵌套内层选择重调 XGB 超参」五种子增量 **-0.014899**（1/5 种子为正），端点到 0.571215 —— **判否**，机制是**选择器系统性偏好诚实阶梯上最差的档位**（250 个外层折里深度 3 占 44.0%，而深度 3 恰是阶梯最差的两档）。第 15 枪「固定档位阶梯」找到更好的固定档位（`deep_d4_n200_lr05` = **0.599820**，+0.013706），但**差 0.000180 没过 0.60**。同时 W27 的容量归因被反向证伪：Morgan 过程对照显示欠拟合在**稀疏**侧（+0.107182，1 重复，描述性）。详见 `reports/week28_delivery_readme.md`。
- **W29：把「冻结超参哪里欠拟合」落到深度 2 的新配置点（正向，非新纪录）**：W28 逐字冻结的 `max_bin = 64` / `colsample_bytree = 0.8` / `reg_lambda = 1.0` 里，**只有分箱粒度是真的欠拟合**。`max_bin` 64 → 128（深度 2 / 200 树 / lr 0.05 全冻结）把五种子端点从 `0.5861142332208197` 抬到 **`0.6031674542995844`（+0.017053，4/5 种子稳健）**，六条判据全绿；放开列采样（-0.047804）或放松叶惩罚（-0.079532）都掉分。**口径注意**：首次过 0.60 发生在 **W20-4**（同一池、同一 `physical_lever4` 表示、同一五种子口径，`0.6216672295270079`，已晋升）；W29 的 0.603167 **低于**它，价值在于**深度 2 上的新配置点与交互读数**（同一个 `max_bin` 键在深度 4 上只有 +0.009846，几乎差一倍）。**再纠正一处口径**：不能说「W20-4 三键同动、无法归因」—— W20-4 自己的网格里本来就有逐键旁臂（`min_child_weight` 单独 **+0.025131**、四键最大且 5/5 种子过门；`max_bin` 单独 **+0.009846**，5/5 种子过门；`colsample_bytree` 单独 **−0.039033**），**单键定价在 W20-4 已完成**，注册臂还**低于** mcw 单项（负交互）。**四个冻结读数未动**。详见 `reports/week29_delivery_readme.md`。
- **W30（第 17 枪）：组合/交互阶梯 —— 组合点仍有增量，但容量天花板没动**：六档固定配置在同样的折上各拟合一次（无任何选择器），**四条复现锚逐位命中**（seed 42 冻结 `0.6080587938801277`、冻结端点 `0.5861142332208197`、W29 最佳 `0.6031674542995844`、W20-4 注册臂 `0.6216672295270079`，gap 全部恰好 0.0），250 折零跨界，九条判据全绿。新组合 **`bin128_mcw5_d2` = `0.6170832198249109`（`+0.013915765525326473` vs W29 最佳，4/5 种子稳健，≥ 0.60）**；但它**没有**超过 W20-4 的 `0.6216672295270079`。真正的知识是机制：冠军里的**深度那一项只值 `+0.0045840097020970`**（深度 2 + mcw5 + bin128 就拿到冠军的 99.3%），`min_child_weight` 的边际值近似**配置无关**（`+0.0120006239370963` ~ `+0.0139157655253265`）而 `max_bin` 的**强依深度**（`+0.0098462927268281` 对 `+0.017053221078764724`），`reg_lambda` **两侧都是负的**（1.0 → 200 掉 `−0.1169903132322465`）。详见 `reports/week30_delivery_readme.md`。
- **W30-A（后验读数，不占 shot）：超参买的是量级，不是序**：W28 / W29 的逐重复表本来就带 `spearman` / `auc_gt15` / `auc_gt30`，因此**零成本**做成受控对照 —— **W28 阶梯 6 档 R² 极差 `0.1170` 对 AUC30 极差 `0.0056`（比值 21.0）；W29 阶梯 `0.0989` 对 `0.0072`（比值 13.7）**。稀疏 Morgan 块是**相反的失败方式**：冻结时 AUC30 `0.4972`（≈ 抛硬币）、重调后 `0.7193`（+0.2222）而 R² 仍停在 `0.0211`。**稠密块：序已满、量级不足；稀疏块：给了容量才能排序，量级始终没起来。** 按附录 C 定义属后验读数，**不占 shot、不得当作预注册结论引用**。详见 `reports/w30_ordering_magnitude.md`。
- **W31-A（后验读数，不占 shot）：母体论文 v6 的三条结论 × 本仓三层读数**：v6 在**电子结构层级**上把筛选改写成排序稳定性；本仓把同一条规律搬到**分子表示族**与**模型超参**两层 —— 同一表示、同一折、只动超参时 **R² 档位间极差是 AUC(ε>30) 极差的 8.1 / 13.7 / 21.0 倍**（W28/W29/W30 三条阶梯），而**换表示族时两个量一起动**（Morgan → Physical：R² −0.0861 → 0.5861、AUC30 0.4972 → 0.9586）—— 后者是这条规律的**边界**。最硬的一条是**跨项目互证**：v6 自报 `sd(tau_b) @ N=10 = 0.126`，本仓抽样律 `sd(N) = s0·sqrt(1/N − 1/N_pop)` 在 N=10 给**中位 0.1345 / 均值 0.1334**，**相对差 6.7%**。同 lane 登记一条**口径更正**（见下）。详见 `reports/w31_v6_bridge.md`。
- **W31（第 18 枪）：容量交换阶梯 —— 两条新预测被判否，两个容量旋钮正交**：六档固定配置（前三档复现锚，**四条锚 gap 全部恰好 0.0**），250 折零跨界，判据 **7/10 成立**。真正的新知识在两条判否里：**叶惩罚在 mcw = 5 之后饱和**（1 → 5 一次性给 `+0.0139`，5 → 7 只给 `+0.0006648`，7 → 10 只给 `+0.0002680`，合计 `+0.000932` 对预注册门 `+0.002`）—— 深度那 `+0.0046` **买不回来**；**深度边际不随叶惩罚收缩**（`+0.004584` 对 `+0.004641`，差 `−0.000057`）—— 结合 W30 的「mcw 边际近似配置无关」，两者是**正交**的，不是可替代的。最佳新档 `bin128_mcw7_d4` = `0.622389` 名义上比注册臂高 `+0.000722`，但远小于种子间抖动且落在 0.005 松弛带内 —— **不构成新纪录、不构成晋升**。详见 `reports/week31_delivery_readme.md`。

File: data/interim/nbs514_organic_part1.csv
source_id,source_page,section,formula,compound_name,dielectric,t_C,T_K,alpha_1e5,alpha_kind,valid_range_C,references,frequency_note,source_quality,eligibility_status,notes,raw_line
nbs514:p13:001,13,C. ORGANIC LIQUIDS,CCl2O,Phosgene,4.34,22,295.15,,,,52,,two_or_less,candidate_near_room,,CCl2O Phosgene | e=4.34 | t=22 C | alpha=- | range=- | refs=52
nbs514:p13:002,13,C. ORGANIC LIQUIDS,CCl4,Carbon tetrachloride,2.238,20,293.15,200.000,a,"-10,60","146,169,233,240a,245,292",,four_figures,candidate_near_room,,"CCl4 Carbon tetrachloride | e=2.238 | t=20 C | alpha=0.200 | range=-10,60 | refs=146,169,233,240a,245,292"
nbs514:p13:003,13,C. ORGANIC LIQUIDS,CN4O8,Tetranitromethane,2.521,25,298.15,,,,225 [26],,three_figures,candidate_near_room,,CN4O8 Tetranitromethane | e=2.521 | t=25 C | alpha=- | range=- | refs=225 [26]
nbs514:p13:004,13,C. ORGANIC LIQUIDS,CS2,Carbon disulfide,2.641,20,293.15,268.000,a,"-90,130","16,146,188,196,204,240a,292 [80,200,207]",,four_figures,candidate_near_room,,"CS2 Carbon disulfide | e=2.641 | t=20 C | alpha=0.268 | range=-90,130 | refs=16,146,188,196,204,240a,292 [80,200,207]"
nbs514:p13:005,13,C. ORGANIC LIQUIDS,CHBr3,Bromoform,4.39,20,293.15,105.000,alpha,"10,70","97,156,160",,three_figures,candidate_near_room,,"CHBr3 Bromoform | e=4.39 | t=20 C | alpha=0.105(alpha) | range=10,70 | refs=97,156,160"
nbs514:p13:006,13,C. ORGANIC LIQUIDS,CHCl3,Chloroform,4.806,20,293.15,160.000,alpha,"0,50","85,146,169",,four_figures,candidate_near_room,,"CHCl3 Chloroform | e=4.806 | t=20 C | alpha=0.160(alpha) | range=0,50 | refs=85,146,169"
nbs514:p13:007,13,C. ORGANIC LIQUIDS,CHN,Hydrocyanic acid,114.9,20,293.15,630.00,alpha,"18,26","255 [39,76]",,three_figures,candidate_near_room,,"CHN Hydrocyanic acid | e=114.9 | t=20 C | alpha=0.63(alpha) | range=18,26 | refs=255 [39,76]"
nbs514:p13:008,13,C. ORGANIC LIQUIDS,CH2Cl2,Dichloromethane,9.08,20,293.15,,,"-80,25","94,285",,three_figures,candidate_near_room,alpha printed as formula (1),"CH2Cl2 Dichloromethane | e=9.08 | t=20 C | alpha=- | range=-80,25 | refs=94,285"
nbs514:p13:009,13,C. ORGANIC LIQUIDS,CH2I2,Diiodomethane,5.32,25,298.15,,,,97 [12],,three_figures,candidate_near_room,,CH2I2 Diiodomethane | e=5.32 | t=25 C | alpha=- | range=- | refs=97 [12]
nbs514:p13:010,13,C. ORGANIC LIQUIDS,CH2O2,Formic acid,58.5,16,289.15,,,,"7 [4,27]",f=4x10^8 cycles/sec,three_figures,candidate_near_room,,"CH2O2 Formic acid | e=58.5 | t=16 C | alpha=- | range=- | refs=7 [4,27]"
nbs514:p13:011,13,C. ORGANIC LIQUIDS,CH3I,Iodomethane,7.00,20,293.15,,,"-70,40","94 [12,41,160]",,three_figures,candidate_near_room,alpha printed as formula (m),"CH3I Iodomethane | e=7.00 | t=20 C | alpha=- | range=-70,40 | refs=94 [12,41,160]"
nbs514:p13:012,13,C. ORGANIC LIQUIDS,CH3NO,Formamide,109.0,20,293.15,72000,a,"18,25","270,280",,three_figures,candidate_near_room,,"CH3NO Formamide | e=109.0 | t=20 C | alpha=72. | range=18,25 | refs=270,280"
nbs514:p13:013,13,C. ORGANIC LIQUIDS,CH3NO2,Nitromethane,35.87,30,303.15,189.000,alpha,"12,92","78,295 [41]",,four_figures,candidate_near_room,,"CH3NO2 Nitromethane | e=35.87 | t=30 C | alpha=0.189(alpha) | range=12,92 | refs=78,295 [41]"
nbs514:p13:014,13,C. ORGANIC LIQUIDS,CH3NO3,Methyl nitrate,23.5,18,291.15,,,,14,,three_figures,candidate_near_room,,CH3NO3 Methyl nitrate | e=23.5 | t=18 C | alpha=- | range=- | refs=14
nbs514:p13:015,13,C. ORGANIC LIQUIDS,CH4O,Methanol,32.63,25,298.15,264.000,alpha,"5,55","218,264 [78,112,207]",,four_figures,candidate_near_room,,"CH4O Methanol | e=32.63 | t=25 C | alpha=0.264(alpha) | range=5,55 | refs=218,264 [78,112,207]"
nbs514:p14:001,14,C. ORGANIC LIQUIDS,CH5N,Methylamine,9.4,25,298.15,,,,268,,two_or_less,candidate_near_room,,CH5N Methylamine | e=9.4 | t=25 C | alpha=- | range=- | refs=268
nbs514:p14:002,14,C. ORGANIC LIQUIDS,C2Cl2O2,Oxalyl chloride,3.47,21,294.15,,,,107,,three_figures,candidate_near_room,,C2Cl2O2 Oxalyl chloride | e=3.47 | t=21 C | alpha=- | range=- | refs=107
nbs514:p14:003,14,C. ORGANIC LIQUIDS,C2Cl4,Tetrachloroethylene,2.30,25,298.15,200.00,a,"25,90","100,196,279 [74]",,three_figures,candidate_near_room,,"C2Cl4 Tetrachloroethylene | e=2.30 | t=25 C | alpha=0.20 | range=25,90 | refs=100,196,279 [74]"
nbs514:p14:004,14,C. ORGANIC LIQUIDS,C2N2,Cyanogen,2.52,23,296.15,,,,14,,two_or_less,candidate_near_room,,C2N2 Cyanogen | e=2.52 | t=23 C | alpha=- | range=- | refs=14
nbs514:p14:005,14,C. ORGANIC LIQUIDS,C2HBr3O,Bromal,7.6,20,293.15,,,,27,f=5x10^8 cycles/sec,two_or_less,candidate_near_room,,C2HBr3O Bromal | e=7.6 | t=20 C | alpha=- | range=- | refs=27
nbs514:p14:006,14,C. ORGANIC LIQUIDS,C2HCl3,Trichloroethylene,3.42,16,289.15,,,,45,,two_or_less,candidate_exception,temperature printed as ca 16 C,C2HCl3 Trichloroethylene | e=3.42 | t=ca 16 C | alpha=- | range=- | refs=45
nbs514:p14:007,14,C. ORGANIC LIQUIDS,C2HCl3O,Chloral,4.94,20,293.15,170.00,alpha,"15,45","44 [4,7]",,two_or_less,candidate_near_room,,"C2HCl3O Chloral | e=4.94 | t=20 C | alpha=0.17(alpha) | range=15,45 | refs=44 [4,7]"
nbs514:p14:008,14,C. ORGANIC LIQUIDS,C2HCl5,Pentachloroethane,3.73,20,293.15,,,,"45,57,156",,three_figures,candidate_near_room,,"C2HCl5 Pentachloroethane | e=3.73 | t=20 C | alpha=- | range=- | refs=45,57,156"
nbs514:p14:009,14,C. ORGANIC LIQUIDS,C2HF3O2,Trifluoroacetic acid,39.5,20,293.15,-50000,a,"0,28",297,,three_figures,candidate_near_room,,"C2HF3O2 Trifluoroacetic acid | e=39.5 | t=20 C | alpha=-50. | range=0,28 | refs=297"
nbs514:p14:010,14,C. ORGANIC LIQUIDS,C2H2BrCl,cis-1-Bromo-2-chloroethylene,7.31,17,290.15,,,,49,,two_or_less,candidate_near_room,,C2H2BrCl cis-1-Bromo-2-chloroethylene | e=7.31 | t=17 C | alpha=- | range=- | refs=49
nbs514:p14:011,14,C. ORGANIC LIQUIDS,C2H2BrCl,trans-1-Bromo-2-chloroethylene,2.50,17,290.15,,,,49,,two_or_less,candidate_near_room,,C2H2BrCl trans-1-Bromo-2-chloroethylene | e=2.50 | t=17 C | alpha=- | range=- | refs=49
nbs514:p14:012,14,C. ORGANIC LIQUIDS,C2H2Br2,"cis-1,2-Dibromoethylene",7.08,25,298.15,,,,148 [49],,two_or_less,candidate_near_room,,"C2H2Br2 cis-1,2-Dibromoethylene | e=7.08 | t=25 C | alpha=- | range=- | refs=148 [49]"
nbs514:p14:013,14,C. ORGANIC LIQUIDS,C2H2Br2,"trans-1,2-Dibromoethylene",2.88,25,298.15,,,,148 [49],,two_or_less,candidate_near_room,,"C2H2Br2 trans-1,2-Dibromoethylene | e=2.88 | t=25 C | alpha=- | range=- | refs=148 [49]"
nbs514:p14:014,14,C. ORGANIC LIQUIDS,C2H2Br2O,Bromoacetyl bromide,12.45,20,293.15,,,,17,f=4x10^8 cycles/sec,three_figures,candidate_near_room,,C2H2Br2O Bromoacetyl bromide | e=12.45 | t=20 C | alpha=- | range=- | refs=17
nbs514:p14:015,14,C. ORGANIC LIQUIDS,C2H2Br4,"1,1,2,2-Tetrabromoethane",7.0,22,295.15,,,,26,,two_or_less,candidate_near_room,,"C2H2Br4 1,1,2,2-Tetrabromoethane | e=7.0 | t=22 C | alpha=- | range=- | refs=26"
nbs514:p14:016,14,C. ORGANIC LIQUIDS,C2H2Cl2,"1,1-Dichloroethylene",4.67,16,289.15,,,,49,,two_or_less,candidate_near_room,,"C2H2Cl2 1,1-Dichloroethylene | e=4.67 | t=16 C | alpha=- | range=- | refs=49"
nbs514:p14:017,14,C. ORGANIC LIQUIDS,C2H2Cl2,"cis-1,2-Dichloroethylene",9.20,25,298.15,,,,"227 [45,48,49,148]",,three_figures,candidate_near_room,,"C2H2Cl2 cis-1,2-Dichloroethylene | e=9.20 | t=25 C | alpha=- | range=- | refs=227 [45,48,49,148]"
nbs514:p14:018,14,C. ORGANIC LIQUIDS,C2H2Cl2,"trans-1,2-Dichloroethylene",2.14,25,298.15,,,,"196,227 [45,48,49,148]",,three_figures,candidate_near_room,,"C2H2Cl2 trans-1,2-Dichloroethylene | e=2.14 | t=25 C | alpha=- | range=- | refs=196,227 [45,48,49,148]"
nbs514:p14:019,14,C. ORGANIC LIQUIDS,C2H2Cl2O2,Dichloroacetic acid,8.2,22,295.15,,,,26 [27],,two_or_less,candidate_near_room,,C2H2Cl2O2 Dichloroacetic acid | e=8.2 | t=22 C | alpha=- | range=- | refs=26 [27]
nbs514:p14:020,14,C. ORGANIC LIQUIDS,C2H2Cl4,"1,1,2,2-Tetrachloroethane",8.20,20,293.15,,,,"53 [45,57]",,three_figures,candidate_near_room,,"C2H2Cl4 1,1,2,2-Tetrachloroethane | e=8.20 | t=20 C | alpha=- | range=- | refs=53 [45,57]"
nbs514:p14:021,14,C. ORGANIC LIQUIDS,C2H3BrO,Acetyl bromide,16.2,20,293.15,,,,17,f=4x10^8 cycles/sec,three_figures,candidate_near_room,,C2H3BrO Acetyl bromide | e=16.2 | t=20 C | alpha=- | range=- | refs=17
nbs514:p15:001,15,C. ORGANIC LIQUIDS,C2H3ClO,Acetyl chloride,15.8,22,295.15,,,,"26 [7,17]",,three_figures,candidate_near_room,,"C2H3ClO Acetyl chloride | e=15.8 | t=22 C | alpha=- | range=- | refs=26 [7,17]"
nbs514:p15:002,15,C. ORGANIC LIQUIDS,C2H3Cl3,"1,1,1-Trichloroethane",7.52,20,293.15,,,,156,,two_or_less,candidate_near_room,,"C2H3Cl3 1,1,1-Trichloroethane | e=7.52 | t=20 C | alpha=- | range=- | refs=156"
nbs514:p15:003,15,C. ORGANIC LIQUIDS,C2H3N,Acetonitrile,37.5,20,293.15,16000,a,"15,25","13,26,41,123",,three_figures,candidate_near_room,,"C2H3N Acetonitrile | e=37.5 | t=20 C | alpha=16. | range=15,25 | refs=13,26,41,123"
nbs514:p15:004,15,C. ORGANIC LIQUIDS,C2H3NO,Glycolonitrile,68.,20,293.15,,,,17,f=4x10^8 cycles/sec,two_or_less,candidate_near_room,,C2H3NO Glycolonitrile | e=68. | t=20 C | alpha=- | range=- | refs=17
nbs514:p15:005,15,C. ORGANIC LIQUIDS,C2H3NS,Methyl thiocyanate,35.,16,289.15,,,,"17,18,22",f=4x10^8 cycles/sec,two_or_less,candidate_near_room,,"C2H3NS Methyl thiocyanate | e=35. | t=16 C | alpha=- | range=- | refs=17,18,22"
nbs514:p15:006,15,C. ORGANIC LIQUIDS,C2H4BrCl,1-Bromo-2-chloroethane,7.14,20,293.15,140.000,alpha,"10,90",110,,three_figures,candidate_near_room,,"C2H4BrCl 1-Bromo-2-chloroethane | e=7.14 | t=20 C | alpha=0.140(alpha) | range=10,90 | refs=110"
nbs514:p15:007,15,C. ORGANIC LIQUIDS,C2H4Br2,"1,2-Dibromoethane",4.78,25,298.15,600.00,a,"10,55","12,144,156,199,272 [41]",,three_figures,candidate_near_room,,"C2H4Br2 1,2-Dibromoethane | e=4.78 | t=25 C | alpha=0.60 | range=10,55 | refs=12,144,156,199,272 [41]"
nbs514:p15:008,15,C. ORGANIC LIQUIDS,C2H4Cl2,"1,1-Dichloroethane",10.0,18,291.15,,,,"1,27",,three_figures,candidate_near_room,,"C2H4Cl2 1,1-Dichloroethane | e=10.0 | t=18 C | alpha=- | range=- | refs=1,27"
nbs514:p15:009,15,C. ORGANIC LIQUIDS,C2H4Cl2,"1,2-Dichloroethane",10.65,20,293.15,,,,"138,170,263",,four_figures,candidate_near_room,,"C2H4Cl2 1,2-Dichloroethane | e=10.65 | t=20 C | alpha=- | range=- | refs=138,170,263"
nbs514:p15:010,15,C. ORGANIC LIQUIDS,C2H4Cl2,"1,2-Dichloroethane",10.36,25,298.15,,,,"138,170,263",,four_figures,candidate_near_room,,"C2H4Cl2 1,2-Dichloroethane | e=10.36 | t=25 C | alpha=- | range=- | refs=138,170,263"
nbs514:p15:011,15,C. ORGANIC LIQUIDS,C2H4Cl2,"1,2-Dichloroethane",10.36,25,298.15,235.000,alpha,"10,55","123,133,254,272",,three_figures,candidate_near_room,source marked dielectric as chosen to conform,"C2H4Cl2 1,2-Dichloroethane | e=10.36 | t=25 C | alpha=0.235(alpha) | range=10,55 | refs=123,133,254,272"
nbs514:p15:012,15,C. ORGANIC LIQUIDS,C2H4N2O6,Ethylene nitrate,28.3,20,293.15,,,,244,,three_figures,candidate_near_room,,C2H4N2O6 Ethylene nitrate | e=28.3 | t=20 C | alpha=- | range=- | refs=244
nbs514:p15:013,15,C. ORGANIC LIQUIDS,C2H4O,Acetaldehyde,21.1,21,294.15,,,,7 [4],f=4x10^8 cycles/sec,three_figures,candidate_near_room,,C2H4O Acetaldehyde | e=21.1 | t=21 C | alpha=- | range=- | refs=7 [4]
nbs514:p15:014,15,C. ORGANIC LIQUIDS,C2H4OS,Ethanethiolic acid (Thioacetic acid),13.4,20,293.15,,,,17 [18],f=4x10^8 cycles/sec,three_figures,candidate_near_room,,C2H4OS Ethanethiolic acid (Thioacetic acid) | e=13.4 | t=20 C | alpha=- | range=- | refs=17 [18]
nbs514:p15:015,15,C. ORGANIC LIQUIDS,C2H4O2,Acetic acid,6.15,20,293.15,,,,"96,207 [7,181]",,three_figures,candidate_near_room,,"C2H4O2 Acetic acid | e=6.15 | t=20 C | alpha=- | range=- | refs=96,207 [7,181]"
nbs514:p15:016,15,C. ORGANIC LIQUIDS,C2H4O2,Methyl formate,8.5,20,293.15,5000,a,"0,20","7,26",,two_or_less,candidate_near_room,,"C2H4O2 Methyl formate | e=8.5 | t=20 C | alpha=5. | range=0,20 | refs=7,26"
nbs514:p15:017,15,C. ORGANIC LIQUIDS,C2H5Br,Bromoethane,9.39,20,293.15,196.000,alpha,"-30,30","34,70,94,127,272 [207,228]",,three_figures,candidate_near_room,,"C2H5Br Bromoethane | e=9.39 | t=20 C | alpha=0.196(alpha) | range=-30,30 | refs=34,70,94,127,272 [207,228]"
nbs514:p15:018,15,C. ORGANIC LIQUIDS,C2H5ClO,2-Chloroethanol (Ethylene chlorohydrin),25.8,25,298.15,,,,41,,three_figures,candidate_near_room,,C2H5ClO 2-Chloroethanol (Ethylene chlorohydrin) | e=25.8 | t=25 C | alpha=- | range=- | refs=41
nbs514:p16:001,16,C. ORGANIC LIQUIDS,C2H5I,Iodoethane,7.82,20,293.15,150.000,alpha,"-20,70","81,207 [7,12,160]",,three_figures,candidate_near_room,,"C2H5I Iodoethane | e=7.82 | t=20 C | alpha=0.150(alpha) | range=-20,70 | refs=81,207 [7,12,160]"
nbs514:p16:002,16,C. ORGANIC LIQUIDS,C2H5NO,Acetaldehyde oxime,3.0,23,296.15,,,,"26 [17,27]",,two_or_less,candidate_near_room,,"C2H5NO Acetaldehyde oxime | e=3.0 | t=23 C | alpha=- | range=- | refs=26 [17,27]"
nbs514:p16:003,16,C. ORGANIC LIQUIDS,C2H5NO2,Nitroethane,28.04,30,303.15,11400.0,a,"30,35",295 [14],,three_figures,candidate_near_room,,"C2H5NO2 Nitroethane | e=28.04 | t=30 C | alpha=11.4 | range=30,35 | refs=295 [14]"
nbs514:p16:004,16,C. ORGANIC LIQUIDS,C2H5NO3,Ethyl nitrate,19.4,20,293.15,9000,a,"0,50","7,17,26 [4,14]",,three_figures,candidate_near_room,,"C2H5NO3 Ethyl nitrate | e=19.4 | t=20 C | alpha=9. | range=0,50 | refs=7,17,26 [4,14]"
nbs514:p16:005,16,C. ORGANIC LIQUIDS,C2H6N2O,N-Nitrosodimethylamine,53.4,20,293.15,,,,17,f=4x10^8 cycles/sec,two_or_less,candidate_near_room,,C2H6N2O N-Nitrosodimethylamine | e=53.4 | t=20 C | alpha=- | range=- | refs=17
nbs514:p16:006,16,C. ORGANIC LIQUIDS,C2H6O,Ethanol,24.30,25,298.15,,,,"111,174",,four_figures,candidate_near_room,,"C2H6O Ethanol | e=24.30 | t=25 C | alpha=- | range=- | refs=111,174"
nbs514:p16:007,16,C. ORGANIC LIQUIDS,C2H6O,Ethanol,24.3,25,298.15,270.000,alpha,"-5,70","111,112,207",,three_figures,candidate_near_room,source marked dielectric as chosen to conform,"C2H6O Ethanol | e=24.3 | t=25 C | alpha=0.270(alpha) | range=-5,70 | refs=111,112,207"
nbs514:p16:008,16,C. ORGANIC LIQUIDS,C2H6O,Methyl ether,5.02,25,298.15,2380.00,a,"25,100",161,,three_figures,candidate_near_room,,"C2H6O Methyl ether | e=5.02 | t=25 C | alpha=2.38 | range=25,100 | refs=161"
nbs514:p16:009,16,C. ORGANIC LIQUIDS,(C2H6OSi)n; n=4,Octamethylcyclotetrasiloxane,2.39,20,293.15,,,,266,,three_figures,candidate_near_room,,(C2H6OSi)n; n=4 Octamethylcyclotetrasiloxane | e=2.39 | t=20 C | alpha=- | range=- | refs=266
nbs514:p16:010,16,C. ORGANIC LIQUIDS,(C2H6OSi)n; n=5,Decamethylcyclopentasiloxane,2.50,20,293.15,,,,266,,three_figures,candidate_near_room,,(C2H6OSi)n; n=5 Decamethylcyclopentasiloxane | e=2.50 | t=20 C | alpha=- | range=- | refs=266
nbs514:p16:011,16,C. ORGANIC LIQUIDS,(C2H6OSi)n; n=6,Dodecamethylcyclohexasiloxane,2.59,20,293.15,,,,266,,three_figures,candidate_near_room,,(C2H6OSi)n; n=6 Dodecamethylcyclohexasiloxane | e=2.59 | t=20 C | alpha=- | range=- | refs=266
nbs514:p16:012,16,C. ORGANIC LIQUIDS,(C2H6OSi)n; n=7,Tetradecamethylcycloheptasiloxane,2.68,20,293.15,,,,266,,three_figures,candidate_near_room,,(C2H6OSi)n; n=7 Tetradecamethylcycloheptasiloxane | e=2.68 | t=20 C | alpha=- | range=- | refs=266
nbs514:p16:013,16,C. ORGANIC LIQUIDS,(C2H6OSi)n; n=8,Hexadecamethylcyclooctasiloxane,2.74,20,293.15,,,,266,,three_figures,candidate_near_room,,(C2H6OSi)n; n=8 Hexadecamethylcyclooctasiloxane | e=2.74 | t=20 C | alpha=- | range=- | refs=266
nbs514:p16:014,16,C. ORGANIC LIQUIDS,C2H6O2,Glycol,37.7,25,298.15,224.000,alpha,"20,100","112 [26,131,142,236]",,three_figures,candidate_near_room,,"C2H6O2 Glycol | e=37.7 | t=25 C | alpha=0.224(alpha) | range=20,100 | refs=112 [26,131,142,236]"
nbs514:p16:015,16,C. ORGANIC LIQUIDS,C2H6O4S,Methyl sulfate,42.6,20,293.15,,,,"122 [17,26,43]",,three_figures,candidate_near_room,,"C2H6O4S Methyl sulfate | e=42.6 | t=20 C | alpha=- | range=- | refs=122 [17,26,43]"
nbs514:p16:016,16,C. ORGANIC LIQUIDS,C2H6S,Ethanethiol,6.91,15,288.15,,,,236,,three_figures,candidate_near_room,,C2H6S Ethanethiol | e=6.91 | t=15 C | alpha=- | range=- | refs=236
nbs514:p16:017,16,C. ORGANIC LIQUIDS,C2H6S,Methyl sulfide,6.2,20,293.15,,,,17,f=4x10^8 cycles/sec,two_or_less,candidate_near_room,,C2H6S Methyl sulfide | e=6.2 | t=20 C | alpha=- | range=- | refs=17
nbs514:p16:018,16,C. ORGANIC LIQUIDS,C2H7N,Dimethylamine,5.26,25,298.15,,,,268,,three_figures,candidate_near_room,,C2H7N Dimethylamine | e=5.26 | t=25 C | alpha=- | range=- | refs=268
nbs514:p16:019,16,C. ORGANIC LIQUIDS,C2H8N2,"1,2-Ethanediamine",14.2,20,293.15,10000,a,"10,27",199,,three_figures,candidate_near_room,,"C2H8N2 1,2-Ethanediamine | e=14.2 | t=20 C | alpha=10. | range=10,27 | refs=199"
nbs514:p17:001,17,C. ORGANIC LIQUIDS,C3H4Cl2O,"1,1-Dichloro-2-propanone",14.68,20,293.15,,,,27,f=5x10^8 cycles/sec,three_figures,candidate_near_room,,"C3H4Cl2O 1,1-Dichloro-2-propanone | e=14.68 | t=20 C | alpha=- | range=- | refs=27"
nbs514:p17:002,17,C. ORGANIC LIQUIDS,C3H5Br,3-Bromo-1-propene,7.0,19,292.15,,,,26,,two_or_less,candidate_near_room,,C3H5Br 3-Bromo-1-propene | e=7.0 | t=19 C | alpha=- | range=- | refs=26
nbs514:p17:003,17,C. ORGANIC LIQUIDS,C3H5BrO2,alpha-Bromopropionic acid,11.0,21,294.15,,,,27,f=5x10^8 cycles/sec,three_figures,candidate_near_room,,C3H5BrO2 alpha-Bromopropionic acid | e=11.0 | t=21 C | alpha=- | range=- | refs=27
nbs514:p17:004,17,C. ORGANIC LIQUIDS,C3H5Br3,"1,2,3-Tribromopropane",6.45,20,293.15,,,,244,,three_figures,candidate_near_room,,"C3H5Br3 1,2,3-Tribromopropane | e=6.45 | t=20 C | alpha=- | range=- | refs=244"
nbs514:p17:005,17,C. ORGANIC LIQUIDS,C3H5Cl,3-Chloro-1-propene,8.2,20,293.15,,,,26 [27],,two_or_less,candidate_near_room,,C3H5Cl 3-Chloro-1-propene | e=8.2 | t=20 C | alpha=- | range=- | refs=26 [27]
nbs514:p17:006,17,C. ORGANIC LIQUIDS,C3H5ClN2O6,"3-Chloro-1,2-propanediol dinitrate",17.5,20,293.15,,,,244,,three_figures,candidate_near_room,,"C3H5ClN2O6 3-Chloro-1,2-propanediol dinitrate | e=17.5 | t=20 C | alpha=- | range=- | refs=244"
nbs514:p17:007,17,C. ORGANIC LIQUIDS,C3H5ClO,1-Chloro-2-propanone,30.,19,292.15,,,,27,f=5x10^8 cycles/sec,two_or_less,candidate_near_room,,C3H5ClO 1-Chloro-2-propanone | e=30. | t=19 C | alpha=- | range=- | refs=27
nbs514:p17:008,17,C. ORGANIC LIQUIDS,C3H5ClO,"3-Chloro-1,2-epoxypropane (Epichlorohydrin)",22.6,22,295.15,,,,26 [27],,three_figures,candidate_near_room,,"C3H5ClO 3-Chloro-1,2-epoxypropane (Epichlorohydrin) | e=22.6 | t=22 C | alpha=- | range=- | refs=26 [27]"
nbs514:p17:009,17,C. ORGANIC LIQUIDS,C3H5ClO2,Ethyl chloroformate,11.0,20,293.15,,,,17 [27],f=4x10^8 cycles/sec,three_figures,candidate_near_room,,C3H5ClO2 Ethyl chloroformate | e=11.0 | t=20 C | alpha=- | range=- | refs=17 [27]
nbs514:p17:010,17,C. ORGANIC LIQUIDS,C3H5ClO2,Methyl chloroacetate,12.9,21,294.15,,,,27,f=5x10^8 cycles/sec,three_figures,candidate_near_room,,C3H5ClO2 Methyl chloroacetate | e=12.9 | t=21 C | alpha=- | range=- | refs=27
nbs514:p17:011,17,C. ORGANIC LIQUIDS,C3H5Cl2NO3,"1,3-Dichloro-2-propanol nitrate",13.3,20,293.15,,,,244,,three_figures,candidate_near_room,,"C3H5Cl2NO3 1,3-Dichloro-2-propanol nitrate | e=13.3 | t=20 C | alpha=- | range=- | refs=244"
nbs514:p17:012,17,C. ORGANIC LIQUIDS,C3H5Cl3,"1,2,3-Trichloropropane",7.5,20,293.15,,,,27,f=5x10^8 cycles/sec,two_or_less,candidate_near_room,,"C3H5Cl3 1,2,3-Trichloropropane | e=7.5 | t=20 C | alpha=- | range=- | refs=27"
nbs514:p17:013,17,C. ORGANIC LIQUIDS,C3H5I,3-Iodo-1-propene,6.1,19,292.15,,,,27,f=5x10^8 cycles/sec,two_or_less,candidate_near_room,,C3H5I 3-Iodo-1-propene | e=6.1 | t=19 C | alpha=- | range=- | refs=27
nbs514:p17:014,17,C. ORGANIC LIQUIDS,C3H5N,Propionitrile,27.2,20,293.15,,,,"13,17,26",,three_figures,candidate_near_room,,"C3H5N Propionitrile | e=27.2 | t=20 C | alpha=- | range=- | refs=13,17,26"
nbs514:p17:015,17,C. ORGANIC LIQUIDS,C3H5NO,Lactonitrile,38.,20,293.15,,,,17,f=4x10^8 cycles/sec,two_or_less,candidate_near_room,,C3H5NO Lactonitrile | e=38. | t=20 C | alpha=- | range=- | refs=17
nbs514:p17:016,17,C. ORGANIC LIQUIDS,C3H5NS,Ethyl thiocyanate,29.3,21,294.15,,,,"26 [17,18,22]",,three_figures,candidate_near_room,,"C3H5NS Ethyl thiocyanate | e=29.3 | t=21 C | alpha=- | range=- | refs=26 [17,18,22]"
nbs514:p17:017,17,C. ORGANIC LIQUIDS,C3H5NS,Ethyl isothiocyanate,19.5,21,294.15,,,,"26 [17,18,22]",,three_figures,candidate_near_room,,"C3H5NS Ethyl isothiocyanate | e=19.5 | t=21 C | alpha=- | range=- | refs=26 [17,18,22]"
nbs514:p17:018,17,C. ORGANIC LIQUIDS,C3H5N3O9,"1,2,3-Propanetriol trinitrate (Nitroglycerin)",19.3,20,293.15,,,,244,,three_figures,candidate_near_room,,"C3H5N3O9 1,2,3-Propanetriol trinitrate (Nitroglycerin) | e=19.3 | t=20 C | alpha=- | range=- | refs=244"
nbs514:p17:019,17,C. ORGANIC LIQUIDS,C3H6,Propene,1.875,20,293.15,,,,161,,three_figures,candidate_near_room,,C3H6 Propene | e=1.875 | t=20 C | alpha=- | range=- | refs=161
nbs514:p17:020,17,C. ORGANIC LIQUIDS,C3H6Br2,"1,2-Dibromopropane",4.3,20,293.15,,,,27,f=5x10^8 cycles/sec,two_or_less,candidate_near_room,,"C3H6Br2 1,2-Dibromopropane | e=4.3 | t=20 C | alpha=- | range=- | refs=27"
nbs514:p18:001,18,C. ORGANIC LIQUIDS,C3H6Cl2,"1,2-Dichloropropane",8.93,26,299.15,,,,107,,three_figures,candidate_near_room,,"C3H6Cl2 1,2-Dichloropropane | e=8.93 | t=26 C | alpha=- | range=- | refs=107"
nbs514:p18:002,18,C. ORGANIC LIQUIDS,C3H6Cl2,"2,2-Dichloropropane",10.19,20,293.15,247.000,alpha,"-33,20",234,,four_figures,candidate_near_room,,"C3H6Cl2 2,2-Dichloropropane | e=10.19 | t=20 C | alpha=0.247(alpha) | range=-33,20 | refs=234"
nbs514:p18:003,18,C. ORGANIC LIQUIDS,C3H6N2O6,"1,2-Propanediol dinitrate",26.8,20,293.15,,,,244,,three_figures,candidate_near_room,,"C3H6N2O6 1,2-Propanediol dinitrate | e=26.8 | t=20 C | alpha=- | range=- | refs=244"
nbs514:p18:004,18,C. ORGANIC LIQUIDS,C3H6N2O6,"1,3-Propanediol dinitrate",19.0,20,293.15,,,,244,,three_figures,candidate_near_room,,"C3H6N2O6 1,3-Propanediol dinitrate | e=19.0 | t=20 C | alpha=- | range=- | refs=244"
nbs514:p18:005,18,C. ORGANIC LIQUIDS,C3H6O,2-Propen-1-ol (Allyl alcohol),21.6,15,288.15,,,,"4 [7,27]",,three_figures,candidate_near_room,,"C3H6O 2-Propen-1-ol (Allyl alcohol) | e=21.6 | t=15 C | alpha=- | range=- | refs=4 [7,27]"
nbs514:p18:006,18,C. ORGANIC LIQUIDS,C3H6O,Acetone,20.70,25,298.15,205.000,alpha,"-60,40","156,185,240,274 [112,207]",,four_figures,candidate_near_room,,"C3H6O Acetone | e=20.70 | t=25 C | alpha=0.205(alpha) | range=-60,40 | refs=156,185,240,274 [112,207]"
nbs514:p18:007,18,C. ORGANIC LIQUIDS,C3H6O,Propionaldehyde,18.5,17,290.15,,,,7 [4],f=4x10^8 cycles/sec,three_figures,candidate_near_room,,C3H6O Propionaldehyde | e=18.5 | t=17 C | alpha=- | range=- | refs=7 [4]
nbs514:p18:008,18,C. ORGANIC LIQUIDS,C3H6O2,Ethyl formate,7.16,25,298.15,,,,"160 [1,7]",,two_or_less,candidate_near_room,,"C3H6O2 Ethyl formate | e=7.16 | t=25 C | alpha=- | range=- | refs=160 [1,7]"
nbs514:p18:009,18,C. ORGANIC LIQUIDS,C3H6O2,Methyl acetate,6.68,25,298.15,2200.0,a,"25,40","63,260",,three_figures,candidate_near_room,,"C3H6O2 Methyl acetate | e=6.68 | t=25 C | alpha=2.2 | range=25,40 | refs=63,260"
nbs514:p18:010,18,C. ORGANIC LIQUIDS,C3H6O3,dl-Lactic acid,22.,17,290.15,,,,"4,8 [7]",,two_or_less,candidate_near_room,,"C3H6O3 dl-Lactic acid | e=22. | t=17 C | alpha=- | range=- | refs=4,8 [7]"
nbs514:p18:011,18,C. ORGANIC LIQUIDS,C3H7Br,1-Bromopropane,8.09,25,298.15,3350.00,a,"1,55",272,,three_figures,candidate_near_room,,"C3H7Br 1-Bromopropane | e=8.09 | t=25 C | alpha=3.35 | range=1,55 | refs=272"
nbs514:p18:012,18,C. ORGANIC LIQUIDS,C3H7Br,2-Bromopropane,9.46,25,298.15,4400.00,a,"1,55",272,,three_figures,candidate_near_room,,"C3H7Br 2-Bromopropane | e=9.46 | t=25 C | alpha=4.40 | range=1,55 | refs=272"
nbs514:p18:013,18,C. ORGANIC LIQUIDS,C3H7Cl,1-Chloropropane,7.7,20,293.15,,,,27,f=5x10^8 cycles/sec,two_or_less,candidate_near_room,,C3H7Cl 1-Chloropropane | e=7.7 | t=20 C | alpha=- | range=- | refs=27
nbs514:p18:014,18,C. ORGANIC LIQUIDS,C3H7ClO2,"3-Chloro-1,2-propanediol",31.,19,292.15,,,,26,,two_or_less,candidate_near_room,,"C3H7ClO2 3-Chloro-1,2-propanediol | e=31. | t=19 C | alpha=- | range=- | refs=26"
nbs514:p18:015,18,C. ORGANIC LIQUIDS,C3H7I,1-Iodopropane,7.00,20,293.15,,,,242,,three_figures,candidate_near_room,,C3H7I 1-Iodopropane | e=7.00 | t=20 C | alpha=- | range=- | refs=242
nbs514:p18:016,18,C. ORGANIC LIQUIDS,C3H7I,2-Iodopropane,8.19,20,293.15,,,,242,,three_figures,candidate_near_room,,C3H7I 2-Iodopropane | e=8.19 | t=20 C | alpha=- | range=- | refs=242
nbs514:p18:017,18,C. ORGANIC LIQUIDS,C3H7NO2,1-Nitropropane,23.24,30,303.15,10100.0,a,"30,35",295,,three_figures,candidate_near_room,,"C3H7NO2 1-Nitropropane | e=23.24 | t=30 C | alpha=10.1 | range=30,35 | refs=295"
nbs514:p18:018,18,C. ORGANIC LIQUIDS,C3H7NO2,2-Nitropropane,25.52,30,303.15,10900.0,a,"30,35",295,,three_figures,candidate_near_room,,"C3H7NO2 2-Nitropropane | e=25.52 | t=30 C | alpha=10.9 | range=30,35 | refs=295"
nbs514:p18:019,18,C. ORGANIC LIQUIDS,C3H7NO2,Isopropyl nitrite,12.,19,292.15,,,,14,f=3.6x10^8 cycles/sec,two_or_less,candidate_near_room,,C3H7NO2 Isopropyl nitrite | e=12. | t=19 C | alpha=- | range=- | refs=14
nbs514:p18:020,18,C. ORGANIC LIQUIDS,C3H7NO3,Propyl nitrate,13.9,18,291.15,,,,14,f=3.6x10^8 cycles/sec,three_figures,candidate_near_room,,C3H7NO3 Propyl nitrate | e=13.9 | t=18 C | alpha=- | range=- | refs=14
nbs514:p18:021,18,C. ORGANIC LIQUIDS,C3H8O,1-Propanol,20.1,25,298.15,293.000,alpha,"20,90","112,222,279 [41,51,157,177]",,three_figures,candidate_near_room,,"C3H8O 1-Propanol | e=20.1 | t=25 C | alpha=0.293(alpha) | range=20,90 | refs=112,222,279 [41,51,157,177]"
nbs514:p18:022,18,C. ORGANIC LIQUIDS,C3H8O,2-Propanol,18.3,25,298.15,310.000,alpha,"20,70","112,222 [157]",,three_figures,candidate_near_room,,"C3H8O 2-Propanol | e=18.3 | t=25 C | alpha=0.310(alpha) | range=20,70 | refs=112,222 [157]"
nbs514:p19:001,19,C. ORGANIC LIQUIDS,C3H8O2,"1,2-Propanediol",32.0,20,293.15,270.00,alpha,at 20,232 [142],,three_figures,candidate_near_room,,"C3H8O2 1,2-Propanediol | e=32.0 | t=20 C | alpha=0.27(alpha) | range=at 20 | refs=232 [142]"
nbs514:p19:002,19,C. ORGANIC LIQUIDS,C3H8O2,"1,3-Propanediol",35.0,20,293.15,230.00,alpha,at 20,232,,three_figures,candidate_near_room,,"C3H8O2 1,3-Propanediol | e=35.0 | t=20 C | alpha=0.23(alpha) | range=at 20 | refs=232"
nbs514:p19:003,19,C. ORGANIC LIQUIDS,C3H8O2,2-Methoxyethanol,16.0,30,303.15,,,,261 [115],,three_figures,candidate_near_room,,C3H8O2 2-Methoxyethanol | e=16.0 | t=30 C | alpha=- | range=- | refs=261 [115]
nbs514:p19:004,19,C. ORGANIC LIQUIDS,C3H8O2,Dimethoxymethane (Methylal),2.7,20,293.15,,,,17,f=4x10^8 cycles/sec,two_or_less,candidate_near_room,,C3H8O2 Dimethoxymethane (Methylal) | e=2.7 | t=20 C | alpha=- | range=- | refs=17
nbs514:p19:005,19,C. ORGANIC LIQUIDS,C3H8O3,Glycerol,42.5,25,298.15,203.000,alpha,"0,100","40,112,185 [38,103,142,177]",,three_figures,candidate_near_room,,"C3H8O3 Glycerol | e=42.5 | t=25 C | alpha=0.203(alpha) | range=0,100 | refs=40,112,185 [38,103,142,177]"
nbs514:p19:006,19,C. ORGANIC LIQUIDS,C3H9BO3,Trimethylborate,8.0,20,293.15,,,,17,f=4x10^8 cycles/sec,two_or_less,candidate_near_room,,C3H9BO3 Trimethylborate | e=8.0 | t=20 C | alpha=- | range=- | refs=17
nbs514:p19:007,19,C. ORGANIC LIQUIDS,C3H9N,Isopropylamine,5.5,20,293.15,,,,14,f=3.6x10^8 cycles/sec,two_or_less,candidate_near_room,,C3H9N Isopropylamine | e=5.5 | t=20 C | alpha=- | range=- | refs=14
nbs514:p19:008,19,C. ORGANIC LIQUIDS,C3H9N,Trimethylamine,2.44,25,298.15,520.00,a,"0,25",268 [14],,three_figures,candidate_near_room,,"C3H9N Trimethylamine | e=2.44 | t=25 C | alpha=0.52 | range=0,25 | refs=268 [14]"
nbs514:p19:009,19,C. ORGANIC LIQUIDS,C4Cl6,"Hexachloro-1,3-butadiene",2.55,25,298.15,,,,279,,three_figures,candidate_near_room,,"C4Cl6 Hexachloro-1,3-butadiene | e=2.55 | t=25 C | alpha=- | range=- | refs=279"
nbs514:p19:010,19,C. ORGANIC LIQUIDS,C4H4O,Furan,2.95,25,298.15,,,,121,,three_figures,candidate_near_room,,C4H4O Furan | e=2.95 | t=25 C | alpha=- | range=- | refs=121
nbs514:p19:011,19,C. ORGANIC LIQUIDS,C4H4S,Thiophene,2.76,16,289.15,,,,"12,283 [18]",,three_figures,candidate_near_room,,"C4H4S Thiophene | e=2.76 | t=16 C | alpha=- | range=- | refs=12,283 [18]"
nbs514:p19:012,19,C. ORGANIC LIQUIDS,C4H5Cl3O,"alpha,alpha,alpha-Trichlorobutyraldehyde (Butyl chloral)",10.0,18,291.15,,,,27,f=5x10^8 cycles/sec,three_figures,candidate_near_room,,"C4H5Cl3O alpha,alpha,alpha-Trichlorobutyraldehyde (Butyl chloral) | e=10.0 | t=18 C | alpha=- | range=- | refs=27"
nbs514:p19:013,19,C. ORGANIC LIQUIDS,C4H5Cl3O2,Ethyl trichloroacetate,7.8,20,293.15,2800.0,a,"2,60",26,,two_or_less,candidate_near_room,,"C4H5Cl3O2 Ethyl trichloroacetate | e=7.8 | t=20 C | alpha=2.8 | range=2,60 | refs=26"
nbs514:p19:014,19,C. ORGANIC LIQUIDS,C4H5N,Crotononitrile (bp 108 C),36.1,20,293.15,,,,48,,three_figures,candidate_exception,temperature printed as ca 20 C,C4H5N Crotononitrile (bp 108 C) | e=36.1 | t=ca 20 C | alpha=- | range=- | refs=48
nbs514:p19:015,19,C. ORGANIC LIQUIDS,C4H5N,Crotononitrile (bp 122 C),28.1,20,293.15,,,,48,,three_figures,candidate_exception,temperature printed as ca 20 C,C4H5N Crotononitrile (bp 122 C) | e=28.1 | t=ca 20 C | alpha=- | range=- | refs=48
nbs514:p19:016,19,C. ORGANIC LIQUIDS,C4H5N,Pyrrole,7.48,18,291.15,,,,171,,three_figures,candidate_near_room,,C4H5N Pyrrole | e=7.48 | t=18 C | alpha=- | range=- | refs=171
nbs514:p19:017,19,C. ORGANIC LIQUIDS,C4H5NO2,Methyl cyanoacetate,28.8,20,293.15,,,,17,f=4x10^8 cycles/sec,three_figures,candidate_near_room,,C4H5NO2 Methyl cyanoacetate | e=28.8 | t=20 C | alpha=- | range=- | refs=17
nbs514:p19:018,19,C. ORGANIC LIQUIDS,C4H5NS,Allyl isothiocyanate,17.2,18,291.15,,,,"18,22",f=3.6x10^8 cycles/sec,three_figures,candidate_near_room,,"C4H5NS Allyl isothiocyanate | e=17.2 | t=18 C | alpha=- | range=- | refs=18,22"
nbs514:p19:019,19,C. ORGANIC LIQUIDS,C4H6Cl2O2,Ethyl dichloroacetate,10.3,22,295.15,,,,26,,three_figures,candidate_near_room,,C4H6Cl2O2 Ethyl dichloroacetate | e=10.3 | t=22 C | alpha=- | range=- | refs=26
nbs514:p19:020,19,C. ORGANIC LIQUIDS,C4H6O,Vinyl ether,3.94,20,293.15,,,,121,,three_figures,candidate_near_room,,C4H6O Vinyl ether | e=3.94 | t=20 C | alpha=- | range=- | refs=121
nbs514:p19:021,19,C. ORGANIC LIQUIDS,C4H6O,Ethoxyacetylene,8.05,25,298.15,,,,257,,three_figures,candidate_near_room,,C4H6O Ethoxyacetylene | e=8.05 | t=25 C | alpha=- | range=- | refs=257
nbs514:p19:022,19,C. ORGANIC LIQUIDS,C4H6O3,Acetic anhydride,20.7,19,292.15,,,,"26 [17,27,166]",,three_figures,candidate_near_room,,"C4H6O3 Acetic anhydride | e=20.7 | t=19 C | alpha=- | range=- | refs=26 [17,27,166]"
nbs514:p20:001,20,C. ORGANIC LIQUIDS,C4H7Br,1-Bromo-1-butene (bp 95 C),5.89,20,293.15,,,,48,,two_or_less,candidate_exception,temperature printed as ca 20 C,C4H7Br 1-Bromo-1-butene (bp 95 C) | e=5.89 | t=ca 20 C | alpha=- | range=- | refs=48
nbs514:p20:002,20,C. ORGANIC LIQUIDS,C4H7Br,1-Bromo-1-butene (bp 86 C),5.05,20,293.15,,,,48,,two_or_less,candidate_exception,temperature printed as ca 20 C,C4H7Br 1-Bromo-1-butene (bp 86 C) | e=5.05 | t=ca 20 C | alpha=- | range=- | refs=48
nbs514:p20:003,20,C. ORGANIC LIQUIDS,C4H7Br,2-Bromo-2-butene,6.76,20,293.15,,,,48,,two_or_less,candidate_exception,source footnote identifies Br and CH3 trans; temperature printed as ca 20 C,C4H7Br 2-Bromo-2-butene | e=6.76 | t=ca 20 C | alpha=- | range=- | refs=48
nbs514:p20:004,20,C. ORGANIC LIQUIDS,C4H7Br,2-Bromo-2-butene,5.38,20,293.15,,,,48,,two_or_less,candidate_exception,source footnote identifies Br and CH3 cis; temperature printed as ca 20 C,C4H7Br 2-Bromo-2-butene | e=5.38 | t=ca 20 C | alpha=- | range=- | refs=48
nbs514:p20:005,20,C. ORGANIC LIQUIDS,C4H7BrO2,alpha-Bromobutyric acid,7.2,20,293.15,,,,27,f=5x10^8 cycles/sec,two_or_less,candidate_near_room,,C4H7BrO2 alpha-Bromobutyric acid | e=7.2 | t=20 C | alpha=- | range=- | refs=27
nbs514:p20:006,20,C. ORGANIC LIQUIDS,C4H7ClO2,Propyl chloroformate,11.2,20,293.15,,,,27,f=5x10^8 cycles/sec,three_figures,candidate_near_room,,C4H7ClO2 Propyl chloroformate | e=11.2 | t=20 C | alpha=- | range=- | refs=27
nbs514:p20:007,20,C. ORGANIC LIQUIDS,C4H7ClO2,Ethyl chloroacetate,11.4,21,294.15,,,,27,f=5x10^8 cycles/sec,three_figures,candidate_near_room,,C4H7ClO2 Ethyl chloroacetate | e=11.4 | t=21 C | alpha=- | range=- | refs=27
nbs514:p20:008,20,C. ORGANIC LIQUIDS,C4H7N,Butyronitrile,20.3,21,294.15,,,,13,f=3.6x10^8 cycles/sec,three_figures,candidate_near_room,,C4H7N Butyronitrile | e=20.3 | t=21 C | alpha=- | range=- | refs=13
nbs514:p20:009,20,C. ORGANIC LIQUIDS,C4H7N,Isobutyronitrile,20.4,24,297.15,,,,13,f=3.6x10^8 cycles/sec,three_figures,candidate_near_room,,C4H7N Isobutyronitrile | e=20.4 | t=24 C | alpha=- | range=- | refs=13
nbs514:p20:010,20,C. ORGANIC LIQUIDS,C4H8Br2,"meso-2,3-Dibromobutane",6.245,25,298.15,,,,238 [184],,three_figures,candidate_near_room,,"C4H8Br2 meso-2,3-Dibromobutane | e=6.245 | t=25 C | alpha=- | range=- | refs=238 [184]"
nbs514:p20:011,20,C. ORGANIC LIQUIDS,C4H8Br2,"dl-2,3-Dibromobutane",5.758,25,298.15,,,,238 [184],,three_figures,candidate_near_room,,"C4H8Br2 dl-2,3-Dibromobutane | e=5.758 | t=25 C | alpha=- | range=- | refs=238 [184]"
nbs514:p20:012,20,C. ORGANIC LIQUIDS,C4H8Br2,"1,2-Dibromo-2-methylpropane",4.1,20,293.15,,,,27,f=5x10^8 cycles/sec,two_or_less,candidate_near_room,,"C4H8Br2 1,2-Dibromo-2-methylpropane | e=4.1 | t=20 C | alpha=- | range=- | refs=27"
nbs514:p20:013,20,C. ORGANIC LIQUIDS,C4H8Cl2,"1,4-Dichlorobutane",8.90,25,298.15,3070.00,a,"1,55",272,,three_figures,candidate_near_room,,"C4H8Cl2 1,4-Dichlorobutane | e=8.90 | t=25 C | alpha=3.07 | range=1,55 | refs=272"
nbs514:p20:014,20,C. ORGANIC LIQUIDS,C4H8Cl2,"1,2-Dichloro-2-methylpropane",7.22,20,293.15,,,,247,,three_figures,candidate_near_room,,"C4H8Cl2 1,2-Dichloro-2-methylpropane | e=7.22 | t=20 C | alpha=- | range=- | refs=247"
nbs514:p20:015,20,C. ORGANIC LIQUIDS,C4H8Cl2O,"beta,beta'-Dichlorodiethyl ether",21.2,20,293.15,,,,156,,three_figures,candidate_near_room,,"C4H8Cl2O beta,beta'-Dichlorodiethyl ether | e=21.2 | t=20 C | alpha=- | range=- | refs=156"
nbs514:p20:016,20,C. ORGANIC LIQUIDS,C4H8N2O6,"1,3-Butanediol dinitrate",18.9,20,293.15,,,,244,,two_or_less,candidate_near_room,,"C4H8N2O6 1,3-Butanediol dinitrate | e=18.9 | t=20 C | alpha=- | range=- | refs=244"
nbs514:p20:017,20,C. ORGANIC LIQUIDS,C4H8N2O6,"2,3-Butanediol dinitrate",28.8,20,293.15,,,,244,,two_or_less,candidate_near_room,,"C4H8N2O6 2,3-Butanediol dinitrate | e=28.8 | t=20 C | alpha=- | range=- | refs=244"
nbs514:p20:018,20,C. ORGANIC LIQUIDS,C4H8O,2-Butanone,18.51,20,293.15,207.000,alpha,"-60,60","240 [41,84,123]",,three_figures,candidate_near_room,,"C4H8O 2-Butanone | e=18.51 | t=20 C | alpha=0.207(alpha) | range=-60,60 | refs=240 [41,84,123]"
nbs514:p20:019,20,C. ORGANIC LIQUIDS,C4H8O,Butyraldehyde,13.4,26,299.15,,,,41,,three_figures,candidate_near_room,,C4H8O Butyraldehyde | e=13.4 | t=26 C | alpha=- | range=- | refs=41
nbs514:p20:020,20,C. ORGANIC LIQUIDS,C4H8O2,Butyric acid,2.97,20,293.15,-230.00,a,"10,70","96,149 [2,7]",,three_figures,candidate_near_room,,"C4H8O2 Butyric acid | e=2.97 | t=20 C | alpha=-0.23 | range=10,70 | refs=96,149 [2,7]"
nbs514:p20:021,20,C. ORGANIC LIQUIDS,C4H8O2,Propyl formate,7.72,19,292.15,,,,7 [1],f=4x10^8 cycles/sec,two_or_less,candidate_near_room,,C4H8O2 Propyl formate | e=7.72 | t=19 C | alpha=- | range=- | refs=7 [1]
nbs514:p20:022,20,C. ORGANIC LIQUIDS,C4H8O2,Ethyl acetate,6.02,25,298.15,1500.0,a,at 25,"8,63,276",,three_figures,candidate_near_room,,"C4H8O2 Ethyl acetate | e=6.02 | t=25 C | alpha=1.5 | range=at 25 | refs=8,63,276"
nbs514:p20:023,20,C. ORGANIC LIQUIDS,C4H8O2,Methyl propionate,5.5,19,292.15,,,,27,f=5x10^8 cycles/sec,two_or_less,candidate_near_room,,C4H8O2 Methyl propionate | e=5.5 | t=19 C | alpha=- | range=- | refs=27
nbs514:p20:024,20,C. ORGANIC LIQUIDS,C4H8O2,"1,4-Dioxane",2.209,25,298.15,170.000,a,"20,50","144,156,196,230,231,240a,258,271,276",,four_figures,candidate_near_room,,"C4H8O2 1,4-Dioxane | e=2.209 | t=25 C | alpha=0.170 | range=20,50 | refs=144,156,196,230,231,240a,258,271,276"
nbs514:p20:025,20,C. ORGANIC LIQUIDS,C4H8O3,beta-Hydroxyethyl acetate (Glycol monoacetate),13.0,30,303.15,,,,261,,three_figures,candidate_near_room,,C4H8O3 beta-Hydroxyethyl acetate (Glycol monoacetate) | e=13.0 | t=30 C | alpha=- | range=- | refs=261
nbs514:p21:001,21,C. ORGANIC LIQUIDS,C4H9Br,1-Bromobutane,7.07,20,293.15,150.000,alpha,"10,90","97,243,272",,three_figures,candidate_near_room,,"C4H9Br 1-Bromobutane | e=7.07 | t=20 C | alpha=0.150(alpha) | range=10,90 | refs=97,243,272"
nbs514:p21:002,21,C. ORGANIC LIQUIDS,C4H9Br,1-Bromo-2-methylpropane,7.18,25,298.15,2800.0,a,"1,55",272,,three_figures,candidate_near_room,,"C4H9Br 1-Bromo-2-methylpropane | e=7.18 | t=25 C | alpha=2.8 | range=1,55 | refs=272"
nbs514:p21:003,21,C. ORGANIC LIQUIDS,C4H9Br,2-Bromobutane,8.64,25,298.15,3300.00,a,"1,55",272,,three_figures,candidate_near_room,,"C4H9Br 2-Bromobutane | e=8.64 | t=25 C | alpha=3.30 | range=1,55 | refs=272"
nbs514:p21:004,21,C. ORGANIC LIQUIDS,C4H9Br,2-Bromo-2-methylpropane,10.15,25,298.15,5200.00,a,"-15,55","213,243,272",,four_figures,candidate_near_room,,"C4H9Br 2-Bromo-2-methylpropane | e=10.15 | t=25 C | alpha=5.20 | range=-15,55 | refs=213,243,272"
nbs514:p21:005,21,C. ORGANIC LIQUIDS,C4H9Cl,1-Chlorobutane,7.39,20,293.15,173.000,alpha,"-10,70","97,242",,three_figures,candidate_near_room,,"C4H9Cl 1-Chlorobutane | e=7.39 | t=20 C | alpha=0.173(alpha) | range=-10,70 | refs=97,242"
nbs514:p21:006,21,C. ORGANIC LIQUIDS,C4H9I,1-Iodobutane,6.22,20,293.15,135.000,alpha,"0,80","41,97,242",,three_figures,candidate_near_room,,"C4H9I 1-Iodobutane | e=6.22 | t=20 C | alpha=0.135(alpha) | range=0,80 | refs=41,97,242"
nbs514:p21:007,21,C. ORGANIC LIQUIDS,C4H9I,1-Iodo-2-methylpropane,6.47,20,293.15,,,,242,,three_figures,candidate_near_room,,C4H9I 1-Iodo-2-methylpropane | e=6.47 | t=20 C | alpha=- | range=- | refs=242
nbs514:p21:008,21,C. ORGANIC LIQUIDS,C4H9I,2-Iodopropane,7.87,20,293.15,,,,242,,three_figures,candidate_near_room,name retained as printed despite formula grouping,C4H9I 2-Iodopropane | e=7.87 | t=20 C | alpha=- | range=- | refs=242
nbs514:p21:009,21,C. ORGANIC LIQUIDS,C4H9I,2-Iodo-2-methylpropane,8.42,20,293.15,,,,242,,three_figures,candidate_near_room,,C4H9I 2-Iodo-2-methylpropane | e=8.42 | t=20 C | alpha=- | range=- | refs=242
nbs514:p21:010,21,C. ORGANIC LIQUIDS,C4H9NO,2-Butanone oxime,3.4,20,293.15,,,,27,f=5x10^8 cycles/sec,two_or_less,candidate_near_room,,C4H9NO 2-Butanone oxime | e=3.4 | t=20 C | alpha=- | range=- | refs=27
nbs514:p21:011,21,C. ORGANIC LIQUIDS,C4H9NO,Morpholine,7.33,25,298.15,,,,225,,three_figures,candidate_near_room,,C4H9NO Morpholine | e=7.33 | t=25 C | alpha=- | range=- | refs=225
nbs514:p21:012,21,C. ORGANIC LIQUIDS,C4H9NO3,Butyl nitrate,13.1,20,293.15,,,,244,,three_figures,candidate_near_room,,C4H9NO3 Butyl nitrate | e=13.1 | t=20 C | alpha=- | range=- | refs=244
nbs514:p21:013,21,C. ORGANIC LIQUIDS,C4H9NO3,Isobutyl nitrate,11.7,19,292.15,,,,14,f=3.6x10^8 cycles/sec,three_figures,candidate_near_room,,C4H9NO3 Isobutyl nitrate | e=11.7 | t=19 C | alpha=- | range=- | refs=14
nbs514:p21:014,21,C. ORGANIC LIQUIDS,C4H10Hg,Diethyl mercury,2.3,23,296.15,,,,"17,22",,two_or_less,candidate_near_room,,"C4H10Hg Diethyl mercury | e=2.3 | t=23 C | alpha=- | range=- | refs=17,22"
nbs514:p21:015,21,C. ORGANIC LIQUIDS,C4H10O,1-Butanol,17.8,20,293.15,300.000,alpha,"-40,20","81,222,278",,three_figures,candidate_near_room,,"C4H10O 1-Butanol | e=17.8 | t=20 C | alpha=0.300(alpha) | range=-40,20 | refs=81,222,278"
nbs514:p21:016,21,C. ORGANIC LIQUIDS,C4H10O,1-Butanol,17.1,25,298.15,335.000,alpha,"25,70",279,,three_figures,candidate_near_room,,"C4H10O 1-Butanol | e=17.1 | t=25 C | alpha=0.335(alpha) | range=25,70 | refs=279"
nbs514:p21:017,21,C. ORGANIC LIQUIDS,C4H10O,2-Methyl-1-propanol,17.7,25,298.15,377.000,alpha,"20,90","12,85,103,112,222",,three_figures,candidate_near_room,,"C4H10O 2-Methyl-1-propanol | e=17.7 | t=25 C | alpha=0.377(alpha) | range=20,90 | refs=12,85,103,112,222"
nbs514:p21:018,21,C. ORGANIC LIQUIDS,C4H10O,2-Butanol,15.8,25,298.15,,,,222,,three_figures,candidate_near_room,,C4H10O 2-Butanol | e=15.8 | t=25 C | alpha=- | range=- | refs=222
nbs514:p22:001,22,C. ORGANIC LIQUIDS,C4H10O,2-Methyl-2-propanol,10.9,30,303.15,,,,"109 [43,112,142,157,261]",,three_figures,candidate_near_room,,"C4H10O 2-Methyl-2-propanol | e=10.9 | t=30 C | alpha=- | range=- | refs=109 [43,112,142,157,261]"
nbs514:p22:002,22,C. ORGANIC LIQUIDS,C4H10O,Ethyl ether,4.335,20,293.15,2000.0,a,at 20,"12,35,62,96,251",,four_figures,candidate_near_room,,"C4H10O Ethyl ether | e=4.335 | t=20 C | alpha=2.0 | range=at 20 | refs=12,35,62,96,251"
nbs514:p22:003,22,C. ORGANIC LIQUIDS,C4H10O,Ethyl ether,4.34,20,293.15,217.000,alpha,"-40,30","207 [36,80,143,187]",,three_figures,candidate_near_room,source marked dielectric as chosen to conform,"C4H10O Ethyl ether | e=4.34 | t=20 C | alpha=0.217(alpha) | range=-40,30 | refs=207 [36,80,143,187]"
nbs514:p22:004,22,C. ORGANIC LIQUIDS,C4H10O2,"1,4-Butanediol",32.9,15,288.15,,,,236,,three_figures,candidate_near_room,,"C4H10O2 1,4-Butanediol | e=32.9 | t=15 C | alpha=- | range=- | refs=236"
nbs514:p22:005,22,C. ORGANIC LIQUIDS,C4H10O2,"1,4-Butanediol",30.2,30,303.15,,,,236,,three_figures,candidate_near_room,,"C4H10O2 1,4-Butanediol | e=30.2 | t=30 C | alpha=- | range=- | refs=236"
nbs514:p22:006,22,C. ORGANIC LIQUIDS,C4H10O2,"1,1-Dimethoxyethane",3.49,20,293.15,,,,298,,three_figures,candidate_near_room,,"C4H10O2 1,1-Dimethoxyethane | e=3.49 | t=20 C | alpha=- | range=- | refs=298"
nbs514:p22:007,22,C. ORGANIC LIQUIDS,C4H10O3S,Ethyl sulfite,15.9,20,293.15,,,,26,,three_figures,candidate_near_room,,C4H10O3S Ethyl sulfite | e=15.9 | t=20 C | alpha=- | range=- | refs=26
nbs514:p22:008,22,C. ORGANIC LIQUIDS,C4H10O4S,Ethyl sulfate,29.2,20,293.15,240.00,alpha,"-25,20",122,,three_figures,candidate_near_room,,"C4H10O4S Ethyl sulfate | e=29.2 | t=20 C | alpha=0.24(alpha) | range=-25,20 | refs=122"
nbs514:p22:009,22,C. ORGANIC LIQUIDS,C4H10S,1-Butanethiol,4.95,25,298.15,,,,140,,three_figures,candidate_near_room,,C4H10S 1-Butanethiol | e=4.95 | t=25 C | alpha=- | range=- | refs=140
nbs514:p22:010,22,C. ORGANIC LIQUIDS,C4H10S,Ethyl sulfide,5.72,25,298.15,,,,140,,three_figures,candidate_near_room,,C4H10S Ethyl sulfide | e=5.72 | t=25 C | alpha=- | range=- | refs=140
nbs514:p22:011,22,C. ORGANIC LIQUIDS,C4H10Zn,Diethyl zinc,2.55,20,293.15,,,,132,,two_or_less,candidate_near_room,,C4H10Zn Diethyl zinc | e=2.55 | t=20 C | alpha=- | range=- | refs=132
nbs514:p22:012,22,C. ORGANIC LIQUIDS,C4H11N,Butylamine,5.3,21,294.15,,,,14,f=3.6x10^8 cycles/sec,two_or_less,candidate_near_room,,C4H11N Butylamine | e=5.3 | t=21 C | alpha=- | range=- | refs=14
nbs514:p22:013,22,C. ORGANIC LIQUIDS,C4H11N,Isobutylamine,4.4,21,294.15,,,,14,f=3.6x10^8 cycles/sec,two_or_less,candidate_near_room,,C4H11N Isobutylamine | e=4.4 | t=21 C | alpha=- | range=- | refs=14
nbs514:p22:014,22,C. ORGANIC LIQUIDS,C4H11N,Diethylamine,3.6,22,295.15,,,,"14,22",f=3.6x10^8 cycles/sec,two_or_less,candidate_near_room,,"C4H11N Diethylamine | e=3.6 | t=22 C | alpha=- | range=- | refs=14,22"
nbs514:p22:015,22,C. ORGANIC LIQUIDS,C4H12O4Si,Tetramethyl silicate,6.0,20,293.15,,,,22,f=3.6x10^8 cycles/sec,two_or_less,candidate_exception,temperature printed as ca 20 C,C4H12O4Si Tetramethyl silicate | e=6.0 | t=ca 20 C | alpha=- | range=- | refs=22
nbs514:p22:016,22,C. ORGANIC LIQUIDS,C5FeO5,Iron pentacarbonyl,2.60,20,293.15,,,,114,,three_figures,candidate_near_room,,C5FeO5 Iron pentacarbonyl | e=2.60 | t=20 C | alpha=- | range=- | refs=114
nbs514:p22:017,22,C. ORGANIC LIQUIDS,C5H4O2,Furfural,41.9,20,293.15,,,,26 [7],,two_or_less,candidate_near_room,,C5H4O2 Furfural | e=41.9 | t=20 C | alpha=- | range=- | refs=26 [7]
nbs514:p22:018,22,C. ORGANIC LIQUIDS,C5H5N,Pyridine,12.3,25,298.15,,,,"51,53,159 [166]",,three_figures,candidate_near_room,,"C5H5N Pyridine | e=12.3 | t=25 C | alpha=- | range=- | refs=51,53,159 [166]"
nbs514:p22:019,22,C. ORGANIC LIQUIDS,C5H7NO2,Ethyl cyanoacetate,26.9,20,293.15,,,,"7,17,26",,two_or_less,candidate_near_room,,"C5H7NO2 Ethyl cyanoacetate | e=26.9 | t=20 C | alpha=- | range=- | refs=7,17,26"
nbs514:p22:020,22,C. ORGANIC LIQUIDS,C5H7NO2,alpha-Cyanoethyl acetate,18.9,20,293.15,,,,17,f=4x10^8 cycles/sec,two_or_less,candidate_near_room,,C5H7NO2 alpha-Cyanoethyl acetate | e=18.9 | t=20 C | alpha=- | range=- | refs=17
