Repository: LittleAlety/electrolyte-solvent-dielectric-ml

# 电解液溶剂筛选：可审计的多通道机器学习管线

> **2026-11-28 · PLAN B 生产失败诊断**：[根因分析](outputs/b750_completion/failure_diagnostics/FAILURE_ANALYSIS.md) · [执行报告](outputs/b750_completion/COMPLETION_REPORT.md)。214条测试通过；38/67合格，剩余21个几何步数耗尽、1个超时中断、7个从未启动。首轮5个续算全部合格，当前状态 BLOCKED_NEEDS_SUBMISSION。历史目标泄漏、方法错标、CM截断和点级CI解释已由[科学更正](outputs/b750_completion/scientific_errata.json)取代。

> An auditable, pre-registered machine-learning pipeline for electrolyte-solvent
> screening: static permittivity (epsilon), viscosity (eta), the orbital window
> (HOMO / LUMO), and redox potential - with a frozen main scoreboard, a shot ledger,
> and every negative result retained rather than routed around.

File: data/interim/nbs514_organic_part3.csv
source_id,source_page,section,formula,compound_name,dielectric,t_C,T_K,alpha_1e5,alpha_kind,valid_range_C,references,frequency_note,source_quality,eligibility_status,notes,raw_line
nbs514:p33:001,33,C. Organic Liquids,C7H14O2,Amyl acetate,4.75,20,293.15,1200,a,at20,"7,8,10,57,160",,three_figures,candidate_near_room,,"C7H14O2 Amyl acetate 4.75 20 1.2 at20 7,8,10,57,160"
nbs514:p33:002,33,C. Organic Liquids,C7H14O2,Isoamyl acetate,4.63,30,303.15,1300,a,"30,40","260,276",,three_figures,candidate_near_room,,"C7H14O2 Isoamyl acetate 4.63 30 1.3 30,40 260,276"
nbs514:p33:003,33,C. Organic Liquids,C7H14O2,Propyl butyrate,4.3,20,293.15,,,,27,f=5x10^8 cycles/sec,two_or_less,candidate_near_room,,C7H14O2 Propyl butyrate 4.3 20 27
nbs514:p33:004,33,C. Organic Liquids,C7H14O2,Ethyl valerate,4.71,18,291.15,900,a,at18,"7,8 [27]",,three_figures,candidate_near_room,,"C7H14O2 Ethyl valerate 4.71 18 0.9 at18 7,8 [27]"
nbs514:p33:005,33,C. Organic Liquids,C7H15Br,1-Bromoheptane,5.33,25,298.15,1400,a,"25,70","90,97,272",,three_figures,candidate_near_room,,"C7H15Br 1-Bromoheptane 5.33 25 1.40 25,70 90,97,272"
nbs514:p33:006,33,C. Organic Liquids,C7H15Br,2-Bromoheptane,6.46,22,295.15,,,,90,,three_figures,candidate_near_room,,C7H15Br 2-Bromoheptane 6.46 22 90
nbs514:p33:007,33,C. Organic Liquids,C7H15Br,3-Bromoheptane,6.93,22,295.15,,,,90,,three_figures,candidate_near_room,,C7H15Br 3-Bromoheptane 6.93 22 90
nbs514:p33:008,33,C. Organic Liquids,C7H15Br,4-Bromoheptane,6.81,22,295.15,,,,90,,three_figures,candidate_near_room,,C7H15Br 4-Bromoheptane 6.81 22 90
nbs514:p33:009,33,C. Organic Liquids,C7H15BrO,1-Bromo-2-ethoxypentane,6.45,25,298.15,,,,150,,three_figures,candidate_near_room,,C7H15BrO 1-Bromo-2-ethoxypentane 6.45 25 150
nbs514:p33:010,33,C. Organic Liquids,C7H15BrO,2-Bromo-3-ethoxypentane,6.40,25,298.15,,,,150,,three_figures,candidate_near_room,,C7H15BrO 2-Bromo-3-ethoxypentane 6.40 25 150
nbs514:p33:011,33,C. Organic Liquids,C7H15BrO,3-Bromo-2-ethoxypentane,8.24,25,298.15,,,,150,,three_figures,candidate_near_room,,C7H15BrO 3-Bromo-2-ethoxypentane 8.24 25 150
nbs514:p33:012,33,C. Organic Liquids,C7H15Cl,1-Chloroheptane,5.48,22,295.15,,,,90,,three_figures,candidate_near_room,,C7H15Cl 1-Chloroheptane 5.48 22 90
nbs514:p33:013,33,C. Organic Liquids,C7H15Cl,2-Chloroheptane,6.52,22,295.15,,,,90,,three_figures,candidate_near_room,,C7H15Cl 2-Chloroheptane 6.52 22 90
nbs514:p33:014,33,C. Organic Liquids,C7H15Cl,3-Chloroheptane,6.70,22,295.15,,,,90,,three_figures,candidate_near_room,,C7H15Cl 3-Chloroheptane 6.70 22 90
nbs514:p33:015,33,C. Organic Liquids,C7H15Cl,4-Chloroheptane,6.54,22,295.15,,,,90,,three_figures,candidate_near_room,,C7H15Cl 4-Chloroheptane 6.54 22 90
nbs514:p33:016,33,C. Organic Liquids,C7H15I,1-Iodoheptane,4.92,22,295.15,,,,"90,242",,three_figures,candidate_near_room,,"C7H15I 1-Iodoheptane 4.92 22 90,242"
nbs514:p33:017,33,C. Organic Liquids,C7H15I,3-Iodoheptane,6.39,22,295.15,,,,90,,three_figures,candidate_near_room,,C7H15I 3-Iodoheptane 6.39 22 90
nbs514:p33:018,33,C. Organic Liquids,C7H16,Heptane,1.924,20,293.15,140,a,"-50,50","71,88,292",,four_figures,candidate_near_room,,"C7H16 Heptane 1.924 20 0.140 -50,50 71,88,292"
nbs514:p33:019,33,C. Organic Liquids,C7H16,2-Methylhexane,1.919,20,293.15,140,a,at20,71,,four_figures,candidate_near_room,,C7H16 2-Methylhexane 1.919 20 0.14 at20 71
nbs514:p33:020,33,C. Organic Liquids,C7H16,3-Methylhexane,1.927,20,293.15,140,a,at20,71,,four_figures,candidate_near_room,,C7H16 3-Methylhexane 1.927 20 0.14 at20 71
nbs514:p33:021,33,C. Organic Liquids,C7H16,3-Ethylpentane,1.939,20,293.15,146,a,"-120,80",71,,four_figures,candidate_near_room,,"C7H16 3-Ethylpentane 1.939 20 0.146 -120,80 71"
nbs514:p33:022,33,C. Organic Liquids,C7H16,"2,2-Dimethylpentane",1.912,20,293.15,146,a,"-120,80",71,,four_figures,candidate_near_room,,"C7H16 2,2-Dimethylpentane 1.912 20 0.146 -120,80 71"
nbs514:p33:023,33,C. Organic Liquids,C7H16,"2,3-Dimethylpentane",1.939,20,293.15,150,a,at20,71,,four_figures,candidate_near_room,,"C7H16 2,3-Dimethylpentane 1.939 20 0.15 at20 71"
nbs514:p33:024,33,C. Organic Liquids,C7H16,"2,4-Dimethylpentane",1.914,20,293.15,150,a,at20,71,,four_figures,candidate_near_room,,"C7H16 2,4-Dimethylpentane 1.914 20 0.15 at20 71"
nbs514:p33:025,33,C. Organic Liquids,C7H16,"3,3-Dimethylpentane",1.937,20,293.15,150,a,at20,71,,four_figures,candidate_near_room,,"C7H16 3,3-Dimethylpentane 1.937 20 0.15 at20 71"
nbs514:p33:026,33,C. Organic Liquids,C7H16,"2,2,3-Trimethylbutane",1.927,20,293.15,130,a,at20,71,,four_figures,candidate_near_room,,"C7H16 2,2,3-Trimethylbutane 1.927 20 0.13 at20 71"
nbs514:p34:001,34,C. Organic Liquids,C7H16O,1-Heptanol,12.10,22,295.15,,,,90,,four_figures,candidate_near_room,,C7H16O 1-Heptanol 12.10 22 90
nbs514:p34:002,34,C. Organic Liquids,C7H16O,2-Heptanol,9.21,22,295.15,,,,90,,three_figures,candidate_near_room,,C7H16O 2-Heptanol 9.21 22 90
nbs514:p34:003,34,C. Organic Liquids,C7H16O,3-Heptanol,6.86,22,295.15,,,,90,,three_figures,candidate_near_room,,C7H16O 3-Heptanol 6.86 22 90
nbs514:p34:004,34,C. Organic Liquids,C7H16O,4-Heptanol,6.17,22,295.15,,,,90,,three_figures,candidate_near_room,,C7H16O 4-Heptanol 6.17 22 90
nbs514:p34:005,34,C. Organic Liquids,C7H16O,Ethoxypentane,3.6,23,296.15,,,,29 [27],,two_or_less,candidate_near_room,,C7H16O Ethoxypentane 3.6 23 29 [27]
nbs514:p34:006,34,C. Organic Liquids,C7H16O,1-Ethoxy-3-methylbutane,3.96,20,293.15,1300,a,"20,50",66,,three_figures,candidate_near_room,,"C7H16O 1-Ethoxy-3-methylbutane 3.96 20 1.3 20,50 66"
nbs514:p34:007,34,C. Organic Liquids,C8H2Cl2F6,"4,5-Dichloro-1,3-bis(trifluoromethyl)-benzene",3.12,30,303.15,,,,255a,,three_figures,candidate_near_room,,"C8H2Cl2F6 4,5-Dichloro-1,3-bis(trifluoromethyl)-benzene 3.12 30 255a"
nbs514:p34:008,34,C. Organic Liquids,C8H3ClF6,"2-Chloro-1,3-bis(trifluoromethyl)-benzene",3.20,30,303.15,,,,255a,,three_figures,candidate_near_room,,"C8H3ClF6 2-Chloro-1,3-bis(trifluoromethyl)-benzene 3.20 30 255a"
nbs514:p34:009,34,C. Organic Liquids,C8H3ClF6,"4-Chloro-1,3-bis(trifluoromethyl)-benzene",5.44,30,303.15,,,,255a,,three_figures,candidate_near_room,,"C8H3ClF6 4-Chloro-1,3-bis(trifluoromethyl)-benzene 5.44 30 255a"
nbs514:p34:010,34,C. Organic Liquids,C8H4F6,"1,3-bis(trifluoromethyl)-benzene",5.98,30,303.15,,,,255a,,three_figures,candidate_near_room,,"C8H4F6 1,3-bis(trifluoromethyl)-benzene 5.98 30 255a"
nbs514:p34:011,34,C. Organic Liquids,C8H6,Ethynylbenzene,2.98,25,298.15,,,,257,,three_figures,candidate_near_room,,C8H6 Ethynylbenzene (Phenylacetylene) 2.98 25 257
nbs514:p34:012,34,C. Organic Liquids,C8H6Cl2,"2,5-Dichlorostyrene",2.58,25,298.15,,,,279,,three_figures,candidate_near_room,,"C8H6Cl2 2,5-Dichlorostyrene 2.58 25 279"
nbs514:p34:013,34,C. Organic Liquids,C8H6O,Phenoxyacetylene,4.76,25,298.15,,,,257,,three_figures,candidate_near_room,,C8H6O Phenoxyacetylene 4.76 25 257
nbs514:p34:014,34,C. Organic Liquids,C8H7Cl3,"beta-Chloroethyl-2,5-dichlorobenzene",5.20,24,297.15,,,,279,,three_figures,candidate_near_room,,"C8H7Cl3 beta-Chloroethyl-2,5-dichlorobenzene 5.20 24 279"
nbs514:p34:015,34,C. Organic Liquids,C8H7N,o-Tolunitrile,18.5,23,296.15,,,,13,f=3.6x10^8 cycles/sec,three_figures,candidate_near_room,,C8H7N o-Tolunitrile 18.5^b 23 13
nbs514:p34:016,34,C. Organic Liquids,C8H7N,Phenylacetonitrile,18.7,27,300.15,,,,"41 [7,13,17,26]",,three_figures,candidate_near_room,,"C8H7N Phenylacetonitrile 18.7 27 41 [7,13,17,26]"
nbs514:p34:017,34,C. Organic Liquids,C8H7NO,Mandelonitrile,17.8,23,296.15,,,,14 [39],f=3.6x10^8 cycles/sec,three_figures,candidate_near_room,,C8H7NO Mandelonitrile 17.8^b 23 14 [39]
nbs514:p34:018,34,C. Organic Liquids,C8H7NO4,Methyl o-nitrobenzoate,27.8,27,300.15,,,,107,,three_figures,candidate_near_room,,C8H7NO4 Methyl o-nitrobenzoate 27.8 27 107
nbs514:p34:019,34,C. Organic Liquids,C8H8,Styrene,2.43,25,298.15,,,,"162,196,279",,three_figures,candidate_near_room,,"C8H8 Styrene (Phenylethylene) 2.43 25 162,196,279"
nbs514:p34:020,34,C. Organic Liquids,C8H8O,Phenylacetaldehyde,4.8,20,293.15,,,,7,f=4x10^8 cycles/sec,two_or_less,candidate_near_room,,C8H8O Phenylacetaldehyde 4.8^a 20 7
nbs514:p34:021,34,C. Organic Liquids,C8H8O,Acetophenone,17.39,25,298.15,4000,a,at25,"138,260 [12,26,117]",,four_figures,candidate_near_room,,"C8H8O Acetophenone 17.39 25 4. at25 138,260 [12,26,117]"
nbs514:p35:001,35,C. Organic Liquids,C8H8O2,Phenyl acetate,5.23,20,293.15,700,a,at20,"7,8,10,57",,three_figures,candidate_near_room,,"C8H8O2 Phenyl acetate 5.23 20 0.7 at20 7,8,10,57"
nbs514:p35:002,35,C. Organic Liquids,C8H8O2,Methyl benzoate,6.59,20,293.15,140,alpha,"20,50","7,8,56,66,260",,three_figures,candidate_near_room,,"C8H8O2 Methyl benzoate 6.59 20 0.14(alpha) 20,50 7,8,56,66,260"
nbs514:p35:003,35,C. Organic Liquids,C8H8O2,p-Methoxybenzaldehyde,22.3,22,295.15,,,,41 [17],,three_figures,candidate_near_room,,C8H8O2 p-Methoxybenzaldehyde (Anisaldehyde) 22.3 22 41 [17]
nbs514:p35:004,35,C. Organic Liquids,C8H8O3,Methyl salicylate,9.41,30,303.15,3100,a,"30,40","261,276",,three_figures,candidate_near_room,,"C8H8O3 Methyl salicylate 9.41 30 3.1 30,40 261,276"
nbs514:p35:005,35,C. Organic Liquids,C8H10,Ethylbenzene,2.412,20,293.15,,,,"3,248 [35]",,four_figures,candidate_near_room,,"C8H10 Ethylbenzene 2.412 20 3,248 [35]"
nbs514:p35:006,35,C. Organic Liquids,C8H10,o-Xylene,2.568,20,293.15,266,a,"-20,130","3,107,116,196",,four_figures,candidate_near_room,,"C8H10 o-Xylene 2.568 20 0.266 -20,130 3,107,116,196"
nbs514:p35:007,35,C. Organic Liquids,C8H10,m-Xylene,2.374,20,293.15,195,a,"-40,180","3,12,16,35,107,116,207,229",,four_figures,candidate_near_room,,"C8H10 m-Xylene 2.374 20 0.195 -40,180 3,12,16,35,107,116,207,229"
nbs514:p35:008,35,C. Organic Liquids,C8H10,p-Xylene,2.270,20,293.15,160,a,"20,130","62,107,116,128,196,248,271",,four_figures,candidate_near_room,,"C8H10 p-Xylene 2.270 20 0.160 20,130 62,107,116,128,196,248,271"
nbs514:p35:009,35,C. Organic Liquids,C8H10O,1-Phenylethanol,8.90,20,293.15,220,alpha,"20,90",256,,three_figures,candidate_near_room,,"C8H10O 1-Phenylethanol 8.90 20 0.22(alpha) 20,90 256"
nbs514:p35:010,35,C. Organic Liquids,C8H10O,2-Phenylethanol,13.0,20,293.15,,,,256,,three_figures,candidate_near_room,,C8H10O 2-Phenylethanol 13.0 20 256
nbs514:p35:011,35,C. Organic Liquids,C8H10O,Ethoxybenzene,4.22,20,293.15,900,a,"20,50","66,260 [56]",,three_figures,candidate_near_room,,"C8H10O Ethoxybenzene (Phenetole) 4.22 20 0.90 20,50 66,260 [56]"
nbs514:p35:012,35,C. Organic Liquids,C8H10O,o-Methoxytoluene,3.57,20,293.15,,,,"23 [22,27]",,three_figures,candidate_near_room,,"C8H10O o-Methoxytoluene 3.57 20 23 [22,27]"
nbs514:p35:013,35,C. Organic Liquids,C8H10O,m-Methoxytoluene,4.08,20,293.15,,,,23 [27],,three_figures,candidate_near_room,,C8H10O m-Methoxytoluene 4.08 20 23 [27]
nbs514:p35:014,35,C. Organic Liquids,C8H10O,p-Methoxytoluene,4.03,20,293.15,,,,23 [27],,three_figures,candidate_near_room,,C8H10O p-Methoxytoluene 4.03 20 23 [27]
nbs514:p35:015,35,C. Organic Liquids,C8H10O,"3,4-Dimethyl-1-hydroxybenzene",4.8,17,290.15,,,,27,f=5x10^8 cycles/sec,two_or_less,candidate_near_room,,"C8H10O 3,4-Dimethyl-1-hydroxybenzene 4.8^n 17 27"
nbs514:p35:016,35,C. Organic Liquids,C8H10O2,2-Methoxy-4-methylphenol,11.,16,289.15,,,,"4,8",,two_or_less,candidate_near_room,,"C8H10O2 2-Methoxy-4-methylphenol (Creosol) 11. 16 4,8"
nbs514:p35:017,35,C. Organic Liquids,C8H10O2,o-Dimethoxybenzene,4.5,23,296.15,,,,32,,two_or_less,candidate_near_room,,C8H10O2 o-Dimethoxybenzene (Veratrole) 4.5 23 32
nbs514:p35:018,35,C. Organic Liquids,C8H11N,Methylbenzylamine,4.4,19,292.15,,,,27,f=5x10^8 cycles/sec,two_or_less,candidate_near_room,,C8H11N Methylbenzylamine 4.4^n 19 27
nbs514:p35:019,35,C. Organic Liquids,C8H11N,N-Ethylaniline,5.76,20,293.15,2000,a,"0,20","26,53 [27]",,three_figures,candidate_near_room,,"C8H11N N-Ethylaniline 5.76 20 2. 0,20 26,53 [27]"
nbs514:p35:020,35,C. Organic Liquids,C8H11N,"N,N-Dimethylaniline",4.91,20,293.15,2000,a,at20,"26,56,159,171,178,194",,three_figures,candidate_near_room,,"C8H11N N,N-Dimethylaniline 4.91 20 2. at20 26,56,159,171,178,194"
nbs514:p35:021,35,C. Organic Liquids,C8H11N,"2,4-Dimethylaniline",4.9,20,293.15,,,,"14,22,27",f=5x10^8 cycles/sec,two_or_less,candidate_near_room,,"C8H11N 2,4-Dimethylaniline 4.9^n 20 14,22,27"
nbs514:p35:022,35,C. Organic Liquids,C8H12O4,Ethyl fumarate,6.58,23,296.15,,,,186 [167],,three_figures,candidate_near_room,,C8H12O4 Ethyl fumarate 6.58 23 186 [167]
nbs514:p35:023,35,C. Organic Liquids,C8H12O4,Ethyl maleate,8.58,23,296.15,,,,186 [167],,three_figures,candidate_near_room,,C8H12O4 Ethyl maleate 8.58 23 186 [167]
nbs514:p36:001,36,C. Organic Liquids,C8H14O3,Butyric anhydride,12.8,20,293.15,,,,27,f=5x10^8 cycles/sec,three_figures,candidate_near_room,,C8H14O3 Butyric anhydride 12.8^n 20 27
nbs514:p36:002,36,C. Organic Liquids,C8H14O3,Isobutyric anhydride,13.6,20,293.15,,,,17 [27],f=4x10^8 cycles/sec,three_figures,candidate_near_room,,C8H14O3 Isobutyric anhydride 13.6^a 20 17 [27]
nbs514:p36:003,36,C. Organic Liquids,C8H14O4,Diethyl succinate,6.64,30,303.15,1000,a,"30,40",260,,three_figures,candidate_near_room,,"C8H14O4 Diethyl succinate 6.64 30 1.0 30,40 260"
nbs514:p36:004,36,C. Organic Liquids,C8H14O4,"meso-2,3-Diacetoxybutane",6.644,25,298.15,,,,238,,four_figures,candidate_near_room,,"C8H14O4 meso-2,3-Diacetoxybutane 6.644 25 238"
nbs514:p36:005,36,C. Organic Liquids,C8H14O4,"dl-2,3-Diacetoxybutane",5.10,25,298.15,,,,238,,three_figures,candidate_exception,v-extrapolated from mixtures containing both isomers,"C8H14O4 dl-2,3-Diacetoxybutane 5.10^v 25 238"
nbs514:p36:006,36,C. Organic Liquids,C8H16,cis-3-Octene,2.062,25,298.15,,,,239,,four_figures,candidate_near_room,,C8H16 cis-3-Octene 2.062 25 239
nbs514:p36:007,36,C. Organic Liquids,C8H16,trans-3-Octene,2.002,25,298.15,,,,239,,four_figures,candidate_near_room,,C8H16 trans-3-Octene 2.002 25 239
nbs514:p36:008,36,C. Organic Liquids,C8H16,cis-4-Octene,2.053,25,298.15,,,,239,,four_figures,candidate_near_room,,C8H16 cis-4-Octene 2.053 25 239
nbs514:p36:009,36,C. Organic Liquids,C8H16,trans-4-Octene,2.004,25,298.15,,,,239,,four_figures,candidate_near_room,,C8H16 trans-4-Octene 2.004 25 239
nbs514:p36:010,36,C. Organic Liquids,C8H16,3-Methyl-2-heptene,2.44,20,293.15,,,,283,,three_figures,candidate_exception,t-mixture of cis-trans isomers,C8H16 3-Methyl-2-heptene 2.44^t 20 283
nbs514:p36:011,36,C. Organic Liquids,C8H16,"2,5-Dimethyl-2-hexene",2.43,20,293.15,,,,283,,three_figures,candidate_near_room,,"C8H16 2,5-Dimethyl-2-hexene 2.43 20 283"
nbs514:p36:012,36,C. Organic Liquids,C8H16,"3,5-Dimethyl-2-hexene",2.65,20,293.15,,,,283,,three_figures,candidate_exception,t-mixture of cis-trans isomers,"C8H16 3,5-Dimethyl-2-hexene 2.65^t 20 283"
nbs514:p36:013,36,C. Organic Liquids,C8H16O,2-Octanone,10.39,20,293.15,215,alpha,"0,60","240 [7,84]",,four_figures,candidate_near_room,,"C8H16O 2-Octanone 10.39 20 0.215(alpha) 0,60 240 [7,84]"
nbs514:p36:014,36,C. Organic Liquids,C8H16O2,Caprylic acid,2.45,20,293.15,,,,181,,three_figures,candidate_near_room,,C8H16O2 Caprylic acid 2.45 20 181
nbs514:p36:015,36,C. Organic Liquids,C8H16O2,Isoamyl propionate,4.2,20,293.15,,,,27,f=5x10^8 cycles/sec,two_or_less,candidate_near_room,,C8H16O2 Isoamyl propionate 4.2^n 20 27
nbs514:p36:016,36,C. Organic Liquids,C8H16O2,Isobutyl butyrate,4.1,20,293.15,,,,27,f=5x10^8 cycles/sec,two_or_less,candidate_near_room,,C8H16O2 Isobutyl butyrate 4.1^n 20 27
nbs514:p36:017,36,C. Organic Liquids,C8H16O2,Propyl valerate,4.0,19,292.15,,,,27,f=5x10^8 cycles/sec,two_or_less,candidate_near_room,,C8H16O2 Propyl valerate 4.0^n 19 27
nbs514:p36:018,36,C. Organic Liquids,C8H17Br,1-Bromooctane,5.00,25,298.15,1330,a,"1,55",272,,three_figures,candidate_near_room,,"C8H17Br 1-Bromooctane 5.00 25 1.33 1,55 272"
nbs514:p36:019,36,C. Organic Liquids,C8H17Cl,1-Chlorooctane,5.05,25,298.15,1700,a,"1,55",272,,three_figures,candidate_near_room,,"C8H17Cl 1-Chlorooctane 5.05 25 1.70 1,55 272"
nbs514:p36:020,36,C. Organic Liquids,C8H17I,1-Iodooctane,4.62,25,298.15,1170,a,"1,55","242,272",,three_figures,candidate_near_room,,"C8H17I 1-Iodooctane 4.62 25 1.17 1,55 242,272"
nbs514:p36:021,36,C. Organic Liquids,C8H17I,2-Iodooctane,5.77,20,293.15,,,,242,,three_figures,candidate_near_room,,C8H17I 2-Iodooctane 5.77 20 242
nbs514:p36:022,36,C. Organic Liquids,C8H18,n-Octane,1.948,20,293.15,130,a,"-50,50",88 [35],,four_figures,candidate_near_room,,"C8H18 n-Octane 1.948 20 0.130 -50,50 88 [35]"
nbs514:p36:023,36,C. Organic Liquids,C8H18,"2,2,3-Trimethylpentane",1.96,20,293.15,,,,35,,three_figures,candidate_near_room,,"C8H18 2,2,3-Trimethylpentane 1.96 20 35"
nbs514:p36:024,36,C. Organic Liquids,C8H18,"2,2,4-Trimethylpentane",1.940,20,293.15,142,a,"-100,100",71,,four_figures,candidate_near_room,,"C8H18 2,2,4-Trimethylpentane 1.940 20 0.142 -100,100 71"
nbs514:p37:001,37,C. Organic Liquids,C8H18O,1-Octanol,10.34,20,293.15,410,alpha,"20,60","81,82",,four_figures,candidate_near_room,,"C8H18O 1-Octanol 10.34 20 0.410(alpha) 20,60 81,82"
nbs514:p37:002,37,C. Organic Liquids,C8H18O,2-Octanol,8.20,20,293.15,,,,"82,217",,three_figures,candidate_near_room,,"C8H18O 2-Octanol 8.20 20 82,217"
nbs514:p37:003,37,C. Organic Liquids,C8H18O,3-Octanol,7.03,20,293.15,,,,82,,three_figures,candidate_near_room,,C8H18O 3-Octanol 7.03 20 82
nbs514:p37:004,37,C. Organic Liquids,C8H18O,4-Octanol,5.12,20,293.15,,,,82,,three_figures,candidate_near_room,,C8H18O 4-Octanol 5.12 20 82
nbs514:p37:005,37,C. Organic Liquids,C8H18O,2-Methyl-1-heptanol,5.15,20,293.15,,,,82,,three_figures,candidate_near_room,,C8H18O 2-Methyl-1-heptanol 5.15 20 82
nbs514:p37:006,37,C. Organic Liquids,C8H18O,3-Methyl-1-heptanol,2.87,20,293.15,,,,82,,three_figures,candidate_near_room,,C8H18O 3-Methyl-1-heptanol 2.87 20 82
nbs514:p37:007,37,C. Organic Liquids,C8H18O,4-Methyl-1-heptanol,4.53,20,293.15,,,,82,,three_figures,candidate_near_room,,C8H18O 4-Methyl-1-heptanol 4.53 20 82
nbs514:p37:008,37,C. Organic Liquids,C8H18O,5-Methyl-1-heptanol,7.47,20,293.15,430,alpha,"-20,43",82,,three_figures,candidate_near_room,,"C8H18O 5-Methyl-1-heptanol 7.47 20 0.430(alpha) -20,43 82"
nbs514:p37:009,37,C. Organic Liquids,C8H18O,6-Methyl-1-heptanol,10.27,20,293.15,404,alpha,"17,55",82,,four_figures,candidate_near_room,,"C8H18O 6-Methyl-1-heptanol 10.27 20 0.404(alpha) 17,55 82"
nbs514:p37:010,37,C. Organic Liquids,C8H18O,2-Methyl-2-heptanol,3.46,25,298.15,-300,a,"5,50",82,,three_figures,candidate_near_room,,"C8H18O 2-Methyl-2-heptanol 3.46 25 -0.30 5,50 82"
nbs514:p38:001,38,C. Organic Liquids,C8H18O,3-Methyl-2-heptanol,7.33,20,293.15,230,alpha,"-8,30",82,,three_figures,candidate_near_room,,"C8H18O 3-Methyl-2-heptanol 7.33 20 0.23(alpha) -8,30 82"
nbs514:p38:002,38,C. Organic Liquids,C8H18O,4-Methyl-2-heptanol,3.63,20,293.15,,,,82,,three_figures,candidate_near_room,,C8H18O 4-Methyl-2-heptanol 3.63 20 82
nbs514:p38:003,38,C. Organic Liquids,C8H18O,6-Methyl-2-heptanol,6.20,20,293.15,,,,82,,three_figures,candidate_near_room,,C8H18O 6-Methyl-2-heptanol 6.20 20 82
nbs514:p38:004,38,C. Organic Liquids,C8H18O,2-Methyl-3-heptanol,3.37,20,293.15,-1300,a,"-12,35",82,,three_figures,candidate_near_room,,"C8H18O 2-Methyl-3-heptanol 3.37 20 -1.30 -12,35 82"
nbs514:p38:005,38,C. Organic Liquids,C8H18O,3-Methyl-3-heptanol,3.74,20,293.15,,,,82,,three_figures,candidate_near_room,,C8H18O 3-Methyl-3-heptanol 3.74 20 82
nbs514:p38:006,38,C. Organic Liquids,C8H18O,4-Methyl-3-heptanol,5.25,20,293.15,178,alpha,"-8,42",82,,three_figures,candidate_near_room,,"C8H18O 4-Methyl-3-heptanol 5.25 20 0.178(alpha) -8,42 82"
nbs514:p38:007,38,C. Organic Liquids,C8H18O,5-Methyl-3-heptanol,6.13,20,293.15,185,alpha,"18,57",82,,three_figures,candidate_near_room,,"C8H18O 5-Methyl-3-heptanol 6.13 20 0.185(alpha) 18,57 82"
nbs514:p38:008,38,C. Organic Liquids,C8H18O,6-Methyl-3-heptanol,5.50,20,293.15,202,alpha,"17,55",82,,three_figures,candidate_near_room,,"C8H18O 6-Methyl-3-heptanol 5.50 20 0.202(alpha) 17,55 82"
nbs514:p38:009,38,C. Organic Liquids,C8H18O,2-Methyl-4-heptanol,3.30,20,293.15,-1050,a,"0,36",82,,three_figures,candidate_near_room,,"C8H18O 2-Methyl-4-heptanol 3.30 20 -1.05 0,36 82"
nbs514:p38:010,38,C. Organic Liquids,C8H18O,3-Methyl-4-heptanol,7.36,20,293.15,204,alpha,"5,55",82,,three_figures,candidate_near_room,,"C8H18O 3-Methyl-4-heptanol 7.36 20 0.204(alpha) 5,55 82"
nbs514:p39:001,39,C. Organic Liquids,C8H18O,4-Methyl-4-heptanol,2.87,20,293.15,-1040,a,"10,55",82,,three_figures,candidate_near_room,,"C8H18O 4-Methyl-4-heptanol 2.87 20 -1.04 10,55 82"
nbs514:p39:002,39,C. Organic Liquids,C8H18O,Butyl ether,3.06,25,298.15,,,,"144,198",,three_figures,candidate_near_room,,"C8H18O Butyl ether 3.06 25 144,198"
nbs514:p39:003,39,C. Organic Liquids,C8H19N,Diisobutylamine,2.7,22,295.15,,,,14,f=3.6x10^8 cycles/sec,two_or_less,candidate_near_room,,C8H19N Diisobutylamine 2.7^b 22 14
nbs514:p39:004,39,C. Organic Liquids,C8H20O4Si,Tetraethyl silicate,4.1,20,293.15,,,,22,f=3.6x10^8 cycles/sec,two_or_less,candidate_exception,temperature printed as ca 20 C,C8H20O4Si Tetraethyl silicate 4.1^b ca20 22
nbs514:p39:005,39,C. Organic Liquids,C9H7N,Quinoline,9.00,25,298.15,,,,"41,156,159",,three_figures,candidate_near_room,,"C9H7N Quinoline 9.00 25 41,156,159"
nbs514:p39:006,39,C. Organic Liquids,C9H7N,Isoquinoline,10.7,25,298.15,,,,159,,three_figures,candidate_near_room,,C9H7N Isoquinoline 10.7 25 159
nbs514:p39:007,39,C. Organic Liquids,C9H8O,Cinnamaldehyde,16.9,24,297.15,,,,107,,three_figures,candidate_near_room,,C9H8O Cinnamaldehyde 16.9 24 107
nbs514:p39:008,39,C. Organic Liquids,C9H10,1-Phenyl-1-propene,2.73,20,293.15,,,,215,,three_figures,candidate_near_room,,C9H10 1-Phenyl-1-propene 2.73 20 215
nbs514:p39:009,39,C. Organic Liquids,C9H10,2-Phenyl-1-propene,2.28,20,293.15,,,,215,,three_figures,candidate_near_room,,C9H10 2-Phenyl-1-propene 2.28 20 215
nbs514:p39:010,39,C. Organic Liquids,C9H10,3-Phenyl-1-propene,2.63,20,293.15,,,,215,,three_figures,candidate_near_room,,C9H10 3-Phenyl-1-propene 2.63 20 215
nbs514:p39:011,39,C. Organic Liquids,C9H10O,1-Phenyl-1-propanone,15.5,17,290.15,,,,7,f=4x10^8 cycles/sec,three_figures,candidate_near_room,,C9H10O 1-Phenyl-1-propanone (Propiophenone) 15.5^a 17 7
nbs514:p39:012,39,C. Organic Liquids,C9H10O2,Benzyl acetate,5.1,21,294.15,,,,27,f=5x10^8 cycles/sec,two_or_less,candidate_near_room,,C9H10O2 Benzyl acetate 5.1^n 21 27
nbs514:p39:013,39,C. Organic Liquids,C9H10O2,Ethyl benzoate,6.02,20,293.15,2100,a,"20,40","7,8,56,178,189,260,276",,three_figures,candidate_near_room,,"C9H10O2 Ethyl benzoate 6.02 20 2.1 20,40 7,8,56,178,189,260,276"
nbs514:p39:014,39,C. Organic Liquids,C9H10O3,Methyl o-methoxybenzoate,7.7,21,294.15,,,,7,f=4x10^8 cycles/sec,two_or_less,candidate_near_room,,C9H10O3 Methyl o-methoxybenzoate 7.7^a 21 7
nbs514:p39:015,39,C. Organic Liquids,C9H10O3,Ethyl salicylate,7.99,30,303.15,2000,a,"30,40","261 [7,8,27]",,three_figures,candidate_near_room,,"C9H10O3 Ethyl salicylate 7.99 30 2. 30,40 261 [7,8,27]"
nbs514:p39:016,39,C. Organic Liquids,C9H12,Propylbenzene,2.369,20,293.15,,,,"3,35 [1,7]",,four_figures,candidate_near_room,,"C9H12 Propylbenzene 2.369 20 3,35 [1,7]"
nbs514:p39:017,39,C. Organic Liquids,C9H12,Isopropylbenzene,2.380,20,293.15,,,,"3,35 [1,7]",,four_figures,candidate_near_room,,"C9H12 Isopropylbenzene (Cumene) 2.380 20 3,35 [1,7]"
nbs514:p39:018,39,C. Organic Liquids,C9H12,p-Ethyltoluene,2.240,25,298.15,190,a,"25,45",158,,four_figures,candidate_near_room,,"C9H12 p-Ethyltoluene 2.240 25 0.19 25,45 158"
nbs514:p40:001,40,C. Organic Liquids,C9H12,"1,2,4-Trimethylbenzene",2.42,17,290.15,,,,"1,3",,three_figures,candidate_near_room,,"C9H12 1,2,4-Trimethylbenzene (Pseudocumene) 2.42 17 1,3"
nbs514:p40:002,40,C. Organic Liquids,C9H12,"1,3,5-Trimethylbenzene",2.279,20,293.15,,,,"196 [1,35]",,four_figures,candidate_near_room,,"C9H12 1,3,5-Trimethylbenzene (Mesitylene) 2.279 20 196 [1,35]"
nbs514:p40:003,40,C. Organic Liquids,C9H12O,alpha-Ethoxytoluene,3.9,20,293.15,,,,27,f=5x10^8 cycles/sec,two_or_less,candidate_near_room,,C9H12O alpha-Ethoxytoluene (Benzyl ethyl ether) 3.9^n 20 27
nbs514:p40:004,40,C. Organic Liquids,C9H13N,Benzylethylamine,4.3,20,293.15,,,,27,f=5x10^8 cycles/sec,two_or_less,candidate_near_room,,C9H13N Benzylethylamine 4.3^n 20 27
nbs514:p40:005,40,C. Organic Liquids,C9H13N,"N,N-Dimethyl-o-toluidine",3.4,20,293.15,,,,27,f=5x10^8 cycles/sec,two_or_less,candidate_near_room,,"C9H13N N,N-Dimethyl-o-toluidine 3.4^n 20 27"
nbs514:p40:006,40,C. Organic Liquids,C9H13N,"N,N-Dimethyl-p-toluidine",3.9,20,293.15,,,,27,f=5x10^8 cycles/sec,two_or_less,candidate_near_room,,"C9H13N N,N-Dimethyl-p-toluidine 3.9^n 20 27"
nbs514:p40:007,40,C. Organic Liquids,C9H14O6,Glyceryl triacetate,7.19,20,293.15,,,,"244 [27,232]",,three_figures,candidate_near_room,,"C9H14O6 Glyceryl triacetate (Triacetin) 7.19 20 244 [27,232]"
nbs514:p40:008,40,C. Organic Liquids,C9H16O4,Diethyl glutarate,6.66,30,303.15,2700,a,"30,40",260,,three_figures,candidate_near_room,,"C9H16O4 Diethyl glutarate 6.66 30 2.7 30,40 260"
nbs514:p40:009,40,C. Organic Liquids,C9H16O4,"dl-erythro-2,3-Diacetoxypentane",6.734,25,298.15,,,,238,,four_figures,candidate_near_room,,"C9H16O4 dl-erythro-2,3-Diacetoxypentane 6.734 25 238"
nbs514:p40:010,40,C. Organic Liquids,C9H16O4,"dl-threo-2,3-Diacetoxypentane",5.228,25,298.15,,,,238,,four_figures,candidate_near_room,,"C9H16O4 dl-threo-2,3-Diacetoxypentane 5.228 25 238"
nbs514:p40:011,40,C. Organic Liquids,C9H18,4-Ethyl-3-heptene,2.48,20,293.15,,,,283,,three_figures,candidate_exception,t-mixture of cis-trans isomers,C9H18 4-Ethyl-3-heptene^t 2.48 20 283
nbs514:p40:012,40,C. Organic Liquids,C9H18,"2,6-Dimethyl-2-heptene",2.61,20,293.15,,,,283,,three_figures,candidate_near_room,,"C9H18 2,6-Dimethyl-2-heptene 2.61 20 283"
nbs514:p40:013,40,C. Organic Liquids,C9H18,"3,6-Dimethyl-3-heptene",2.65,20,293.15,,,,283,,three_figures,candidate_exception,t-mixture of cis-trans isomers,"C9H18 3,6-Dimethyl-3-heptene^t 2.65 20 283"
nbs514:p40:014,40,C. Organic Liquids,C9H18O2,Isoamyl butyrate,4.0,20,293.15,,,,27,f=5x10^8 cycles/sec,two_or_less,candidate_near_room,,C9H18O2 Isoamyl butyrate 4.0^n 20 27
nbs514:p40:015,40,C. Organic Liquids,C9H18O2,Isobutyl valerate,3.8,19,292.15,,,,27,f=5x10^8 cycles/sec,two_or_less,candidate_near_room,,C9H18O2 Isobutyl valerate 3.8^n 19 27
nbs514:p40:016,40,C. Organic Liquids,C9H19Br,1-Bromononane,4.74,25,298.15,1130,a,"1,55",272,,three_figures,candidate_near_room,,"C9H19Br 1-Bromononane 4.74 25 1.13 1,55 272"
nbs514:p40:017,40,C. Organic Liquids,C9H19BrO,1-Bromo-2-ethoxyheptane,5.48,20,293.15,,,,150,,three_figures,candidate_near_room,,C9H19BrO 1-Bromo-2-ethoxyheptane 5.48 20 150
nbs514:p40:018,40,C. Organic Liquids,C9H19BrO,2-Bromo-3-ethoxyheptane,5.22,25,298.15,,,,150,,three_figures,candidate_near_room,,C9H19BrO 2-Bromo-3-ethoxyheptane 5.22 25 150
nbs514:p40:019,40,C. Organic Liquids,C9H19BrO,3-Bromo-4-ethoxyheptane,6.24,25,298.15,,,,150,,three_figures,candidate_near_room,,C9H19BrO 3-Bromo-4-ethoxyheptane 6.24 25 150
nbs514:p40:020,40,C. Organic Liquids,C9H20,n-Nonane,1.972,20,293.15,135,a,"-10,90",88 [35],,four_figures,candidate_near_room,,"C9H20 n-Nonane 1.972 20 0.135 -10,90 88 [35]"
nbs514:p40:021,40,C. Organic Liquids,C9H20,2-Methyloctane,1.97,20,293.15,,,,35,,three_figures,candidate_near_room,,C9H20 2-Methyloctane 1.97 20 35
nbs514:p40:022,40,C. Organic Liquids,C9H20,4-Methyloctane,1.97,20,293.15,,,,35,,three_figures,candidate_near_room,,C9H20 4-Methyloctane 1.97 20 35
nbs514:p41:001,41,C. Organic Liquids,C9H20,"2,4-Dimethylheptane",1.89,20,293.15,,,,35,,three_figures,candidate_near_room,,"C9H20 2,4-Dimethylheptane 1.89 20 35"
nbs514:p41:002,41,C. Organic Liquids,C9H20,"2,5-Dimethylheptane",1.89,20,293.15,,,,35,,three_figures,candidate_near_room,,"C9H20 2,5-Dimethylheptane 1.89 20 35"
nbs514:p41:003,41,C. Organic Liquids,C9H20,"2,6-Dimethylheptane",1.99,20,293.15,,,,35,,three_figures,candidate_near_room,,"C9H20 2,6-Dimethylheptane 1.99 20 35"
nbs514:p41:004,41,C. Organic Liquids,C10H7Br,1-Bromonaphthalene,4.83,25,298.15,870,a,"25,55","272 [7,12]",,three_figures,candidate_near_room,,"C10H7Br 1-Bromonaphthalene 4.83 25 0.87 25,55 272 [7,12]"
nbs514:p41:005,41,C. Organic Liquids,C10H7Cl,1-Chloronaphthalene,5.04,25,298.15,1070,a,"1,55",272,,three_figures,candidate_near_room,,"C10H7Cl 1-Chloronaphthalene 5.04 25 1.07 1,55 272"
nbs514:p41:006,41,C. Organic Liquids,C10H10N2,"2,3-Dimethylquinoxaline",2.28,25,298.15,,,,153,,three_figures,candidate_near_room,,"C10H10N2 2,3-Dimethylquinoxaline 2.28 25 153"
nbs514:p41:007,41,C. Organic Liquids,C10H10O2,"1-Allyl-3,4-methylenedioxybenzene",3.1,21,294.15,,,,7 [22],f=4x10^8 cycles/sec,two_or_less,candidate_near_room,,"C10H10O2 1-Allyl-3,4-methylenedioxybenzene (Safrole) 3.1^a 21 7 [22]"
nbs514:p41:008,41,C. Organic Liquids,C10H10O2,"1-Propenyl-3,4-methylenedioxybenzene",3.3,21,294.15,,,,7 [22],f=4x10^8 cycles/sec,two_or_less,candidate_near_room,,"C10H10O2 1-Propenyl-3,4-methylenedioxybenzene (Isosafrole) 3.3^a 21 7 [22]"
nbs514:p41:009,41,C. Organic Liquids,C10H10O4,Dimethyl phthalate,8.5,24,297.15,,,,232,,two_or_less,candidate_near_room,,C10H10O4 Dimethyl phthalate 8.5 24 232
nbs514:p41:010,41,C. Organic Liquids,C10H12,"1,2,3,4-Tetrahydronaphthalene",2.757,20,293.15,290,a,"10,40","163,196",,four_figures,candidate_near_room,,"C10H12 1,2,3,4-Tetrahydronaphthalene (Tetralin) 2.757 20 0.29 10,40 163,196"
nbs514:p41:011,41,C. Organic Liquids,C10H12O,Cumaldehyde,11.,15,288.15,,,,4,,two_or_less,candidate_near_room,,C10H12O Cumaldehyde (p-Isopropylbenzaldehyde) 11. 15 4
nbs514:p41:012,41,C. Organic Liquids,C10H12O,Tetrahydro-beta-naphthol,11.7,20,293.15,,,,256,,three_figures,candidate_near_room,,C10H12O Tetrahydro-beta-naphthol 11.7 20 256
nbs514:p41:013,41,C. Organic Liquids,C10H12O2,Ethyl phenylacetate,5.20,21,294.15,,,,7,f=4x10^8 cycles/sec,three_figures,candidate_near_room,,C10H12O2 Ethyl phenylacetate 5.20^a 21 7
nbs514:p41:014,41,C. Organic Liquids,C10H14,Isobutylbenzene,2.35,17,290.15,,,,"1,3",,three_figures,candidate_near_room,,"C10H14 Isobutylbenzene 2.35 17 1,3"
nbs514:p41:015,41,C. Organic Liquids,C10H14,t-Butylbenzene,2.38,20,293.15,,,,35,,three_figures,candidate_near_room,,C10H14 t-Butylbenzene 2.38 20 35
nbs514:p41:016,41,C. Organic Liquids,C10H14,1-Methyl-4-isopropylbenzene,2.243,20,293.15,160,a,"4,60","3,100,158 [41,196]",,four_figures,candidate_near_room,,"C10H14 1-Methyl-4-isopropylbenzene (p-Cymene) 2.243 20 0.16 4,60 3,100,158 [41,196]"
nbs514:p41:017,41,C. Organic Liquids,C10H14O,Carvone,11.,22,295.15,,,,22,f=3.6x10^8 cycles/sec,two_or_less,candidate_near_room,,C10H14O Carvone 11.^b 22 22
nbs514:p41:018,41,C. Organic Liquids,C10H15N,"N,N-Diethylaniline",5.5,19,292.15,,,,27,f=5x10^8 cycles/sec,two_or_less,candidate_near_room,,"C10H15N N,N-Diethylaniline 5.5^n 19 27"
nbs514:p42:001,42,C. Organic Liquids,C10H16,d-Pinene,2.64,25,298.15,,,,164 [24],,three_figures,candidate_near_room,,C10H16 d-Pinene 2.64 25 164 [24]
nbs514:p42:002,42,C. Organic Liquids,C10H16,l-Pinene,2.76,20,293.15,,,,196 [24],,three_figures,candidate_near_room,,C10H16 l-Pinene 2.76 20 196 [24]
nbs514:p42:003,42,C. Organic Liquids,C10H16,Terpinene,2.7,21,294.15,,,,22,f=3.6x10^8 cycles/sec,two_or_less,candidate_near_room,,C10H16 Terpinene 2.7^b 21 22
nbs514:p42:004,42,C. Organic Liquids,C10H16,d-Limonene,2.36,20,293.15,,,,24,,three_figures,candidate_near_room,,C10H16 d-Limonene 2.36 20 24
nbs514:p42:005,42,C. Organic Liquids,C10H16,dl-Limonene,2.30,20,293.15,,,,24,,three_figures,candidate_near_room,,C10H16 dl-Limonene (Dipentene) 2.30 20 24
nbs514:p42:006,42,C. Organic Liquids,C10H16O,Dihydrocarvone,8.53,19,292.15,,,,7,f=4x10^8 cycles/sec,three_figures,candidate_near_room,,C10H16O Dihydrocarvone 8.53^a 19 7
nbs514:p42:007,42,C. Organic Liquids,C10H16O,Carvenone,19.,20,293.15,,,,"7,8",,two_or_less,candidate_near_room,,"C10H16O Carvenone 19. 20 7,8"
nbs514:p42:008,42,C. Organic Liquids,C10H16O,Pulegone,9.5,20,293.15,,,,7,f=4x10^8 cycles/sec,two_or_less,candidate_near_room,,C10H16O Pulegone 9.5^a 20 7
nbs514:p42:009,42,C. Organic Liquids,C10H16O,Fenchone,12.8,21,294.15,,,,232,,three_figures,candidate_near_room,,C10H16O Fenchone 12.8 21 232
nbs514:p42:010,42,C. Organic Liquids,C10H18,5-Decyne,2.173,25,298.15,148,a,"25,125",154,,four_figures,candidate_near_room,,"C10H18 5-Decyne (Dibutylacetylene) 2.173 25 0.148 25,125 154"
nbs514:p42:011,42,C. Organic Liquids,C10H18,cis-Decahydronaphthalene,2.197,20,293.15,110,a,"20,100","128,275",,four_figures,candidate_near_room,,"C10H18 cis-Decahydronaphthalene 2.197 20 0.11 20,100 128,275"
nbs514:p42:012,42,C. Organic Liquids,C10H18,trans-Decahydronaphthalene,2.172,20,293.15,110,a,"20,100","128,275",,four_figures,candidate_near_room,,"C10H18 trans-Decahydronaphthalene 2.172 20 0.11 20,100 128,275"
nbs514:p42:013,42,C. Organic Liquids,C10H18O,Menthone,8.8,18,291.15,,,,22 [27],f=3.6x10^8 cycles/sec,two_or_less,candidate_near_room,,C10H18O Menthone 8.8^b 18 22 [27]
nbs514:p42:014,42,C. Organic Liquids,C10H20,cis-5-Decene,2.071,25,298.15,,,,239,,four_figures,candidate_near_room,,C10H20 cis-5-Decene 2.071 25 239
nbs514:p42:015,42,C. Organic Liquids,C10H20,trans-5-Decene,2.030,25,298.15,,,,239,,four_figures,candidate_near_room,,C10H20 trans-5-Decene 2.030 25 239
nbs514:p42:016,42,C. Organic Liquids,C10H20,5-Methyl-4-nonene,2.18,20,293.15,,,,283,,three_figures,candidate_exception,t-mixture of cis-trans isomers,C10H20 5-Methyl-4-nonene^t 2.18 20 283
nbs514:p42:017,42,C. Organic Liquids,C10H20,"2,4,6-Trimethyl-3-heptene",2.29,20,293.15,,,,283,,three_figures,candidate_exception,t-mixture of cis-trans isomers,"C10H20 2,4,6-Trimethyl-3-heptene^t 2.29 20 283"
nbs514:p42:018,42,C. Organic Liquids,C10H20O2,Isoamyl valerate,3.6,19,292.15,,,,27,f=5x10^8 cycles/sec,two_or_less,candidate_near_room,,C10H20O2 Isoamyl valerate 3.6^n 19 27
nbs514:p42:019,42,C. Organic Liquids,C10H21Br,1-Bromodecane,4.44,25,298.15,1070,a,"25,55",272,,three_figures,candidate_near_room,,"C10H21Br 1-Bromodecane 4.44 25 1.07 25,55 272"
nbs514:p42:020,42,C. Organic Liquids,C10H22,n-Decane,1.991,20,293.15,130,a,"-10,110",88,,four_figures,candidate_near_room,,"C10H22 n-Decane 1.991 20 0.130 -10,110 88"
nbs514:p42:021,42,C. Organic Liquids,C10H22,"2,7-Dimethyloctane",1.983,20,293.15,137,a,"20,120",141 [35],,four_figures,candidate_near_room,,"C10H22 2,7-Dimethyloctane 1.983 20 0.137 20,120 141 [35]"
nbs514:p42:022,42,C. Organic Liquids,C10H22O,1-Decanol,8.1,20,293.15,,,,142,,two_or_less,candidate_near_room,,C10H22O 1-Decanol 8.1 20 142
nbs514:p42:023,42,C. Organic Liquids,C10H22O,Amyl ether,2.77,25,298.15,700,a,"25,40","7,198,260",,three_figures,candidate_near_room,,"C10H22O Amyl ether 2.77 25 0.7 25,40 7,198,260"
nbs514:p42:024,42,C. Organic Liquids,C10H22O,Isoamyl ether,2.82,20,293.15,500,a,"20,50",66,,three_figures,candidate_near_room,,"C10H22O Isoamyl ether 2.82 20 0.50 20,50 66"
