Repository: LittleAlety/electrolyte-solvent-dielectric-ml

# 电解液溶剂筛选：可审计的多通道机器学习管线

> **2026-11-28 · PLAN B 生产失败诊断**：[根因分析](outputs/b750_completion/failure_diagnostics/FAILURE_ANALYSIS.md) · [执行报告](outputs/b750_completion/COMPLETION_REPORT.md)。214条测试通过；38/67合格，剩余21个几何步数耗尽、1个超时中断、7个从未启动。首轮5个续算全部合格，当前状态 BLOCKED_NEEDS_SUBMISSION。历史目标泄漏、方法错标、CM截断和点级CI解释已由[科学更正](outputs/b750_completion/scientific_errata.json)取代。

> An auditable, pre-registered machine-learning pipeline for electrolyte-solvent
> screening: static permittivity (epsilon), viscosity (eta), the orbital window
> (HOMO / LUMO), and redox potential - with a frozen main scoreboard, a shot ledger,
> and every negative result retained rather than routed around.

**当前轮次：** W36（2026-10-03）· **规范数据集：** `data/dielectric_v04.csv`（248 行 × 38 列）
**主记分牌：** 累计 19 枪（W20-4 之后 W21–W26 各 0；W27 计 1、W28 计 2、W29 计 1、W30 计 1、W31 计 1、W32 计 1、W33 计 0、W34 计 0、W35 计 0、W36 计 0）；另有**十三条**不占 shot 的后验读数/注册表（W30-A 量级/序分解、W31-A 母体论文 v6 对接、W32-A 四通道抽样律、W33-A 态合法性门禁、W34-A 门禁注册表与看板、W34-B R6 配对重抽分辨率、W35-A 门禁旁路层与消费者审计、W35-B R6 口径更正、W36-A 端点规则正式化、W36-B 通道噪声地板显示层、W36-C 多保真度联合准则、W36-D 门禁准入清单、W36-E 装配源口径同步）与**一件**不占 shot 的统计工具（W33-B tau_b 精确零分布）
**许可：** 代码 MIT（`LICENSE`）、数据 CC BY 4.0（`LICENSE-DATA.md`）
**已发布：** v1.3（GitHub release 2026-09-28 + Zenodo，DOI 见文末）· W21–W32 尚未发布（v1.4 待定）

## 0. 本版 README 相对上一版的更新范围

上一版 README 停在 v1.3 / Week 20。此后仓库前进了二十个轮次（W21–W40），本版补齐：

- **W21–W27 的四通道建设**：介电常数（ε）、粘度（η）、轨道窗口（HOMO/LUMO）、氧化还原电位，外加密度与液相窗口两张辅助表；四核心通道的统一注册表由 `scripts/verify_four_core_registry.py` 逐键复算。
- **W26 的稠密介电响应律**：xTB 6.7.1 ddCOSMO 任意 ε、242 分子、刚性气相几何，14 档 ε 网格，把「介电响应」从「几何弛豫」里分离出来。
- **W27 的第一枪（判否，含一处自我削弱）**：把 W26 的 13 列响应量当第四个表示家族接进冻结主记分牌，五种子增量均值 -0.096956；但安慰剂不惰性（-0.006099），因此净信息效应是 -0.090857 + 容量效应 0.0061，两个数必须并报。详见 `reports/week27_delivery_readme.md`。
- **W28 的两枪（判否，含一处自我修正）**：第 14 枪「嵌套内层选择重调 XGB 超参」五种子增量 **-0.014899**（1/5 种子为正），端点到 0.571215 —— **判否**，机制是**选择器系统性偏好诚实阶梯上最差的档位**（250 个外层折里深度 3 占 44.0%，而深度 3 恰是阶梯最差的两档）。第 15 枪「固定档位阶梯」找到更好的固定档位（`deep_d4_n200_lr05` = **0.599820**，+0.013706），但**差 0.000180 没过 0.60**。同时 W27 的容量归因被反向证伪：Morgan 过程对照显示欠拟合在**稀疏**侧（+0.107182，1 重复，描述性）。详见 `reports/week28_delivery_readme.md`。
- **W29：把「冻结超参哪里欠拟合」落到深度 2 的新配置点（正向，非新纪录）**：W28 逐字冻结的 `max_bin = 64` / `colsample_bytree = 0.8` / `reg_lambda = 1.0` 里，**只有分箱粒度是真的欠拟合**。`max_bin` 64 → 128（深度 2 / 200 树 / lr 0.05 全冻结）把五种子端点从 `0.5861142332208197` 抬到 **`0.6031674542995844`（+0.017053，4/5 种子稳健）**，六条判据全绿；放开列采样（-0.047804）或放松叶惩罚（-0.079532）都掉分。**口径注意**：首次过 0.60 发生在 **W20-4**（同一池、同一 `physical_lever4` 表示、同一五种子口径，`0.6216672295270079`，已晋升）；W29 的 0.603167 **低于**它，价值在于**深度 2 上的新配置点与交互读数**（同一个 `max_bin` 键在深度 4 上只有 +0.009846，几乎差一倍）。**再纠正一处口径**：不能说「W20-4 三键同动、无法归因」—— W20-4 自己的网格里本来就有逐键旁臂（`min_child_weight` 单独 **+0.025131**、四键最大且 5/5 种子过门；`max_bin` 单独 **+0.009846**，5/5 种子过门；`colsample_bytree` 单独 **−0.039033**），**单键定价在 W20-4 已完成**，注册臂还**低于** mcw 单项（负交互）。**四个冻结读数未动**。详见 `reports/week29_delivery_readme.md`。
- **W30（第 17 枪）：组合/交互阶梯 —— 组合点仍有增量，但容量天花板没动**：六档固定配置在同样的折上各拟合一次（无任何选择器），**四条复现锚逐位命中**（seed 42 冻结 `0.6080587938801277`、冻结端点 `0.5861142332208197`、W29 最佳 `0.6031674542995844`、W20-4 注册臂 `0.6216672295270079`，gap 全部恰好 0.0），250 折零跨界，九条判据全绿。新组合 **`bin128_mcw5_d2` = `0.6170832198249109`（`+0.013915765525326473` vs W29 最佳，4/5 种子稳健，≥ 0.60）**；但它**没有**超过 W20-4 的 `0.6216672295270079`。真正的知识是机制：冠军里的**深度那一项只值 `+0.0045840097020970`**（深度 2 + mcw5 + bin128 就拿到冠军的 99.3%），`min_child_weight` 的边际值近似**配置无关**（`+0.0120006239370963` ~ `+0.0139157655253265`）而 `max_bin` 的**强依深度**（`+0.0098462927268281` 对 `+0.017053221078764724`），`reg_lambda` **两侧都是负的**（1.0 → 200 掉 `−0.1169903132322465`）。详见 `reports/week30_delivery_readme.md`。
- **W30-A（后验读数，不占 shot）：超参买的是量级，不是序**：W28 / W29 的逐重复表本来就带 `spearman` / `auc_gt15` / `auc_gt30`，因此**零成本**做成受控对照 —— **W28 阶梯 6 档 R² 极差 `0.1170` 对 AUC30 极差 `0.0056`（比值 21.0）；W29 阶梯 `0.0989` 对 `0.0072`（比值 13.7）**。稀疏 Morgan 块是**相反的失败方式**：冻结时 AUC30 `0.4972`（≈ 抛硬币）、重调后 `0.7193`（+0.2222）而 R² 仍停在 `0.0211`。**稠密块：序已满、量级不足；稀疏块：给了容量才能排序，量级始终没起来。** 按附录 C 定义属后验读数，**不占 shot、不得当作预注册结论引用**。详见 `reports/w30_ordering_magnitude.md`。
- **W31-A（后验读数，不占 shot）：母体论文 v6 的三条结论 × 本仓三层读数**：v6 在**电子结构层级**上把筛选改写成排序稳定性；本仓把同一条规律搬到**分子表示族**与**模型超参**两层 —— 同一表示、同一折、只动超参时 **R² 档位间极差是 AUC(ε>30) 极差的 8.1 / 13.7 / 21.0 倍**（W28/W29/W30 三条阶梯），而**换表示族时两个量一起动**（Morgan → Physical：R² −0.0861 → 0.5861、AUC30 0.4972 → 0.9586）—— 后者是这条规律的**边界**。最硬的一条是**跨项目互证**：v6 自报 `sd(tau_b) @ N=10 = 0.126`，本仓抽样律 `sd(N) = s0·sqrt(1/N − 1/N_pop)` 在 N=10 给**中位 0.1345 / 均值 0.1334**，**相对差 6.7%**。同 lane 登记一条**口径更正**（见下）。详见 `reports/w31_v6_bridge.md`。
- **W31（第 18 枪）：容量交换阶梯 —— 两条新预测被判否，两个容量旋钮正交**：六档固定配置（前三档复现锚，**四条锚 gap 全部恰好 0.0**），250 折零跨界，判据 **7/10 成立**。真正的新知识在两条判否里：**叶惩罚在 mcw = 5 之后饱和**（1 → 5 一次性给 `+0.0139`，5 → 7 只给 `+0.0006648`，7 → 10 只给 `+0.0002680`，合计 `+0.000932` 对预注册门 `+0.002`）—— 深度那 `+0.0046` **买不回来**；**深度边际不随叶惩罚收缩**（`+0.004584` 对 `+0.004641`，差 `−0.000057`）—— 结合 W30 的「mcw 边际近似配置无关」，两者是**正交**的，不是可替代的。最佳新档 `bin128_mcw7_d4` = `0.622389` 名义上比注册臂高 `+0.000722`，但远小于种子间抖动且落在 0.005 松弛带内 —— **不构成新纪录、不构成晋升**。详见 `reports/week31_delivery_readme.md`。

File: data/processed/anchor_crosscheck.csv
anchor_id,name,inchikey,evidence_source,source_doi,source_record_id,T_K,frequency_MHz,property_family,value,expected_value,reference_T_K,reference_frequency_MHz,tolerance,delta,comparable,agreement,n_evidence_sources,promotion_blocked,gate_flags,notes
benzene_298K,benzene,UHOVQNZJYSORNB-UHFFFAOYSA-N,dielectric_v02,10.6028/nbs.circ.514,nbs514:p26:008,293.15,0.0,zero_frequency,2.284,2.284,293.15,0,0.05,0,true,agree,2,false,zero_frequency|pure_component|experimental|literature_manual_entry|single_source|nbs514_circular_514,Frequency derived from the row's gate flags; the promoted schema has no frequency column.
benzene_298K,benzene,UHOVQNZJYSORNB-UHFFFAOYSA-N,nbs514_transcript,10.6028/nbs.circ.514,nbs514:p26:008,293.15,0.0,zero_frequency,2.284,2.284,293.15,0,0.05,0,true,agree,2,false,nbs514_circular_514,"Raw NBS Circular 514 transcription. Pages 13-47 hold critically evaluated static constants, so frequency is zero by construction."
methanol_298K,methanol,OKKJLVBELUTLKV-UHFFFAOYSA-N,p1_spot_check,10.1021/je060248p,data/raw/thermoml/10.1021__je060248p-7b920dacfe19.xml,298.15,0.0,zero_frequency,32.72,32.6,298.15,0,0.2,0.12,true,agree,6,true,zero_frequency|pure_component,"Week 1 protocol-matched observation, independently validated by scripts/verify_week1.py."
methanol_298K,methanol,OKKJLVBELUTLKV-UHFFFAOYSA-N,dielectric_v01,10.1016/j.fluid.2013.12.014;10.1016/j.jct.2012.08.009;10.1016/j.tca.2013.05.022;10.1021/je060248p;10.1021/je800593p,,298.15,0.0,zero_frequency,33.6,32.6,298.15,0,0.2,1,true,disagree,6,true,zero_frequency|pure_component|experimental|historical_fallback_target,Frequency derived from the row's gate flags; the promoted schema has no frequency column. DISAGREES with the reference beyond the anchor tolerance; no side is chosen here - see reports/decisions_log.md.
methanol_298K,methanol,OKKJLVBELUTLKV-UHFFFAOYSA-N,dielectric_v02,10.1016/j.fluid.2013.12.014;10.1016/j.jct.2012.08.009;10.1016/j.tca.2013.05.022;10.1021/je060248p;10.1021/je800593p,,298.15,0.0,zero_frequency,33.6,32.6,298.15,0,0.2,1,true,disagree,6,true,zero_frequency|pure_component|experimental|historical_fallback_target,Frequency derived from the row's gate flags; the promoted schema has no frequency column. DISAGREES with the reference beyond the anchor tolerance; no side is chosen here - see reports/decisions_log.md.
methanol_298K,methanol,OKKJLVBELUTLKV-UHFFFAOYSA-N,dielectric_v01_ext,10.1016/j.tca.2013.05.022,data/raw/thermoml/10.1016__j.tca.2013.05.022-25c5c6642852.xml,323,0,zero_frequency,31.98,32.6,298.15,0,0.2,-0.62,false,not_comparable,6,true,high_temperature_extension|zero_frequency|pure_component|experimental,High-temperature extension row; carries an explicit frequency. Protocol differs from the reference (temperature or frequency).
methanol_298K,methanol,OKKJLVBELUTLKV-UHFFFAOYSA-N,chodera_crosscheck,arXiv:1506.00262,,298,0.0,zero_frequency,33.1,32.6,298.15,0,0.2,0.5,true,disagree,6,true,,"Temperature-matched pair value from an independent compilation (median 32.85). Frequency is inherited from the matched p1 observation: the compilation carries no explicit frequency field, so this row is weaker evidence than a source that states one. DISAGREES with the reference beyond the anchor tolerance; no side is chosen here - see reports/decisions_log.md."
methanol_298K,methanol,OKKJLVBELUTLKV-UHFFFAOYSA-N,nbs514_transcript,10.6028/nbs.circ.514,nbs514:p13:015,298.15,0.0,zero_frequency,32.63,32.6,298.15,0,0.2,0.03,true,agree,6,true,nbs514_circular_514,"Raw NBS Circular 514 transcription. Pages 13-47 hold critically evaluated static constants, so frequency is zero by construction."
acetonitrile_298K_1MHz,acetonitrile,WEVYAHXRMPXWCK-UHFFFAOYSA-N,p1_spot_check,10.1021/je700055p,data/raw/thermoml/10.1021__je700055p-d24c8c969e2d.xml,298.15,1.0,frequency_dependent,35.88,35.9,298.15,1,0.5,-0.02,true,agree,3,false,frequency_dependent|pure_component,"Week 1 protocol-matched observation, independently validated by scripts/verify_week1.py."
acetonitrile_298K_1MHz,acetonitrile,WEVYAHXRMPXWCK-UHFFFAOYSA-N,dielectric_v02,10.6028/nbs.circ.514,nbs514:p15:003,293.15,0.0,zero_frequency,37.5,35.9,298.15,1,0.5,1.6,false,not_comparable,3,false,zero_frequency|pure_component|experimental|literature_manual_entry|single_source|nbs514_circular_514,Frequency derived from the row's gate flags; the promoted schema has no frequency column. Protocol differs from the reference (temperature or frequency).
acetonitrile_298K_1MHz,acetonitrile,WEVYAHXRMPXWCK-UHFFFAOYSA-N,nbs514_transcript,10.6028/nbs.circ.514,nbs514:p15:003,293.15,0.0,zero_frequency,37.5,35.9,298.15,1,0.5,1.6,false,not_comparable,3,false,nbs514_circular_514,"Raw NBS Circular 514 transcription. Pages 13-47 hold critically evaluated static constants, so frequency is zero by construction. Protocol differs from the reference (temperature or frequency)."
ethylene_carbonate_313K_1MHz,ethylene carbonate,KMTRUDSVKNLOMY-UHFFFAOYSA-N,dielectric_v01_ext,10.1021/je050341y,"Chernyak, J. Chem. Eng. Data 2006, 51(2), 416-418, Table 1, p416",313.15,1,frequency_dependent,90.5,90.5,313.15,1,0.5,0,true,agree,1,false,high_temperature_extension|literature_manual_entry|single_source|frequency_1mhz,High-temperature extension row; carries an explicit frequency.
propylene_carbonate_298K,propylene carbonate,RUOJZAUFBMNUDX-UHFFFAOYSA-N,,,,,,,,64.9,298.15,0,0.5,,false,no_data,0,false,,no NIST ThermoML rows at all; the 64.9 manual reference has no traceable source
dmc_298K,dimethyl carbonate,IEJIGPNLZYLLBP-UHFFFAOYSA-N,p1_spot_check,10.1016/j.jct.2008.02.015,data/raw/thermoml/10.1016__j.jct.2008.02.015-2d3aeceb748c.xml,298.15,0.0,zero_frequency,3.134,3.09,298.15,0,0.05,0.044,true,agree,5,false,zero_frequency|pure_component,"Week 1 protocol-matched observation, independently validated by scripts/verify_week1.py."
dmc_298K,dimethyl carbonate,IEJIGPNLZYLLBP-UHFFFAOYSA-N,dielectric_v01,10.1016/j.jct.2008.02.015,,298.15,0.0,zero_frequency,3.134,3.09,298.15,0,0.05,0.044,true,agree,5,false,zero_frequency|pure_component|experimental|historical_fallback_target,Frequency derived from the row's gate flags; the promoted schema has no frequency column.
dmc_298K,dimethyl carbonate,IEJIGPNLZYLLBP-UHFFFAOYSA-N,dielectric_v02,10.1016/j.jct.2008.02.015,,298.15,0.0,zero_frequency,3.134,3.09,298.15,0,0.05,0.044,true,agree,5,false,zero_frequency|pure_component|experimental|historical_fallback_target,Frequency derived from the row's gate flags; the promoted schema has no frequency column.
dmc_298K,dimethyl carbonate,IEJIGPNLZYLLBP-UHFFFAOYSA-N,dielectric_v01_ext,10.1016/j.jct.2008.02.015,data/raw/thermoml/10.1016__j.jct.2008.02.015-2d3aeceb748c.xml,318.15,0,zero_frequency,3.147,3.09,298.15,0,0.05,0.057,false,not_comparable,5,false,high_temperature_extension|zero_frequency|pure_component|experimental,High-temperature extension row; carries an explicit frequency. Protocol differs from the reference (temperature or frequency).
dmc_298K,dimethyl carbonate,IEJIGPNLZYLLBP-UHFFFAOYSA-N,chodera_crosscheck,arXiv:1506.00262,,298.2,0.0,zero_frequency,3.134,3.09,298.15,0,0.05,0.044,true,agree,5,false,,"Temperature-matched pair value from an independent compilation (median 3.141). Frequency is inherited from the matched p1 observation: the compilation carries no explicit frequency field, so this row is weaker evidence than a source that states one."
dec_298K,diethyl carbonate,OIFBSDVPJOWBCH-UHFFFAOYSA-N,dielectric_v01,10.1016/j.jct.2008.02.015,,298.15,0.0,zero_frequency,2.834,2.834,298.15,0,0.05,0,true,agree,5,false,zero_frequency|pure_component|experimental|historical_fallback_target,Frequency derived from the row's gate flags; the promoted schema has no frequency column.
dec_298K,diethyl carbonate,OIFBSDVPJOWBCH-UHFFFAOYSA-N,dielectric_v02,10.1016/j.jct.2008.02.015,,298.15,0.0,zero_frequency,2.834,2.834,298.15,0,0.05,0,true,agree,5,false,zero_frequency|pure_component|experimental|historical_fallback_target,Frequency derived from the row's gate flags; the promoted schema has no frequency column.
dec_298K,diethyl carbonate,OIFBSDVPJOWBCH-UHFFFAOYSA-N,dielectric_v01_ext,10.1016/j.jct.2008.02.015,data/raw/thermoml/10.1016__j.jct.2008.02.015-2d3aeceb748c.xml,318.15,0,zero_frequency,2.837,2.834,298.15,0,0.05,0.003,false,not_comparable,5,false,high_temperature_extension|zero_frequency|pure_component|experimental,High-temperature extension row; carries an explicit frequency. Protocol differs from the reference (temperature or frequency).
dec_298K,diethyl carbonate,OIFBSDVPJOWBCH-UHFFFAOYSA-N,chodera_crosscheck,arXiv:1506.00262,,298.2,0.0,zero_frequency,2.834,2.834,298.15,0,0.05,0,true,agree,5,false,,"Temperature-matched pair value from an independent compilation (median 2.837). Frequency is inherited from the matched p1 observation: the compilation carries no explicit frequency field, so this row is weaker evidence than a source that states one."
dec_298K,diethyl carbonate,OIFBSDVPJOWBCH-UHFFFAOYSA-N,nbs514_transcript,10.6028/nbs.circ.514,nbs514:p24:005,293.15,0.0,zero_frequency,2.82,2.834,298.15,0,0.05,-0.014,false,not_comparable,5,false,nbs514_circular_514,"Raw NBS Circular 514 transcription. Pages 13-47 hold critically evaluated static constants, so frequency is zero by construction. Protocol differs from the reference (temperature or frequency)."

File: data/processed/chodera_crosscheck.csv
inchikey,smiles,name,p1_n,chodera_n,p1_median,chodera_median,median_difference,nearest_p1_T_K,nearest_chodera_T_K,pair_delta_T_K,pair_p1_value,pair_chodera_value,pair_value_delta,relative_delta_percent,p1_temps_K,chodera_temps_K,p1_source_doi,chodera_source_doi,driver_note
AFBPFSWMIHJQDM-UHFFFAOYSA-N,CNc1ccccc1,N-methylaniline,1,1,5.878,5.878,0,300.15,300.2,0.05,5.878,5.878,0,0,300.15,300.2,10.1016/j.jct.2011.10.028,arXiv:1506.00262,near_isothermal_pair_not_temperature_explained
AMQJEAYHLZJPGS-UHFFFAOYSA-N,CCCCCO,pentan-1-ol,13,5,15.736,15.151,-0.585,293.15,293.2,0.05,15.739,15.7375,-0.0015,-0.009530465722091619543808374103,293.15|298.15|303.15|293.15|298.15|303.15|298.15|298.15|298.15|298.15|298.15|298.15|298.15,288.2|293.2|298.2|303.2|308.2,10.1016/j.tca.2012.05.036;10.1016/j.tca.2012.10.024;10.1021/je060248p,arXiv:1506.00262,near_isothermal_pair_not_temperature_explained
BAPJBEWLBFYGME-UHFFFAOYSA-N,C=CC(=O)OC,methyl propenoate,5,21,7.021,6.84,-0.181,293.15,293.2,0.05,7.17,7.17,0,0,293.15|295.65|298.15|300.65|303.15,278.2|280.6|283.2|285.6|288.2|290.6|293.2|295.6|298.2|300.6|303.2|305.6|308.2|310.6|313.2|315.6|318.2|320.6|323.2|325.6|328.2,10.1021/je301333b,arXiv:1506.00262,near_isothermal_pair_not_temperature_explained
BDERNNFJNOPAEC-UHFFFAOYSA-N,CCCO,propan-1-ol,13,7,21.3,20.678,-0.622,298,298,0,21.3,21.3,0,0,298|300.15|303|298.15|298.15|298.15|298.15|298.15|298.15|298.15|293.15|298.15|303.15,288.2|293.2|298|298.2|300.2|303.2|308.2,10.1016/j.fluid.2013.12.014;10.1016/j.jct.2011.10.028;10.1016/j.tca.2013.05.022;10.1021/je060248p;10.1021/je800593p,arXiv:1506.00262,near_isothermal_pair_not_temperature_explained
BGTOWKSIORTVQH-UHFFFAOYSA-N,O=C1CCCC1,cyclopentanone,6,9,13.505,13.67,0.165,293.15,293.2,0.05,13.67,13.67,0,0,298.15|293.15|295.65|298.15|300.65|303.15,273.2|278.2|283.2|288.2|293.2|298.2|303.2|308.2|313.2,10.1021/acs.jced.8b00755;10.1021/je200682t,arXiv:1506.00262,near_isothermal_pair_not_temperature_explained
BKIMMITUMNQMOS-UHFFFAOYSA-N,CCCCCCCCC,nonane,1,5,1.98,1.966,-0.014,298.15,298.2,0.05,1.98,1.98,0,0,298.15,288.2|298.2|308.2|318.2|328.2,10.1016/j.jct.2008.09.006,arXiv:1506.00262,near_isothermal_pair_not_temperature_explained
CBTVGIZVANVGBH-UHFFFAOYSA-N,CC(C)(N)CO,2-amino-2-methylpropan-1-ol,1,5,20.59,19.69,-0.9,303.15,303.2,0.05,20.59,20.59,0,0,303.15,303.2|308.2|313.2|318.2|323.2,10.1021/je600515j,arXiv:1506.00262,near_isothermal_pair_not_temperature_explained
CGZZMOTZOONQIA-UHFFFAOYSA-N,O=C1CCCCCC1,cycloheptanone,5,1,12.92,12.92,0,298.15,298.2,0.05,12.92,12.92,0,0,293.15|295.65|298.15|300.65|303.15,298.2,10.1021/je200682t,arXiv:1506.00262,near_isothermal_pair_not_temperature_explained
CQEYYJKEWSMYFG-UHFFFAOYSA-N,C=CC(=O)OCCCC,butyl 2-propenoate,5,21,5.31,5.205,-0.105,293.15,293.2,0.05,5.418,5.418,0,0,293.15|295.65|298.15|300.65|303.15,278.2|280.6|283.2|285.6|288.2|290.6|293.2|295.6|298.2|300.6|303.2|305.6|308.2|310.6|313.2|315.6|318.2|320.6|323.2|325.6|328.2,10.1021/je301333b,arXiv:1506.00262,near_isothermal_pair_not_temperature_explained
CRVGTESFCCXCTH-UHFFFAOYSA-N,CN(CCO)CCO,N-methyldiethanolamine,4,8,22.12,21.064999999999998,-1.055000000000002,293.15,293.2,0.05,22.9,22.9,0,0,293.15|298.15|303.15|303.15,293.2|298.2|303.2|308.2|313.2|318.2|323.2|328.2,10.1016/j.tca.2012.10.004;10.1021/je600515j,arXiv:1506.00262,near_isothermal_pair_not_temperature_explained
DNIAPMSPPWPWGF-UHFFFAOYSA-N,CC(O)CO,"1,2-propanediol",1,6,27.87,26.095,-1.775,303.15,303.2,0.05,27.87,27.87,0,0,303.15,303.2|308.2|313.2|318.2|323.2|328.2,10.1021/je600515j,arXiv:1506.00262,near_isothermal_pair_not_temperature_explained
DURPTKYDGMDSBL-UHFFFAOYSA-N,CCCCOCCCC,dibutyl ether,3,5,3.106,3.106,0,293.15,293.2,0.05,3.145,3.145,0,0,293.15|298.15|303.15,288.2|293.2|298.2|303.2|308.2,10.1016/j.tca.2012.05.036,arXiv:1506.00262,near_isothermal_pair_not_temperature_explained
FXHOOIRPVKKKFG-UHFFFAOYSA-N,CC(=O)N(C)C,"N,N-dimethylethanamide",3,3,37.72,36.551,-1.169,303.15,303.2,0.05,37.72,38.03666666666667,0.31666666666667,0.8395192647578738069989395546,303.15|303.15|303.15,303.2|313.2|323.2,10.1016/j.fluid.2008.01.024;10.1016/j.fluid.2009.07.009;10.1021/je9002515,arXiv:1506.00262,near_isothermal_pair_not_temperature_explained
GSEJCLTVZPLZKY-UHFFFAOYSA-N,OCCN(CCO)CCO,triethanolamine,1,5,28.11,26.73,-1.38,303.15,303.2,0.05,28.11,28.11,0,0,303.15,303.2|308.2|313.2|318.2|323.2,10.1021/je600515j,arXiv:1506.00262,near_isothermal_pair_not_temperature_explained
HXJUTPCZVOIRIF-UHFFFAOYSA-N,O=S1(=O)CCCC1,sulfolane,3,8,44,42.5,-1.5,293.15,293.2,0.05,44.5,44.5,0,0,293.15|298.15|303.15,293.2|298.2|303.2|308.2|313.2|318.2|323.2|328.2,10.1016/j.tca.2012.10.004,arXiv:1506.00262,near_isothermal_pair_not_temperature_explained
HZAXFHJVJLSVMW-UHFFFAOYSA-N,NCCO,2-aminoethan-1-ol,1,1,31.46,31.46,0,303.15,303.2,0.05,31.46,31.46,0,0,303.15,303.2,10.1016/j.fluid.2008.01.024,arXiv:1506.00262,near_isothermal_pair_not_temperature_explained
IAZDPXIOMUYVGZ-UHFFFAOYSA-N,CS(C)=O,dimethyl sulfoxide,35,4,46.05,45.29,-0.76,293.15,293.2,0.05,47.09,47.09,0,0,298|298.15|293.15|293.15|295.15|297.15|299.15|301.15|303.15|297.85|297.85|297.86|297.86|297.86|297.86|297.86|297.86|297.86|297.86|297.86|297.86|297.86|302.6|302.61|302.62|302.62|302.63|302.77|302.78|302.82|302.83|302.84|302.84|302.84|302.85,293.2|303.2|313.2|323.2,10.1016/j.fluid.2013.12.014;10.1016/j.tca.2017.03.018;10.1021/je400149j;10.1021/je9010773,arXiv:1506.00262,near_isothermal_pair_not_temperature_explained
IEJIGPNLZYLLBP-UHFFFAOYSA-N,COC(=O)OC,dimethyl carbonate,1,5,3.134,3.141,0.007,298.15,298.2,0.05,3.134,3.134,0,0,298.15,288.2|298.2|308.2|318.2|328.2,10.1016/j.jct.2008.02.015,arXiv:1506.00262,near_isothermal_pair_not_temperature_explained
IMNFDUFMRHMDMM-UHFFFAOYSA-N,CCCCCCC,heptane,1,3,1.93,1.93,0,298.15,298.2,0.05,1.93,1.93,0,0,298.15,288.2|298.2|308.2,10.1016/j.jct.2010.09.008,arXiv:1506.00262,near_isothermal_pair_not_temperature_explained
JHIVVAPYMSGYDF-UHFFFAOYSA-N,O=C1CCCCC1,cyclohexanone,6,6,15.79,15.615,-0.175,293.15,293.2,0.05,16.08,16.08,0,0,298.15|293.15|295.65|298.15|300.65|303.15,288.2|293.2|298.2|303.2|308.2|313.2,10.1021/acs.jced.8b00755;10.1021/je200682t,arXiv:1506.00262,near_isothermal_pair_not_temperature_explained
JIGUQPWFLRLWPJ-UHFFFAOYSA-N,C=CC(=O)OCC,ethyl propenoate,5,21,6.209,6.043,-0.166,293.15,293.2,0.05,6.34,6.34,0,0,293.15|295.65|298.15|300.65|303.15,278.2|280.6|283.2|285.6|288.2|290.6|293.2|295.6|298.2|300.6|303.2|305.6|308.2|310.6|313.2|315.6|318.2|320.6|323.2|325.6|328.2,10.1021/je301333b,arXiv:1506.00262,near_isothermal_pair_not_temperature_explained
KFZMGEQAYNKOFK-UHFFFAOYSA-N,CC(C)O,propan-2-ol,6,7,18.845,19.1,0.255,298,298,0,19.1,19.1,0,0,298|300.15|303|293.15|298.15|303.15,288.2|293.2|298|298.2|300.2|303.2|308.2,10.1016/j.fluid.2013.12.014;10.1016/j.jct.2011.10.028;10.1016/j.tca.2013.05.022;10.1021/je800593p,arXiv:1506.00262,near_isothermal_pair_not_temperature_explained
LFQSCWFLJHTTHZ-UHFFFAOYSA-N,CCO,ethanol,15,6,25.02,24.0425,-0.9775,298,298,0,22.8,22.8,0,0,303.15|298|293.15|303|298.15|298.15|298.15|298.15|298.15|298.15|298.15|298.15|293.15|298.15|303.15,288.2|293.2|298|298.2|303.2|308.2,10.1016/j.fluid.2009.07.009;10.1016/j.fluid.2013.12.014;10.1016/j.jct.2012.08.009;10.1016/j.tca.2013.05.022;10.1021/acs.jced.8b00755;10.1021/je060248p;10.1021/je800593p,arXiv:1506.00262,near_isothermal_pair_not_temperature_explained
LRHPLDYGYMQRHN-UHFFFAOYSA-N,CCCCO,butan-1-ol,18,7,18.03,17.56,-0.47,298,298,0,17.8,17.8,0,0,298|298.15|298.15|298.15|298.15|298.15|298.15|298.15|298.15|293.15|298.15|303.15|293.15|298.15|303.15|293.15|298.15|303.15,288.2|293.2|298|298.2|303.2|308.2|313.2,10.1016/j.fluid.2013.12.014;10.1021/acs.jced.8b00755;10.1021/je060248p;10.1021/je3007666;10.1021/je800593p;10.1021/je900503p,arXiv:1506.00262,near_isothermal_pair_not_temperature_explained
LVTYICIALWPMFW-UHFFFAOYSA-N,CC(O)CNCC(C)O,N-(2-hydroxypropyl)-2-hydroxy-1-propanamine,1,2,13.87,13.49,-0.38,303.15,313.2,10.05,13.87,13.62,-0.25,-1.802451333813987022350396539,303.15,313.2|323.2,10.1021/je600515j,arXiv:1506.00262,temperature_gap_ge_1K_possible_but_not_proven
LYCAIKOWRPUZTN-UHFFFAOYSA-N,OCCO,"1,2-ethanediol",1,1,39.84,39.84,0,303.15,303.2,0.05,39.84,39.84,0,0,303.15,303.2,10.1016/j.fluid.2009.07.009,arXiv:1506.00262,near_isothermal_pair_not_temperature_explained
MTHSVFCYNBDYFN-UHFFFAOYSA-N,OCCOCCO,diethylene glycol,3,3,30.95,30.95,0,293.15,293.2,0.05,31.81,31.81,0,0,293.15|298.15|303.15,293.2|298.2|303.2,10.1016/j.jct.2007.09.004,arXiv:1506.00262,near_isothermal_pair_not_temperature_explained
OHLUUHNLEMFGTQ-UHFFFAOYSA-N,CN=C(C)O,N-methylacetamide,1,2,178.47,171.129,-7.341,303.15,303.2,0.05,178.47,178.47,0,0,303.15,303.2|313.2,10.1021/je9002515,arXiv:1506.00262,near_isothermal_pair_not_temperature_explained
OIFBSDVPJOWBCH-UHFFFAOYSA-N,CCOC(=O)OCC,diethyl carbonate,1,5,2.834,2.837,0.003,298.15,298.2,0.05,2.834,2.834,0,0,298.15,288.2|298.2|308.2|318.2|328.2,10.1016/j.jct.2008.02.015,arXiv:1506.00262,near_isothermal_pair_not_temperature_explained
OKKJLVBELUTLKV-UHFFFAOYSA-N,CO,methanol,13,6,33.6,32.85,-0.75,298,298,0,33.1,33.1,0,0,298|293.15|303|298.15|298.15|298.15|298.15|298.15|298.15|298.15|293.15|298.15|303.15,288.2|293.2|298|298.2|303.2|308.2,10.1016/j.fluid.2013.12.014;10.1016/j.jct.2012.08.009;10.1016/j.tca.2013.05.022;10.1021/je060248p;10.1021/je800593p,arXiv:1506.00262,near_isothermal_pair_not_temperature_explained
PEDCQBHIVMGVHV-UHFFFAOYSA-N,OCC(O)CO,glycerol,2,1,41.17,41.17,0,303.15,303.2,0.05,41.17,41.17,0,0,303.15|303.15,303.2,10.1016/j.fluid.2008.01.024;10.1016/j.fluid.2009.07.009,arXiv:1506.00262,near_isothermal_pair_not_temperature_explained
RYHBNJHYFVUHQT-UHFFFAOYSA-N,C1COCCO1,"1,4-dioxane",1,3,2.228,2.21,-0.018,298.2,298.2,0,2.228,2.228,0,0,298.2,298.2|308.2|318.2,10.1016/j.jct.2011.07.021,arXiv:1506.00262,near_isothermal_pair_not_temperature_explained
SBZXBUIDTXKZTM-UHFFFAOYSA-N,COCCOCCOC,"2,5,8-trioxanonane",2,5,7.3815,7.118,-0.2635,298.15,298.2,0.05,7.4,7.381500000000001,-0.018499999999999,-0.2499999999999864864864864865,298.15|298.15,288.2|298.2|308.2|318.2|328.2,10.1016/j.jct.2008.09.006;10.1016/j.jct.2010.09.008,arXiv:1506.00262,near_isothermal_pair_not_temperature_explained
TVMXDCGIABBOFY-UHFFFAOYSA-N,CCCCCCCC,octane,6,5,1.961,1.961,0,293.15,293.2,0.05,1.968,1.968,0,0,293.15|298.15|303.15|293.15|298.15|303.15,288.2|293.2|298.2|303.2|308.2,10.1016/j.tca.2012.05.036;10.1016/j.tca.2012.10.024,arXiv:1506.00262,near_isothermal_pair_not_temperature_explained
UEEJHVSXFDXPFK-UHFFFAOYSA-N,CN(C)CCO,"2-(N,N-dimethylamino)ethanol",2,1,17.18,17.18,0,303.15,303.2,0.05,17.18,17.18,0,0,303.15|303.15,303.2,10.1016/j.fluid.2008.01.024;10.1016/j.fluid.2009.07.009,arXiv:1506.00262,near_isothermal_pair_not_temperature_explained
XLYOFNOQVPJJNP-UHFFFAOYSA-N,O,water,8,11,78.87,79.98,1.11,293.15,293.2,0.05,79.98,79.98,0,0,298|293.15|293.15|295.15|297.15|299.15|301.15|303.15,275.2|277.2|279.2|281.2|283.2|293.2|303.2|305.2|313.2|315.2|323.2,10.1016/j.fluid.2014.05.006;10.1016/j.jct.2012.08.009;10.1021/je400149j,arXiv:1506.00262,near_isothermal_pair_not_temperature_explained
XTHFKEDIFFGKHM-UHFFFAOYSA-N,COCCOC,"1,2-dimethoxyethane",2,5,7.0695,6.7535,-0.316,298.15,298.2,0.05,7.07,7.0695,-0.0005,-0.007072135785007072135785007072,298.15|298.15,288.2|298.2|308.2|318.2|328.2,10.1016/j.jct.2008.09.006;10.1016/j.jct.2010.09.008,arXiv:1506.00262,near_isothermal_pair_not_temperature_explained
YEJRWHAVMIAJKC-UHFFFAOYSA-N,O=C1CCCO1,.gamma.-butyrolactone,4,4,41.99,41.37,-0.62,298.15,298.2,0.05,41.64,41.64,0,0,293.15|293.15|298.15|303.15,293.2|298.2|303.2|313.2,10.1021/je900503p,arXiv:1506.00262,near_isothermal_pair_not_temperature_explained
YEYKMVJDLWJFOA-UHFFFAOYSA-N,CCCOCCO,2-propoxyethanol,3,3,11.5,11.5,0,293.15,293.2,0.05,11.76,11.76,0,0,293.15|298.15|303.15,293.2|298.2|303.2,10.1016/j.jct.2007.09.004,arXiv:1506.00262,near_isothermal_pair_not_temperature_explained
YIWUKEYIRIRTPP-UHFFFAOYSA-N,CCCCC(CC)CO,2-ethyl-1-hexanol,1,3,7.353,6.361,-0.992,298.2,298.2,0,7.353,7.353,0,0,298.2,298.2|308.2|318.2,10.1016/j.jct.2011.07.021,arXiv:1506.00262,near_isothermal_pair_not_temperature_explained
ZBCBWPMODOFKDW-UHFFFAOYSA-N,OCCNCCO,diethanolamine,1,6,24.69,23.57,-1.12,303.15,303.2,0.05,24.69,24.69,0,0,303.15,303.2|308.2|313.2|318.2|323.2|328.2,10.1021/je600515j,arXiv:1506.00262,near_isothermal_pair_not_temperature_explained
ZHNUHDYFZUAESO-UHFFFAOYSA-N,N=CO,formamide,2,1,106.14,106.14,0,303.15,303.2,0.05,106.14,106.14,0,0,303.15|303.15,303.2,10.1016/j.fluid.2008.01.024;10.1016/j.fluid.2009.07.009,arXiv:1506.00262,near_isothermal_pair_not_temperature_explained
ZIBGPFATKBEMQZ-UHFFFAOYSA-N,OCCOCCOCCO,triethylene glycol,3,3,23.07,23.07,0,293.15,293.2,0.05,23.69,23.69,0,0,293.15|298.15|303.15,293.2|298.2|303.2,10.1016/j.jct.2007.09.004,arXiv:1506.00262,near_isothermal_pair_not_temperature_explained
ZMXDDKWLCZADIW-UHFFFAOYSA-N,CN(C)C=O,dimethylformamide,26,1,36.55,36.55,0,303.15,303.2,0.05,36.55,36.55,0,0,303.15|303.15|297.68|297.68|297.69|297.69|297.69|297.71|297.71|297.71|297.72|297.72|297.72|302.73|302.73|302.73|303.11|303.11|303.11|303.12|303.12|303.12|303.12|303.13|303.13|303.13,303.2,10.1016/j.fluid.2008.01.024;10.1016/j.fluid.2009.07.009;10.1021/je9010773,arXiv:1506.00262,near_isothermal_pair_not_temperature_explained
ZXEKIIBDNHEJCQ-UHFFFAOYSA-N,CC(C)CO,2-methyl-1-propanol,6,5,17.96,17.96,0,293.15,293.2,0.05,18.71,18.71,0,0,293.15|298.15|303.15|293.15|298.15|303.15,288.2|293.2|298.2|303.2|308.2,10.1021/je3007666;10.1021/je800593p,arXiv:1506.00262,near_isothermal_pair_not_temperature_explained

File: data/processed/dielectric_lowfreq_candidates.csv (part 1 of 5)
inchikey,name,smiles,T_K,epsilon,frequency_mhz,epsilon_unit,uncertainty_expanded,uncertainty_standard,uncertainty_kind,confidence_level,phase,method,property_family,property_name,pressure_kpa,source_doi,source_file,source_file_sha256,source_row_index,dataset_number,component_count,in_roster,model_ready,roster_T_K,roster_dielectric,roster_temperature_delta_K,deviation_vs_roster_static_percent,temperature_band,gate,frequencies_at_temperature,n_values_at_same_temperature,near_atmospheric_pressure
AQIXEPGDORPWBJ-UHFFFAOYSA-N,3-pentanol,,298.15,13.21,1,,0.29,,combined,95,Liquid,Parallel plate capacitor,frequency_dependent,Relative permittivity at various frequencies,100,10.1016/j.jct.2015.03.021,data/raw/thermoml/10.1016__j.jct.2015.03.021-baf780968794.xml,e9ba46be25a3c2900445e9c0a0c497e4bd93bb048a49383f33172e0e6cfcf2d8,0,6,1,false,,,,,,room_temperature,accepted_primary_lowfreq,1,1,true
AQIXEPGDORPWBJ-UHFFFAOYSA-N,3-pentanol,,308.15,11.39,1,,0.29,,combined,95,Liquid,Parallel plate capacitor,frequency_dependent,Relative permittivity at various frequencies,100,10.1016/j.jct.2015.03.021,data/raw/thermoml/10.1016__j.jct.2015.03.021-baf780968794.xml,e9ba46be25a3c2900445e9c0a0c497e4bd93bb048a49383f33172e0e6cfcf2d8,1,6,1,false,,,,,,outside_declared_window,accepted_primary_lowfreq,1,1,true
ATHHXGZTWNVVOU-UHFFFAOYSA-N,N-methylformamide,,303.15,169.76,1,,1.02,,combined,95,Liquid,capacitance measurements at 1 MHz,frequency_dependent,Relative permittivity at various frequencies,101.3,10.1016/j.tca.2010.04.013,data/raw/thermoml/10.1016__j.tca.2010.04.013-c28ac697c4dc.xml,e5b8ca094759278f6f2a040c022349a8bf9744cc69c26544d6ddd677ab48256e,0,6,1,false,,,,,,room_temperature,accepted_primary_lowfreq,1,1,true
BMVXCPBXGZKUPN-UHFFFAOYSA-N,1-hexanamine,,293.15,3.964,1,,0.369,,combined,95,Liquid,Parallel plate capacitor,frequency_dependent,Relative permittivity at various frequencies,101,10.1016/j.fluid.2018.04.007,data/raw/thermoml/10.1016__j.fluid.2018.04.007-97057ee59b6a.xml,a5b8d9472b4ce11f0ccd761b9a7d48c8f31e25d903b2ffcf47f81696f2c5e00f,0,16,1,false,,,,,,room_temperature,accepted_primary_lowfreq,1,2,true
BMVXCPBXGZKUPN-UHFFFAOYSA-N,1-hexanamine,,298.15,3.904,1,,0.367,,combined,95,Liquid,Parallel plate capacitor,frequency_dependent,Relative permittivity at various frequencies,101,10.1016/j.fluid.2018.04.007,data/raw/thermoml/10.1016__j.fluid.2018.04.007-97057ee59b6a.xml,a5b8d9472b4ce11f0ccd761b9a7d48c8f31e25d903b2ffcf47f81696f2c5e00f,1,16,1,false,,,,,,room_temperature,accepted_primary_lowfreq,1,2,true
BMVXCPBXGZKUPN-UHFFFAOYSA-N,1-hexanamine,,303.15,3.846,1,,0.365,,combined,95,Liquid,Parallel plate capacitor,frequency_dependent,Relative permittivity at various frequencies,101,10.1016/j.fluid.2018.04.007,data/raw/thermoml/10.1016__j.fluid.2018.04.007-97057ee59b6a.xml,a5b8d9472b4ce11f0ccd761b9a7d48c8f31e25d903b2ffcf47f81696f2c5e00f,2,16,1,false,,,,,,room_temperature,accepted_primary_lowfreq,1,2,true
BSPCSKHALVHRSR-UHFFFAOYSA-N,2-chlorobutane,,283.15,9.323,2,,0.093,,combined,95,Liquid,Parallel plate capacitor,frequency_dependent,Relative permittivity at various frequencies,99,10.1016/j.jct.2015.03.001,data/raw/thermoml/10.1016__j.jct.2015.03.001-c72d90cf15f4.xml,e6d325250dfac1c02008f68abdf5520909b2bf5ecb0905958ea7d2cae6b1ca13,0,5,1,false,,,,,,outside_declared_window,accepted_extended_lowfreq,2,1,false
BSPCSKHALVHRSR-UHFFFAOYSA-N,2-chlorobutane,,298.15,8.652,2,,0.087,,combined,95,Liquid,Parallel plate capacitor,frequency_dependent,Relative permittivity at various frequencies,99,10.1016/j.jct.2015.03.001,data/raw/thermoml/10.1016__j.jct.2015.03.001-c72d90cf15f4.xml,e6d325250dfac1c02008f68abdf5520909b2bf5ecb0905958ea7d2cae6b1ca13,1,5,1,false,,,,,,room_temperature,accepted_extended_lowfreq,2,1,false
BSPCSKHALVHRSR-UHFFFAOYSA-N,2-chlorobutane,,313.15,8.07,2,,0.081,,combined,95,Liquid,Parallel plate capacitor,frequency_dependent,Relative permittivity at various frequencies,99,10.1016/j.jct.2015.03.001,data/raw/thermoml/10.1016__j.jct.2015.03.001-c72d90cf15f4.xml,e6d325250dfac1c02008f68abdf5520909b2bf5ecb0905958ea7d2cae6b1ca13,2,5,1,false,,,,,,extended_temperature,accepted_extended_lowfreq,2,1,false
BSYVTEYKTMYBMK-UHFFFAOYSA-N,2-tetrahydrofurylmethanol,,278.15,15.2,2,,0.1,,combined,95,Liquid,capacitive measurement method,frequency_dependent,Relative permittivity at various frequencies,101,10.1021/je400783h,data/raw/thermoml/10.1021__je400783h-650322097419.xml,d64ff9ab6d281ea99e4b9f2976441c7314201f82c932ca08f99f4bbb5769b493,0,15,1,false,,,,,,outside_declared_window,accepted_extended_lowfreq,2,1,true
BSYVTEYKTMYBMK-UHFFFAOYSA-N,2-tetrahydrofurylmethanol,,280.65,15,2,,0.1,,combined,95,Liquid,capacitive measurement method,frequency_dependent,Relative permittivity at various frequencies,101,10.1021/je400783h,data/raw/thermoml/10.1021__je400783h-650322097419.xml,d64ff9ab6d281ea99e4b9f2976441c7314201f82c932ca08f99f4bbb5769b493,1,15,1,false,,,,,,outside_declared_window,accepted_extended_lowfreq,2,1,true
BSYVTEYKTMYBMK-UHFFFAOYSA-N,2-tetrahydrofurylmethanol,,283.15,15,2,,0.1,,combined,95,Liquid,capacitive measurement method,frequency_dependent,Relative permittivity at various frequencies,101,10.1021/je400783h,data/raw/thermoml/10.1021__je400783h-650322097419.xml,d64ff9ab6d281ea99e4b9f2976441c7314201f82c932ca08f99f4bbb5769b493,2,15,1,false,,,,,,outside_declared_window,accepted_extended_lowfreq,2,1,true
BSYVTEYKTMYBMK-UHFFFAOYSA-N,2-tetrahydrofurylmethanol,,285.65,14.9,2,,0.1,,combined,95,Liquid,capacitive measurement method,frequency_dependent,Relative permittivity at various frequencies,101,10.1021/je400783h,data/raw/thermoml/10.1021__je400783h-650322097419.xml,d64ff9ab6d281ea99e4b9f2976441c7314201f82c932ca08f99f4bbb5769b493,3,15,1,false,,,,,,outside_declared_window,accepted_extended_lowfreq,2,1,true
BSYVTEYKTMYBMK-UHFFFAOYSA-N,2-tetrahydrofurylmethanol,,288.15,14.8,2,,0.1,,combined,95,Liquid,capacitive measurement method,frequency_dependent,Relative permittivity at various frequencies,101,10.1021/je400783h,data/raw/thermoml/10.1021__je400783h-650322097419.xml,d64ff9ab6d281ea99e4b9f2976441c7314201f82c932ca08f99f4bbb5769b493,4,15,1,false,,,,,,outside_declared_window,accepted_extended_lowfreq,2,1,true
BSYVTEYKTMYBMK-UHFFFAOYSA-N,2-tetrahydrofurylmethanol,,290.65,14.7,2,,0.1,,combined,95,Liquid,capacitive measurement method,frequency_dependent,Relative permittivity at various frequencies,101,10.1021/je400783h,data/raw/thermoml/10.1021__je400783h-650322097419.xml,d64ff9ab6d281ea99e4b9f2976441c7314201f82c932ca08f99f4bbb5769b493,5,15,1,false,,,,,,outside_declared_window,accepted_extended_lowfreq,2,1,true
BSYVTEYKTMYBMK-UHFFFAOYSA-N,2-tetrahydrofurylmethanol,,293.15,14.6,2,,0.1,,combined,95,Liquid,capacitive measurement method,frequency_dependent,Relative permittivity at various frequencies,101,10.1021/je400783h,data/raw/thermoml/10.1021__je400783h-650322097419.xml,d64ff9ab6d281ea99e4b9f2976441c7314201f82c932ca08f99f4bbb5769b493,6,15,1,false,,,,,,room_temperature,accepted_extended_lowfreq,2,1,true
BSYVTEYKTMYBMK-UHFFFAOYSA-N,2-tetrahydrofurylmethanol,,295.65,14.5,2,,0.1,,combined,95,Liquid,capacitive measurement method,frequency_dependent,Relative permittivity at various frequencies,101,10.1021/je400783h,data/raw/thermoml/10.1021__je400783h-650322097419.xml,d64ff9ab6d281ea99e4b9f2976441c7314201f82c932ca08f99f4bbb5769b493,7,15,1,false,,,,,,room_temperature,accepted_extended_lowfreq,2,1,true
BSYVTEYKTMYBMK-UHFFFAOYSA-N,2-tetrahydrofurylmethanol,,298.15,14.4,2,,0.1,,combined,95,Liquid,capacitive measurement method,frequency_dependent,Relative permittivity at various frequencies,101,10.1021/je400783h,data/raw/thermoml/10.1021__je400783h-650322097419.xml,d64ff9ab6d281ea99e4b9f2976441c7314201f82c932ca08f99f4bbb5769b493,8,15,1,false,,,,,,room_temperature,accepted_extended_lowfreq,2,1,true
BSYVTEYKTMYBMK-UHFFFAOYSA-N,2-tetrahydrofurylmethanol,,300.65,14.4,2,,0.1,,combined,95,Liquid,capacitive measurement method,frequency_dependent,Relative permittivity at various frequencies,101,10.1021/je400783h,data/raw/thermoml/10.1021__je400783h-650322097419.xml,d64ff9ab6d281ea99e4b9f2976441c7314201f82c932ca08f99f4bbb5769b493,9,15,1,false,,,,,,room_temperature,accepted_extended_lowfreq,2,1,true
BSYVTEYKTMYBMK-UHFFFAOYSA-N,2-tetrahydrofurylmethanol,,303.15,14.3,2,,0.1,,combined,95,Liquid,capacitive measurement method,frequency_dependent,Relative permittivity at various frequencies,101,10.1021/je400783h,data/raw/thermoml/10.1021__je400783h-650322097419.xml,d64ff9ab6d281ea99e4b9f2976441c7314201f82c932ca08f99f4bbb5769b493,10,15,1,false,,,,,,room_temperature,accepted_extended_lowfreq,2,1,true
BSYVTEYKTMYBMK-UHFFFAOYSA-N,2-tetrahydrofurylmethanol,,305.65,14.2,2,,0.1,,combined,95,Liquid,capacitive measurement method,frequency_dependent,Relative permittivity at various frequencies,101,10.1021/je400783h,data/raw/thermoml/10.1021__je400783h-650322097419.xml,d64ff9ab6d281ea99e4b9f2976441c7314201f82c932ca08f99f4bbb5769b493,11,15,1,false,,,,,,outside_declared_window,accepted_extended_lowfreq,2,1,true
BSYVTEYKTMYBMK-UHFFFAOYSA-N,2-tetrahydrofurylmethanol,,308.15,14.1,2,,0.1,,combined,95,Liquid,capacitive measurement method,frequency_dependent,Relative permittivity at various frequencies,101,10.1021/je400783h,data/raw/thermoml/10.1021__je400783h-650322097419.xml,d64ff9ab6d281ea99e4b9f2976441c7314201f82c932ca08f99f4bbb5769b493,12,15,1,false,,,,,,outside_declared_window,accepted_extended_lowfreq,2,1,true
BSYVTEYKTMYBMK-UHFFFAOYSA-N,2-tetrahydrofurylmethanol,,310.65,14,2,,0.1,,combined,95,Liquid,capacitive measurement method,frequency_dependent,Relative permittivity at various frequencies,101,10.1021/je400783h,data/raw/thermoml/10.1021__je400783h-650322097419.xml,d64ff9ab6d281ea99e4b9f2976441c7314201f82c932ca08f99f4bbb5769b493,13,15,1,false,,,,,,outside_declared_window,accepted_extended_lowfreq,2,1,true
BSYVTEYKTMYBMK-UHFFFAOYSA-N,2-tetrahydrofurylmethanol,,313.15,13.9,2,,0.1,,combined,95,Liquid,capacitive measurement method,frequency_dependent,Relative permittivity at various frequencies,101,10.1021/je400783h,data/raw/thermoml/10.1021__je400783h-650322097419.xml,d64ff9ab6d281ea99e4b9f2976441c7314201f82c932ca08f99f4bbb5769b493,14,15,1,false,,,,,,extended_temperature,accepted_extended_lowfreq,2,1,true
BSYVTEYKTMYBMK-UHFFFAOYSA-N,2-tetrahydrofurylmethanol,,315.65,13.8,2,,0.1,,combined,95,Liquid,capacitive measurement method,frequency_dependent,Relative permittivity at various frequencies,101,10.1021/je400783h,data/raw/thermoml/10.1021__je400783h-650322097419.xml,d64ff9ab6d281ea99e4b9f2976441c7314201f82c932ca08f99f4bbb5769b493,15,15,1,false,,,,,,extended_temperature,accepted_extended_lowfreq,2,1,true
BSYVTEYKTMYBMK-UHFFFAOYSA-N,2-tetrahydrofurylmethanol,,318.15,13.8,2,,0.1,,combined,95,Liquid,capacitive measurement method,frequency_dependent,Relative permittivity at various frequencies,101,10.1021/je400783h,data/raw/thermoml/10.1021__je400783h-650322097419.xml,d64ff9ab6d281ea99e4b9f2976441c7314201f82c932ca08f99f4bbb5769b493,16,15,1,false,,,,,,extended_temperature,accepted_extended_lowfreq,2,1,true
BSYVTEYKTMYBMK-UHFFFAOYSA-N,2-tetrahydrofurylmethanol,,320.65,13.6,2,,0.1,,combined,95,Liquid,capacitive measurement method,frequency_dependent,Relative permittivity at various frequencies,101,10.1021/je400783h,data/raw/thermoml/10.1021__je400783h-650322097419.xml,d64ff9ab6d281ea99e4b9f2976441c7314201f82c932ca08f99f4bbb5769b493,17,15,1,false,,,,,,extended_temperature,accepted_extended_lowfreq,2,1,true
BSYVTEYKTMYBMK-UHFFFAOYSA-N,2-tetrahydrofurylmethanol,,323.15,13.5,2,,0.1,,combined,95,Liquid,capacitive measurement method,frequency_dependent,Relative permittivity at various frequencies,101,10.1021/je400783h,data/raw/thermoml/10.1021__je400783h-650322097419.xml,d64ff9ab6d281ea99e4b9f2976441c7314201f82c932ca08f99f4bbb5769b493,18,15,1,false,,,,,,extended_temperature,accepted_extended_lowfreq,2,1,true
BSYVTEYKTMYBMK-UHFFFAOYSA-N,2-tetrahydrofurylmethanol,,325.65,13.5,2,,0.1,,combined,95,Liquid,capacitive measurement method,frequency_dependent,Relative permittivity at various frequencies,101,10.1021/je400783h,data/raw/thermoml/10.1021__je400783h-650322097419.xml,d64ff9ab6d281ea99e4b9f2976441c7314201f82c932ca08f99f4bbb5769b493,19,15,1,false,,,,,,outside_declared_window,accepted_extended_lowfreq,2,1,true
BSYVTEYKTMYBMK-UHFFFAOYSA-N,2-tetrahydrofurylmethanol,,328.15,13.4,2,,0.1,,combined,95,Liquid,capacitive measurement method,frequency_dependent,Relative permittivity at various frequencies,101,10.1021/je400783h,data/raw/thermoml/10.1021__je400783h-650322097419.xml,d64ff9ab6d281ea99e4b9f2976441c7314201f82c932ca08f99f4bbb5769b493,20,15,1,false,,,,,,outside_declared_window,accepted_extended_lowfreq,2,1,true
BSYVTEYKTMYBMK-UHFFFAOYSA-N,2-tetrahydrofurylmethanol,,330.65,13.3,2,,0.1,,combined,95,Liquid,capacitive measurement method,frequency_dependent,Relative permittivity at various frequencies,101,10.1021/je400783h,data/raw/thermoml/10.1021__je400783h-650322097419.xml,d64ff9ab6d281ea99e4b9f2976441c7314201f82c932ca08f99f4bbb5769b493,21,15,1,false,,,,,,outside_declared_window,accepted_extended_lowfreq,2,1,true
BSYVTEYKTMYBMK-UHFFFAOYSA-N,2-tetrahydrofurylmethanol,,333.15,13.2,2,,0.1,,combined,95,Liquid,capacitive measurement method,frequency_dependent,Relative permittivity at various frequencies,101,10.1021/je400783h,data/raw/thermoml/10.1021__je400783h-650322097419.xml,d64ff9ab6d281ea99e4b9f2976441c7314201f82c932ca08f99f4bbb5769b493,22,15,1,false,,,,,,outside_declared_window,accepted_extended_lowfreq,2,1,true
BSYVTEYKTMYBMK-UHFFFAOYSA-N,2-tetrahydrofurylmethanol,,335.65,13.1,2,,0.1,,combined,95,Liquid,capacitive measurement method,frequency_dependent,Relative permittivity at various frequencies,101,10.1021/je400783h,data/raw/thermoml/10.1021__je400783h-650322097419.xml,d64ff9ab6d281ea99e4b9f2976441c7314201f82c932ca08f99f4bbb5769b493,23,15,1,false,,,,,,outside_declared_window,accepted_extended_lowfreq,2,1,true
BSYVTEYKTMYBMK-UHFFFAOYSA-N,2-tetrahydrofurylmethanol,,338.15,13,2,,0.1,,combined,95,Liquid,capacitive measurement method,frequency_dependent,Relative permittivity at various frequencies,101,10.1021/je400783h,data/raw/thermoml/10.1021__je400783h-650322097419.xml,d64ff9ab6d281ea99e4b9f2976441c7314201f82c932ca08f99f4bbb5769b493,24,15,1,false,,,,,,outside_declared_window,accepted_extended_lowfreq,2,1,true
CDOOAUSHHFGWSA-OWOJBTEDSA-N,"trans-1,3,3,3-tetrafluoropropene",,248.98,3.44336,200,,0.00344336,,combined,95,Liquid,Reentrant cavity resonator,frequency_dependent,Relative permittivity at various frequencies,2078,10.1016/j.jct.2018.07.011,data/raw/thermoml/10.1016__j.jct.2018.07.011-4f4097b32ee9.xml,c707ea61099494d66fb7677c54e12b826b294e37d4af0fb1570ae3360f0e4eba,4,3,1,false,,,,,,outside_declared_window,rejected_highfreq,200,1,false
CDOOAUSHHFGWSA-OWOJBTEDSA-N,"trans-1,3,3,3-tetrafluoropropene",,249,3.45458,200,,0.00345458,,combined,95,Liquid,Reentrant cavity resonator,frequency_dependent,Relative permittivity at various frequencies,4121,10.1016/j.jct.2018.07.011,data/raw/thermoml/10.1016__j.jct.2018.07.011-4f4097b32ee9.xml,c707ea61099494d66fb7677c54e12b826b294e37d4af0fb1570ae3360f0e4eba,3,3,1,false,,,,,,outside_declared_window,rejected_highfreq,200,1,false
CDOOAUSHHFGWSA-OWOJBTEDSA-N,"trans-1,3,3,3-tetrafluoropropene",,249.02,3.46583,200,,0.00346583,,combined,95,Liquid,Reentrant cavity resonator,frequency_dependent,Relative permittivity at various frequencies,6251,10.1016/j.jct.2018.07.011,data/raw/thermoml/10.1016__j.jct.2018.07.011-4f4097b32ee9.xml,c707ea61099494d66fb7677c54e12b826b294e37d4af0fb1570ae3360f0e4eba,2,3,1,false,,,,,,outside_declared_window,rejected_highfreq,200,1,false
CDOOAUSHHFGWSA-OWOJBTEDSA-N,"trans-1,3,3,3-tetrafluoropropene",,249.06,3.47696,200,,0.00347696,,combined,95,Liquid,Reentrant cavity resonator,frequency_dependent,Relative permittivity at various frequencies,8448,10.1016/j.jct.2018.07.011,data/raw/thermoml/10.1016__j.jct.2018.07.011-4f4097b32ee9.xml,c707ea61099494d66fb7677c54e12b826b294e37d4af0fb1570ae3360f0e4eba,1,3,1,false,,,,,,outside_declared_window,rejected_highfreq,200,1,false
CDOOAUSHHFGWSA-OWOJBTEDSA-N,"trans-1,3,3,3-tetrafluoropropene",,249.07,3.48805,200,,0.00348805,,combined,95,Liquid,Reentrant cavity resonator,frequency_dependent,Relative permittivity at various frequencies,10680,10.1016/j.jct.2018.07.011,data/raw/thermoml/10.1016__j.jct.2018.07.011-4f4097b32ee9.xml,c707ea61099494d66fb7677c54e12b826b294e37d4af0fb1570ae3360f0e4eba,0,3,1,false,,,,,,outside_declared_window,rejected_highfreq,200,1,false
CDOOAUSHHFGWSA-OWOJBTEDSA-N,"trans-1,3,3,3-tetrafluoropropene",,273.01,3.19554,200,,0.00319554,,combined,95,Liquid,Reentrant cavity resonator,frequency_dependent,Relative permittivity at various frequencies,7894,10.1016/j.jct.2018.07.011,data/raw/thermoml/10.1016__j.jct.2018.07.011-4f4097b32ee9.xml,c707ea61099494d66fb7677c54e12b826b294e37d4af0fb1570ae3360f0e4eba,6,3,1,false,,,,,,outside_declared_window,rejected_highfreq,200,1,false
CDOOAUSHHFGWSA-OWOJBTEDSA-N,"trans-1,3,3,3-tetrafluoropropene",,273.19,3.21071,200,,0.00321071,,combined,95,Liquid,Reentrant cavity resonator,frequency_dependent,Relative permittivity at various frequencies,10470,10.1016/j.jct.2018.07.011,data/raw/thermoml/10.1016__j.jct.2018.07.011-4f4097b32ee9.xml,c707ea61099494d66fb7677c54e12b826b294e37d4af0fb1570ae3360f0e4eba,5,3,1,false,,,,,,outside_declared_window,rejected_highfreq,200,1,false
CDOOAUSHHFGWSA-OWOJBTEDSA-N,"trans-1,3,3,3-tetrafluoropropene",,273.23,3.17426,200,,0.00317426,,combined,95,Liquid,Reentrant cavity resonator,frequency_dependent,Relative permittivity at various frequencies,4627,10.1016/j.jct.2018.07.011,data/raw/thermoml/10.1016__j.jct.2018.07.011-4f4097b32ee9.xml,c707ea61099494d66fb7677c54e12b826b294e37d4af0fb1570ae3360f0e4eba,7,3,1,false,,,,,,outside_declared_window,rejected_highfreq,200,1,false
CDOOAUSHHFGWSA-OWOJBTEDSA-N,"trans-1,3,3,3-tetrafluoropropene",,273.36,3.15254,200,,0.00315254,,combined,95,Liquid,Reentrant cavity resonator,frequency_dependent,Relative permittivity at various frequencies,1598,10.1016/j.jct.2018.07.011,data/raw/thermoml/10.1016__j.jct.2018.07.011-4f4097b32ee9.xml,c707ea61099494d66fb7677c54e12b826b294e37d4af0fb1570ae3360f0e4eba,8,3,1,false,,,,,,outside_declared_window,rejected_highfreq,200,1,false
CDOOAUSHHFGWSA-OWOJBTEDSA-N,"trans-1,3,3,3-tetrafluoropropene",,273.46,3.14403,200,,0.00314403,,combined,95,Liquid,Reentrant cavity resonator,frequency_dependent,Relative permittivity at various frequencies,486,10.1016/j.jct.2018.07.011,data/raw/thermoml/10.1016__j.jct.2018.07.011-4f4097b32ee9.xml,c707ea61099494d66fb7677c54e12b826b294e37d4af0fb1570ae3360f0e4eba,9,3,1,false,,,,,,outside_declared_window,rejected_highfreq,200,1,false
CDOOAUSHHFGWSA-OWOJBTEDSA-N,"trans-1,3,3,3-tetrafluoropropene",,297.63,2.96416,200,,0.00296416,,combined,95,Liquid,Reentrant cavity resonator,frequency_dependent,Relative permittivity at various frequencies,10470,10.1016/j.jct.2018.07.011,data/raw/thermoml/10.1016__j.jct.2018.07.011-4f4097b32ee9.xml,c707ea61099494d66fb7677c54e12b826b294e37d4af0fb1570ae3360f0e4eba,10,3,1,false,,,,,,room_temperature,rejected_highfreq,200,2,false
CDOOAUSHHFGWSA-OWOJBTEDSA-N,"trans-1,3,3,3-tetrafluoropropene",,297.65,2.94513,200,,0.00294513,,combined,95,Liquid,Reentrant cavity resonator,frequency_dependent,Relative permittivity at various frequencies,7982,10.1016/j.jct.2018.07.011,data/raw/thermoml/10.1016__j.jct.2018.07.011-4f4097b32ee9.xml,c707ea61099494d66fb7677c54e12b826b294e37d4af0fb1570ae3360f0e4eba,11,3,1,false,,,,,,room_temperature,rejected_highfreq,200,1,false
CDOOAUSHHFGWSA-OWOJBTEDSA-N,"trans-1,3,3,3-tetrafluoropropene",,297.67,2.90668,200,,0.00290668,,combined,95,Liquid,Reentrant cavity resonator,frequency_dependent,Relative permittivity at various frequencies,3490,10.1016/j.jct.2018.07.011,data/raw/thermoml/10.1016__j.jct.2018.07.011-4f4097b32ee9.xml,c707ea61099494d66fb7677c54e12b826b294e37d4af0fb1570ae3360f0e4eba,13,3,1,false,,,,,,room_temperature,rejected_highfreq,200,2,false
CDOOAUSHHFGWSA-OWOJBTEDSA-N,"trans-1,3,3,3-tetrafluoropropene",,321.76,2.66845,200,,0.00266845,,combined,95,Liquid,Reentrant cavity resonator,frequency_dependent,Relative permittivity at various frequencies,3999,10.1016/j.jct.2018.07.011,data/raw/thermoml/10.1016__j.jct.2018.07.011-4f4097b32ee9.xml,c707ea61099494d66fb7677c54e12b826b294e37d4af0fb1570ae3360f0e4eba,17,3,1,false,,,,,,extended_temperature,rejected_highfreq,200,1,false
CDOOAUSHHFGWSA-OWOJBTEDSA-N,"trans-1,3,3,3-tetrafluoropropene",,321.78,2.70714,200,,0.00270714,,combined,95,Liquid,Reentrant cavity resonator,frequency_dependent,Relative permittivity at various frequencies,7249,10.1016/j.jct.2018.07.011,data/raw/thermoml/10.1016__j.jct.2018.07.011-4f4097b32ee9.xml,c707ea61099494d66fb7677c54e12b826b294e37d4af0fb1570ae3360f0e4eba,16,3,1,false,,,,,,extended_temperature,rejected_highfreq,200,1,false
CDOOAUSHHFGWSA-OWOJBTEDSA-N,"trans-1,3,3,3-tetrafluoropropene",,321.79,2.74469,200,,0.00274469,,combined,95,Liquid,Reentrant cavity resonator,frequency_dependent,Relative permittivity at various frequencies,10980,10.1016/j.jct.2018.07.011,data/raw/thermoml/10.1016__j.jct.2018.07.011-4f4097b32ee9.xml,c707ea61099494d66fb7677c54e12b826b294e37d4af0fb1570ae3360f0e4eba,15,3,1,false,,,,,,extended_temperature,rejected_highfreq,200,1,false
CDOOAUSHHFGWSA-OWOJBTEDSA-N,"trans-1,3,3,3-tetrafluoropropene",,346.5,2.42553,200,,0.00242553,,combined,95,Liquid,Reentrant cavity resonator,frequency_dependent,Relative permittivity at various frequencies,4377,10.1016/j.jct.2018.07.011,data/raw/thermoml/10.1016__j.jct.2018.07.011-4f4097b32ee9.xml,c707ea61099494d66fb7677c54e12b826b294e37d4af0fb1570ae3360f0e4eba,20,3,1,false,,,,,,outside_declared_window,rejected_highfreq,200,1,false
CDOOAUSHHFGWSA-OWOJBTEDSA-N,"trans-1,3,3,3-tetrafluoropropene",,346.53,2.46858,200,,0.00246858,,combined,95,Liquid,Reentrant cavity resonator,frequency_dependent,Relative permittivity at various frequencies,6645,10.1016/j.jct.2018.07.011,data/raw/thermoml/10.1016__j.jct.2018.07.011-4f4097b32ee9.xml,c707ea61099494d66fb7677c54e12b826b294e37d4af0fb1570ae3360f0e4eba,19,3,1,false,,,,,,outside_declared_window,rejected_highfreq,200,1,false
CDOOAUSHHFGWSA-OWOJBTEDSA-N,"trans-1,3,3,3-tetrafluoropropene",,346.59,2.51185,200,,0.00251185,,combined,95,Liquid,Reentrant cavity resonator,frequency_dependent,Relative permittivity at various frequencies,9481,10.1016/j.jct.2018.07.011,data/raw/thermoml/10.1016__j.jct.2018.07.011-4f4097b32ee9.xml,c707ea61099494d66fb7677c54e12b826b294e37d4af0fb1570ae3360f0e4eba,18,3,1,false,,,,,,outside_declared_window,rejected_highfreq,200,1,false
CDOOAUSHHFGWSA-OWOJBTEDSA-N,"trans-1,3,3,3-tetrafluoropropene",,365.83,2.19675,200,,0.00219675,,combined,95,Liquid,Reentrant cavity resonator,frequency_dependent,Relative permittivity at various frequencies,4248,10.1016/j.jct.2018.07.011,data/raw/thermoml/10.1016__j.jct.2018.07.011-4f4097b32ee9.xml,c707ea61099494d66fb7677c54e12b826b294e37d4af0fb1570ae3360f0e4eba,23,3,1,false,,,,,,outside_declared_window,rejected_highfreq,200,1,false
CDOOAUSHHFGWSA-OWOJBTEDSA-N,"trans-1,3,3,3-tetrafluoropropene",,365.87,2.25994,200,,0.00225994,,combined,95,Liquid,Reentrant cavity resonator,frequency_dependent,Relative permittivity at various frequencies,6046,10.1016/j.jct.2018.07.011,data/raw/thermoml/10.1016__j.jct.2018.07.011-4f4097b32ee9.xml,c707ea61099494d66fb7677c54e12b826b294e37d4af0fb1570ae3360f0e4eba,22,3,1,false,,,,,,outside_declared_window,rejected_highfreq,200,1,false
CDOOAUSHHFGWSA-OWOJBTEDSA-N,"trans-1,3,3,3-tetrafluoropropene",,365.93,2.33081,200,,0.00233081,,combined,95,Liquid,Reentrant cavity resonator,frequency_dependent,Relative permittivity at various frequencies,9015,10.1016/j.jct.2018.07.011,data/raw/thermoml/10.1016__j.jct.2018.07.011-4f4097b32ee9.xml,c707ea61099494d66fb7677c54e12b826b294e37d4af0fb1570ae3360f0e4eba,21,3,1,false,,,,,,outside_declared_window,rejected_highfreq,200,1,false
CSCPPACGZOOCGX-UHFFFAOYSA-N,Acetone,CC(C)=O,298.15,20.69,0.01,,0.04,,combined,95,Liquid,Coaxial cylinder capacitor,frequency_dependent,Relative permittivity at various frequencies,101.3,10.1016/j.jct.2017.06.020,data/raw/thermoml/10.1016__j.jct.2017.06.020-7adc011d5187.xml,8cfe2308d076354eefb326a5ce1dd211706b17756f489dc26e91d93cd78e5f6f,0,2,1,true,true,298.15,20.70,0,-0.0483,room_temperature,accepted_primary_lowfreq,0.01,1,true
CURLTUGMZLYLDI-UHFFFAOYSA-N,carbon dioxide,,234.7,1.73109,270,,0.00173109,,combined,95,Liquid,Reentrant cavity resonator,frequency_dependent,Relative permittivity at various frequencies,5002,10.1016/j.jct.2018.07.011,data/raw/thermoml/10.1016__j.jct.2018.07.011-4f4097b32ee9.xml,c707ea61099494d66fb7677c54e12b826b294e37d4af0fb1570ae3360f0e4eba,13,1,1,false,,,,,,outside_declared_window,rejected_highfreq,270,1,false
CURLTUGMZLYLDI-UHFFFAOYSA-N,carbon dioxide,,234.76,1.729,270,,0.001729,,combined,95,Liquid,Reentrant cavity resonator,frequency_dependent,Relative permittivity at various frequencies,4012,10.1016/j.jct.2018.07.011,data/raw/thermoml/10.1016__j.jct.2018.07.011-4f4097b32ee9.xml,c707ea61099494d66fb7677c54e12b826b294e37d4af0fb1570ae3360f0e4eba,14,1,1,false,,,,,,outside_declared_window,rejected_highfreq,270,1,false
CURLTUGMZLYLDI-UHFFFAOYSA-N,carbon dioxide,,234.77,1.72473,270,,0.00172473,,combined,95,Liquid,Reentrant cavity resonator,frequency_dependent,Relative permittivity at various frequencies,2015,10.1016/j.jct.2018.07.011,data/raw/thermoml/10.1016__j.jct.2018.07.011-4f4097b32ee9.xml,c707ea61099494d66fb7677c54e12b826b294e37d4af0fb1570ae3360f0e4eba,16,1,1,false,,,,,,outside_declared_window,rejected_highfreq,270,1,false
CURLTUGMZLYLDI-UHFFFAOYSA-N,carbon dioxide,,234.78,1.72689,270,,0.00172689,,combined,95,Liquid,Reentrant cavity resonator,frequency_dependent,Relative permittivity at various frequencies,3015,10.1016/j.jct.2018.07.011,data/raw/thermoml/10.1016__j.jct.2018.07.011-4f4097b32ee9.xml,c707ea61099494d66fb7677c54e12b826b294e37d4af0fb1570ae3360f0e4eba,15,1,1,false,,,,,,outside_declared_window,rejected_highfreq,270,1,false
CURLTUGMZLYLDI-UHFFFAOYSA-N,carbon dioxide,,235.13,1.73287,270,,0.00173287,,combined,95,Liquid,Reentrant cavity resonator,frequency_dependent,Relative permittivity at various frequencies,6031,10.1016/j.jct.2018.07.011,data/raw/thermoml/10.1016__j.jct.2018.07.011-4f4097b32ee9.xml,c707ea61099494d66fb7677c54e12b826b294e37d4af0fb1570ae3360f0e4eba,12,1,1,false,,,,,,outside_declared_window,rejected_highfreq,270,1,false
CURLTUGMZLYLDI-UHFFFAOYSA-N,carbon dioxide,,248.98,1.68089,270,,0.00168089,,combined,95,Liquid,Reentrant cavity resonator,frequency_dependent,Relative permittivity at various frequencies,4006,10.1016/j.jct.2018.07.011,data/raw/thermoml/10.1016__j.jct.2018.07.011-4f4097b32ee9.xml,c707ea61099494d66fb7677c54e12b826b294e37d4af0fb1570ae3360f0e4eba,9,1,1,false,,,,,,outside_declared_window,rejected_highfreq,270,1,false
CURLTUGMZLYLDI-UHFFFAOYSA-N,carbon dioxide,,249.12,1.67791,270,,0.00167791,,combined,95,Liquid,Reentrant cavity resonator,frequency_dependent,Relative permittivity at various frequencies,3018,10.1016/j.jct.2018.07.011,data/raw/thermoml/10.1016__j.jct.2018.07.011-4f4097b32ee9.xml,c707ea61099494d66fb7677c54e12b826b294e37d4af0fb1570ae3360f0e4eba,10,1,1,false,,,,,,outside_declared_window,rejected_highfreq,270,1,false
CURLTUGMZLYLDI-UHFFFAOYSA-N,carbon dioxide,,249.15,1.67486,270,,0.00167486,,combined,95,Liquid,Reentrant cavity resonator,frequency_dependent,Relative permittivity at various frequencies,2012,10.1016/j.jct.2018.07.011,data/raw/thermoml/10.1016__j.jct.2018.07.011-4f4097b32ee9.xml,c707ea61099494d66fb7677c54e12b826b294e37d4af0fb1570ae3360f0e4eba,11,1,1,false,,,,,,outside_declared_window,rejected_highfreq,270,1,false
CURLTUGMZLYLDI-UHFFFAOYSA-N,carbon dioxide,,251.38,1.68401,270,,0.00168401,,combined,95,Liquid,Reentrant cavity resonator,frequency_dependent,Relative permittivity at various frequencies,6015,10.1016/j.jct.2018.07.011,data/raw/thermoml/10.1016__j.jct.2018.07.011-4f4097b32ee9.xml,c707ea61099494d66fb7677c54e12b826b294e37d4af0fb1570ae3360f0e4eba,7,1,1,false,,,,,,outside_declared_window,rejected_highfreq,270,1,false
CURLTUGMZLYLDI-UHFFFAOYSA-N,carbon dioxide,,251.72,1.6809,270,,0.0016809,,combined,95,Liquid,Reentrant cavity resonator,frequency_dependent,Relative permittivity at various frequencies,5017,10.1016/j.jct.2018.07.011,data/raw/thermoml/10.1016__j.jct.2018.07.011-4f4097b32ee9.xml,c707ea61099494d66fb7677c54e12b826b294e37d4af0fb1570ae3360f0e4eba,8,1,1,false,,,,,,outside_declared_window,rejected_highfreq,270,1,false
CURLTUGMZLYLDI-UHFFFAOYSA-N,carbon dioxide,,252.7,1.685,270,,0.001685,,combined,95,Liquid,Reentrant cavity resonator,frequency_dependent,Relative permittivity at various frequencies,6996,10.1016/j.jct.2018.07.011,data/raw/thermoml/10.1016__j.jct.2018.07.011-4f4097b32ee9.xml,c707ea61099494d66fb7677c54e12b826b294e37d4af0fb1570ae3360f0e4eba,6,1,1,false,,,,,,outside_declared_window,rejected_highfreq,270,1,false
CURLTUGMZLYLDI-UHFFFAOYSA-N,carbon dioxide,,273.6,1.59893,270,,0.00159893,,combined,95,Liquid,Reentrant cavity resonator,frequency_dependent,Relative permittivity at various frequencies,7004,10.1016/j.jct.2018.07.011,data/raw/thermoml/10.1016__j.jct.2018.07.011-4f4097b32ee9.xml,c707ea61099494d66fb7677c54e12b826b294e37d4af0fb1570ae3360f0e4eba,2,1,1,false,,,,,,outside_declared_window,rejected_highfreq,270,1,false
CURLTUGMZLYLDI-UHFFFAOYSA-N,carbon dioxide,,273.75,1.5936,270,,0.0015936,,combined,95,Liquid,Reentrant cavity resonator,frequency_dependent,Relative permittivity at various frequencies,6019,10.1016/j.jct.2018.07.011,data/raw/thermoml/10.1016__j.jct.2018.07.011-4f4097b32ee9.xml,c707ea61099494d66fb7677c54e12b826b294e37d4af0fb1570ae3360f0e4eba,3,1,1,false,,,,,,outside_declared_window,rejected_highfreq,270,1,false
CURLTUGMZLYLDI-UHFFFAOYSA-N,carbon dioxide,,274.12,1.58749,270,,0.00158749,,combined,95,Liquid,Reentrant cavity resonator,frequency_dependent,Relative permittivity at various frequencies,5019,10.1016/j.jct.2018.07.011,data/raw/thermoml/10.1016__j.jct.2018.07.011-4f4097b32ee9.xml,c707ea61099494d66fb7677c54e12b826b294e37d4af0fb1570ae3360f0e4eba,4,1,1,false,,,,,,outside_declared_window,rejected_highfreq,270,1,false
CURLTUGMZLYLDI-UHFFFAOYSA-N,carbon dioxide,,274.66,1.58054,270,,0.00158054,,combined,95,Liquid,Reentrant cavity resonator,frequency_dependent,Relative permittivity at various frequencies,4024,10.1016/j.jct.2018.07.011,data/raw/thermoml/10.1016__j.jct.2018.07.011-4f4097b32ee9.xml,c707ea61099494d66fb7677c54e12b826b294e37d4af0fb1570ae3360f0e4eba,5,1,1,false,,,,,,outside_declared_window,rejected_highfreq,270,1,false
CURLTUGMZLYLDI-UHFFFAOYSA-N,carbon dioxide,,297.57,1.45192,270,,0.00145192,,combined,95,Liquid,Reentrant cavity resonator,frequency_dependent,Relative permittivity at various frequencies,7002,10.1016/j.jct.2018.07.011,data/raw/thermoml/10.1016__j.jct.2018.07.011-4f4097b32ee9.xml,c707ea61099494d66fb7677c54e12b826b294e37d4af0fb1570ae3360f0e4eba,1,1,1,false,,,,,,room_temperature,rejected_highfreq,270,1,false
CURLTUGMZLYLDI-UHFFFAOYSA-N,carbon dioxide,,297.61,1.45145,270,,0.00145145,,combined,95,Liquid,Reentrant cavity resonator,frequency_dependent,Relative permittivity at various frequencies,6991,10.1016/j.jct.2018.07.011,data/raw/thermoml/10.1016__j.jct.2018.07.011-4f4097b32ee9.xml,c707ea61099494d66fb7677c54e12b826b294e37d4af0fb1570ae3360f0e4eba,0,1,1,false,,,,,,room_temperature,rejected_highfreq,270,1,false
FXRLMCRCYDHQFW-UHFFFAOYSA-N,"2,3,3,3-tetrafluoro-1-propene",,248.51,11.2191,120,,0.01121911,,combined,95,Liquid,Reentrant cavity resonator,frequency_dependent,Relative permittivity at various frequencies,10580,10.1016/j.jct.2018.07.011,data/raw/thermoml/10.1016__j.jct.2018.07.011-4f4097b32ee9.xml,c707ea61099494d66fb7677c54e12b826b294e37d4af0fb1570ae3360f0e4eba,5,5,1,false,,,,,,outside_declared_window,rejected_highfreq,120,1,false
FXRLMCRCYDHQFW-UHFFFAOYSA-N,"2,3,3,3-tetrafluoro-1-propene",,248.71,11.1539,120,,0.01115389,,combined,95,Liquid,Reentrant cavity resonator,frequency_dependent,Relative permittivity at various frequencies,8271,10.1016/j.jct.2018.07.011,data/raw/thermoml/10.1016__j.jct.2018.07.011-4f4097b32ee9.xml,c707ea61099494d66fb7677c54e12b826b294e37d4af0fb1570ae3360f0e4eba,6,5,1,false,,,,,,outside_declared_window,rejected_highfreq,120,1,false
FXRLMCRCYDHQFW-UHFFFAOYSA-N,"2,3,3,3-tetrafluoro-1-propene",,248.95,11.0761,120,,0.01107605,,combined,95,Liquid,Reentrant cavity resonator,frequency_dependent,Relative permittivity at various frequencies,6475,10.1016/j.jct.2018.07.011,data/raw/thermoml/10.1016__j.jct.2018.07.011-4f4097b32ee9.xml,c707ea61099494d66fb7677c54e12b826b294e37d4af0fb1570ae3360f0e4eba,7,5,1,false,,,,,,outside_declared_window,rejected_highfreq,120,1,false
FXRLMCRCYDHQFW-UHFFFAOYSA-N,"2,3,3,3-tetrafluoro-1-propene",,249.16,11.0131,120,,0.01101312,,combined,95,Liquid,Reentrant cavity resonator,frequency_dependent,Relative permittivity at various frequencies,4746,10.1016/j.jct.2018.07.011,data/raw/thermoml/10.1016__j.jct.2018.07.011-4f4097b32ee9.xml,c707ea61099494d66fb7677c54e12b826b294e37d4af0fb1570ae3360f0e4eba,8,5,1,false,,,,,,outside_declared_window,rejected_highfreq,120,1,false
FXRLMCRCYDHQFW-UHFFFAOYSA-N,"2,3,3,3-tetrafluoro-1-propene",,249.37,10.9467,120,,0.01094666,,combined,95,Liquid,Reentrant cavity resonator,frequency_dependent,Relative permittivity at various frequencies,3089,10.1016/j.jct.2018.07.011,data/raw/thermoml/10.1016__j.jct.2018.07.011-4f4097b32ee9.xml,c707ea61099494d66fb7677c54e12b826b294e37d4af0fb1570ae3360f0e4eba,9,5,1,false,,,,,,outside_declared_window,rejected_highfreq,120,1,false
FXRLMCRCYDHQFW-UHFFFAOYSA-N,"2,3,3,3-tetrafluoro-1-propene",,249.67,11.1976,120,,0.01119763,,combined,95,Liquid,Reentrant cavity resonator,frequency_dependent,Relative permittivity at various frequencies,10580,10.1016/j.jct.2018.07.011,data/raw/thermoml/10.1016__j.jct.2018.07.011-4f4097b32ee9.xml,c707ea61099494d66fb7677c54e12b826b294e37d4af0fb1570ae3360f0e4eba,0,5,1,false,,,,,,outside_declared_window,rejected_highfreq,120,1,false
FXRLMCRCYDHQFW-UHFFFAOYSA-N,"2,3,3,3-tetrafluoro-1-propene",,249.71,11.1217,120,,0.01112167,,combined,95,Liquid,Reentrant cavity resonator,frequency_dependent,Relative permittivity at various frequencies,8272,10.1016/j.jct.2018.07.011,data/raw/thermoml/10.1016__j.jct.2018.07.011-4f4097b32ee9.xml,c707ea61099494d66fb7677c54e12b826b294e37d4af0fb1570ae3360f0e4eba,1,5,1,false,,,,,,outside_declared_window,rejected_highfreq,120,1,false
FXRLMCRCYDHQFW-UHFFFAOYSA-N,"2,3,3,3-tetrafluoro-1-propene",,249.75,11.0617,120,,0.01106169,,combined,95,Liquid,Reentrant cavity resonator,frequency_dependent,Relative permittivity at various frequencies,6476,10.1016/j.jct.2018.07.011,data/raw/thermoml/10.1016__j.jct.2018.07.011-4f4097b32ee9.xml,c707ea61099494d66fb7677c54e12b826b294e37d4af0fb1570ae3360f0e4eba,2,5,1,false,,,,,,outside_declared_window,rejected_highfreq,120,1,false
FXRLMCRCYDHQFW-UHFFFAOYSA-N,"2,3,3,3-tetrafluoro-1-propene",,249.76,10.9998,120,,0.0109998,,combined,95,Liquid,Reentrant cavity resonator,frequency_dependent,Relative permittivity at various frequencies,4750,10.1016/j.jct.2018.07.011,data/raw/thermoml/10.1016__j.jct.2018.07.011-4f4097b32ee9.xml,c707ea61099494d66fb7677c54e12b826b294e37d4af0fb1570ae3360f0e4eba,3,5,1,false,,,,,,outside_declared_window,rejected_highfreq,120,1,false
FXRLMCRCYDHQFW-UHFFFAOYSA-N,"2,3,3,3-tetrafluoro-1-propene",,249.77,10.9379,120,,0.01093792,,combined,95,Liquid,Reentrant cavity resonator,frequency_dependent,Relative permittivity at various frequencies,3089,10.1016/j.jct.2018.07.011,data/raw/thermoml/10.1016__j.jct.2018.07.011-4f4097b32ee9.xml,c707ea61099494d66fb7677c54e12b826b294e37d4af0fb1570ae3360f0e4eba,4,5,1,false,,,,,,outside_declared_window,rejected_highfreq,120,1,false
FXRLMCRCYDHQFW-UHFFFAOYSA-N,"2,3,3,3-tetrafluoro-1-propene",,273.14,9.47583,120,,0.00947583,,combined,95,Liquid,Reentrant cavity resonator,frequency_dependent,Relative permittivity at various frequencies,10470,10.1016/j.jct.2018.07.011,data/raw/thermoml/10.1016__j.jct.2018.07.011-4f4097b32ee9.xml,c707ea61099494d66fb7677c54e12b826b294e37d4af0fb1570ae3360f0e4eba,10,5,1,false,,,,,,outside_declared_window,rejected_highfreq,120,1,false
FXRLMCRCYDHQFW-UHFFFAOYSA-N,"2,3,3,3-tetrafluoro-1-propene",,273.41,9.48739,120,,0.00948739,,combined,95,Liquid,Reentrant cavity resonator,frequency_dependent,Relative permittivity at various frequencies,10970,10.1016/j.jct.2018.07.011,data/raw/thermoml/10.1016__j.jct.2018.07.011-4f4097b32ee9.xml,c707ea61099494d66fb7677c54e12b826b294e37d4af0fb1570ae3360f0e4eba,14,5,1,false,,,,,,outside_declared_window,rejected_highfreq,120,1,false
FXRLMCRCYDHQFW-UHFFFAOYSA-N,"2,3,3,3-tetrafluoro-1-propene",,273.5,9.37498,120,,0.00937498,,combined,95,Liquid,Reentrant cavity resonator,frequency_dependent,Relative permittivity at various frequencies,7893,10.1016/j.jct.2018.07.011,data/raw/thermoml/10.1016__j.jct.2018.07.011-4f4097b32ee9.xml,c707ea61099494d66fb7677c54e12b826b294e37d4af0fb1570ae3360f0e4eba,11,5,1,false,,,,,,outside_declared_window,rejected_highfreq,120,1,false
FXRLMCRCYDHQFW-UHFFFAOYSA-N,"2,3,3,3-tetrafluoro-1-propene",,273.59,9.38477,120,,0.00938477,,combined,95,Liquid,Reentrant cavity resonator,frequency_dependent,Relative permittivity at various frequencies,8235,10.1016/j.jct.2018.07.011,data/raw/thermoml/10.1016__j.jct.2018.07.011-4f4097b32ee9.xml,c707ea61099494d66fb7677c54e12b826b294e37d4af0fb1570ae3360f0e4eba,15,5,1,false,,,,,,outside_declared_window,rejected_highfreq,120,1,false
FXRLMCRCYDHQFW-UHFFFAOYSA-N,"2,3,3,3-tetrafluoro-1-propene",,273.69,9.24224,120,,0.00924224,,combined,95,Liquid,Reentrant cavity resonator,frequency_dependent,Relative permittivity at various frequencies,4628,10.1016/j.jct.2018.07.011,data/raw/thermoml/10.1016__j.jct.2018.07.011-4f4097b32ee9.xml,c707ea61099494d66fb7677c54e12b826b294e37d4af0fb1570ae3360f0e4eba,12,5,1,false,,,,,,outside_declared_window,rejected_highfreq,120,1,false
FXRLMCRCYDHQFW-UHFFFAOYSA-N,"2,3,3,3-tetrafluoro-1-propene",,273.79,9.28399,120,,0.00928399,,combined,95,Liquid,Reentrant cavity resonator,frequency_dependent,Relative permittivity at various frequencies,5794,10.1016/j.jct.2018.07.011,data/raw/thermoml/10.1016__j.jct.2018.07.011-4f4097b32ee9.xml,c707ea61099494d66fb7677c54e12b826b294e37d4af0fb1570ae3360f0e4eba,16,5,1,false,,,,,,outside_declared_window,rejected_highfreq,120,1,false
FXRLMCRCYDHQFW-UHFFFAOYSA-N,"2,3,3,3-tetrafluoro-1-propene",,273.95,9.10293,120,,0.00910293,,combined,95,Liquid,Reentrant cavity resonator,frequency_dependent,Relative permittivity at various frequencies,1601,10.1016/j.jct.2018.07.011,data/raw/thermoml/10.1016__j.jct.2018.07.011-4f4097b32ee9.xml,c707ea61099494d66fb7677c54e12b826b294e37d4af0fb1570ae3360f0e4eba,13,5,1,false,,,,,,outside_declared_window,rejected_highfreq,120,1,false
FXRLMCRCYDHQFW-UHFFFAOYSA-N,"2,3,3,3-tetrafluoro-1-propene",,274.32,9.17004,120,,0.00917004,,combined,95,Liquid,Reentrant cavity resonator,frequency_dependent,Relative permittivity at various frequencies,3368,10.1016/j.jct.2018.07.011,data/raw/thermoml/10.1016__j.jct.2018.07.011-4f4097b32ee9.xml,c707ea61099494d66fb7677c54e12b826b294e37d4af0fb1570ae3360f0e4eba,17,5,1,false,,,,,,outside_declared_window,rejected_highfreq,120,1,false
FXRLMCRCYDHQFW-UHFFFAOYSA-N,"2,3,3,3-tetrafluoro-1-propene",,275.05,9.04939,120,,0.00904939,,combined,95,Liquid,Reentrant cavity resonator,frequency_dependent,Relative permittivity at various frequencies,1116,10.1016/j.jct.2018.07.011,data/raw/thermoml/10.1016__j.jct.2018.07.011-4f4097b32ee9.xml,c707ea61099494d66fb7677c54e12b826b294e37d4af0fb1570ae3360f0e4eba,18,5,1,false,,,,,,outside_declared_window,rejected_highfreq,120,1,false
FXRLMCRCYDHQFW-UHFFFAOYSA-N,"2,3,3,3-tetrafluoro-1-propene",,297.54,7.93035,120,,0.00793035,,combined,95,Liquid,Reentrant cavity resonator,frequency_dependent,Relative permittivity at various frequencies,7675,10.1016/j.jct.2018.07.011,data/raw/thermoml/10.1016__j.jct.2018.07.011-4f4097b32ee9.xml,c707ea61099494d66fb7677c54e12b826b294e37d4af0fb1570ae3360f0e4eba,20,5,1,false,,,,,,room_temperature,rejected_highfreq,120,1,false
