Repository: LittleAlety/electrolyte-solvent-dielectric-ml

# 电解液溶剂筛选：可审计的多通道机器学习管线

> **2026-11-28 · PLAN B 生产失败诊断**：[根因分析](outputs/b750_completion/failure_diagnostics/FAILURE_ANALYSIS.md) · [执行报告](outputs/b750_completion/COMPLETION_REPORT.md)。214条测试通过；38/67合格，剩余21个几何步数耗尽、1个超时中断、7个从未启动。首轮5个续算全部合格，当前状态 BLOCKED_NEEDS_SUBMISSION。历史目标泄漏、方法错标、CM截断和点级CI解释已由[科学更正](outputs/b750_completion/scientific_errata.json)取代。

> An auditable, pre-registered machine-learning pipeline for electrolyte-solvent
> screening: static permittivity (epsilon), viscosity (eta), the orbital window
> (HOMO / LUMO), and redox potential - with a frozen main scoreboard, a shot ledger,
> and every negative result retained rather than routed around.

File: data/processed/dielectric_observations_v11plus.csv (part 1 of 23)
inchikey,name,smiles,T_K,epsilon,epsilon_unit,uncertainty_expanded,uncertainty_standard,uncertainty_kind,confidence_level,phase,method,property_family,property_name,frequency_mhz,pressure_kpa,source_doi,source_file,source_file_sha256,source_row_index,dataset_number,component_count,in_roster,model_ready,temperature_band,roster_T_K,roster_dielectric,duplicate_observation_count,distinct_values_at_temperature,multiple_values_at_temperature,observation_origin,frequency_gate,smiles_source
AFBPFSWMIHJQDM-UHFFFAOYSA-N,N-methylaniline,CNc1ccccc1,300.15,5.878,,0.001,,combined,95,Liquid,impedance analyzer,zero_frequency,Relative permittivity at zero frequency,0,101.325,10.1016/j.jct.2011.10.028,data/raw/thermoml/10.1016__j.jct.2011.10.028-2c10edd225d5.xml,8074c161e11bc0cfc7453ae9cfbc73cc74871b4b68fcf7de88da929043c31a38,2384,2,1,true,true,room_temperature,300.15,5.878,1,1,false,thermoml_zero_frequency,zero_frequency,v11_table
ALYCOCULEAWWJO-UHFFFAOYSA-N,triethylpentylammonium bis(trifluoromethylsulfonyl)imide,CCCCC[N+](CC)(CC)CC.O=S(=O)([N-]S(=O)(=O)C(F)(F)F)C(F)(F)F,298.15,12.5,,1.4,,combined,95,Liquid,Coaxial cylinder capacitor,zero_frequency,Relative permittivity at zero frequency,0,101.325,10.1021/je101184s,data/raw/thermoml/10.1021__je101184s-5cc1e0c9d599.xml,d1d934b0ba1ee323d74aefe1cae9b15bc4efcb0cc489a4ffd83fd2a74d37636b,6857,21,1,true,true,room_temperature,298.15,12.5,1,1,false,thermoml_zero_frequency,zero_frequency,v11_table
AMQJEAYHLZJPGS-UHFFFAOYSA-N,pentan-1-ol,CCCCCO,288.15,16.334,,0.98,,combined,95,Liquid,Parallel plate capacitor,zero_frequency,Relative permittivity at zero frequency,0,101.325,10.1016/j.tca.2012.05.036,data/raw/thermoml/10.1016__j.tca.2012.05.036-7a79b7cbe9e4.xml,091505120540b46017ff02d6fa141167badef247be101460581dbd0dd10bab68,4792,2,1,true,true,outside_declared_window,298.15,15.736,1,1,false,thermoml_zero_frequency,zero_frequency,v11_table
AMQJEAYHLZJPGS-UHFFFAOYSA-N,pentan-1-ol,CCCCCO,293.15,15.736,,0.944,,combined,95,Liquid,Parallel plate capacitor,zero_frequency,Relative permittivity at zero frequency,0,101.325,10.1016/j.tca.2012.05.036,data/raw/thermoml/10.1016__j.tca.2012.05.036-7a79b7cbe9e4.xml,091505120540b46017ff02d6fa141167badef247be101460581dbd0dd10bab68,4793,2,1,true,true,room_temperature,298.15,15.736,1,2,true,thermoml_zero_frequency,zero_frequency,v11_table
AMQJEAYHLZJPGS-UHFFFAOYSA-N,pentan-1-ol,CCCCCO,293.15,15.739,,0.944,,combined,95,Liquid,Parallel plate capacitor,zero_frequency,Relative permittivity at zero frequency,0,101.325,10.1016/j.tca.2012.10.024,data/raw/thermoml/10.1016__j.tca.2012.10.024-875129d55c7d.xml,4ded1ead50f8e637824b9870578c5bf4896cf2e175d951b9b84ba3951bdd7426,5046,2,1,true,true,room_temperature,298.15,15.736,1,2,true,thermoml_zero_frequency,zero_frequency,v11_table
AMQJEAYHLZJPGS-UHFFFAOYSA-N,pentan-1-ol,CCCCCO,298.15,14.96,,0.03,,combined,95,Liquid,Parallel plate capacitor,zero_frequency,Relative permittivity at zero frequency,0,100,10.1021/je060248p,data/raw/thermoml/10.1021__je060248p-7b920dacfe19.xml,3528b8f2fbac52cd3d6a4a1958ce7bc7a72f688bb499f26058058a095f2fc5a5,6583,10,1,true,true,room_temperature,298.15,15.736,1,9,true,thermoml_zero_frequency,zero_frequency,v11_table
AMQJEAYHLZJPGS-UHFFFAOYSA-N,pentan-1-ol,CCCCCO,298.15,15.144,,0.909,,combined,95,Liquid,Parallel plate capacitor,zero_frequency,Relative permittivity at zero frequency,0,101.325,10.1016/j.tca.2012.05.036,data/raw/thermoml/10.1016__j.tca.2012.05.036-7a79b7cbe9e4.xml,091505120540b46017ff02d6fa141167badef247be101460581dbd0dd10bab68,4794,2,1,true,true,room_temperature,298.15,15.736,1,9,true,thermoml_zero_frequency,zero_frequency,v11_table
AMQJEAYHLZJPGS-UHFFFAOYSA-N,pentan-1-ol,CCCCCO,298.15,15.158,,0.91,,combined,95,Liquid,Parallel plate capacitor,zero_frequency,Relative permittivity at zero frequency,0,101.325,10.1016/j.tca.2012.10.024,data/raw/thermoml/10.1016__j.tca.2012.10.024-875129d55c7d.xml,4ded1ead50f8e637824b9870578c5bf4896cf2e175d951b9b84ba3951bdd7426,5047,2,1,true,true,room_temperature,298.15,15.736,1,9,true,thermoml_zero_frequency,zero_frequency,v11_table
AMQJEAYHLZJPGS-UHFFFAOYSA-N,pentan-1-ol,CCCCCO,298.15,15.62,,0.03,,combined,95,Liquid,Parallel plate capacitor,zero_frequency,Relative permittivity at zero frequency,0,50000,10.1021/je060248p,data/raw/thermoml/10.1021__je060248p-7b920dacfe19.xml,3528b8f2fbac52cd3d6a4a1958ce7bc7a72f688bb499f26058058a095f2fc5a5,6584,10,1,true,true,room_temperature,298.15,15.736,1,9,true,thermoml_zero_frequency,zero_frequency,v11_table
AMQJEAYHLZJPGS-UHFFFAOYSA-N,pentan-1-ol,CCCCCO,298.15,16.12,,0.03,,combined,95,Liquid,Parallel plate capacitor,zero_frequency,Relative permittivity at zero frequency,0,100000,10.1021/je060248p,data/raw/thermoml/10.1021__je060248p-7b920dacfe19.xml,3528b8f2fbac52cd3d6a4a1958ce7bc7a72f688bb499f26058058a095f2fc5a5,6585,10,1,true,true,room_temperature,298.15,15.736,1,9,true,thermoml_zero_frequency,zero_frequency,v11_table
AMQJEAYHLZJPGS-UHFFFAOYSA-N,pentan-1-ol,CCCCCO,298.15,16.55,,0.03,,combined,95,Liquid,Parallel plate capacitor,zero_frequency,Relative permittivity at zero frequency,0,150000,10.1021/je060248p,data/raw/thermoml/10.1021__je060248p-7b920dacfe19.xml,3528b8f2fbac52cd3d6a4a1958ce7bc7a72f688bb499f26058058a095f2fc5a5,6586,10,1,true,true,room_temperature,298.15,15.736,1,9,true,thermoml_zero_frequency,zero_frequency,v11_table
AMQJEAYHLZJPGS-UHFFFAOYSA-N,pentan-1-ol,CCCCCO,298.15,16.92,,0.03,,combined,95,Liquid,Parallel plate capacitor,zero_frequency,Relative permittivity at zero frequency,0,200000,10.1021/je060248p,data/raw/thermoml/10.1021__je060248p-7b920dacfe19.xml,3528b8f2fbac52cd3d6a4a1958ce7bc7a72f688bb499f26058058a095f2fc5a5,6587,10,1,true,true,room_temperature,298.15,15.736,1,9,true,thermoml_zero_frequency,zero_frequency,v11_table
AMQJEAYHLZJPGS-UHFFFAOYSA-N,pentan-1-ol,CCCCCO,298.15,17.25,,0.03,,combined,95,Liquid,Parallel plate capacitor,zero_frequency,Relative permittivity at zero frequency,0,250000,10.1021/je060248p,data/raw/thermoml/10.1021__je060248p-7b920dacfe19.xml,3528b8f2fbac52cd3d6a4a1958ce7bc7a72f688bb499f26058058a095f2fc5a5,6588,10,1,true,true,room_temperature,298.15,15.736,1,9,true,thermoml_zero_frequency,zero_frequency,v11_table
AMQJEAYHLZJPGS-UHFFFAOYSA-N,pentan-1-ol,CCCCCO,298.15,17.56,,0.04,,combined,95,Liquid,Parallel plate capacitor,zero_frequency,Relative permittivity at zero frequency,0,300000,10.1021/je060248p,data/raw/thermoml/10.1021__je060248p-7b920dacfe19.xml,3528b8f2fbac52cd3d6a4a1958ce7bc7a72f688bb499f26058058a095f2fc5a5,6589,10,1,true,true,room_temperature,298.15,15.736,1,9,true,thermoml_zero_frequency,zero_frequency,v11_table
AMQJEAYHLZJPGS-UHFFFAOYSA-N,pentan-1-ol,CCCCCO,303.15,14.565,,0.874,,combined,95,Liquid,Parallel plate capacitor,zero_frequency,Relative permittivity at zero frequency,0,101.325,10.1016/j.tca.2012.05.036,data/raw/thermoml/10.1016__j.tca.2012.05.036-7a79b7cbe9e4.xml,091505120540b46017ff02d6fa141167badef247be101460581dbd0dd10bab68,4795,2,1,true,true,room_temperature,298.15,15.736,1,2,true,thermoml_zero_frequency,zero_frequency,v11_table
AMQJEAYHLZJPGS-UHFFFAOYSA-N,pentan-1-ol,CCCCCO,303.15,14.579,,0.875,,combined,95,Liquid,Parallel plate capacitor,zero_frequency,Relative permittivity at zero frequency,0,101.325,10.1016/j.tca.2012.10.024,data/raw/thermoml/10.1016__j.tca.2012.10.024-875129d55c7d.xml,4ded1ead50f8e637824b9870578c5bf4896cf2e175d951b9b84ba3951bdd7426,5048,2,1,true,true,room_temperature,298.15,15.736,1,2,true,thermoml_zero_frequency,zero_frequency,v11_table
AMQJEAYHLZJPGS-UHFFFAOYSA-N,pentan-1-ol,CCCCCO,308.15,13.998,,0.84,,combined,95,Liquid,Parallel plate capacitor,zero_frequency,Relative permittivity at zero frequency,0,101.325,10.1016/j.tca.2012.05.036,data/raw/thermoml/10.1016__j.tca.2012.05.036-7a79b7cbe9e4.xml,091505120540b46017ff02d6fa141167badef247be101460581dbd0dd10bab68,4796,2,1,true,true,outside_declared_window,298.15,15.736,1,1,false,thermoml_zero_frequency,zero_frequency,v11_table
BAPJBEWLBFYGME-UHFFFAOYSA-N,methyl propenoate,C=CC(=O)OC,278.15,7.681,,0.038,,combined,95,Liquid,capacitive measurement method,zero_frequency,Relative permittivity at zero frequency,0,101.325,10.1021/je301333b,data/raw/thermoml/10.1021__je301333b-44cb9c59a180.xml,b9a217f64cadefcd0dd8da8bb047bc20bc02d06186c34d402b46298101823033,8212,6,1,true,true,outside_declared_window,298.15,7.021,1,1,false,thermoml_zero_frequency,zero_frequency,v11_table
BAPJBEWLBFYGME-UHFFFAOYSA-N,methyl propenoate,C=CC(=O)OC,280.65,7.603,,0.038,,combined,95,Liquid,capacitive measurement method,zero_frequency,Relative permittivity at zero frequency,0,101.325,10.1021/je301333b,data/raw/thermoml/10.1021__je301333b-44cb9c59a180.xml,b9a217f64cadefcd0dd8da8bb047bc20bc02d06186c34d402b46298101823033,8213,6,1,true,true,outside_declared_window,298.15,7.021,1,1,false,thermoml_zero_frequency,zero_frequency,v11_table
BAPJBEWLBFYGME-UHFFFAOYSA-N,methyl propenoate,C=CC(=O)OC,283.15,7.51,,0.038,,combined,95,Liquid,capacitive measurement method,zero_frequency,Relative permittivity at zero frequency,0,101.325,10.1021/je301333b,data/raw/thermoml/10.1021__je301333b-44cb9c59a180.xml,b9a217f64cadefcd0dd8da8bb047bc20bc02d06186c34d402b46298101823033,8214,6,1,true,true,outside_declared_window,298.15,7.021,1,1,false,thermoml_zero_frequency,zero_frequency,v11_table
BAPJBEWLBFYGME-UHFFFAOYSA-N,methyl propenoate,C=CC(=O)OC,285.65,7.437,,0.037,,combined,95,Liquid,capacitive measurement method,zero_frequency,Relative permittivity at zero frequency,0,101.325,10.1021/je301333b,data/raw/thermoml/10.1021__je301333b-44cb9c59a180.xml,b9a217f64cadefcd0dd8da8bb047bc20bc02d06186c34d402b46298101823033,8215,6,1,true,true,outside_declared_window,298.15,7.021,1,1,false,thermoml_zero_frequency,zero_frequency,v11_table
BAPJBEWLBFYGME-UHFFFAOYSA-N,methyl propenoate,C=CC(=O)OC,288.15,7.372,,0.037,,combined,95,Liquid,capacitive measurement method,zero_frequency,Relative permittivity at zero frequency,0,101.325,10.1021/je301333b,data/raw/thermoml/10.1021__je301333b-44cb9c59a180.xml,b9a217f64cadefcd0dd8da8bb047bc20bc02d06186c34d402b46298101823033,8216,6,1,true,true,outside_declared_window,298.15,7.021,1,1,false,thermoml_zero_frequency,zero_frequency,v11_table
BAPJBEWLBFYGME-UHFFFAOYSA-N,methyl propenoate,C=CC(=O)OC,290.65,7.271,,0.036,,combined,95,Liquid,capacitive measurement method,zero_frequency,Relative permittivity at zero frequency,0,101.325,10.1021/je301333b,data/raw/thermoml/10.1021__je301333b-44cb9c59a180.xml,b9a217f64cadefcd0dd8da8bb047bc20bc02d06186c34d402b46298101823033,8217,6,1,true,true,outside_declared_window,298.15,7.021,1,1,false,thermoml_zero_frequency,zero_frequency,v11_table
BAPJBEWLBFYGME-UHFFFAOYSA-N,methyl propenoate,C=CC(=O)OC,293.15,7.17,,0.036,,combined,95,Liquid,capacitive measurement method,zero_frequency,Relative permittivity at zero frequency,0,101.325,10.1021/je301333b,data/raw/thermoml/10.1021__je301333b-44cb9c59a180.xml,b9a217f64cadefcd0dd8da8bb047bc20bc02d06186c34d402b46298101823033,8218,6,1,true,true,room_temperature,298.15,7.021,1,1,false,thermoml_zero_frequency,zero_frequency,v11_table
BAPJBEWLBFYGME-UHFFFAOYSA-N,methyl propenoate,C=CC(=O)OC,295.65,7.098,,0.035,,combined,95,Liquid,capacitive measurement method,zero_frequency,Relative permittivity at zero frequency,0,101.325,10.1021/je301333b,data/raw/thermoml/10.1021__je301333b-44cb9c59a180.xml,b9a217f64cadefcd0dd8da8bb047bc20bc02d06186c34d402b46298101823033,8219,6,1,true,true,room_temperature,298.15,7.021,1,1,false,thermoml_zero_frequency,zero_frequency,v11_table
BAPJBEWLBFYGME-UHFFFAOYSA-N,methyl propenoate,C=CC(=O)OC,298.15,7.021,,0.035,,combined,95,Liquid,capacitive measurement method,zero_frequency,Relative permittivity at zero frequency,0,101.325,10.1021/je301333b,data/raw/thermoml/10.1021__je301333b-44cb9c59a180.xml,b9a217f64cadefcd0dd8da8bb047bc20bc02d06186c34d402b46298101823033,8220,6,1,true,true,room_temperature,298.15,7.021,1,1,false,thermoml_zero_frequency,zero_frequency,v11_table
BAPJBEWLBFYGME-UHFFFAOYSA-N,methyl propenoate,C=CC(=O)OC,300.65,6.949,,0.035,,combined,95,Liquid,capacitive measurement method,zero_frequency,Relative permittivity at zero frequency,0,101.325,10.1021/je301333b,data/raw/thermoml/10.1021__je301333b-44cb9c59a180.xml,b9a217f64cadefcd0dd8da8bb047bc20bc02d06186c34d402b46298101823033,8221,6,1,true,true,room_temperature,298.15,7.021,1,1,false,thermoml_zero_frequency,zero_frequency,v11_table
BAPJBEWLBFYGME-UHFFFAOYSA-N,methyl propenoate,C=CC(=O)OC,303.15,6.84,,0.034,,combined,95,Liquid,capacitive measurement method,zero_frequency,Relative permittivity at zero frequency,0,101.325,10.1021/je301333b,data/raw/thermoml/10.1021__je301333b-44cb9c59a180.xml,b9a217f64cadefcd0dd8da8bb047bc20bc02d06186c34d402b46298101823033,8222,6,1,true,true,room_temperature,298.15,7.021,1,1,false,thermoml_zero_frequency,zero_frequency,v11_table
BAPJBEWLBFYGME-UHFFFAOYSA-N,methyl propenoate,C=CC(=O)OC,305.65,6.739,,0.034,,combined,95,Liquid,capacitive measurement method,zero_frequency,Relative permittivity at zero frequency,0,101.325,10.1021/je301333b,data/raw/thermoml/10.1021__je301333b-44cb9c59a180.xml,b9a217f64cadefcd0dd8da8bb047bc20bc02d06186c34d402b46298101823033,8223,6,1,true,true,outside_declared_window,298.15,7.021,1,1,false,thermoml_zero_frequency,zero_frequency,v11_table
BAPJBEWLBFYGME-UHFFFAOYSA-N,methyl propenoate,C=CC(=O)OC,308.15,6.651,,0.033,,combined,95,Liquid,capacitive measurement method,zero_frequency,Relative permittivity at zero frequency,0,101.325,10.1021/je301333b,data/raw/thermoml/10.1021__je301333b-44cb9c59a180.xml,b9a217f64cadefcd0dd8da8bb047bc20bc02d06186c34d402b46298101823033,8224,6,1,true,true,outside_declared_window,298.15,7.021,1,1,false,thermoml_zero_frequency,zero_frequency,v11_table
BAPJBEWLBFYGME-UHFFFAOYSA-N,methyl propenoate,C=CC(=O)OC,310.65,6.57,,0.033,,combined,95,Liquid,capacitive measurement method,zero_frequency,Relative permittivity at zero frequency,0,101.325,10.1021/je301333b,data/raw/thermoml/10.1021__je301333b-44cb9c59a180.xml,b9a217f64cadefcd0dd8da8bb047bc20bc02d06186c34d402b46298101823033,8225,6,1,true,true,outside_declared_window,298.15,7.021,1,1,false,thermoml_zero_frequency,zero_frequency,v11_table
BAPJBEWLBFYGME-UHFFFAOYSA-N,methyl propenoate,C=CC(=O)OC,313.15,6.479,,0.032,,combined,95,Liquid,capacitive measurement method,zero_frequency,Relative permittivity at zero frequency,0,101.325,10.1021/je301333b,data/raw/thermoml/10.1021__je301333b-44cb9c59a180.xml,b9a217f64cadefcd0dd8da8bb047bc20bc02d06186c34d402b46298101823033,8226,6,1,true,true,extended_temperature,298.15,7.021,1,1,false,thermoml_zero_frequency,zero_frequency,v11_table
BAPJBEWLBFYGME-UHFFFAOYSA-N,methyl propenoate,C=CC(=O)OC,315.65,6.399,,0.032,,combined,95,Liquid,capacitive measurement method,zero_frequency,Relative permittivity at zero frequency,0,101.325,10.1021/je301333b,data/raw/thermoml/10.1021__je301333b-44cb9c59a180.xml,b9a217f64cadefcd0dd8da8bb047bc20bc02d06186c34d402b46298101823033,8227,6,1,true,true,extended_temperature,298.15,7.021,1,1,false,thermoml_zero_frequency,zero_frequency,v11_table
BAPJBEWLBFYGME-UHFFFAOYSA-N,methyl propenoate,C=CC(=O)OC,318.15,6.308,,0.032,,combined,95,Liquid,capacitive measurement method,zero_frequency,Relative permittivity at zero frequency,0,101.325,10.1021/je301333b,data/raw/thermoml/10.1021__je301333b-44cb9c59a180.xml,b9a217f64cadefcd0dd8da8bb047bc20bc02d06186c34d402b46298101823033,8228,6,1,true,true,extended_temperature,298.15,7.021,1,1,false,thermoml_zero_frequency,zero_frequency,v11_table
BAPJBEWLBFYGME-UHFFFAOYSA-N,methyl propenoate,C=CC(=O)OC,320.65,6.215,,0.031,,combined,95,Liquid,capacitive measurement method,zero_frequency,Relative permittivity at zero frequency,0,101.325,10.1021/je301333b,data/raw/thermoml/10.1021__je301333b-44cb9c59a180.xml,b9a217f64cadefcd0dd8da8bb047bc20bc02d06186c34d402b46298101823033,8229,6,1,true,true,extended_temperature,298.15,7.021,1,1,false,thermoml_zero_frequency,zero_frequency,v11_table
BAPJBEWLBFYGME-UHFFFAOYSA-N,methyl propenoate,C=CC(=O)OC,323.15,6.113,,0.031,,combined,95,Liquid,capacitive measurement method,zero_frequency,Relative permittivity at zero frequency,0,101.325,10.1021/je301333b,data/raw/thermoml/10.1021__je301333b-44cb9c59a180.xml,b9a217f64cadefcd0dd8da8bb047bc20bc02d06186c34d402b46298101823033,8230,6,1,true,true,extended_temperature,298.15,7.021,1,1,false,thermoml_zero_frequency,zero_frequency,v11_table
BAPJBEWLBFYGME-UHFFFAOYSA-N,methyl propenoate,C=CC(=O)OC,325.65,6.021,,0.03,,combined,95,Liquid,capacitive measurement method,zero_frequency,Relative permittivity at zero frequency,0,101.325,10.1021/je301333b,data/raw/thermoml/10.1021__je301333b-44cb9c59a180.xml,b9a217f64cadefcd0dd8da8bb047bc20bc02d06186c34d402b46298101823033,8231,6,1,true,true,outside_declared_window,298.15,7.021,1,1,false,thermoml_zero_frequency,zero_frequency,v11_table
BAPJBEWLBFYGME-UHFFFAOYSA-N,methyl propenoate,C=CC(=O)OC,328.15,5.933,,0.03,,combined,95,Liquid,capacitive measurement method,zero_frequency,Relative permittivity at zero frequency,0,101.325,10.1021/je301333b,data/raw/thermoml/10.1021__je301333b-44cb9c59a180.xml,b9a217f64cadefcd0dd8da8bb047bc20bc02d06186c34d402b46298101823033,8232,6,1,true,true,outside_declared_window,298.15,7.021,1,1,false,thermoml_zero_frequency,zero_frequency,v11_table
BAPJBEWLBFYGME-UHFFFAOYSA-N,methyl propenoate,C=CC(=O)OC,330.65,5.844,,0.029,,combined,95,Liquid,capacitive measurement method,zero_frequency,Relative permittivity at zero frequency,0,101.325,10.1021/je301333b,data/raw/thermoml/10.1021__je301333b-44cb9c59a180.xml,b9a217f64cadefcd0dd8da8bb047bc20bc02d06186c34d402b46298101823033,8233,6,1,true,true,outside_declared_window,298.15,7.021,1,1,false,thermoml_zero_frequency,zero_frequency,v11_table
BAPJBEWLBFYGME-UHFFFAOYSA-N,methyl propenoate,C=CC(=O)OC,333.15,5.759,,0.029,,combined,95,Liquid,capacitive measurement method,zero_frequency,Relative permittivity at zero frequency,0,101.325,10.1021/je301333b,data/raw/thermoml/10.1021__je301333b-44cb9c59a180.xml,b9a217f64cadefcd0dd8da8bb047bc20bc02d06186c34d402b46298101823033,8234,6,1,true,true,outside_declared_window,298.15,7.021,1,1,false,thermoml_zero_frequency,zero_frequency,v11_table
BAPJBEWLBFYGME-UHFFFAOYSA-N,methyl propenoate,C=CC(=O)OC,335.65,5.676,,0.028,,combined,95,Liquid,capacitive measurement method,zero_frequency,Relative permittivity at zero frequency,0,101.325,10.1021/je301333b,data/raw/thermoml/10.1021__je301333b-44cb9c59a180.xml,b9a217f64cadefcd0dd8da8bb047bc20bc02d06186c34d402b46298101823033,8235,6,1,true,true,outside_declared_window,298.15,7.021,1,1,false,thermoml_zero_frequency,zero_frequency,v11_table
BAPJBEWLBFYGME-UHFFFAOYSA-N,methyl propenoate,C=CC(=O)OC,338.15,5.596,,0.028,,combined,95,Liquid,capacitive measurement method,zero_frequency,Relative permittivity at zero frequency,0,101.325,10.1021/je301333b,data/raw/thermoml/10.1021__je301333b-44cb9c59a180.xml,b9a217f64cadefcd0dd8da8bb047bc20bc02d06186c34d402b46298101823033,8236,6,1,true,true,outside_declared_window,298.15,7.021,1,1,false,thermoml_zero_frequency,zero_frequency,v11_table
BBMCTIGTTCKYKF-UHFFFAOYSA-N,heptan-1-ol,CCCCCCCO,298.15,11.41,,0.02,,combined,95,Liquid,Parallel plate capacitor,zero_frequency,Relative permittivity at zero frequency,0,100,10.1021/je060248p,data/raw/thermoml/10.1021__je060248p-7b920dacfe19.xml,3528b8f2fbac52cd3d6a4a1958ce7bc7a72f688bb499f26058058a095f2fc5a5,6597,14,1,true,true,room_temperature,298.15,12.65,1,7,true,thermoml_zero_frequency,zero_frequency,v11_table
BBMCTIGTTCKYKF-UHFFFAOYSA-N,heptan-1-ol,CCCCCCCO,298.15,11.92,,0.02,,combined,95,Liquid,Parallel plate capacitor,zero_frequency,Relative permittivity at zero frequency,0,50000,10.1021/je060248p,data/raw/thermoml/10.1021__je060248p-7b920dacfe19.xml,3528b8f2fbac52cd3d6a4a1958ce7bc7a72f688bb499f26058058a095f2fc5a5,6598,14,1,true,true,room_temperature,298.15,12.65,1,7,true,thermoml_zero_frequency,zero_frequency,v11_table
BBMCTIGTTCKYKF-UHFFFAOYSA-N,heptan-1-ol,CCCCCCCO,298.15,12.32,,0.03,,combined,95,Liquid,Parallel plate capacitor,zero_frequency,Relative permittivity at zero frequency,0,100000,10.1021/je060248p,data/raw/thermoml/10.1021__je060248p-7b920dacfe19.xml,3528b8f2fbac52cd3d6a4a1958ce7bc7a72f688bb499f26058058a095f2fc5a5,6599,14,1,true,true,room_temperature,298.15,12.65,1,7,true,thermoml_zero_frequency,zero_frequency,v11_table
BBMCTIGTTCKYKF-UHFFFAOYSA-N,heptan-1-ol,CCCCCCCO,298.15,12.65,,0.03,,combined,95,Liquid,Parallel plate capacitor,zero_frequency,Relative permittivity at zero frequency,0,150000,10.1021/je060248p,data/raw/thermoml/10.1021__je060248p-7b920dacfe19.xml,3528b8f2fbac52cd3d6a4a1958ce7bc7a72f688bb499f26058058a095f2fc5a5,6600,14,1,true,true,room_temperature,298.15,12.65,1,7,true,thermoml_zero_frequency,zero_frequency,v11_table
BBMCTIGTTCKYKF-UHFFFAOYSA-N,heptan-1-ol,CCCCCCCO,298.15,12.95,,0.03,,combined,95,Liquid,Parallel plate capacitor,zero_frequency,Relative permittivity at zero frequency,0,200000,10.1021/je060248p,data/raw/thermoml/10.1021__je060248p-7b920dacfe19.xml,3528b8f2fbac52cd3d6a4a1958ce7bc7a72f688bb499f26058058a095f2fc5a5,6601,14,1,true,true,room_temperature,298.15,12.65,1,7,true,thermoml_zero_frequency,zero_frequency,v11_table
BBMCTIGTTCKYKF-UHFFFAOYSA-N,heptan-1-ol,CCCCCCCO,298.15,13.21,,0.03,,combined,95,Liquid,Parallel plate capacitor,zero_frequency,Relative permittivity at zero frequency,0,250000,10.1021/je060248p,data/raw/thermoml/10.1021__je060248p-7b920dacfe19.xml,3528b8f2fbac52cd3d6a4a1958ce7bc7a72f688bb499f26058058a095f2fc5a5,6602,14,1,true,true,room_temperature,298.15,12.65,1,7,true,thermoml_zero_frequency,zero_frequency,v11_table
BBMCTIGTTCKYKF-UHFFFAOYSA-N,heptan-1-ol,CCCCCCCO,298.15,13.45,,0.03,,combined,95,Liquid,Parallel plate capacitor,zero_frequency,Relative permittivity at zero frequency,0,300000,10.1021/je060248p,data/raw/thermoml/10.1021__je060248p-7b920dacfe19.xml,3528b8f2fbac52cd3d6a4a1958ce7bc7a72f688bb499f26058058a095f2fc5a5,6603,14,1,true,true,room_temperature,298.15,12.65,1,7,true,thermoml_zero_frequency,zero_frequency,v11_table
BDERNNFJNOPAEC-UHFFFAOYSA-N,propan-1-ol,CCCO,288.15,21.87,,0.06,,combined,95,Liquid,OTHER::sMethod:dielectrometer,zero_frequency,Relative permittivity at zero frequency,0,101,10.1021/je800593p,data/raw/thermoml/10.1021__je800593p-d60e4d9358be.xml,e9f3dac230c9ffcd6d5546776eab6dd94af3495c65b63492855e9119e6dd22ce,10026,9,1,true,true,outside_declared_window,298.15,21.3,1,1,false,thermoml_zero_frequency,zero_frequency,v11_table
BDERNNFJNOPAEC-UHFFFAOYSA-N,propan-1-ol,CCCO,293.15,21.15,,0.06,,combined,95,Liquid,OTHER::sMethod:dielectrometer,zero_frequency,Relative permittivity at zero frequency,0,101,10.1021/je800593p,data/raw/thermoml/10.1021__je800593p-d60e4d9358be.xml,e9f3dac230c9ffcd6d5546776eab6dd94af3495c65b63492855e9119e6dd22ce,10027,9,1,true,true,room_temperature,298.15,21.3,1,1,false,thermoml_zero_frequency,zero_frequency,v11_table
BDERNNFJNOPAEC-UHFFFAOYSA-N,propan-1-ol,CCCO,298,21.3,,2.3,,combined,95,Liquid,PNA-N5227A Microwave Network Analyzer,zero_frequency,Relative permittivity at zero frequency,0,101,10.1016/j.fluid.2013.12.014,data/raw/thermoml/10.1016__j.fluid.2013.12.014-a221979bacde.xml,c4c7a9f8b01fa908b86b9071d19cb60d43e8e3fbb64f5fee0ec358a6dd9a882f,514,4,1,true,true,room_temperature,298.15,21.3,1,1,false,thermoml_zero_frequency,zero_frequency,v11_table
BDERNNFJNOPAEC-UHFFFAOYSA-N,propan-1-ol,CCCO,298.15,20.45,,0.04,,combined,95,Liquid,Parallel plate capacitor,zero_frequency,Relative permittivity at zero frequency,0,100,10.1021/je060248p,data/raw/thermoml/10.1021__je060248p-7b920dacfe19.xml,3528b8f2fbac52cd3d6a4a1958ce7bc7a72f688bb499f26058058a095f2fc5a5,6569,6,1,true,true,room_temperature,298.15,21.3,1,7,true,thermoml_zero_frequency,zero_frequency,v11_table
BDERNNFJNOPAEC-UHFFFAOYSA-N,propan-1-ol,CCCO,298.15,20.45,,0.06,,combined,95,Liquid,OTHER::sMethod:dielectrometer,zero_frequency,Relative permittivity at zero frequency,0,101,10.1021/je800593p,data/raw/thermoml/10.1021__je800593p-d60e4d9358be.xml,e9f3dac230c9ffcd6d5546776eab6dd94af3495c65b63492855e9119e6dd22ce,10028,9,1,true,true,room_temperature,298.15,21.3,1,7,true,thermoml_zero_frequency,zero_frequency,v11_table
BDERNNFJNOPAEC-UHFFFAOYSA-N,propan-1-ol,CCCO,298.15,21.3,,0.04,,combined,95,Liquid,Parallel plate capacitor,zero_frequency,Relative permittivity at zero frequency,0,50000,10.1021/je060248p,data/raw/thermoml/10.1021__je060248p-7b920dacfe19.xml,3528b8f2fbac52cd3d6a4a1958ce7bc7a72f688bb499f26058058a095f2fc5a5,6570,6,1,true,true,room_temperature,298.15,21.3,1,7,true,thermoml_zero_frequency,zero_frequency,v11_table
BDERNNFJNOPAEC-UHFFFAOYSA-N,propan-1-ol,CCCO,298.15,21.98,,0.04,,combined,95,Liquid,Parallel plate capacitor,zero_frequency,Relative permittivity at zero frequency,0,100000,10.1021/je060248p,data/raw/thermoml/10.1021__je060248p-7b920dacfe19.xml,3528b8f2fbac52cd3d6a4a1958ce7bc7a72f688bb499f26058058a095f2fc5a5,6571,6,1,true,true,room_temperature,298.15,21.3,1,7,true,thermoml_zero_frequency,zero_frequency,v11_table
BDERNNFJNOPAEC-UHFFFAOYSA-N,propan-1-ol,CCCO,298.15,22.55,,0.05,,combined,95,Liquid,Parallel plate capacitor,zero_frequency,Relative permittivity at zero frequency,0,150000,10.1021/je060248p,data/raw/thermoml/10.1021__je060248p-7b920dacfe19.xml,3528b8f2fbac52cd3d6a4a1958ce7bc7a72f688bb499f26058058a095f2fc5a5,6572,6,1,true,true,room_temperature,298.15,21.3,1,7,true,thermoml_zero_frequency,zero_frequency,v11_table
BDERNNFJNOPAEC-UHFFFAOYSA-N,propan-1-ol,CCCO,298.15,23.05,,0.05,,combined,95,Liquid,Parallel plate capacitor,zero_frequency,Relative permittivity at zero frequency,0,200000,10.1021/je060248p,data/raw/thermoml/10.1021__je060248p-7b920dacfe19.xml,3528b8f2fbac52cd3d6a4a1958ce7bc7a72f688bb499f26058058a095f2fc5a5,6573,6,1,true,true,room_temperature,298.15,21.3,1,7,true,thermoml_zero_frequency,zero_frequency,v11_table
BDERNNFJNOPAEC-UHFFFAOYSA-N,propan-1-ol,CCCO,298.15,23.5,,0.05,,combined,95,Liquid,Parallel plate capacitor,zero_frequency,Relative permittivity at zero frequency,0,250000,10.1021/je060248p,data/raw/thermoml/10.1021__je060248p-7b920dacfe19.xml,3528b8f2fbac52cd3d6a4a1958ce7bc7a72f688bb499f26058058a095f2fc5a5,6574,6,1,true,true,room_temperature,298.15,21.3,1,7,true,thermoml_zero_frequency,zero_frequency,v11_table
BDERNNFJNOPAEC-UHFFFAOYSA-N,propan-1-ol,CCCO,298.15,23.91,,0.05,,combined,95,Liquid,Parallel plate capacitor,zero_frequency,Relative permittivity at zero frequency,0,300000,10.1021/je060248p,data/raw/thermoml/10.1021__je060248p-7b920dacfe19.xml,3528b8f2fbac52cd3d6a4a1958ce7bc7a72f688bb499f26058058a095f2fc5a5,6575,6,1,true,true,room_temperature,298.15,21.3,1,7,true,thermoml_zero_frequency,zero_frequency,v11_table
BDERNNFJNOPAEC-UHFFFAOYSA-N,propan-1-ol,CCCO,300.15,20.678,,0.001,,combined,95,Liquid,impedance analyzer,zero_frequency,Relative permittivity at zero frequency,0,101.325,10.1016/j.jct.2011.10.028,data/raw/thermoml/10.1016__j.jct.2011.10.028-2c10edd225d5.xml,8074c161e11bc0cfc7453ae9cfbc73cc74871b4b68fcf7de88da929043c31a38,2385,5,1,true,true,room_temperature,298.15,21.3,1,1,false,thermoml_zero_frequency,zero_frequency,v11_table
BDERNNFJNOPAEC-UHFFFAOYSA-N,propan-1-ol,CCCO,303,19.95,,0.95,,combined,95,Liquid,Parallel plate capacitor,zero_frequency,Relative permittivity at zero frequency,0,101,10.1016/j.tca.2013.05.022,data/raw/thermoml/10.1016__j.tca.2013.05.022-25c5c6642852.xml,f0f23f385a1d041d566575e26937a5efa0c3d758ea80f9b248f7a7c57c6f2dec,5193,3,1,true,true,room_temperature,298.15,21.3,1,1,false,thermoml_zero_frequency,zero_frequency,v11_table
BDERNNFJNOPAEC-UHFFFAOYSA-N,propan-1-ol,CCCO,303.15,19.78,,0.06,,combined,95,Liquid,OTHER::sMethod:dielectrometer,zero_frequency,Relative permittivity at zero frequency,0,101,10.1021/je800593p,data/raw/thermoml/10.1021__je800593p-d60e4d9358be.xml,e9f3dac230c9ffcd6d5546776eab6dd94af3495c65b63492855e9119e6dd22ce,10029,9,1,true,true,room_temperature,298.15,21.3,1,1,false,thermoml_zero_frequency,zero_frequency,v11_table
BDERNNFJNOPAEC-UHFFFAOYSA-N,propan-1-ol,CCCO,308.15,19.13,,0.06,,combined,95,Liquid,OTHER::sMethod:dielectrometer,zero_frequency,Relative permittivity at zero frequency,0,101,10.1021/je800593p,data/raw/thermoml/10.1021__je800593p-d60e4d9358be.xml,e9f3dac230c9ffcd6d5546776eab6dd94af3495c65b63492855e9119e6dd22ce,10030,9,1,true,true,outside_declared_window,298.15,21.3,1,1,false,thermoml_zero_frequency,zero_frequency,v11_table
BDERNNFJNOPAEC-UHFFFAOYSA-N,propan-1-ol,CCCO,313,18.65,,0.95,,combined,95,Liquid,Parallel plate capacitor,zero_frequency,Relative permittivity at zero frequency,0,101,10.1016/j.tca.2013.05.022,data/raw/thermoml/10.1016__j.tca.2013.05.022-25c5c6642852.xml,f0f23f385a1d041d566575e26937a5efa0c3d758ea80f9b248f7a7c57c6f2dec,5194,3,1,true,true,outside_declared_window,298.15,21.3,1,1,false,thermoml_zero_frequency,zero_frequency,v11_table
BDERNNFJNOPAEC-UHFFFAOYSA-N,propan-1-ol,CCCO,323,17.82,,0.95,,combined,95,Liquid,Parallel plate capacitor,zero_frequency,Relative permittivity at zero frequency,0,101,10.1016/j.tca.2013.05.022,data/raw/thermoml/10.1016__j.tca.2013.05.022-25c5c6642852.xml,f0f23f385a1d041d566575e26937a5efa0c3d758ea80f9b248f7a7c57c6f2dec,5195,3,1,true,true,extended_temperature,298.15,21.3,1,1,false,thermoml_zero_frequency,zero_frequency,v11_table
BGTOWKSIORTVQH-UHFFFAOYSA-N,cyclopentanone,O=C1CCCC1,243.15,15.66,,0.04,,combined,95,Liquid,Parallel plate capacitor,zero_frequency,Relative permittivity at zero frequency,0,101.325,10.1021/je200682t,data/raw/thermoml/10.1021__je200682t-e9b4b9282142.xml,c9f6e7b79f129e0ce35e5a8129edc13deb60795f2a5beb1c142f2b4bdf83d1f1,7254,2,1,true,true,outside_declared_window,298.15,13.505,1,1,false,thermoml_zero_frequency,zero_frequency,v11_table
BGTOWKSIORTVQH-UHFFFAOYSA-N,cyclopentanone,O=C1CCCC1,245.65,15.56,,0.04,,combined,95,Liquid,Parallel plate capacitor,zero_frequency,Relative permittivity at zero frequency,0,101.325,10.1021/je200682t,data/raw/thermoml/10.1021__je200682t-e9b4b9282142.xml,c9f6e7b79f129e0ce35e5a8129edc13deb60795f2a5beb1c142f2b4bdf83d1f1,7255,2,1,true,true,outside_declared_window,298.15,13.505,1,1,false,thermoml_zero_frequency,zero_frequency,v11_table
BGTOWKSIORTVQH-UHFFFAOYSA-N,cyclopentanone,O=C1CCCC1,248.15,15.46,,0.04,,combined,95,Liquid,Parallel plate capacitor,zero_frequency,Relative permittivity at zero frequency,0,101.325,10.1021/je200682t,data/raw/thermoml/10.1021__je200682t-e9b4b9282142.xml,c9f6e7b79f129e0ce35e5a8129edc13deb60795f2a5beb1c142f2b4bdf83d1f1,7256,2,1,true,true,outside_declared_window,298.15,13.505,1,1,false,thermoml_zero_frequency,zero_frequency,v11_table
BGTOWKSIORTVQH-UHFFFAOYSA-N,cyclopentanone,O=C1CCCC1,250.65,15.36,,0.04,,combined,95,Liquid,Parallel plate capacitor,zero_frequency,Relative permittivity at zero frequency,0,101.325,10.1021/je200682t,data/raw/thermoml/10.1021__je200682t-e9b4b9282142.xml,c9f6e7b79f129e0ce35e5a8129edc13deb60795f2a5beb1c142f2b4bdf83d1f1,7257,2,1,true,true,outside_declared_window,298.15,13.505,1,1,false,thermoml_zero_frequency,zero_frequency,v11_table
BGTOWKSIORTVQH-UHFFFAOYSA-N,cyclopentanone,O=C1CCCC1,253.15,15.26,,0.04,,combined,95,Liquid,Parallel plate capacitor,zero_frequency,Relative permittivity at zero frequency,0,101.325,10.1021/je200682t,data/raw/thermoml/10.1021__je200682t-e9b4b9282142.xml,c9f6e7b79f129e0ce35e5a8129edc13deb60795f2a5beb1c142f2b4bdf83d1f1,7258,2,1,true,true,outside_declared_window,298.15,13.505,1,1,false,thermoml_zero_frequency,zero_frequency,v11_table
BGTOWKSIORTVQH-UHFFFAOYSA-N,cyclopentanone,O=C1CCCC1,255.65,15.15,,0.04,,combined,95,Liquid,Parallel plate capacitor,zero_frequency,Relative permittivity at zero frequency,0,101.325,10.1021/je200682t,data/raw/thermoml/10.1021__je200682t-e9b4b9282142.xml,c9f6e7b79f129e0ce35e5a8129edc13deb60795f2a5beb1c142f2b4bdf83d1f1,7259,2,1,true,true,outside_declared_window,298.15,13.505,1,1,false,thermoml_zero_frequency,zero_frequency,v11_table
BGTOWKSIORTVQH-UHFFFAOYSA-N,cyclopentanone,O=C1CCCC1,258.15,15.05,,0.04,,combined,95,Liquid,Parallel plate capacitor,zero_frequency,Relative permittivity at zero frequency,0,101.325,10.1021/je200682t,data/raw/thermoml/10.1021__je200682t-e9b4b9282142.xml,c9f6e7b79f129e0ce35e5a8129edc13deb60795f2a5beb1c142f2b4bdf83d1f1,7260,2,1,true,true,outside_declared_window,298.15,13.505,1,1,false,thermoml_zero_frequency,zero_frequency,v11_table
BGTOWKSIORTVQH-UHFFFAOYSA-N,cyclopentanone,O=C1CCCC1,260.65,14.95,,0.04,,combined,95,Liquid,Parallel plate capacitor,zero_frequency,Relative permittivity at zero frequency,0,101.325,10.1021/je200682t,data/raw/thermoml/10.1021__je200682t-e9b4b9282142.xml,c9f6e7b79f129e0ce35e5a8129edc13deb60795f2a5beb1c142f2b4bdf83d1f1,7261,2,1,true,true,outside_declared_window,298.15,13.505,1,1,false,thermoml_zero_frequency,zero_frequency,v11_table
BGTOWKSIORTVQH-UHFFFAOYSA-N,cyclopentanone,O=C1CCCC1,263.15,14.85,,0.04,,combined,95,Liquid,Parallel plate capacitor,zero_frequency,Relative permittivity at zero frequency,0,101.325,10.1021/je200682t,data/raw/thermoml/10.1021__je200682t-e9b4b9282142.xml,c9f6e7b79f129e0ce35e5a8129edc13deb60795f2a5beb1c142f2b4bdf83d1f1,7262,2,1,true,true,outside_declared_window,298.15,13.505,1,1,false,thermoml_zero_frequency,zero_frequency,v11_table
BGTOWKSIORTVQH-UHFFFAOYSA-N,cyclopentanone,O=C1CCCC1,265.65,14.75,,0.04,,combined,95,Liquid,Parallel plate capacitor,zero_frequency,Relative permittivity at zero frequency,0,101.325,10.1021/je200682t,data/raw/thermoml/10.1021__je200682t-e9b4b9282142.xml,c9f6e7b79f129e0ce35e5a8129edc13deb60795f2a5beb1c142f2b4bdf83d1f1,7263,2,1,true,true,outside_declared_window,298.15,13.505,1,1,false,thermoml_zero_frequency,zero_frequency,v11_table
BGTOWKSIORTVQH-UHFFFAOYSA-N,cyclopentanone,O=C1CCCC1,268.15,14.65,,0.04,,combined,95,Liquid,Parallel plate capacitor,zero_frequency,Relative permittivity at zero frequency,0,101.325,10.1021/je200682t,data/raw/thermoml/10.1021__je200682t-e9b4b9282142.xml,c9f6e7b79f129e0ce35e5a8129edc13deb60795f2a5beb1c142f2b4bdf83d1f1,7264,2,1,true,true,outside_declared_window,298.15,13.505,1,1,false,thermoml_zero_frequency,zero_frequency,v11_table
BGTOWKSIORTVQH-UHFFFAOYSA-N,cyclopentanone,O=C1CCCC1,270.65,14.55,,0.04,,combined,95,Liquid,Parallel plate capacitor,zero_frequency,Relative permittivity at zero frequency,0,101.325,10.1021/je200682t,data/raw/thermoml/10.1021__je200682t-e9b4b9282142.xml,c9f6e7b79f129e0ce35e5a8129edc13deb60795f2a5beb1c142f2b4bdf83d1f1,7265,2,1,true,true,outside_declared_window,298.15,13.505,1,1,false,thermoml_zero_frequency,zero_frequency,v11_table
BGTOWKSIORTVQH-UHFFFAOYSA-N,cyclopentanone,O=C1CCCC1,273.15,14.45,,0.04,,combined,95,Liquid,Parallel plate capacitor,zero_frequency,Relative permittivity at zero frequency,0,101.325,10.1021/je200682t,data/raw/thermoml/10.1021__je200682t-e9b4b9282142.xml,c9f6e7b79f129e0ce35e5a8129edc13deb60795f2a5beb1c142f2b4bdf83d1f1,7266,2,1,true,true,outside_declared_window,298.15,13.505,1,1,false,thermoml_zero_frequency,zero_frequency,v11_table
BGTOWKSIORTVQH-UHFFFAOYSA-N,cyclopentanone,O=C1CCCC1,275.65,14.35,,0.04,,combined,95,Liquid,Parallel plate capacitor,zero_frequency,Relative permittivity at zero frequency,0,101.325,10.1021/je200682t,data/raw/thermoml/10.1021__je200682t-e9b4b9282142.xml,c9f6e7b79f129e0ce35e5a8129edc13deb60795f2a5beb1c142f2b4bdf83d1f1,7267,2,1,true,true,outside_declared_window,298.15,13.505,1,1,false,thermoml_zero_frequency,zero_frequency,v11_table
BGTOWKSIORTVQH-UHFFFAOYSA-N,cyclopentanone,O=C1CCCC1,278.15,14.25,,0.04,,combined,95,Liquid,Parallel plate capacitor,zero_frequency,Relative permittivity at zero frequency,0,101.325,10.1021/je200682t,data/raw/thermoml/10.1021__je200682t-e9b4b9282142.xml,c9f6e7b79f129e0ce35e5a8129edc13deb60795f2a5beb1c142f2b4bdf83d1f1,7268,2,1,true,true,outside_declared_window,298.15,13.505,1,1,false,thermoml_zero_frequency,zero_frequency,v11_table
BGTOWKSIORTVQH-UHFFFAOYSA-N,cyclopentanone,O=C1CCCC1,280.65,14.15,,0.04,,combined,95,Liquid,Parallel plate capacitor,zero_frequency,Relative permittivity at zero frequency,0,101.325,10.1021/je200682t,data/raw/thermoml/10.1021__je200682t-e9b4b9282142.xml,c9f6e7b79f129e0ce35e5a8129edc13deb60795f2a5beb1c142f2b4bdf83d1f1,7269,2,1,true,true,outside_declared_window,298.15,13.505,1,1,false,thermoml_zero_frequency,zero_frequency,v11_table
BGTOWKSIORTVQH-UHFFFAOYSA-N,cyclopentanone,O=C1CCCC1,283.15,14.06,,0.04,,combined,95,Liquid,Parallel plate capacitor,zero_frequency,Relative permittivity at zero frequency,0,101.325,10.1021/je200682t,data/raw/thermoml/10.1021__je200682t-e9b4b9282142.xml,c9f6e7b79f129e0ce35e5a8129edc13deb60795f2a5beb1c142f2b4bdf83d1f1,7270,2,1,true,true,outside_declared_window,298.15,13.505,1,1,false,thermoml_zero_frequency,zero_frequency,v11_table
BGTOWKSIORTVQH-UHFFFAOYSA-N,cyclopentanone,O=C1CCCC1,285.65,13.96,,0.04,,combined,95,Liquid,Parallel plate capacitor,zero_frequency,Relative permittivity at zero frequency,0,101.325,10.1021/je200682t,data/raw/thermoml/10.1021__je200682t-e9b4b9282142.xml,c9f6e7b79f129e0ce35e5a8129edc13deb60795f2a5beb1c142f2b4bdf83d1f1,7271,2,1,true,true,outside_declared_window,298.15,13.505,1,1,false,thermoml_zero_frequency,zero_frequency,v11_table
BGTOWKSIORTVQH-UHFFFAOYSA-N,cyclopentanone,O=C1CCCC1,288.15,13.86,,0.04,,combined,95,Liquid,Parallel plate capacitor,zero_frequency,Relative permittivity at zero frequency,0,101.325,10.1021/je200682t,data/raw/thermoml/10.1021__je200682t-e9b4b9282142.xml,c9f6e7b79f129e0ce35e5a8129edc13deb60795f2a5beb1c142f2b4bdf83d1f1,7272,2,1,true,true,outside_declared_window,298.15,13.505,1,1,false,thermoml_zero_frequency,zero_frequency,v11_table
BGTOWKSIORTVQH-UHFFFAOYSA-N,cyclopentanone,O=C1CCCC1,290.65,13.77,,0.04,,combined,95,Liquid,Parallel plate capacitor,zero_frequency,Relative permittivity at zero frequency,0,101.325,10.1021/je200682t,data/raw/thermoml/10.1021__je200682t-e9b4b9282142.xml,c9f6e7b79f129e0ce35e5a8129edc13deb60795f2a5beb1c142f2b4bdf83d1f1,7273,2,1,true,true,outside_declared_window,298.15,13.505,1,1,false,thermoml_zero_frequency,zero_frequency,v11_table
BGTOWKSIORTVQH-UHFFFAOYSA-N,cyclopentanone,O=C1CCCC1,293.15,13.67,,0.04,,combined,95,Liquid,Parallel plate capacitor,zero_frequency,Relative permittivity at zero frequency,0,101.325,10.1021/je200682t,data/raw/thermoml/10.1021__je200682t-e9b4b9282142.xml,c9f6e7b79f129e0ce35e5a8129edc13deb60795f2a5beb1c142f2b4bdf83d1f1,7274,2,1,true,true,room_temperature,298.15,13.505,1,1,false,thermoml_zero_frequency,zero_frequency,v11_table
BGTOWKSIORTVQH-UHFFFAOYSA-N,cyclopentanone,O=C1CCCC1,295.65,13.58,,0.04,,combined,95,Liquid,Parallel plate capacitor,zero_frequency,Relative permittivity at zero frequency,0,101.325,10.1021/je200682t,data/raw/thermoml/10.1021__je200682t-e9b4b9282142.xml,c9f6e7b79f129e0ce35e5a8129edc13deb60795f2a5beb1c142f2b4bdf83d1f1,7275,2,1,true,true,room_temperature,298.15,13.505,1,1,false,thermoml_zero_frequency,zero_frequency,v11_table
BGTOWKSIORTVQH-UHFFFAOYSA-N,cyclopentanone,O=C1CCCC1,298.15,13.49,,0.04,,combined,95,Liquid,Parallel plate capacitor,zero_frequency,Relative permittivity at zero frequency,0,101.325,10.1021/je200682t,data/raw/thermoml/10.1021__je200682t-e9b4b9282142.xml,c9f6e7b79f129e0ce35e5a8129edc13deb60795f2a5beb1c142f2b4bdf83d1f1,7276,2,1,true,true,room_temperature,298.15,13.505,1,2,true,thermoml_zero_frequency,zero_frequency,v11_table
BGTOWKSIORTVQH-UHFFFAOYSA-N,cyclopentanone,O=C1CCCC1,298.15,13.52,,0.63,,combined,95,Liquid,Coaxial cylinder capacitor,zero_frequency,Relative permittivity at zero frequency,0,101.3,10.1021/acs.jced.8b00755,data/raw/thermoml/10.1021__acs.jced.8b00755-5753d3b1904a.xml,a4d9bf2cde22cfc4b0f9fe4d1c7767ba1564cbeea5b823f30e85daf862956742,6095,1,1,true,true,room_temperature,298.15,13.505,1,2,true,thermoml_zero_frequency,zero_frequency,v11_table
BGTOWKSIORTVQH-UHFFFAOYSA-N,cyclopentanone,O=C1CCCC1,300.65,13.39,,0.04,,combined,95,Liquid,Parallel plate capacitor,zero_frequency,Relative permittivity at zero frequency,0,101.325,10.1021/je200682t,data/raw/thermoml/10.1021__je200682t-e9b4b9282142.xml,c9f6e7b79f129e0ce35e5a8129edc13deb60795f2a5beb1c142f2b4bdf83d1f1,7277,2,1,true,true,room_temperature,298.15,13.505,1,1,false,thermoml_zero_frequency,zero_frequency,v11_table
