Repository: LittleAlety/electrolyte-solvent-dielectric-ml

# 电解液溶剂筛选：可审计的多通道机器学习管线

> **2026-11-28 · PLAN B 生产失败诊断**：[根因分析](outputs/b750_completion/failure_diagnostics/FAILURE_ANALYSIS.md) · [执行报告](outputs/b750_completion/COMPLETION_REPORT.md)。214条测试通过；38/67合格，剩余21个几何步数耗尽、1个超时中断、7个从未启动。首轮5个续算全部合格，当前状态 BLOCKED_NEEDS_SUBMISSION。历史目标泄漏、方法错标、CM截断和点级CI解释已由[科学更正](outputs/b750_completion/scientific_errata.json)取代。

> An auditable, pre-registered machine-learning pipeline for electrolyte-solvent
> screening: static permittivity (epsilon), viscosity (eta), the orbital window
> (HOMO / LUMO), and redox potential - with a frozen main scoreboard, a shot ledger,
> and every negative result retained rather than routed around.

File: data/processed/dielectric_v01_observations.csv (part 1 of 7)
observation_id,dataset_source,inchikey,smiles,name,T_K,dielectric,uncertainty_value,uncertainty_kind,confidence_level,source_doi,source_file,source_sha256,source_size_bytes,in_selection_window,selection_status,source_scope,gate_flags
p1_dielectric:223,P1 ThermoML,PEDCQBHIVMGVHV-UHFFFAOYSA-N,OCC(O)CO,glycerol,303.15,41.17,0.25,combined,95,10.1016/j.fluid.2008.01.024,data/raw/thermoml/10.1016__j.fluid.2008.01.024-9bbad5adbcd7.xml,f06614464b5a948250383173ba7ceab13b0afb2eff3868918c66075085af7132,77903,true,primary,p1_thermoml_zero_frequency_pure_293.15_303.15K,zero_frequency|pure_component|experimental
p1_dielectric:224,P1 ThermoML,ZHNUHDYFZUAESO-UHFFFAOYSA-N,N=CO,formamide,303.15,106.14,0.64,combined,95,10.1016/j.fluid.2008.01.024,data/raw/thermoml/10.1016__j.fluid.2008.01.024-9bbad5adbcd7.xml,f06614464b5a948250383173ba7ceab13b0afb2eff3868918c66075085af7132,77903,true,primary,p1_thermoml_zero_frequency_pure_293.15_303.15K,zero_frequency|pure_component|experimental
p1_dielectric:225,P1 ThermoML,ZMXDDKWLCZADIW-UHFFFAOYSA-N,CN(C)C=O,dimethylformamide,303.15,36.55,0.22,combined,95,10.1016/j.fluid.2008.01.024,data/raw/thermoml/10.1016__j.fluid.2008.01.024-9bbad5adbcd7.xml,f06614464b5a948250383173ba7ceab13b0afb2eff3868918c66075085af7132,77903,true,primary,p1_thermoml_zero_frequency_pure_293.15_303.15K,zero_frequency|pure_component|experimental
p1_dielectric:226,P1 ThermoML,FXHOOIRPVKKKFG-UHFFFAOYSA-N,CC(=O)N(C)C,"N,N-dimethylethanamide",303.15,37.72,0.23,combined,95,10.1016/j.fluid.2008.01.024,data/raw/thermoml/10.1016__j.fluid.2008.01.024-9bbad5adbcd7.xml,f06614464b5a948250383173ba7ceab13b0afb2eff3868918c66075085af7132,77903,true,primary,p1_thermoml_zero_frequency_pure_293.15_303.15K,zero_frequency|pure_component|experimental
p1_dielectric:227,P1 ThermoML,HZAXFHJVJLSVMW-UHFFFAOYSA-N,NCCO,2-aminoethan-1-ol,303.15,31.46,0.19,combined,95,10.1016/j.fluid.2008.01.024,data/raw/thermoml/10.1016__j.fluid.2008.01.024-9bbad5adbcd7.xml,f06614464b5a948250383173ba7ceab13b0afb2eff3868918c66075085af7132,77903,true,primary,p1_thermoml_zero_frequency_pure_293.15_303.15K,zero_frequency|pure_component|experimental
p1_dielectric:228,P1 ThermoML,UEEJHVSXFDXPFK-UHFFFAOYSA-N,CN(C)CCO,"2-(N,N-dimethylamino)ethanol",303.15,17.18,0.1,combined,95,10.1016/j.fluid.2008.01.024,data/raw/thermoml/10.1016__j.fluid.2008.01.024-9bbad5adbcd7.xml,f06614464b5a948250383173ba7ceab13b0afb2eff3868918c66075085af7132,77903,true,primary,p1_thermoml_zero_frequency_pure_293.15_303.15K,zero_frequency|pure_component|experimental
p1_dielectric:435,P1 ThermoML,UEEJHVSXFDXPFK-UHFFFAOYSA-N,CN(C)CCO,"2-(N,N-dimethylamino)ethanol",303.15,17.18,0.1,combined,95,10.1016/j.fluid.2009.07.009,data/raw/thermoml/10.1016__j.fluid.2009.07.009-fb420ceae3a5.xml,a96afcc9260bee25a9c6b24a01cacae615b23ef3c98b59c17101cddb13433382,26760,true,primary,p1_thermoml_zero_frequency_pure_293.15_303.15K,zero_frequency|pure_component|experimental
p1_dielectric:436,P1 ThermoML,LFQSCWFLJHTTHZ-UHFFFAOYSA-N,CCO,ethanol,303.15,23.87,0.14,combined,95,10.1016/j.fluid.2009.07.009,data/raw/thermoml/10.1016__j.fluid.2009.07.009-fb420ceae3a5.xml,a96afcc9260bee25a9c6b24a01cacae615b23ef3c98b59c17101cddb13433382,26760,true,primary,p1_thermoml_zero_frequency_pure_293.15_303.15K,zero_frequency|pure_component|experimental
p1_dielectric:437,P1 ThermoML,LYCAIKOWRPUZTN-UHFFFAOYSA-N,OCCO,"1,2-ethanediol",303.15,39.84,0.24,combined,95,10.1016/j.fluid.2009.07.009,data/raw/thermoml/10.1016__j.fluid.2009.07.009-fb420ceae3a5.xml,a96afcc9260bee25a9c6b24a01cacae615b23ef3c98b59c17101cddb13433382,26760,true,primary,p1_thermoml_zero_frequency_pure_293.15_303.15K,zero_frequency|pure_component|experimental
p1_dielectric:438,P1 ThermoML,PEDCQBHIVMGVHV-UHFFFAOYSA-N,OCC(O)CO,glycerol,303.15,41.17,0.25,combined,95,10.1016/j.fluid.2009.07.009,data/raw/thermoml/10.1016__j.fluid.2009.07.009-fb420ceae3a5.xml,a96afcc9260bee25a9c6b24a01cacae615b23ef3c98b59c17101cddb13433382,26760,true,primary,p1_thermoml_zero_frequency_pure_293.15_303.15K,zero_frequency|pure_component|experimental
p1_dielectric:439,P1 ThermoML,ZHNUHDYFZUAESO-UHFFFAOYSA-N,N=CO,formamide,303.15,106.14,0.01,combined,95,10.1016/j.fluid.2009.07.009,data/raw/thermoml/10.1016__j.fluid.2009.07.009-fb420ceae3a5.xml,a96afcc9260bee25a9c6b24a01cacae615b23ef3c98b59c17101cddb13433382,26760,true,primary,p1_thermoml_zero_frequency_pure_293.15_303.15K,zero_frequency|pure_component|experimental
p1_dielectric:440,P1 ThermoML,ZMXDDKWLCZADIW-UHFFFAOYSA-N,CN(C)C=O,dimethylformamide,303.15,36.55,0.22,combined,95,10.1016/j.fluid.2009.07.009,data/raw/thermoml/10.1016__j.fluid.2009.07.009-fb420ceae3a5.xml,a96afcc9260bee25a9c6b24a01cacae615b23ef3c98b59c17101cddb13433382,26760,true,primary,p1_thermoml_zero_frequency_pure_293.15_303.15K,zero_frequency|pure_component|experimental
p1_dielectric:441,P1 ThermoML,FXHOOIRPVKKKFG-UHFFFAOYSA-N,CC(=O)N(C)C,"N,N-dimethylethanamide",303.15,37.72,0.23,combined,95,10.1016/j.fluid.2009.07.009,data/raw/thermoml/10.1016__j.fluid.2009.07.009-fb420ceae3a5.xml,a96afcc9260bee25a9c6b24a01cacae615b23ef3c98b59c17101cddb13433382,26760,true,primary,p1_thermoml_zero_frequency_pure_293.15_303.15K,zero_frequency|pure_component|experimental
p1_dielectric:513,P1 ThermoML,IAZDPXIOMUYVGZ-UHFFFAOYSA-N,CS(C)=O,dimethyl sulfoxide,298,49,5.2,combined,95,10.1016/j.fluid.2013.12.014,data/raw/thermoml/10.1016__j.fluid.2013.12.014-a221979bacde.xml,c4c7a9f8b01fa908b86b9071d19cb60d43e8e3fbb64f5fee0ec358a6dd9a882f,73531,true,primary,p1_thermoml_zero_frequency_pure_293.15_303.15K,zero_frequency|pure_component|experimental
p1_dielectric:514,P1 ThermoML,OKKJLVBELUTLKV-UHFFFAOYSA-N,CO,methanol,298,33.1,3.5,combined,95,10.1016/j.fluid.2013.12.014,data/raw/thermoml/10.1016__j.fluid.2013.12.014-a221979bacde.xml,c4c7a9f8b01fa908b86b9071d19cb60d43e8e3fbb64f5fee0ec358a6dd9a882f,73531,true,primary,p1_thermoml_zero_frequency_pure_293.15_303.15K,zero_frequency|pure_component|experimental
p1_dielectric:515,P1 ThermoML,LFQSCWFLJHTTHZ-UHFFFAOYSA-N,CCO,ethanol,298,22.8,2.4,combined,95,10.1016/j.fluid.2013.12.014,data/raw/thermoml/10.1016__j.fluid.2013.12.014-a221979bacde.xml,c4c7a9f8b01fa908b86b9071d19cb60d43e8e3fbb64f5fee0ec358a6dd9a882f,73531,true,primary,p1_thermoml_zero_frequency_pure_293.15_303.15K,zero_frequency|pure_component|experimental
p1_dielectric:516,P1 ThermoML,BDERNNFJNOPAEC-UHFFFAOYSA-N,CCCO,propan-1-ol,298,21.3,2.3,combined,95,10.1016/j.fluid.2013.12.014,data/raw/thermoml/10.1016__j.fluid.2013.12.014-a221979bacde.xml,c4c7a9f8b01fa908b86b9071d19cb60d43e8e3fbb64f5fee0ec358a6dd9a882f,73531,true,primary,p1_thermoml_zero_frequency_pure_293.15_303.15K,zero_frequency|pure_component|experimental
p1_dielectric:517,P1 ThermoML,KFZMGEQAYNKOFK-UHFFFAOYSA-N,CC(C)O,propan-2-ol,298,19.1,1.3,combined,95,10.1016/j.fluid.2013.12.014,data/raw/thermoml/10.1016__j.fluid.2013.12.014-a221979bacde.xml,c4c7a9f8b01fa908b86b9071d19cb60d43e8e3fbb64f5fee0ec358a6dd9a882f,73531,true,primary,p1_thermoml_zero_frequency_pure_293.15_303.15K,zero_frequency|pure_component|experimental
p1_dielectric:518,P1 ThermoML,LRHPLDYGYMQRHN-UHFFFAOYSA-N,CCCCO,butan-1-ol,298,17.8,1.9,combined,95,10.1016/j.fluid.2013.12.014,data/raw/thermoml/10.1016__j.fluid.2013.12.014-a221979bacde.xml,c4c7a9f8b01fa908b86b9071d19cb60d43e8e3fbb64f5fee0ec358a6dd9a882f,73531,true,primary,p1_thermoml_zero_frequency_pure_293.15_303.15K,zero_frequency|pure_component|experimental
p1_dielectric:519,P1 ThermoML,BTANRVKWQNVYAZ-UHFFFAOYSA-N,CCC(C)O,butan-2-ol,298,17.6,1.9,combined,95,10.1016/j.fluid.2013.12.014,data/raw/thermoml/10.1016__j.fluid.2013.12.014-a221979bacde.xml,c4c7a9f8b01fa908b86b9071d19cb60d43e8e3fbb64f5fee0ec358a6dd9a882f,73531,true,primary,p1_thermoml_zero_frequency_pure_293.15_303.15K,zero_frequency|pure_component|experimental
p1_dielectric:581,P1 ThermoML,MCTWTZJPVLRJOU-UHFFFAOYSA-N,Cn1ccnc1,1-methylimidazole,298,39.78,4.22,combined,95,10.1016/j.fluid.2014.05.006,data/raw/thermoml/10.1016__j.fluid.2014.05.006-330722030333.xml,096ba19192c01f16eb93fa039874e2ad4ec670685f8e7e642daedc101da27122,16926,true,primary,p1_thermoml_zero_frequency_pure_293.15_303.15K,zero_frequency|pure_component|experimental
p1_dielectric:582,P1 ThermoML,XLYOFNOQVPJJNP-UHFFFAOYSA-N,O,water,298,80,8.48,combined,95,10.1016/j.fluid.2014.05.006,data/raw/thermoml/10.1016__j.fluid.2014.05.006-330722030333.xml,096ba19192c01f16eb93fa039874e2ad4ec670685f8e7e642daedc101da27122,16926,true,primary,p1_thermoml_zero_frequency_pure_293.15_303.15K,zero_frequency|pure_component|experimental
p1_dielectric:620,P1 ThermoML,WYJOVVXUZNRJQY-UHFFFAOYSA-N,CC(=O)c1cccs1,2-acetylthiophene,293.15,29.94,0.3,combined,95,10.1016/j.fluid.2016.10.026,data/raw/thermoml/10.1016__j.fluid.2016.10.026-4f9936028fc6.xml,f5785805d0e0599622843af70d65c823c650772223ef17e5131a708a8f8809b1,236647,true,primary,p1_thermoml_zero_frequency_pure_293.15_303.15K,zero_frequency|pure_component|experimental
p1_dielectric:621,P1 ThermoML,WYJOVVXUZNRJQY-UHFFFAOYSA-N,CC(=O)c1cccs1,2-acetylthiophene,295.65,29.69,0.3,combined,95,10.1016/j.fluid.2016.10.026,data/raw/thermoml/10.1016__j.fluid.2016.10.026-4f9936028fc6.xml,f5785805d0e0599622843af70d65c823c650772223ef17e5131a708a8f8809b1,236647,true,primary,p1_thermoml_zero_frequency_pure_293.15_303.15K,zero_frequency|pure_component|experimental
p1_dielectric:622,P1 ThermoML,WYJOVVXUZNRJQY-UHFFFAOYSA-N,CC(=O)c1cccs1,2-acetylthiophene,298.15,29.19,0.29,combined,95,10.1016/j.fluid.2016.10.026,data/raw/thermoml/10.1016__j.fluid.2016.10.026-4f9936028fc6.xml,f5785805d0e0599622843af70d65c823c650772223ef17e5131a708a8f8809b1,236647,true,primary,p1_thermoml_zero_frequency_pure_293.15_303.15K,zero_frequency|pure_component|experimental
p1_dielectric:623,P1 ThermoML,WYJOVVXUZNRJQY-UHFFFAOYSA-N,CC(=O)c1cccs1,2-acetylthiophene,300.65,28.92,0.29,combined,95,10.1016/j.fluid.2016.10.026,data/raw/thermoml/10.1016__j.fluid.2016.10.026-4f9936028fc6.xml,f5785805d0e0599622843af70d65c823c650772223ef17e5131a708a8f8809b1,236647,true,primary,p1_thermoml_zero_frequency_pure_293.15_303.15K,zero_frequency|pure_component|experimental
p1_dielectric:624,P1 ThermoML,WYJOVVXUZNRJQY-UHFFFAOYSA-N,CC(=O)c1cccs1,2-acetylthiophene,303.15,28.47,0.28,combined,95,10.1016/j.fluid.2016.10.026,data/raw/thermoml/10.1016__j.fluid.2016.10.026-4f9936028fc6.xml,f5785805d0e0599622843af70d65c823c650772223ef17e5131a708a8f8809b1,236647,true,primary,p1_thermoml_zero_frequency_pure_293.15_303.15K,zero_frequency|pure_component|experimental
p1_dielectric:1431,P1 ThermoML,YEYKMVJDLWJFOA-UHFFFAOYSA-N,CCCOCCO,2-propoxyethanol,293.15,11.76,0.04,combined,95,10.1016/j.jct.2007.09.004,data/raw/thermoml/10.1016__j.jct.2007.09.004-506d4cdbace7.xml,6e76905a67da283374324a1a8cc4502341d6c809de97bbe9eea4ae2d41ce740a,209803,true,primary,p1_thermoml_zero_frequency_pure_293.15_303.15K,zero_frequency|pure_component|experimental
p1_dielectric:1432,P1 ThermoML,YEYKMVJDLWJFOA-UHFFFAOYSA-N,CCCOCCO,2-propoxyethanol,298.15,11.5,0.04,combined,95,10.1016/j.jct.2007.09.004,data/raw/thermoml/10.1016__j.jct.2007.09.004-506d4cdbace7.xml,6e76905a67da283374324a1a8cc4502341d6c809de97bbe9eea4ae2d41ce740a,209803,true,primary,p1_thermoml_zero_frequency_pure_293.15_303.15K,zero_frequency|pure_component|experimental
p1_dielectric:1433,P1 ThermoML,YEYKMVJDLWJFOA-UHFFFAOYSA-N,CCCOCCO,2-propoxyethanol,303.15,11.19,0.04,combined,95,10.1016/j.jct.2007.09.004,data/raw/thermoml/10.1016__j.jct.2007.09.004-506d4cdbace7.xml,6e76905a67da283374324a1a8cc4502341d6c809de97bbe9eea4ae2d41ce740a,209803,true,primary,p1_thermoml_zero_frequency_pure_293.15_303.15K,zero_frequency|pure_component|experimental
p1_dielectric:1434,P1 ThermoML,MTHSVFCYNBDYFN-UHFFFAOYSA-N,OCCOCCO,diethylene glycol,293.15,31.81,0.04,combined,95,10.1016/j.jct.2007.09.004,data/raw/thermoml/10.1016__j.jct.2007.09.004-506d4cdbace7.xml,6e76905a67da283374324a1a8cc4502341d6c809de97bbe9eea4ae2d41ce740a,209803,true,primary,p1_thermoml_zero_frequency_pure_293.15_303.15K,zero_frequency|pure_component|experimental
p1_dielectric:1435,P1 ThermoML,MTHSVFCYNBDYFN-UHFFFAOYSA-N,OCCOCCO,diethylene glycol,298.15,30.95,0.04,combined,95,10.1016/j.jct.2007.09.004,data/raw/thermoml/10.1016__j.jct.2007.09.004-506d4cdbace7.xml,6e76905a67da283374324a1a8cc4502341d6c809de97bbe9eea4ae2d41ce740a,209803,true,primary,p1_thermoml_zero_frequency_pure_293.15_303.15K,zero_frequency|pure_component|experimental
p1_dielectric:1436,P1 ThermoML,MTHSVFCYNBDYFN-UHFFFAOYSA-N,OCCOCCO,diethylene glycol,303.15,30.03,0.04,combined,95,10.1016/j.jct.2007.09.004,data/raw/thermoml/10.1016__j.jct.2007.09.004-506d4cdbace7.xml,6e76905a67da283374324a1a8cc4502341d6c809de97bbe9eea4ae2d41ce740a,209803,true,primary,p1_thermoml_zero_frequency_pure_293.15_303.15K,zero_frequency|pure_component|experimental
p1_dielectric:1437,P1 ThermoML,ZIBGPFATKBEMQZ-UHFFFAOYSA-N,OCCOCCOCCO,triethylene glycol,293.15,23.69,0.04,combined,95,10.1016/j.jct.2007.09.004,data/raw/thermoml/10.1016__j.jct.2007.09.004-506d4cdbace7.xml,6e76905a67da283374324a1a8cc4502341d6c809de97bbe9eea4ae2d41ce740a,209803,true,primary,p1_thermoml_zero_frequency_pure_293.15_303.15K,zero_frequency|pure_component|experimental
p1_dielectric:1438,P1 ThermoML,ZIBGPFATKBEMQZ-UHFFFAOYSA-N,OCCOCCOCCO,triethylene glycol,298.15,23.07,0.04,combined,95,10.1016/j.jct.2007.09.004,data/raw/thermoml/10.1016__j.jct.2007.09.004-506d4cdbace7.xml,6e76905a67da283374324a1a8cc4502341d6c809de97bbe9eea4ae2d41ce740a,209803,true,primary,p1_thermoml_zero_frequency_pure_293.15_303.15K,zero_frequency|pure_component|experimental
p1_dielectric:1439,P1 ThermoML,ZIBGPFATKBEMQZ-UHFFFAOYSA-N,OCCOCCOCCO,triethylene glycol,303.15,22.43,0.04,combined,95,10.1016/j.jct.2007.09.004,data/raw/thermoml/10.1016__j.jct.2007.09.004-506d4cdbace7.xml,6e76905a67da283374324a1a8cc4502341d6c809de97bbe9eea4ae2d41ce740a,209803,true,primary,p1_thermoml_zero_frequency_pure_293.15_303.15K,zero_frequency|pure_component|experimental
p1_dielectric:1440,P1 ThermoML,UWHCKJMYHZGTIT-UHFFFAOYSA-N,OCCOCCOCCOCCO,tetraethylene glycol,293.15,20.44,0.04,combined,95,10.1016/j.jct.2007.09.004,data/raw/thermoml/10.1016__j.jct.2007.09.004-506d4cdbace7.xml,6e76905a67da283374324a1a8cc4502341d6c809de97bbe9eea4ae2d41ce740a,209803,true,primary,p1_thermoml_zero_frequency_pure_293.15_303.15K,zero_frequency|pure_component|experimental
p1_dielectric:1441,P1 ThermoML,UWHCKJMYHZGTIT-UHFFFAOYSA-N,OCCOCCOCCOCCO,tetraethylene glycol,298.15,19.91,0.04,combined,95,10.1016/j.jct.2007.09.004,data/raw/thermoml/10.1016__j.jct.2007.09.004-506d4cdbace7.xml,6e76905a67da283374324a1a8cc4502341d6c809de97bbe9eea4ae2d41ce740a,209803,true,primary,p1_thermoml_zero_frequency_pure_293.15_303.15K,zero_frequency|pure_component|experimental
p1_dielectric:1442,P1 ThermoML,UWHCKJMYHZGTIT-UHFFFAOYSA-N,OCCOCCOCCOCCO,tetraethylene glycol,303.15,19.35,0.04,combined,95,10.1016/j.jct.2007.09.004,data/raw/thermoml/10.1016__j.jct.2007.09.004-506d4cdbace7.xml,6e76905a67da283374324a1a8cc4502341d6c809de97bbe9eea4ae2d41ce740a,209803,true,primary,p1_thermoml_zero_frequency_pure_293.15_303.15K,zero_frequency|pure_component|experimental
p1_dielectric:1561,P1 ThermoML,YFNKIDBQEZZDLK-UHFFFAOYSA-N,COCCOCCOCCOC,"2,5,8,11-tetraoxadodecane",298.15,7.578,0.152,combined,95,10.1016/j.jct.2008.02.015,data/raw/thermoml/10.1016__j.jct.2008.02.015-2d3aeceb748c.xml,55971938b0e372660b794c9c92971d80dcfce69ef5fb0589731401dd9e5837ac,191585,true,primary,p1_thermoml_zero_frequency_pure_293.15_303.15K,zero_frequency|pure_component|experimental
p1_dielectric:1566,P1 ThermoML,IEJIGPNLZYLLBP-UHFFFAOYSA-N,COC(=O)OC,dimethyl carbonate,298.15,3.134,0.063,combined,95,10.1016/j.jct.2008.02.015,data/raw/thermoml/10.1016__j.jct.2008.02.015-2d3aeceb748c.xml,55971938b0e372660b794c9c92971d80dcfce69ef5fb0589731401dd9e5837ac,191585,true,primary,p1_thermoml_zero_frequency_pure_293.15_303.15K,zero_frequency|pure_component|experimental
p1_dielectric:1571,P1 ThermoML,OIFBSDVPJOWBCH-UHFFFAOYSA-N,CCOC(=O)OCC,diethyl carbonate,298.15,2.834,0.057,combined,95,10.1016/j.jct.2008.02.015,data/raw/thermoml/10.1016__j.jct.2008.02.015-2d3aeceb748c.xml,55971938b0e372660b794c9c92971d80dcfce69ef5fb0589731401dd9e5837ac,191585,true,primary,p1_thermoml_zero_frequency_pure_293.15_303.15K,zero_frequency|pure_component|experimental
p1_dielectric:1686,P1 ThermoML,BKIMMITUMNQMOS-UHFFFAOYSA-N,CCCCCCCCC,nonane,298.15,1.98,0.04,combined,95,10.1016/j.jct.2008.09.006,data/raw/thermoml/10.1016__j.jct.2008.09.006-26d32d668650.xml,fac691ab5f03cd711a6fa1735049bed46fcac2bcf22a6b00e1c6ee0bc4e70c0f,236667,true,primary,p1_thermoml_zero_frequency_pure_293.15_303.15K,zero_frequency|pure_component|experimental
p1_dielectric:1692,P1 ThermoML,XTHFKEDIFFGKHM-UHFFFAOYSA-N,COCCOC,"1,2-dimethoxyethane",298.15,7.069,0.141,combined,95,10.1016/j.jct.2008.09.006,data/raw/thermoml/10.1016__j.jct.2008.09.006-26d32d668650.xml,fac691ab5f03cd711a6fa1735049bed46fcac2bcf22a6b00e1c6ee0bc4e70c0f,236667,true,primary,p1_thermoml_zero_frequency_pure_293.15_303.15K,zero_frequency|pure_component|experimental
p1_dielectric:1698,P1 ThermoML,SBZXBUIDTXKZTM-UHFFFAOYSA-N,COCCOCCOC,"2,5,8-trioxanonane",298.15,7.363,0.147,combined,95,10.1016/j.jct.2008.09.006,data/raw/thermoml/10.1016__j.jct.2008.09.006-26d32d668650.xml,fac691ab5f03cd711a6fa1735049bed46fcac2bcf22a6b00e1c6ee0bc4e70c0f,236667,true,primary,p1_thermoml_zero_frequency_pure_293.15_303.15K,zero_frequency|pure_component|experimental
p1_dielectric:1898,P1 ThermoML,IMNFDUFMRHMDMM-UHFFFAOYSA-N,CCCCCCC,heptane,298.15,1.93,0.04,combined,95,10.1016/j.jct.2010.09.008,data/raw/thermoml/10.1016__j.jct.2010.09.008-f6e26363bf46.xml,44596c2f9d64df0eb6802fa1fe82b61406d72bb916143d70a41cadd404d88944,244663,true,primary,p1_thermoml_zero_frequency_pure_293.15_303.15K,zero_frequency|pure_component|experimental
p1_dielectric:1901,P1 ThermoML,XTHFKEDIFFGKHM-UHFFFAOYSA-N,COCCOC,"1,2-dimethoxyethane",298.15,7.07,0.14,combined,95,10.1016/j.jct.2010.09.008,data/raw/thermoml/10.1016__j.jct.2010.09.008-f6e26363bf46.xml,44596c2f9d64df0eb6802fa1fe82b61406d72bb916143d70a41cadd404d88944,244663,true,primary,p1_thermoml_zero_frequency_pure_293.15_303.15K,zero_frequency|pure_component|experimental
p1_dielectric:1904,P1 ThermoML,SBZXBUIDTXKZTM-UHFFFAOYSA-N,COCCOCCOC,"2,5,8-trioxanonane",298.15,7.4,0.15,combined,95,10.1016/j.jct.2010.09.008,data/raw/thermoml/10.1016__j.jct.2010.09.008-f6e26363bf46.xml,44596c2f9d64df0eb6802fa1fe82b61406d72bb916143d70a41cadd404d88944,244663,true,primary,p1_thermoml_zero_frequency_pure_293.15_303.15K,zero_frequency|pure_component|experimental
p1_dielectric:1907,P1 ThermoML,YFNKIDBQEZZDLK-UHFFFAOYSA-N,COCCOCCOCCOC,"2,5,8,11-tetraoxadodecane",298.15,7.63,0.15,combined,95,10.1016/j.jct.2010.09.008,data/raw/thermoml/10.1016__j.jct.2010.09.008-f6e26363bf46.xml,44596c2f9d64df0eb6802fa1fe82b61406d72bb916143d70a41cadd404d88944,244663,true,primary,p1_thermoml_zero_frequency_pure_293.15_303.15K,zero_frequency|pure_component|experimental
p1_dielectric:1910,P1 ThermoML,ZUHZGEOKBKGPSW-UHFFFAOYSA-N,COCCOCCOCCOCCOC,"2,5,8,11,14-pentaoxapentadecane",298.15,7.78,0.16,combined,95,10.1016/j.jct.2010.09.008,data/raw/thermoml/10.1016__j.jct.2010.09.008-f6e26363bf46.xml,44596c2f9d64df0eb6802fa1fe82b61406d72bb916143d70a41cadd404d88944,244663,true,primary,p1_thermoml_zero_frequency_pure_293.15_303.15K,zero_frequency|pure_component|experimental
p1_dielectric:2275,P1 ThermoML,YIWUKEYIRIRTPP-UHFFFAOYSA-N,CCCCC(CC)CO,2-ethyl-1-hexanol,298.2,7.353,0.022,combined,95,10.1016/j.jct.2011.07.021,data/raw/thermoml/10.1016__j.jct.2011.07.021-b960d527f398.xml,6bba0fe8b1a4dbfd0d27aadeb4b360739d7a111d8eec00f38d76640e1fa84da0,185499,true,primary,p1_thermoml_zero_frequency_pure_293.15_303.15K,zero_frequency|pure_component|experimental
p1_dielectric:2278,P1 ThermoML,BMRWNKZVCUKKSR-UHFFFAOYSA-N,CCC(O)CO,"1,2-butanediol",298.2,22.143,0.037,combined,95,10.1016/j.jct.2011.07.021,data/raw/thermoml/10.1016__j.jct.2011.07.021-b960d527f398.xml,6bba0fe8b1a4dbfd0d27aadeb4b360739d7a111d8eec00f38d76640e1fa84da0,185499,true,primary,p1_thermoml_zero_frequency_pure_293.15_303.15K,zero_frequency|pure_component|experimental
p1_dielectric:2281,P1 ThermoML,RYHBNJHYFVUHQT-UHFFFAOYSA-N,C1COCCO1,"1,4-dioxane",298.2,2.228,0.01,combined,95,10.1016/j.jct.2011.07.021,data/raw/thermoml/10.1016__j.jct.2011.07.021-b960d527f398.xml,6bba0fe8b1a4dbfd0d27aadeb4b360739d7a111d8eec00f38d76640e1fa84da0,185499,true,primary,p1_thermoml_zero_frequency_pure_293.15_303.15K,zero_frequency|pure_component|experimental
p1_dielectric:2386,P1 ThermoML,AFBPFSWMIHJQDM-UHFFFAOYSA-N,CNc1ccccc1,N-methylaniline,300.15,5.878,0.001,combined,95,10.1016/j.jct.2011.10.028,data/raw/thermoml/10.1016__j.jct.2011.10.028-2c10edd225d5.xml,8074c161e11bc0cfc7453ae9cfbc73cc74871b4b68fcf7de88da929043c31a38,29076,true,primary,p1_thermoml_zero_frequency_pure_293.15_303.15K,zero_frequency|pure_component|experimental
p1_dielectric:2387,P1 ThermoML,BDERNNFJNOPAEC-UHFFFAOYSA-N,CCCO,propan-1-ol,300.15,20.678,0.001,combined,95,10.1016/j.jct.2011.10.028,data/raw/thermoml/10.1016__j.jct.2011.10.028-2c10edd225d5.xml,8074c161e11bc0cfc7453ae9cfbc73cc74871b4b68fcf7de88da929043c31a38,29076,true,primary,p1_thermoml_zero_frequency_pure_293.15_303.15K,zero_frequency|pure_component|experimental
p1_dielectric:2388,P1 ThermoML,KFZMGEQAYNKOFK-UHFFFAOYSA-N,CC(C)O,propan-2-ol,300.15,18.562,0.001,combined,95,10.1016/j.jct.2011.10.028,data/raw/thermoml/10.1016__j.jct.2011.10.028-2c10edd225d5.xml,8074c161e11bc0cfc7453ae9cfbc73cc74871b4b68fcf7de88da929043c31a38,29076,true,primary,p1_thermoml_zero_frequency_pure_293.15_303.15K,zero_frequency|pure_component|experimental
p1_dielectric:2715,P1 ThermoML,XDTMQSROBMDMFD-UHFFFAOYSA-N,C1CCCCC1,cyclohexane,298.2,2.02,0.01,combined,95,10.1016/j.jct.2012.04.011,data/raw/thermoml/10.1016__j.jct.2012.04.011-8d41d80e769b.xml,366efe9bd8247f0520ec824590fd63a5ba0cce6f2b280bc4401161ad2438eab3,163938,true,primary,p1_thermoml_zero_frequency_pure_293.15_303.15K,zero_frequency|pure_component|experimental
p1_dielectric:2716,P1 ThermoML,UAEPNZWRGJTJPN-UHFFFAOYSA-N,CC1CCCCC1,methylcyclohexane,298.2,2.01,0.01,combined,95,10.1016/j.jct.2012.04.011,data/raw/thermoml/10.1016__j.jct.2012.04.011-8d41d80e769b.xml,366efe9bd8247f0520ec824590fd63a5ba0cce6f2b280bc4401161ad2438eab3,163938,true,primary,p1_thermoml_zero_frequency_pure_293.15_303.15K,zero_frequency|pure_component|experimental
p1_dielectric:2717,P1 ThermoML,YXFVVABEGXRONW-UHFFFAOYSA-N,Cc1ccccc1,toluene,298.2,2.38,0.01,combined,95,10.1016/j.jct.2012.04.011,data/raw/thermoml/10.1016__j.jct.2012.04.011-8d41d80e769b.xml,366efe9bd8247f0520ec824590fd63a5ba0cce6f2b280bc4401161ad2438eab3,163938,true,primary,p1_thermoml_zero_frequency_pure_293.15_303.15K,zero_frequency|pure_component|experimental
p1_dielectric:2718,P1 ThermoML,XLYOFNOQVPJJNP-UHFFFAOYSA-N,O,water,293.15,79.99,0.25,combined,95,10.1016/j.jct.2012.08.009,data/raw/thermoml/10.1016__j.jct.2012.08.009-8b0014258bbe.xml,9118e2c04656be022681b766374377ff0e7fc3a6a894671b6b7992d104b969ec,73033,true,primary,p1_thermoml_zero_frequency_pure_293.15_303.15K,zero_frequency|pure_component|experimental
p1_dielectric:2719,P1 ThermoML,OKKJLVBELUTLKV-UHFFFAOYSA-N,CO,methanol,293.15,33,0.11,combined,95,10.1016/j.jct.2012.08.009,data/raw/thermoml/10.1016__j.jct.2012.08.009-8b0014258bbe.xml,9118e2c04656be022681b766374377ff0e7fc3a6a894671b6b7992d104b969ec,73033,true,primary,p1_thermoml_zero_frequency_pure_293.15_303.15K,zero_frequency|pure_component|experimental
p1_dielectric:2720,P1 ThermoML,LFQSCWFLJHTTHZ-UHFFFAOYSA-N,CCO,ethanol,293.15,25.02,0.08,combined,95,10.1016/j.jct.2012.08.009,data/raw/thermoml/10.1016__j.jct.2012.08.009-8b0014258bbe.xml,9118e2c04656be022681b766374377ff0e7fc3a6a894671b6b7992d104b969ec,73033,true,primary,p1_thermoml_zero_frequency_pure_293.15_303.15K,zero_frequency|pure_component|experimental
p1_dielectric:2721,P1 ThermoML,QTBSBXVTEAMEQO-UHFFFAOYSA-N,CC(=O)O,acetic acid,293.15,6.15,0.02,combined,95,10.1016/j.jct.2012.08.009,data/raw/thermoml/10.1016__j.jct.2012.08.009-8b0014258bbe.xml,9118e2c04656be022681b766374377ff0e7fc3a6a894671b6b7992d104b969ec,73033,true,primary,p1_thermoml_zero_frequency_pure_293.15_303.15K,zero_frequency|pure_component|experimental
p1_dielectric:4795,P1 ThermoML,AMQJEAYHLZJPGS-UHFFFAOYSA-N,CCCCCO,pentan-1-ol,293.15,15.736,0.944,combined,95,10.1016/j.tca.2012.05.036,data/raw/thermoml/10.1016__j.tca.2012.05.036-7a79b7cbe9e4.xml,091505120540b46017ff02d6fa141167badef247be101460581dbd0dd10bab68,205952,true,primary,p1_thermoml_zero_frequency_pure_293.15_303.15K,zero_frequency|pure_component|experimental
p1_dielectric:4796,P1 ThermoML,AMQJEAYHLZJPGS-UHFFFAOYSA-N,CCCCCO,pentan-1-ol,298.15,15.144,0.909,combined,95,10.1016/j.tca.2012.05.036,data/raw/thermoml/10.1016__j.tca.2012.05.036-7a79b7cbe9e4.xml,091505120540b46017ff02d6fa141167badef247be101460581dbd0dd10bab68,205952,true,primary,p1_thermoml_zero_frequency_pure_293.15_303.15K,zero_frequency|pure_component|experimental
p1_dielectric:4797,P1 ThermoML,AMQJEAYHLZJPGS-UHFFFAOYSA-N,CCCCCO,pentan-1-ol,303.15,14.565,0.874,combined,95,10.1016/j.tca.2012.05.036,data/raw/thermoml/10.1016__j.tca.2012.05.036-7a79b7cbe9e4.xml,091505120540b46017ff02d6fa141167badef247be101460581dbd0dd10bab68,205952,true,primary,p1_thermoml_zero_frequency_pure_293.15_303.15K,zero_frequency|pure_component|experimental
p1_dielectric:4800,P1 ThermoML,TVMXDCGIABBOFY-UHFFFAOYSA-N,CCCCCCCC,octane,293.15,1.968,0.118,combined,95,10.1016/j.tca.2012.05.036,data/raw/thermoml/10.1016__j.tca.2012.05.036-7a79b7cbe9e4.xml,091505120540b46017ff02d6fa141167badef247be101460581dbd0dd10bab68,205952,true,primary,p1_thermoml_zero_frequency_pure_293.15_303.15K,zero_frequency|pure_component|experimental
p1_dielectric:4801,P1 ThermoML,TVMXDCGIABBOFY-UHFFFAOYSA-N,CCCCCCCC,octane,298.15,1.961,0.118,combined,95,10.1016/j.tca.2012.05.036,data/raw/thermoml/10.1016__j.tca.2012.05.036-7a79b7cbe9e4.xml,091505120540b46017ff02d6fa141167badef247be101460581dbd0dd10bab68,205952,true,primary,p1_thermoml_zero_frequency_pure_293.15_303.15K,zero_frequency|pure_component|experimental
p1_dielectric:4802,P1 ThermoML,TVMXDCGIABBOFY-UHFFFAOYSA-N,CCCCCCCC,octane,303.15,1.954,0.117,combined,95,10.1016/j.tca.2012.05.036,data/raw/thermoml/10.1016__j.tca.2012.05.036-7a79b7cbe9e4.xml,091505120540b46017ff02d6fa141167badef247be101460581dbd0dd10bab68,205952,true,primary,p1_thermoml_zero_frequency_pure_293.15_303.15K,zero_frequency|pure_component|experimental
p1_dielectric:4805,P1 ThermoML,DURPTKYDGMDSBL-UHFFFAOYSA-N,CCCCOCCCC,dibutyl ether,293.15,3.145,0.189,combined,95,10.1016/j.tca.2012.05.036,data/raw/thermoml/10.1016__j.tca.2012.05.036-7a79b7cbe9e4.xml,091505120540b46017ff02d6fa141167badef247be101460581dbd0dd10bab68,205952,true,primary,p1_thermoml_zero_frequency_pure_293.15_303.15K,zero_frequency|pure_component|experimental
p1_dielectric:4806,P1 ThermoML,DURPTKYDGMDSBL-UHFFFAOYSA-N,CCCCOCCCC,dibutyl ether,298.15,3.106,0.186,combined,95,10.1016/j.tca.2012.05.036,data/raw/thermoml/10.1016__j.tca.2012.05.036-7a79b7cbe9e4.xml,091505120540b46017ff02d6fa141167badef247be101460581dbd0dd10bab68,205952,true,primary,p1_thermoml_zero_frequency_pure_293.15_303.15K,zero_frequency|pure_component|experimental
p1_dielectric:4807,P1 ThermoML,DURPTKYDGMDSBL-UHFFFAOYSA-N,CCCCOCCCC,dibutyl ether,303.15,3.068,0.184,combined,95,10.1016/j.tca.2012.05.036,data/raw/thermoml/10.1016__j.tca.2012.05.036-7a79b7cbe9e4.xml,091505120540b46017ff02d6fa141167badef247be101460581dbd0dd10bab68,205952,true,primary,p1_thermoml_zero_frequency_pure_293.15_303.15K,zero_frequency|pure_component|experimental
p1_dielectric:4944,P1 ThermoML,HXJUTPCZVOIRIF-UHFFFAOYSA-N,O=S1(=O)CCCC1,sulfolane,293.15,44.5,1.8,combined,95,10.1016/j.tca.2012.10.004,data/raw/thermoml/10.1016__j.tca.2012.10.004-2df5b3cc585c.xml,0e2bacf087baf8c7248033da38f2a1ef49132f47d82b30a7b20fb534cf2bb54d,228006,true,primary,p1_thermoml_zero_frequency_pure_293.15_303.15K,zero_frequency|pure_component|experimental
p1_dielectric:4945,P1 ThermoML,HXJUTPCZVOIRIF-UHFFFAOYSA-N,O=S1(=O)CCCC1,sulfolane,298.15,44,1.8,combined,95,10.1016/j.tca.2012.10.004,data/raw/thermoml/10.1016__j.tca.2012.10.004-2df5b3cc585c.xml,0e2bacf087baf8c7248033da38f2a1ef49132f47d82b30a7b20fb534cf2bb54d,228006,true,primary,p1_thermoml_zero_frequency_pure_293.15_303.15K,zero_frequency|pure_component|experimental
p1_dielectric:4946,P1 ThermoML,HXJUTPCZVOIRIF-UHFFFAOYSA-N,O=S1(=O)CCCC1,sulfolane,303.15,43.4,1.7,combined,95,10.1016/j.tca.2012.10.004,data/raw/thermoml/10.1016__j.tca.2012.10.004-2df5b3cc585c.xml,0e2bacf087baf8c7248033da38f2a1ef49132f47d82b30a7b20fb534cf2bb54d,228006,true,primary,p1_thermoml_zero_frequency_pure_293.15_303.15K,zero_frequency|pure_component|experimental
p1_dielectric:4952,P1 ThermoML,CRVGTESFCCXCTH-UHFFFAOYSA-N,CN(CCO)CCO,N-methyldiethanolamine,293.15,22.9,0.9,combined,95,10.1016/j.tca.2012.10.004,data/raw/thermoml/10.1016__j.tca.2012.10.004-2df5b3cc585c.xml,0e2bacf087baf8c7248033da38f2a1ef49132f47d82b30a7b20fb534cf2bb54d,228006,true,primary,p1_thermoml_zero_frequency_pure_293.15_303.15K,zero_frequency|pure_component|experimental
p1_dielectric:4953,P1 ThermoML,CRVGTESFCCXCTH-UHFFFAOYSA-N,CN(CCO)CCO,N-methyldiethanolamine,298.15,22.4,0.9,combined,95,10.1016/j.tca.2012.10.004,data/raw/thermoml/10.1016__j.tca.2012.10.004-2df5b3cc585c.xml,0e2bacf087baf8c7248033da38f2a1ef49132f47d82b30a7b20fb534cf2bb54d,228006,true,primary,p1_thermoml_zero_frequency_pure_293.15_303.15K,zero_frequency|pure_component|experimental
p1_dielectric:4954,P1 ThermoML,CRVGTESFCCXCTH-UHFFFAOYSA-N,CN(CCO)CCO,N-methyldiethanolamine,303.15,21.8,0.9,combined,95,10.1016/j.tca.2012.10.004,data/raw/thermoml/10.1016__j.tca.2012.10.004-2df5b3cc585c.xml,0e2bacf087baf8c7248033da38f2a1ef49132f47d82b30a7b20fb534cf2bb54d,228006,true,primary,p1_thermoml_zero_frequency_pure_293.15_303.15K,zero_frequency|pure_component|experimental
p1_dielectric:5048,P1 ThermoML,AMQJEAYHLZJPGS-UHFFFAOYSA-N,CCCCCO,pentan-1-ol,293.15,15.739,0.944,combined,95,10.1016/j.tca.2012.10.024,data/raw/thermoml/10.1016__j.tca.2012.10.024-875129d55c7d.xml,4ded1ead50f8e637824b9870578c5bf4896cf2e175d951b9b84ba3951bdd7426,214530,true,primary,p1_thermoml_zero_frequency_pure_293.15_303.15K,zero_frequency|pure_component|experimental
p1_dielectric:5049,P1 ThermoML,AMQJEAYHLZJPGS-UHFFFAOYSA-N,CCCCCO,pentan-1-ol,298.15,15.158,0.91,combined,95,10.1016/j.tca.2012.10.024,data/raw/thermoml/10.1016__j.tca.2012.10.024-875129d55c7d.xml,4ded1ead50f8e637824b9870578c5bf4896cf2e175d951b9b84ba3951bdd7426,214530,true,primary,p1_thermoml_zero_frequency_pure_293.15_303.15K,zero_frequency|pure_component|experimental
p1_dielectric:5050,P1 ThermoML,AMQJEAYHLZJPGS-UHFFFAOYSA-N,CCCCCO,pentan-1-ol,303.15,14.579,0.875,combined,95,10.1016/j.tca.2012.10.024,data/raw/thermoml/10.1016__j.tca.2012.10.024-875129d55c7d.xml,4ded1ead50f8e637824b9870578c5bf4896cf2e175d951b9b84ba3951bdd7426,214530,true,primary,p1_thermoml_zero_frequency_pure_293.15_303.15K,zero_frequency|pure_component|experimental
p1_dielectric:5051,P1 ThermoML,TVMXDCGIABBOFY-UHFFFAOYSA-N,CCCCCCCC,octane,293.15,1.968,0.118,combined,95,10.1016/j.tca.2012.10.024,data/raw/thermoml/10.1016__j.tca.2012.10.024-875129d55c7d.xml,4ded1ead50f8e637824b9870578c5bf4896cf2e175d951b9b84ba3951bdd7426,214530,true,primary,p1_thermoml_zero_frequency_pure_293.15_303.15K,zero_frequency|pure_component|experimental
p1_dielectric:5052,P1 ThermoML,TVMXDCGIABBOFY-UHFFFAOYSA-N,CCCCCCCC,octane,298.15,1.961,0.118,combined,95,10.1016/j.tca.2012.10.024,data/raw/thermoml/10.1016__j.tca.2012.10.024-875129d55c7d.xml,4ded1ead50f8e637824b9870578c5bf4896cf2e175d951b9b84ba3951bdd7426,214530,true,primary,p1_thermoml_zero_frequency_pure_293.15_303.15K,zero_frequency|pure_component|experimental
p1_dielectric:5053,P1 ThermoML,TVMXDCGIABBOFY-UHFFFAOYSA-N,CCCCCCCC,octane,303.15,1.954,0.117,combined,95,10.1016/j.tca.2012.10.024,data/raw/thermoml/10.1016__j.tca.2012.10.024-875129d55c7d.xml,4ded1ead50f8e637824b9870578c5bf4896cf2e175d951b9b84ba3951bdd7426,214530,true,primary,p1_thermoml_zero_frequency_pure_293.15_303.15K,zero_frequency|pure_component|experimental
p1_dielectric:5054,P1 ThermoML,ZUHZGEOKBKGPSW-UHFFFAOYSA-N,COCCOCCOCCOCCOC,"2,5,8,11,14-pentaoxapentadecane",293.15,7.939,0.476,combined,95,10.1016/j.tca.2012.10.024,data/raw/thermoml/10.1016__j.tca.2012.10.024-875129d55c7d.xml,4ded1ead50f8e637824b9870578c5bf4896cf2e175d951b9b84ba3951bdd7426,214530,true,primary,p1_thermoml_zero_frequency_pure_293.15_303.15K,zero_frequency|pure_component|experimental
p1_dielectric:5055,P1 ThermoML,ZUHZGEOKBKGPSW-UHFFFAOYSA-N,COCCOCCOCCOCCOC,"2,5,8,11,14-pentaoxapentadecane",298.15,7.816,0.469,combined,95,10.1016/j.tca.2012.10.024,data/raw/thermoml/10.1016__j.tca.2012.10.024-875129d55c7d.xml,4ded1ead50f8e637824b9870578c5bf4896cf2e175d951b9b84ba3951bdd7426,214530,true,primary,p1_thermoml_zero_frequency_pure_293.15_303.15K,zero_frequency|pure_component|experimental
p1_dielectric:5056,P1 ThermoML,ZUHZGEOKBKGPSW-UHFFFAOYSA-N,COCCOCCOCCOCCOC,"2,5,8,11,14-pentaoxapentadecane",303.15,7.692,0.462,combined,95,10.1016/j.tca.2012.10.024,data/raw/thermoml/10.1016__j.tca.2012.10.024-875129d55c7d.xml,4ded1ead50f8e637824b9870578c5bf4896cf2e175d951b9b84ba3951bdd7426,214530,true,primary,p1_thermoml_zero_frequency_pure_293.15_303.15K,zero_frequency|pure_component|experimental
p1_dielectric:5189,P1 ThermoML,LFQSCWFLJHTTHZ-UHFFFAOYSA-N,CCO,ethanol,303,24.26,0.97,combined,95,10.1016/j.tca.2013.05.022,data/raw/thermoml/10.1016__j.tca.2013.05.022-25c5c6642852.xml,f0f23f385a1d041d566575e26937a5efa0c3d758ea80f9b248f7a7c57c6f2dec,111782,true,primary,p1_thermoml_zero_frequency_pure_293.15_303.15K,zero_frequency|pure_component|experimental
p1_dielectric:5192,P1 ThermoML,OKKJLVBELUTLKV-UHFFFAOYSA-N,CO,methanol,303,33.19,1.33,combined,95,10.1016/j.tca.2013.05.022,data/raw/thermoml/10.1016__j.tca.2013.05.022-25c5c6642852.xml,f0f23f385a1d041d566575e26937a5efa0c3d758ea80f9b248f7a7c57c6f2dec,111782,true,primary,p1_thermoml_zero_frequency_pure_293.15_303.15K,zero_frequency|pure_component|experimental
p1_dielectric:5195,P1 ThermoML,BDERNNFJNOPAEC-UHFFFAOYSA-N,CCCO,propan-1-ol,303,19.95,0.95,combined,95,10.1016/j.tca.2013.05.022,data/raw/thermoml/10.1016__j.tca.2013.05.022-25c5c6642852.xml,f0f23f385a1d041d566575e26937a5efa0c3d758ea80f9b248f7a7c57c6f2dec,111782,true,primary,p1_thermoml_zero_frequency_pure_293.15_303.15K,zero_frequency|pure_component|experimental
p1_dielectric:5198,P1 ThermoML,KFZMGEQAYNKOFK-UHFFFAOYSA-N,CC(C)O,propan-2-ol,303,18.25,0.95,combined,95,10.1016/j.tca.2013.05.022,data/raw/thermoml/10.1016__j.tca.2013.05.022-25c5c6642852.xml,f0f23f385a1d041d566575e26937a5efa0c3d758ea80f9b248f7a7c57c6f2dec,111782,true,primary,p1_thermoml_zero_frequency_pure_293.15_303.15K,zero_frequency|pure_component|experimental
p1_dielectric:5514,P1 ThermoML,IAZDPXIOMUYVGZ-UHFFFAOYSA-N,CS(C)=O,dimethyl sulfoxide,298.15,47.3,0.95,combined,95,10.1016/j.tca.2017.03.018,data/raw/thermoml/10.1016__j.tca.2017.03.018-7ceaa180c27f.xml,7a30e50e233977b40b2cd677c851cfb7e7bcb854081f3dbd9081afcbd87818c3,60433,true,primary,p1_thermoml_zero_frequency_pure_293.15_303.15K,zero_frequency|pure_component|experimental
p1_dielectric:5515,P1 ThermoML,IAZDPXIOMUYVGZ-UHFFFAOYSA-N,CS(C)=O,dimethyl sulfoxide,293.15,47.81,0.96,combined,95,10.1016/j.tca.2017.03.018,data/raw/thermoml/10.1016__j.tca.2017.03.018-7ceaa180c27f.xml,7a30e50e233977b40b2cd677c851cfb7e7bcb854081f3dbd9081afcbd87818c3,60433,true,primary,p1_thermoml_zero_frequency_pure_293.15_303.15K,zero_frequency|pure_component|experimental
p1_dielectric:6097,P1 ThermoML,BGTOWKSIORTVQH-UHFFFAOYSA-N,O=C1CCCC1,cyclopentanone,298.15,13.52,0.63,combined,95,10.1021/acs.jced.8b00755,data/raw/thermoml/10.1021__acs.jced.8b00755-5753d3b1904a.xml,a4d9bf2cde22cfc4b0f9fe4d1c7767ba1564cbeea5b823f30e85daf862956742,290416,true,primary,p1_thermoml_zero_frequency_pure_293.15_303.15K,zero_frequency|pure_component|experimental
p1_dielectric:6098,P1 ThermoML,JHIVVAPYMSGYDF-UHFFFAOYSA-N,O=C1CCCCC1,cyclohexanone,298.15,15.81,0.68,combined,95,10.1021/acs.jced.8b00755,data/raw/thermoml/10.1021__acs.jced.8b00755-5753d3b1904a.xml,a4d9bf2cde22cfc4b0f9fe4d1c7767ba1564cbeea5b823f30e85daf862956742,290416,true,primary,p1_thermoml_zero_frequency_pure_293.15_303.15K,zero_frequency|pure_component|experimental
p1_dielectric:6099,P1 ThermoML,XDTMQSROBMDMFD-UHFFFAOYSA-N,C1CCCCC1,cyclohexane,298.15,2.021,0.288,combined,95,10.1021/acs.jced.8b00755,data/raw/thermoml/10.1021__acs.jced.8b00755-5753d3b1904a.xml,a4d9bf2cde22cfc4b0f9fe4d1c7767ba1564cbeea5b823f30e85daf862956742,290416,true,primary,p1_thermoml_zero_frequency_pure_293.15_303.15K,zero_frequency|pure_component|experimental
p1_dielectric:6100,P1 ThermoML,XDTMQSROBMDMFD-UHFFFAOYSA-N,C1CCCCC1,cyclohexane,298.15,2.02,0.29,combined,95,10.1021/acs.jced.8b00755,data/raw/thermoml/10.1021__acs.jced.8b00755-5753d3b1904a.xml,a4d9bf2cde22cfc4b0f9fe4d1c7767ba1564cbeea5b823f30e85daf862956742,290416,true,primary,p1_thermoml_zero_frequency_pure_293.15_303.15K,zero_frequency|pure_component|experimental
p1_dielectric:6101,P1 ThermoML,HPXRVTGHNJAIIH-UHFFFAOYSA-N,OC1CCCCC1,cyclohexanol,298.15,15.71,0.68,combined,95,10.1021/acs.jced.8b00755,data/raw/thermoml/10.1021__acs.jced.8b00755-5753d3b1904a.xml,a4d9bf2cde22cfc4b0f9fe4d1c7767ba1564cbeea5b823f30e85daf862956742,290416,true,primary,p1_thermoml_zero_frequency_pure_293.15_303.15K,zero_frequency|pure_component|experimental
p1_dielectric:6102,P1 ThermoML,LFQSCWFLJHTTHZ-UHFFFAOYSA-N,CCO,ethanol,298.15,24.37,0.84,combined,95,10.1021/acs.jced.8b00755,data/raw/thermoml/10.1021__acs.jced.8b00755-5753d3b1904a.xml,a4d9bf2cde22cfc4b0f9fe4d1c7767ba1564cbeea5b823f30e85daf862956742,290416,true,primary,p1_thermoml_zero_frequency_pure_293.15_303.15K,zero_frequency|pure_component|experimental
p1_dielectric:6103,P1 ThermoML,LRHPLDYGYMQRHN-UHFFFAOYSA-N,CCCCO,butan-1-ol,298.15,17.49,0.71,combined,95,10.1021/acs.jced.8b00755,data/raw/thermoml/10.1021__acs.jced.8b00755-5753d3b1904a.xml,a4d9bf2cde22cfc4b0f9fe4d1c7767ba1564cbeea5b823f30e85daf862956742,290416,true,primary,p1_thermoml_zero_frequency_pure_293.15_303.15K,zero_frequency|pure_component|experimental
p1_dielectric:6104,P1 ThermoML,ZSIAUFGUXNUGDI-UHFFFAOYSA-N,CCCCCCO,hexan-1-ol,298.15,13.06,0.62,combined,95,10.1021/acs.jced.8b00755,data/raw/thermoml/10.1021__acs.jced.8b00755-5753d3b1904a.xml,a4d9bf2cde22cfc4b0f9fe4d1c7767ba1564cbeea5b823f30e85daf862956742,290416,true,primary,p1_thermoml_zero_frequency_pure_293.15_303.15K,zero_frequency|pure_component|experimental
p1_dielectric:6105,P1 ThermoML,KBPLFHHGFOOTCA-UHFFFAOYSA-N,CCCCCCCCO,octan-1-ol,298.15,9.85,0.55,combined,95,10.1021/acs.jced.8b00755,data/raw/thermoml/10.1021__acs.jced.8b00755-5753d3b1904a.xml,a4d9bf2cde22cfc4b0f9fe4d1c7767ba1564cbeea5b823f30e85daf862956742,290416,true,primary,p1_thermoml_zero_frequency_pure_293.15_303.15K,zero_frequency|pure_component|experimental
p1_dielectric:6106,P1 ThermoML,MWKFXSUHUHTGQN-UHFFFAOYSA-N,CCCCCCCCCCO,decan-1-ol,298.15,7.74,0.49,combined,95,10.1021/acs.jced.8b00755,data/raw/thermoml/10.1021__acs.jced.8b00755-5753d3b1904a.xml,a4d9bf2cde22cfc4b0f9fe4d1c7767ba1564cbeea5b823f30e85daf862956742,290416,true,primary,p1_thermoml_zero_frequency_pure_293.15_303.15K,zero_frequency|pure_component|experimental
p1_dielectric:6557,P1 ThermoML,OKKJLVBELUTLKV-UHFFFAOYSA-N,CO,methanol,298.15,32.72,0.07,combined,95,10.1021/je060248p,data/raw/thermoml/10.1021__je060248p-7b920dacfe19.xml,3528b8f2fbac52cd3d6a4a1958ce7bc7a72f688bb499f26058058a095f2fc5a5,78193,true,primary,p1_thermoml_zero_frequency_pure_293.15_303.15K,zero_frequency|pure_component|experimental
p1_dielectric:6558,P1 ThermoML,OKKJLVBELUTLKV-UHFFFAOYSA-N,CO,methanol,298.15,34.43,0.07,combined,95,10.1021/je060248p,data/raw/thermoml/10.1021__je060248p-7b920dacfe19.xml,3528b8f2fbac52cd3d6a4a1958ce7bc7a72f688bb499f26058058a095f2fc5a5,78193,true,primary,p1_thermoml_zero_frequency_pure_293.15_303.15K,zero_frequency|pure_component|experimental
