Repository: LittleAlety/electrolyte-solvent-dielectric-ml

# 电解液溶剂筛选：可审计的多通道机器学习管线

> **2026-11-28 · PLAN B 生产失败诊断**：[根因分析](outputs/b750_completion/failure_diagnostics/FAILURE_ANALYSIS.md) · [执行报告](outputs/b750_completion/COMPLETION_REPORT.md)。214条测试通过；38/67合格，剩余21个几何步数耗尽、1个超时中断、7个从未启动。首轮5个续算全部合格，当前状态 BLOCKED_NEEDS_SUBMISSION。历史目标泄漏、方法错标、CM截断和点级CI解释已由[科学更正](outputs/b750_completion/scientific_errata.json)取代。

> An auditable, pre-registered machine-learning pipeline for electrolyte-solvent
> screening: static permittivity (epsilon), viscosity (eta), the orbital window
> (HOMO / LUMO), and redox potential - with a frozen main scoreboard, a shot ledger,
> and every negative result retained rather than routed around.

**当前轮次：** W36（2026-10-03）· **规范数据集：** `data/dielectric_v04.csv`（248 行 × 38 列）
**主记分牌：** 累计 19 枪（W20-4 之后 W21–W26 各 0；W27 计 1、W28 计 2、W29 计 1、W30 计 1、W31 计 1、W32 计 1、W33 计 0、W34 计 0、W35 计 0、W36 计 0）；另有**十三条**不占 shot 的后验读数/注册表（W30-A 量级/序分解、W31-A 母体论文 v6 对接、W32-A 四通道抽样律、W33-A 态合法性门禁、W34-A 门禁注册表与看板、W34-B R6 配对重抽分辨率、W35-A 门禁旁路层与消费者审计、W35-B R6 口径更正、W36-A 端点规则正式化、W36-B 通道噪声地板显示层、W36-C 多保真度联合准则、W36-D 门禁准入清单、W36-E 装配源口径同步）与**一件**不占 shot 的统计工具（W33-B tau_b 精确零分布）
**许可：** 代码 MIT（`LICENSE`）、数据 CC BY 4.0（`LICENSE-DATA.md`）
**已发布：** v1.3（GitHub release 2026-09-28 + Zenodo，DOI 见文末）· W21–W32 尚未发布（v1.4 待定）

## 0. 本版 README 相对上一版的更新范围

上一版 README 停在 v1.3 / Week 20。此后仓库前进了二十个轮次（W21–W40），本版补齐：

- **W21–W27 的四通道建设**：介电常数（ε）、粘度（η）、轨道窗口（HOMO/LUMO）、氧化还原电位，外加密度与液相窗口两张辅助表；四核心通道的统一注册表由 `scripts/verify_four_core_registry.py` 逐键复算。
- **W26 的稠密介电响应律**：xTB 6.7.1 ddCOSMO 任意 ε、242 分子、刚性气相几何，14 档 ε 网格，把「介电响应」从「几何弛豫」里分离出来。
- **W27 的第一枪（判否，含一处自我削弱）**：把 W26 的 13 列响应量当第四个表示家族接进冻结主记分牌，五种子增量均值 -0.096956；但安慰剂不惰性（-0.006099），因此净信息效应是 -0.090857 + 容量效应 0.0061，两个数必须并报。详见 `reports/week27_delivery_readme.md`。
- **W28 的两枪（判否，含一处自我修正）**：第 14 枪「嵌套内层选择重调 XGB 超参」五种子增量 **-0.014899**（1/5 种子为正），端点到 0.571215 —— **判否**，机制是**选择器系统性偏好诚实阶梯上最差的档位**（250 个外层折里深度 3 占 44.0%，而深度 3 恰是阶梯最差的两档）。第 15 枪「固定档位阶梯」找到更好的固定档位（`deep_d4_n200_lr05` = **0.599820**，+0.013706），但**差 0.000180 没过 0.60**。同时 W27 的容量归因被反向证伪：Morgan 过程对照显示欠拟合在**稀疏**侧（+0.107182，1 重复，描述性）。详见 `reports/week28_delivery_readme.md`。
- **W29：把「冻结超参哪里欠拟合」落到深度 2 的新配置点（正向，非新纪录）**：W28 逐字冻结的 `max_bin = 64` / `colsample_bytree = 0.8` / `reg_lambda = 1.0` 里，**只有分箱粒度是真的欠拟合**。`max_bin` 64 → 128（深度 2 / 200 树 / lr 0.05 全冻结）把五种子端点从 `0.5861142332208197` 抬到 **`0.6031674542995844`（+0.017053，4/5 种子稳健）**，六条判据全绿；放开列采样（-0.047804）或放松叶惩罚（-0.079532）都掉分。**口径注意**：首次过 0.60 发生在 **W20-4**（同一池、同一 `physical_lever4` 表示、同一五种子口径，`0.6216672295270079`，已晋升）；W29 的 0.603167 **低于**它，价值在于**深度 2 上的新配置点与交互读数**（同一个 `max_bin` 键在深度 4 上只有 +0.009846，几乎差一倍）。**再纠正一处口径**：不能说「W20-4 三键同动、无法归因」—— W20-4 自己的网格里本来就有逐键旁臂（`min_child_weight` 单独 **+0.025131**、四键最大且 5/5 种子过门；`max_bin` 单独 **+0.009846**，5/5 种子过门；`colsample_bytree` 单独 **−0.039033**），**单键定价在 W20-4 已完成**，注册臂还**低于** mcw 单项（负交互）。**四个冻结读数未动**。详见 `reports/week29_delivery_readme.md`。
- **W30（第 17 枪）：组合/交互阶梯 —— 组合点仍有增量，但容量天花板没动**：六档固定配置在同样的折上各拟合一次（无任何选择器），**四条复现锚逐位命中**（seed 42 冻结 `0.6080587938801277`、冻结端点 `0.5861142332208197`、W29 最佳 `0.6031674542995844`、W20-4 注册臂 `0.6216672295270079`，gap 全部恰好 0.0），250 折零跨界，九条判据全绿。新组合 **`bin128_mcw5_d2` = `0.6170832198249109`（`+0.013915765525326473` vs W29 最佳，4/5 种子稳健，≥ 0.60）**；但它**没有**超过 W20-4 的 `0.6216672295270079`。真正的知识是机制：冠军里的**深度那一项只值 `+0.0045840097020970`**（深度 2 + mcw5 + bin128 就拿到冠军的 99.3%），`min_child_weight` 的边际值近似**配置无关**（`+0.0120006239370963` ~ `+0.0139157655253265`）而 `max_bin` 的**强依深度**（`+0.0098462927268281` 对 `+0.017053221078764724`），`reg_lambda` **两侧都是负的**（1.0 → 200 掉 `−0.1169903132322465`）。详见 `reports/week30_delivery_readme.md`。
- **W30-A（后验读数，不占 shot）：超参买的是量级，不是序**：W28 / W29 的逐重复表本来就带 `spearman` / `auc_gt15` / `auc_gt30`，因此**零成本**做成受控对照 —— **W28 阶梯 6 档 R² 极差 `0.1170` 对 AUC30 极差 `0.0056`（比值 21.0）；W29 阶梯 `0.0989` 对 `0.0072`（比值 13.7）**。稀疏 Morgan 块是**相反的失败方式**：冻结时 AUC30 `0.4972`（≈ 抛硬币）、重调后 `0.7193`（+0.2222）而 R² 仍停在 `0.0211`。**稠密块：序已满、量级不足；稀疏块：给了容量才能排序，量级始终没起来。** 按附录 C 定义属后验读数，**不占 shot、不得当作预注册结论引用**。详见 `reports/w30_ordering_magnitude.md`。
- **W31-A（后验读数，不占 shot）：母体论文 v6 的三条结论 × 本仓三层读数**：v6 在**电子结构层级**上把筛选改写成排序稳定性；本仓把同一条规律搬到**分子表示族**与**模型超参**两层 —— 同一表示、同一折、只动超参时 **R² 档位间极差是 AUC(ε>30) 极差的 8.1 / 13.7 / 21.0 倍**（W28/W29/W30 三条阶梯），而**换表示族时两个量一起动**（Morgan → Physical：R² −0.0861 → 0.5861、AUC30 0.4972 → 0.9586）—— 后者是这条规律的**边界**。最硬的一条是**跨项目互证**：v6 自报 `sd(tau_b) @ N=10 = 0.126`，本仓抽样律 `sd(N) = s0·sqrt(1/N − 1/N_pop)` 在 N=10 给**中位 0.1345 / 均值 0.1334**，**相对差 6.7%**。同 lane 登记一条**口径更正**（见下）。详见 `reports/w31_v6_bridge.md`。
- **W31（第 18 枪）：容量交换阶梯 —— 两条新预测被判否，两个容量旋钮正交**：六档固定配置（前三档复现锚，**四条锚 gap 全部恰好 0.0**），250 折零跨界，判据 **7/10 成立**。真正的新知识在两条判否里：**叶惩罚在 mcw = 5 之后饱和**（1 → 5 一次性给 `+0.0139`，5 → 7 只给 `+0.0006648`，7 → 10 只给 `+0.0002680`，合计 `+0.000932` 对预注册门 `+0.002`）—— 深度那 `+0.0046` **买不回来**；**深度边际不随叶惩罚收缩**（`+0.004584` 对 `+0.004641`，差 `−0.000057`）—— 结合 W30 的「mcw 边际近似配置无关」，两者是**正交**的，不是可替代的。最佳新档 `bin128_mcw7_d4` = `0.622389` 名义上比注册臂高 `+0.000722`，但远小于种子间抖动且落在 0.005 松弛带内 —— **不构成新纪录、不构成晋升**。详见 `reports/week31_delivery_readme.md`。

File: data/processed/dielectric_observations_v11.csv (part 1 of 16)
inchikey,name,smiles,T_K,epsilon,epsilon_unit,uncertainty_expanded,uncertainty_standard,uncertainty_kind,confidence_level,phase,method,property_family,property_name,frequency_mhz,pressure_kpa,source_doi,source_file,source_file_sha256,source_row_index,dataset_number,component_count,in_roster,model_ready,temperature_band,roster_T_K,roster_dielectric,duplicate_observation_count,distinct_values_at_temperature,multiple_values_at_temperature
AFBPFSWMIHJQDM-UHFFFAOYSA-N,N-methylaniline,CNc1ccccc1,300.15,5.878,,0.001,,combined,95,Liquid,impedance analyzer,zero_frequency,Relative permittivity at zero frequency,0,101.325,10.1016/j.jct.2011.10.028,data/raw/thermoml/10.1016__j.jct.2011.10.028-2c10edd225d5.xml,8074c161e11bc0cfc7453ae9cfbc73cc74871b4b68fcf7de88da929043c31a38,2384,2,1,true,true,room_temperature,300.15,5.878,1,1,false
ALYCOCULEAWWJO-UHFFFAOYSA-N,triethylpentylammonium bis(trifluoromethylsulfonyl)imide,CCCCC[N+](CC)(CC)CC.O=S(=O)([N-]S(=O)(=O)C(F)(F)F)C(F)(F)F,298.15,12.5,,1.4,,combined,95,Liquid,Coaxial cylinder capacitor,zero_frequency,Relative permittivity at zero frequency,0,101.325,10.1021/je101184s,data/raw/thermoml/10.1021__je101184s-5cc1e0c9d599.xml,d1d934b0ba1ee323d74aefe1cae9b15bc4efcb0cc489a4ffd83fd2a74d37636b,6857,21,1,true,true,room_temperature,298.15,12.5,1,1,false
AMQJEAYHLZJPGS-UHFFFAOYSA-N,pentan-1-ol,CCCCCO,288.15,16.334,,0.98,,combined,95,Liquid,Parallel plate capacitor,zero_frequency,Relative permittivity at zero frequency,0,101.325,10.1016/j.tca.2012.05.036,data/raw/thermoml/10.1016__j.tca.2012.05.036-7a79b7cbe9e4.xml,091505120540b46017ff02d6fa141167badef247be101460581dbd0dd10bab68,4792,2,1,true,true,outside_declared_window,298.15,15.736,1,1,false
AMQJEAYHLZJPGS-UHFFFAOYSA-N,pentan-1-ol,CCCCCO,293.15,15.736,,0.944,,combined,95,Liquid,Parallel plate capacitor,zero_frequency,Relative permittivity at zero frequency,0,101.325,10.1016/j.tca.2012.05.036,data/raw/thermoml/10.1016__j.tca.2012.05.036-7a79b7cbe9e4.xml,091505120540b46017ff02d6fa141167badef247be101460581dbd0dd10bab68,4793,2,1,true,true,room_temperature,298.15,15.736,1,2,true
AMQJEAYHLZJPGS-UHFFFAOYSA-N,pentan-1-ol,CCCCCO,293.15,15.739,,0.944,,combined,95,Liquid,Parallel plate capacitor,zero_frequency,Relative permittivity at zero frequency,0,101.325,10.1016/j.tca.2012.10.024,data/raw/thermoml/10.1016__j.tca.2012.10.024-875129d55c7d.xml,4ded1ead50f8e637824b9870578c5bf4896cf2e175d951b9b84ba3951bdd7426,5046,2,1,true,true,room_temperature,298.15,15.736,1,2,true
AMQJEAYHLZJPGS-UHFFFAOYSA-N,pentan-1-ol,CCCCCO,298.15,14.96,,0.03,,combined,95,Liquid,Parallel plate capacitor,zero_frequency,Relative permittivity at zero frequency,0,100,10.1021/je060248p,data/raw/thermoml/10.1021__je060248p-7b920dacfe19.xml,3528b8f2fbac52cd3d6a4a1958ce7bc7a72f688bb499f26058058a095f2fc5a5,6583,10,1,true,true,room_temperature,298.15,15.736,1,9,true
AMQJEAYHLZJPGS-UHFFFAOYSA-N,pentan-1-ol,CCCCCO,298.15,15.144,,0.909,,combined,95,Liquid,Parallel plate capacitor,zero_frequency,Relative permittivity at zero frequency,0,101.325,10.1016/j.tca.2012.05.036,data/raw/thermoml/10.1016__j.tca.2012.05.036-7a79b7cbe9e4.xml,091505120540b46017ff02d6fa141167badef247be101460581dbd0dd10bab68,4794,2,1,true,true,room_temperature,298.15,15.736,1,9,true
AMQJEAYHLZJPGS-UHFFFAOYSA-N,pentan-1-ol,CCCCCO,298.15,15.158,,0.91,,combined,95,Liquid,Parallel plate capacitor,zero_frequency,Relative permittivity at zero frequency,0,101.325,10.1016/j.tca.2012.10.024,data/raw/thermoml/10.1016__j.tca.2012.10.024-875129d55c7d.xml,4ded1ead50f8e637824b9870578c5bf4896cf2e175d951b9b84ba3951bdd7426,5047,2,1,true,true,room_temperature,298.15,15.736,1,9,true
AMQJEAYHLZJPGS-UHFFFAOYSA-N,pentan-1-ol,CCCCCO,298.15,15.62,,0.03,,combined,95,Liquid,Parallel plate capacitor,zero_frequency,Relative permittivity at zero frequency,0,50000,10.1021/je060248p,data/raw/thermoml/10.1021__je060248p-7b920dacfe19.xml,3528b8f2fbac52cd3d6a4a1958ce7bc7a72f688bb499f26058058a095f2fc5a5,6584,10,1,true,true,room_temperature,298.15,15.736,1,9,true
AMQJEAYHLZJPGS-UHFFFAOYSA-N,pentan-1-ol,CCCCCO,298.15,16.12,,0.03,,combined,95,Liquid,Parallel plate capacitor,zero_frequency,Relative permittivity at zero frequency,0,100000,10.1021/je060248p,data/raw/thermoml/10.1021__je060248p-7b920dacfe19.xml,3528b8f2fbac52cd3d6a4a1958ce7bc7a72f688bb499f26058058a095f2fc5a5,6585,10,1,true,true,room_temperature,298.15,15.736,1,9,true
AMQJEAYHLZJPGS-UHFFFAOYSA-N,pentan-1-ol,CCCCCO,298.15,16.55,,0.03,,combined,95,Liquid,Parallel plate capacitor,zero_frequency,Relative permittivity at zero frequency,0,150000,10.1021/je060248p,data/raw/thermoml/10.1021__je060248p-7b920dacfe19.xml,3528b8f2fbac52cd3d6a4a1958ce7bc7a72f688bb499f26058058a095f2fc5a5,6586,10,1,true,true,room_temperature,298.15,15.736,1,9,true
AMQJEAYHLZJPGS-UHFFFAOYSA-N,pentan-1-ol,CCCCCO,298.15,16.92,,0.03,,combined,95,Liquid,Parallel plate capacitor,zero_frequency,Relative permittivity at zero frequency,0,200000,10.1021/je060248p,data/raw/thermoml/10.1021__je060248p-7b920dacfe19.xml,3528b8f2fbac52cd3d6a4a1958ce7bc7a72f688bb499f26058058a095f2fc5a5,6587,10,1,true,true,room_temperature,298.15,15.736,1,9,true
AMQJEAYHLZJPGS-UHFFFAOYSA-N,pentan-1-ol,CCCCCO,298.15,17.25,,0.03,,combined,95,Liquid,Parallel plate capacitor,zero_frequency,Relative permittivity at zero frequency,0,250000,10.1021/je060248p,data/raw/thermoml/10.1021__je060248p-7b920dacfe19.xml,3528b8f2fbac52cd3d6a4a1958ce7bc7a72f688bb499f26058058a095f2fc5a5,6588,10,1,true,true,room_temperature,298.15,15.736,1,9,true
AMQJEAYHLZJPGS-UHFFFAOYSA-N,pentan-1-ol,CCCCCO,298.15,17.56,,0.04,,combined,95,Liquid,Parallel plate capacitor,zero_frequency,Relative permittivity at zero frequency,0,300000,10.1021/je060248p,data/raw/thermoml/10.1021__je060248p-7b920dacfe19.xml,3528b8f2fbac52cd3d6a4a1958ce7bc7a72f688bb499f26058058a095f2fc5a5,6589,10,1,true,true,room_temperature,298.15,15.736,1,9,true
AMQJEAYHLZJPGS-UHFFFAOYSA-N,pentan-1-ol,CCCCCO,303.15,14.565,,0.874,,combined,95,Liquid,Parallel plate capacitor,zero_frequency,Relative permittivity at zero frequency,0,101.325,10.1016/j.tca.2012.05.036,data/raw/thermoml/10.1016__j.tca.2012.05.036-7a79b7cbe9e4.xml,091505120540b46017ff02d6fa141167badef247be101460581dbd0dd10bab68,4795,2,1,true,true,room_temperature,298.15,15.736,1,2,true
AMQJEAYHLZJPGS-UHFFFAOYSA-N,pentan-1-ol,CCCCCO,303.15,14.579,,0.875,,combined,95,Liquid,Parallel plate capacitor,zero_frequency,Relative permittivity at zero frequency,0,101.325,10.1016/j.tca.2012.10.024,data/raw/thermoml/10.1016__j.tca.2012.10.024-875129d55c7d.xml,4ded1ead50f8e637824b9870578c5bf4896cf2e175d951b9b84ba3951bdd7426,5048,2,1,true,true,room_temperature,298.15,15.736,1,2,true
AMQJEAYHLZJPGS-UHFFFAOYSA-N,pentan-1-ol,CCCCCO,308.15,13.998,,0.84,,combined,95,Liquid,Parallel plate capacitor,zero_frequency,Relative permittivity at zero frequency,0,101.325,10.1016/j.tca.2012.05.036,data/raw/thermoml/10.1016__j.tca.2012.05.036-7a79b7cbe9e4.xml,091505120540b46017ff02d6fa141167badef247be101460581dbd0dd10bab68,4796,2,1,true,true,outside_declared_window,298.15,15.736,1,1,false
BAPJBEWLBFYGME-UHFFFAOYSA-N,methyl propenoate,C=CC(=O)OC,278.15,7.681,,0.038,,combined,95,Liquid,capacitive measurement method,zero_frequency,Relative permittivity at zero frequency,0,101.325,10.1021/je301333b,data/raw/thermoml/10.1021__je301333b-44cb9c59a180.xml,b9a217f64cadefcd0dd8da8bb047bc20bc02d06186c34d402b46298101823033,8212,6,1,true,true,outside_declared_window,298.15,7.021,1,1,false
BAPJBEWLBFYGME-UHFFFAOYSA-N,methyl propenoate,C=CC(=O)OC,280.65,7.603,,0.038,,combined,95,Liquid,capacitive measurement method,zero_frequency,Relative permittivity at zero frequency,0,101.325,10.1021/je301333b,data/raw/thermoml/10.1021__je301333b-44cb9c59a180.xml,b9a217f64cadefcd0dd8da8bb047bc20bc02d06186c34d402b46298101823033,8213,6,1,true,true,outside_declared_window,298.15,7.021,1,1,false
BAPJBEWLBFYGME-UHFFFAOYSA-N,methyl propenoate,C=CC(=O)OC,283.15,7.51,,0.038,,combined,95,Liquid,capacitive measurement method,zero_frequency,Relative permittivity at zero frequency,0,101.325,10.1021/je301333b,data/raw/thermoml/10.1021__je301333b-44cb9c59a180.xml,b9a217f64cadefcd0dd8da8bb047bc20bc02d06186c34d402b46298101823033,8214,6,1,true,true,outside_declared_window,298.15,7.021,1,1,false
BAPJBEWLBFYGME-UHFFFAOYSA-N,methyl propenoate,C=CC(=O)OC,285.65,7.437,,0.037,,combined,95,Liquid,capacitive measurement method,zero_frequency,Relative permittivity at zero frequency,0,101.325,10.1021/je301333b,data/raw/thermoml/10.1021__je301333b-44cb9c59a180.xml,b9a217f64cadefcd0dd8da8bb047bc20bc02d06186c34d402b46298101823033,8215,6,1,true,true,outside_declared_window,298.15,7.021,1,1,false
BAPJBEWLBFYGME-UHFFFAOYSA-N,methyl propenoate,C=CC(=O)OC,288.15,7.372,,0.037,,combined,95,Liquid,capacitive measurement method,zero_frequency,Relative permittivity at zero frequency,0,101.325,10.1021/je301333b,data/raw/thermoml/10.1021__je301333b-44cb9c59a180.xml,b9a217f64cadefcd0dd8da8bb047bc20bc02d06186c34d402b46298101823033,8216,6,1,true,true,outside_declared_window,298.15,7.021,1,1,false
BAPJBEWLBFYGME-UHFFFAOYSA-N,methyl propenoate,C=CC(=O)OC,290.65,7.271,,0.036,,combined,95,Liquid,capacitive measurement method,zero_frequency,Relative permittivity at zero frequency,0,101.325,10.1021/je301333b,data/raw/thermoml/10.1021__je301333b-44cb9c59a180.xml,b9a217f64cadefcd0dd8da8bb047bc20bc02d06186c34d402b46298101823033,8217,6,1,true,true,outside_declared_window,298.15,7.021,1,1,false
BAPJBEWLBFYGME-UHFFFAOYSA-N,methyl propenoate,C=CC(=O)OC,293.15,7.17,,0.036,,combined,95,Liquid,capacitive measurement method,zero_frequency,Relative permittivity at zero frequency,0,101.325,10.1021/je301333b,data/raw/thermoml/10.1021__je301333b-44cb9c59a180.xml,b9a217f64cadefcd0dd8da8bb047bc20bc02d06186c34d402b46298101823033,8218,6,1,true,true,room_temperature,298.15,7.021,1,1,false
BAPJBEWLBFYGME-UHFFFAOYSA-N,methyl propenoate,C=CC(=O)OC,295.65,7.098,,0.035,,combined,95,Liquid,capacitive measurement method,zero_frequency,Relative permittivity at zero frequency,0,101.325,10.1021/je301333b,data/raw/thermoml/10.1021__je301333b-44cb9c59a180.xml,b9a217f64cadefcd0dd8da8bb047bc20bc02d06186c34d402b46298101823033,8219,6,1,true,true,room_temperature,298.15,7.021,1,1,false
BAPJBEWLBFYGME-UHFFFAOYSA-N,methyl propenoate,C=CC(=O)OC,298.15,7.021,,0.035,,combined,95,Liquid,capacitive measurement method,zero_frequency,Relative permittivity at zero frequency,0,101.325,10.1021/je301333b,data/raw/thermoml/10.1021__je301333b-44cb9c59a180.xml,b9a217f64cadefcd0dd8da8bb047bc20bc02d06186c34d402b46298101823033,8220,6,1,true,true,room_temperature,298.15,7.021,1,1,false
BAPJBEWLBFYGME-UHFFFAOYSA-N,methyl propenoate,C=CC(=O)OC,300.65,6.949,,0.035,,combined,95,Liquid,capacitive measurement method,zero_frequency,Relative permittivity at zero frequency,0,101.325,10.1021/je301333b,data/raw/thermoml/10.1021__je301333b-44cb9c59a180.xml,b9a217f64cadefcd0dd8da8bb047bc20bc02d06186c34d402b46298101823033,8221,6,1,true,true,room_temperature,298.15,7.021,1,1,false
BAPJBEWLBFYGME-UHFFFAOYSA-N,methyl propenoate,C=CC(=O)OC,303.15,6.84,,0.034,,combined,95,Liquid,capacitive measurement method,zero_frequency,Relative permittivity at zero frequency,0,101.325,10.1021/je301333b,data/raw/thermoml/10.1021__je301333b-44cb9c59a180.xml,b9a217f64cadefcd0dd8da8bb047bc20bc02d06186c34d402b46298101823033,8222,6,1,true,true,room_temperature,298.15,7.021,1,1,false
BAPJBEWLBFYGME-UHFFFAOYSA-N,methyl propenoate,C=CC(=O)OC,305.65,6.739,,0.034,,combined,95,Liquid,capacitive measurement method,zero_frequency,Relative permittivity at zero frequency,0,101.325,10.1021/je301333b,data/raw/thermoml/10.1021__je301333b-44cb9c59a180.xml,b9a217f64cadefcd0dd8da8bb047bc20bc02d06186c34d402b46298101823033,8223,6,1,true,true,outside_declared_window,298.15,7.021,1,1,false
BAPJBEWLBFYGME-UHFFFAOYSA-N,methyl propenoate,C=CC(=O)OC,308.15,6.651,,0.033,,combined,95,Liquid,capacitive measurement method,zero_frequency,Relative permittivity at zero frequency,0,101.325,10.1021/je301333b,data/raw/thermoml/10.1021__je301333b-44cb9c59a180.xml,b9a217f64cadefcd0dd8da8bb047bc20bc02d06186c34d402b46298101823033,8224,6,1,true,true,outside_declared_window,298.15,7.021,1,1,false
BAPJBEWLBFYGME-UHFFFAOYSA-N,methyl propenoate,C=CC(=O)OC,310.65,6.57,,0.033,,combined,95,Liquid,capacitive measurement method,zero_frequency,Relative permittivity at zero frequency,0,101.325,10.1021/je301333b,data/raw/thermoml/10.1021__je301333b-44cb9c59a180.xml,b9a217f64cadefcd0dd8da8bb047bc20bc02d06186c34d402b46298101823033,8225,6,1,true,true,outside_declared_window,298.15,7.021,1,1,false
BAPJBEWLBFYGME-UHFFFAOYSA-N,methyl propenoate,C=CC(=O)OC,313.15,6.479,,0.032,,combined,95,Liquid,capacitive measurement method,zero_frequency,Relative permittivity at zero frequency,0,101.325,10.1021/je301333b,data/raw/thermoml/10.1021__je301333b-44cb9c59a180.xml,b9a217f64cadefcd0dd8da8bb047bc20bc02d06186c34d402b46298101823033,8226,6,1,true,true,extended_temperature,298.15,7.021,1,1,false
BAPJBEWLBFYGME-UHFFFAOYSA-N,methyl propenoate,C=CC(=O)OC,315.65,6.399,,0.032,,combined,95,Liquid,capacitive measurement method,zero_frequency,Relative permittivity at zero frequency,0,101.325,10.1021/je301333b,data/raw/thermoml/10.1021__je301333b-44cb9c59a180.xml,b9a217f64cadefcd0dd8da8bb047bc20bc02d06186c34d402b46298101823033,8227,6,1,true,true,extended_temperature,298.15,7.021,1,1,false
BAPJBEWLBFYGME-UHFFFAOYSA-N,methyl propenoate,C=CC(=O)OC,318.15,6.308,,0.032,,combined,95,Liquid,capacitive measurement method,zero_frequency,Relative permittivity at zero frequency,0,101.325,10.1021/je301333b,data/raw/thermoml/10.1021__je301333b-44cb9c59a180.xml,b9a217f64cadefcd0dd8da8bb047bc20bc02d06186c34d402b46298101823033,8228,6,1,true,true,extended_temperature,298.15,7.021,1,1,false
BAPJBEWLBFYGME-UHFFFAOYSA-N,methyl propenoate,C=CC(=O)OC,320.65,6.215,,0.031,,combined,95,Liquid,capacitive measurement method,zero_frequency,Relative permittivity at zero frequency,0,101.325,10.1021/je301333b,data/raw/thermoml/10.1021__je301333b-44cb9c59a180.xml,b9a217f64cadefcd0dd8da8bb047bc20bc02d06186c34d402b46298101823033,8229,6,1,true,true,extended_temperature,298.15,7.021,1,1,false
BAPJBEWLBFYGME-UHFFFAOYSA-N,methyl propenoate,C=CC(=O)OC,323.15,6.113,,0.031,,combined,95,Liquid,capacitive measurement method,zero_frequency,Relative permittivity at zero frequency,0,101.325,10.1021/je301333b,data/raw/thermoml/10.1021__je301333b-44cb9c59a180.xml,b9a217f64cadefcd0dd8da8bb047bc20bc02d06186c34d402b46298101823033,8230,6,1,true,true,extended_temperature,298.15,7.021,1,1,false
BAPJBEWLBFYGME-UHFFFAOYSA-N,methyl propenoate,C=CC(=O)OC,325.65,6.021,,0.03,,combined,95,Liquid,capacitive measurement method,zero_frequency,Relative permittivity at zero frequency,0,101.325,10.1021/je301333b,data/raw/thermoml/10.1021__je301333b-44cb9c59a180.xml,b9a217f64cadefcd0dd8da8bb047bc20bc02d06186c34d402b46298101823033,8231,6,1,true,true,outside_declared_window,298.15,7.021,1,1,false
BAPJBEWLBFYGME-UHFFFAOYSA-N,methyl propenoate,C=CC(=O)OC,328.15,5.933,,0.03,,combined,95,Liquid,capacitive measurement method,zero_frequency,Relative permittivity at zero frequency,0,101.325,10.1021/je301333b,data/raw/thermoml/10.1021__je301333b-44cb9c59a180.xml,b9a217f64cadefcd0dd8da8bb047bc20bc02d06186c34d402b46298101823033,8232,6,1,true,true,outside_declared_window,298.15,7.021,1,1,false
BAPJBEWLBFYGME-UHFFFAOYSA-N,methyl propenoate,C=CC(=O)OC,330.65,5.844,,0.029,,combined,95,Liquid,capacitive measurement method,zero_frequency,Relative permittivity at zero frequency,0,101.325,10.1021/je301333b,data/raw/thermoml/10.1021__je301333b-44cb9c59a180.xml,b9a217f64cadefcd0dd8da8bb047bc20bc02d06186c34d402b46298101823033,8233,6,1,true,true,outside_declared_window,298.15,7.021,1,1,false
BAPJBEWLBFYGME-UHFFFAOYSA-N,methyl propenoate,C=CC(=O)OC,333.15,5.759,,0.029,,combined,95,Liquid,capacitive measurement method,zero_frequency,Relative permittivity at zero frequency,0,101.325,10.1021/je301333b,data/raw/thermoml/10.1021__je301333b-44cb9c59a180.xml,b9a217f64cadefcd0dd8da8bb047bc20bc02d06186c34d402b46298101823033,8234,6,1,true,true,outside_declared_window,298.15,7.021,1,1,false
BAPJBEWLBFYGME-UHFFFAOYSA-N,methyl propenoate,C=CC(=O)OC,335.65,5.676,,0.028,,combined,95,Liquid,capacitive measurement method,zero_frequency,Relative permittivity at zero frequency,0,101.325,10.1021/je301333b,data/raw/thermoml/10.1021__je301333b-44cb9c59a180.xml,b9a217f64cadefcd0dd8da8bb047bc20bc02d06186c34d402b46298101823033,8235,6,1,true,true,outside_declared_window,298.15,7.021,1,1,false
BAPJBEWLBFYGME-UHFFFAOYSA-N,methyl propenoate,C=CC(=O)OC,338.15,5.596,,0.028,,combined,95,Liquid,capacitive measurement method,zero_frequency,Relative permittivity at zero frequency,0,101.325,10.1021/je301333b,data/raw/thermoml/10.1021__je301333b-44cb9c59a180.xml,b9a217f64cadefcd0dd8da8bb047bc20bc02d06186c34d402b46298101823033,8236,6,1,true,true,outside_declared_window,298.15,7.021,1,1,false
BBMCTIGTTCKYKF-UHFFFAOYSA-N,heptan-1-ol,CCCCCCCO,298.15,11.41,,0.02,,combined,95,Liquid,Parallel plate capacitor,zero_frequency,Relative permittivity at zero frequency,0,100,10.1021/je060248p,data/raw/thermoml/10.1021__je060248p-7b920dacfe19.xml,3528b8f2fbac52cd3d6a4a1958ce7bc7a72f688bb499f26058058a095f2fc5a5,6597,14,1,true,true,room_temperature,298.15,12.65,1,7,true
BBMCTIGTTCKYKF-UHFFFAOYSA-N,heptan-1-ol,CCCCCCCO,298.15,11.92,,0.02,,combined,95,Liquid,Parallel plate capacitor,zero_frequency,Relative permittivity at zero frequency,0,50000,10.1021/je060248p,data/raw/thermoml/10.1021__je060248p-7b920dacfe19.xml,3528b8f2fbac52cd3d6a4a1958ce7bc7a72f688bb499f26058058a095f2fc5a5,6598,14,1,true,true,room_temperature,298.15,12.65,1,7,true
BBMCTIGTTCKYKF-UHFFFAOYSA-N,heptan-1-ol,CCCCCCCO,298.15,12.32,,0.03,,combined,95,Liquid,Parallel plate capacitor,zero_frequency,Relative permittivity at zero frequency,0,100000,10.1021/je060248p,data/raw/thermoml/10.1021__je060248p-7b920dacfe19.xml,3528b8f2fbac52cd3d6a4a1958ce7bc7a72f688bb499f26058058a095f2fc5a5,6599,14,1,true,true,room_temperature,298.15,12.65,1,7,true
BBMCTIGTTCKYKF-UHFFFAOYSA-N,heptan-1-ol,CCCCCCCO,298.15,12.65,,0.03,,combined,95,Liquid,Parallel plate capacitor,zero_frequency,Relative permittivity at zero frequency,0,150000,10.1021/je060248p,data/raw/thermoml/10.1021__je060248p-7b920dacfe19.xml,3528b8f2fbac52cd3d6a4a1958ce7bc7a72f688bb499f26058058a095f2fc5a5,6600,14,1,true,true,room_temperature,298.15,12.65,1,7,true
BBMCTIGTTCKYKF-UHFFFAOYSA-N,heptan-1-ol,CCCCCCCO,298.15,12.95,,0.03,,combined,95,Liquid,Parallel plate capacitor,zero_frequency,Relative permittivity at zero frequency,0,200000,10.1021/je060248p,data/raw/thermoml/10.1021__je060248p-7b920dacfe19.xml,3528b8f2fbac52cd3d6a4a1958ce7bc7a72f688bb499f26058058a095f2fc5a5,6601,14,1,true,true,room_temperature,298.15,12.65,1,7,true
BBMCTIGTTCKYKF-UHFFFAOYSA-N,heptan-1-ol,CCCCCCCO,298.15,13.21,,0.03,,combined,95,Liquid,Parallel plate capacitor,zero_frequency,Relative permittivity at zero frequency,0,250000,10.1021/je060248p,data/raw/thermoml/10.1021__je060248p-7b920dacfe19.xml,3528b8f2fbac52cd3d6a4a1958ce7bc7a72f688bb499f26058058a095f2fc5a5,6602,14,1,true,true,room_temperature,298.15,12.65,1,7,true
BBMCTIGTTCKYKF-UHFFFAOYSA-N,heptan-1-ol,CCCCCCCO,298.15,13.45,,0.03,,combined,95,Liquid,Parallel plate capacitor,zero_frequency,Relative permittivity at zero frequency,0,300000,10.1021/je060248p,data/raw/thermoml/10.1021__je060248p-7b920dacfe19.xml,3528b8f2fbac52cd3d6a4a1958ce7bc7a72f688bb499f26058058a095f2fc5a5,6603,14,1,true,true,room_temperature,298.15,12.65,1,7,true
BDERNNFJNOPAEC-UHFFFAOYSA-N,propan-1-ol,CCCO,288.15,21.87,,0.06,,combined,95,Liquid,OTHER::sMethod:dielectrometer,zero_frequency,Relative permittivity at zero frequency,0,101,10.1021/je800593p,data/raw/thermoml/10.1021__je800593p-d60e4d9358be.xml,e9f3dac230c9ffcd6d5546776eab6dd94af3495c65b63492855e9119e6dd22ce,10026,9,1,true,true,outside_declared_window,298.15,21.3,1,1,false
BDERNNFJNOPAEC-UHFFFAOYSA-N,propan-1-ol,CCCO,293.15,21.15,,0.06,,combined,95,Liquid,OTHER::sMethod:dielectrometer,zero_frequency,Relative permittivity at zero frequency,0,101,10.1021/je800593p,data/raw/thermoml/10.1021__je800593p-d60e4d9358be.xml,e9f3dac230c9ffcd6d5546776eab6dd94af3495c65b63492855e9119e6dd22ce,10027,9,1,true,true,room_temperature,298.15,21.3,1,1,false
BDERNNFJNOPAEC-UHFFFAOYSA-N,propan-1-ol,CCCO,298,21.3,,2.3,,combined,95,Liquid,PNA-N5227A Microwave Network Analyzer,zero_frequency,Relative permittivity at zero frequency,0,101,10.1016/j.fluid.2013.12.014,data/raw/thermoml/10.1016__j.fluid.2013.12.014-a221979bacde.xml,c4c7a9f8b01fa908b86b9071d19cb60d43e8e3fbb64f5fee0ec358a6dd9a882f,514,4,1,true,true,room_temperature,298.15,21.3,1,1,false
BDERNNFJNOPAEC-UHFFFAOYSA-N,propan-1-ol,CCCO,298.15,20.45,,0.04,,combined,95,Liquid,Parallel plate capacitor,zero_frequency,Relative permittivity at zero frequency,0,100,10.1021/je060248p,data/raw/thermoml/10.1021__je060248p-7b920dacfe19.xml,3528b8f2fbac52cd3d6a4a1958ce7bc7a72f688bb499f26058058a095f2fc5a5,6569,6,1,true,true,room_temperature,298.15,21.3,1,7,true
BDERNNFJNOPAEC-UHFFFAOYSA-N,propan-1-ol,CCCO,298.15,20.45,,0.06,,combined,95,Liquid,OTHER::sMethod:dielectrometer,zero_frequency,Relative permittivity at zero frequency,0,101,10.1021/je800593p,data/raw/thermoml/10.1021__je800593p-d60e4d9358be.xml,e9f3dac230c9ffcd6d5546776eab6dd94af3495c65b63492855e9119e6dd22ce,10028,9,1,true,true,room_temperature,298.15,21.3,1,7,true
BDERNNFJNOPAEC-UHFFFAOYSA-N,propan-1-ol,CCCO,298.15,21.3,,0.04,,combined,95,Liquid,Parallel plate capacitor,zero_frequency,Relative permittivity at zero frequency,0,50000,10.1021/je060248p,data/raw/thermoml/10.1021__je060248p-7b920dacfe19.xml,3528b8f2fbac52cd3d6a4a1958ce7bc7a72f688bb499f26058058a095f2fc5a5,6570,6,1,true,true,room_temperature,298.15,21.3,1,7,true
BDERNNFJNOPAEC-UHFFFAOYSA-N,propan-1-ol,CCCO,298.15,21.98,,0.04,,combined,95,Liquid,Parallel plate capacitor,zero_frequency,Relative permittivity at zero frequency,0,100000,10.1021/je060248p,data/raw/thermoml/10.1021__je060248p-7b920dacfe19.xml,3528b8f2fbac52cd3d6a4a1958ce7bc7a72f688bb499f26058058a095f2fc5a5,6571,6,1,true,true,room_temperature,298.15,21.3,1,7,true
BDERNNFJNOPAEC-UHFFFAOYSA-N,propan-1-ol,CCCO,298.15,22.55,,0.05,,combined,95,Liquid,Parallel plate capacitor,zero_frequency,Relative permittivity at zero frequency,0,150000,10.1021/je060248p,data/raw/thermoml/10.1021__je060248p-7b920dacfe19.xml,3528b8f2fbac52cd3d6a4a1958ce7bc7a72f688bb499f26058058a095f2fc5a5,6572,6,1,true,true,room_temperature,298.15,21.3,1,7,true
BDERNNFJNOPAEC-UHFFFAOYSA-N,propan-1-ol,CCCO,298.15,23.05,,0.05,,combined,95,Liquid,Parallel plate capacitor,zero_frequency,Relative permittivity at zero frequency,0,200000,10.1021/je060248p,data/raw/thermoml/10.1021__je060248p-7b920dacfe19.xml,3528b8f2fbac52cd3d6a4a1958ce7bc7a72f688bb499f26058058a095f2fc5a5,6573,6,1,true,true,room_temperature,298.15,21.3,1,7,true
BDERNNFJNOPAEC-UHFFFAOYSA-N,propan-1-ol,CCCO,298.15,23.5,,0.05,,combined,95,Liquid,Parallel plate capacitor,zero_frequency,Relative permittivity at zero frequency,0,250000,10.1021/je060248p,data/raw/thermoml/10.1021__je060248p-7b920dacfe19.xml,3528b8f2fbac52cd3d6a4a1958ce7bc7a72f688bb499f26058058a095f2fc5a5,6574,6,1,true,true,room_temperature,298.15,21.3,1,7,true
BDERNNFJNOPAEC-UHFFFAOYSA-N,propan-1-ol,CCCO,298.15,23.91,,0.05,,combined,95,Liquid,Parallel plate capacitor,zero_frequency,Relative permittivity at zero frequency,0,300000,10.1021/je060248p,data/raw/thermoml/10.1021__je060248p-7b920dacfe19.xml,3528b8f2fbac52cd3d6a4a1958ce7bc7a72f688bb499f26058058a095f2fc5a5,6575,6,1,true,true,room_temperature,298.15,21.3,1,7,true
BDERNNFJNOPAEC-UHFFFAOYSA-N,propan-1-ol,CCCO,300.15,20.678,,0.001,,combined,95,Liquid,impedance analyzer,zero_frequency,Relative permittivity at zero frequency,0,101.325,10.1016/j.jct.2011.10.028,data/raw/thermoml/10.1016__j.jct.2011.10.028-2c10edd225d5.xml,8074c161e11bc0cfc7453ae9cfbc73cc74871b4b68fcf7de88da929043c31a38,2385,5,1,true,true,room_temperature,298.15,21.3,1,1,false
BDERNNFJNOPAEC-UHFFFAOYSA-N,propan-1-ol,CCCO,303,19.95,,0.95,,combined,95,Liquid,Parallel plate capacitor,zero_frequency,Relative permittivity at zero frequency,0,101,10.1016/j.tca.2013.05.022,data/raw/thermoml/10.1016__j.tca.2013.05.022-25c5c6642852.xml,f0f23f385a1d041d566575e26937a5efa0c3d758ea80f9b248f7a7c57c6f2dec,5193,3,1,true,true,room_temperature,298.15,21.3,1,1,false
BDERNNFJNOPAEC-UHFFFAOYSA-N,propan-1-ol,CCCO,303.15,19.78,,0.06,,combined,95,Liquid,OTHER::sMethod:dielectrometer,zero_frequency,Relative permittivity at zero frequency,0,101,10.1021/je800593p,data/raw/thermoml/10.1021__je800593p-d60e4d9358be.xml,e9f3dac230c9ffcd6d5546776eab6dd94af3495c65b63492855e9119e6dd22ce,10029,9,1,true,true,room_temperature,298.15,21.3,1,1,false
BDERNNFJNOPAEC-UHFFFAOYSA-N,propan-1-ol,CCCO,308.15,19.13,,0.06,,combined,95,Liquid,OTHER::sMethod:dielectrometer,zero_frequency,Relative permittivity at zero frequency,0,101,10.1021/je800593p,data/raw/thermoml/10.1021__je800593p-d60e4d9358be.xml,e9f3dac230c9ffcd6d5546776eab6dd94af3495c65b63492855e9119e6dd22ce,10030,9,1,true,true,outside_declared_window,298.15,21.3,1,1,false
BDERNNFJNOPAEC-UHFFFAOYSA-N,propan-1-ol,CCCO,313,18.65,,0.95,,combined,95,Liquid,Parallel plate capacitor,zero_frequency,Relative permittivity at zero frequency,0,101,10.1016/j.tca.2013.05.022,data/raw/thermoml/10.1016__j.tca.2013.05.022-25c5c6642852.xml,f0f23f385a1d041d566575e26937a5efa0c3d758ea80f9b248f7a7c57c6f2dec,5194,3,1,true,true,outside_declared_window,298.15,21.3,1,1,false
BDERNNFJNOPAEC-UHFFFAOYSA-N,propan-1-ol,CCCO,323,17.82,,0.95,,combined,95,Liquid,Parallel plate capacitor,zero_frequency,Relative permittivity at zero frequency,0,101,10.1016/j.tca.2013.05.022,data/raw/thermoml/10.1016__j.tca.2013.05.022-25c5c6642852.xml,f0f23f385a1d041d566575e26937a5efa0c3d758ea80f9b248f7a7c57c6f2dec,5195,3,1,true,true,extended_temperature,298.15,21.3,1,1,false
BGTOWKSIORTVQH-UHFFFAOYSA-N,cyclopentanone,O=C1CCCC1,243.15,15.66,,0.04,,combined,95,Liquid,Parallel plate capacitor,zero_frequency,Relative permittivity at zero frequency,0,101.325,10.1021/je200682t,data/raw/thermoml/10.1021__je200682t-e9b4b9282142.xml,c9f6e7b79f129e0ce35e5a8129edc13deb60795f2a5beb1c142f2b4bdf83d1f1,7254,2,1,true,true,outside_declared_window,298.15,13.505,1,1,false
BGTOWKSIORTVQH-UHFFFAOYSA-N,cyclopentanone,O=C1CCCC1,245.65,15.56,,0.04,,combined,95,Liquid,Parallel plate capacitor,zero_frequency,Relative permittivity at zero frequency,0,101.325,10.1021/je200682t,data/raw/thermoml/10.1021__je200682t-e9b4b9282142.xml,c9f6e7b79f129e0ce35e5a8129edc13deb60795f2a5beb1c142f2b4bdf83d1f1,7255,2,1,true,true,outside_declared_window,298.15,13.505,1,1,false
BGTOWKSIORTVQH-UHFFFAOYSA-N,cyclopentanone,O=C1CCCC1,248.15,15.46,,0.04,,combined,95,Liquid,Parallel plate capacitor,zero_frequency,Relative permittivity at zero frequency,0,101.325,10.1021/je200682t,data/raw/thermoml/10.1021__je200682t-e9b4b9282142.xml,c9f6e7b79f129e0ce35e5a8129edc13deb60795f2a5beb1c142f2b4bdf83d1f1,7256,2,1,true,true,outside_declared_window,298.15,13.505,1,1,false
BGTOWKSIORTVQH-UHFFFAOYSA-N,cyclopentanone,O=C1CCCC1,250.65,15.36,,0.04,,combined,95,Liquid,Parallel plate capacitor,zero_frequency,Relative permittivity at zero frequency,0,101.325,10.1021/je200682t,data/raw/thermoml/10.1021__je200682t-e9b4b9282142.xml,c9f6e7b79f129e0ce35e5a8129edc13deb60795f2a5beb1c142f2b4bdf83d1f1,7257,2,1,true,true,outside_declared_window,298.15,13.505,1,1,false
BGTOWKSIORTVQH-UHFFFAOYSA-N,cyclopentanone,O=C1CCCC1,253.15,15.26,,0.04,,combined,95,Liquid,Parallel plate capacitor,zero_frequency,Relative permittivity at zero frequency,0,101.325,10.1021/je200682t,data/raw/thermoml/10.1021__je200682t-e9b4b9282142.xml,c9f6e7b79f129e0ce35e5a8129edc13deb60795f2a5beb1c142f2b4bdf83d1f1,7258,2,1,true,true,outside_declared_window,298.15,13.505,1,1,false
BGTOWKSIORTVQH-UHFFFAOYSA-N,cyclopentanone,O=C1CCCC1,255.65,15.15,,0.04,,combined,95,Liquid,Parallel plate capacitor,zero_frequency,Relative permittivity at zero frequency,0,101.325,10.1021/je200682t,data/raw/thermoml/10.1021__je200682t-e9b4b9282142.xml,c9f6e7b79f129e0ce35e5a8129edc13deb60795f2a5beb1c142f2b4bdf83d1f1,7259,2,1,true,true,outside_declared_window,298.15,13.505,1,1,false
BGTOWKSIORTVQH-UHFFFAOYSA-N,cyclopentanone,O=C1CCCC1,258.15,15.05,,0.04,,combined,95,Liquid,Parallel plate capacitor,zero_frequency,Relative permittivity at zero frequency,0,101.325,10.1021/je200682t,data/raw/thermoml/10.1021__je200682t-e9b4b9282142.xml,c9f6e7b79f129e0ce35e5a8129edc13deb60795f2a5beb1c142f2b4bdf83d1f1,7260,2,1,true,true,outside_declared_window,298.15,13.505,1,1,false
BGTOWKSIORTVQH-UHFFFAOYSA-N,cyclopentanone,O=C1CCCC1,260.65,14.95,,0.04,,combined,95,Liquid,Parallel plate capacitor,zero_frequency,Relative permittivity at zero frequency,0,101.325,10.1021/je200682t,data/raw/thermoml/10.1021__je200682t-e9b4b9282142.xml,c9f6e7b79f129e0ce35e5a8129edc13deb60795f2a5beb1c142f2b4bdf83d1f1,7261,2,1,true,true,outside_declared_window,298.15,13.505,1,1,false
BGTOWKSIORTVQH-UHFFFAOYSA-N,cyclopentanone,O=C1CCCC1,263.15,14.85,,0.04,,combined,95,Liquid,Parallel plate capacitor,zero_frequency,Relative permittivity at zero frequency,0,101.325,10.1021/je200682t,data/raw/thermoml/10.1021__je200682t-e9b4b9282142.xml,c9f6e7b79f129e0ce35e5a8129edc13deb60795f2a5beb1c142f2b4bdf83d1f1,7262,2,1,true,true,outside_declared_window,298.15,13.505,1,1,false
BGTOWKSIORTVQH-UHFFFAOYSA-N,cyclopentanone,O=C1CCCC1,265.65,14.75,,0.04,,combined,95,Liquid,Parallel plate capacitor,zero_frequency,Relative permittivity at zero frequency,0,101.325,10.1021/je200682t,data/raw/thermoml/10.1021__je200682t-e9b4b9282142.xml,c9f6e7b79f129e0ce35e5a8129edc13deb60795f2a5beb1c142f2b4bdf83d1f1,7263,2,1,true,true,outside_declared_window,298.15,13.505,1,1,false
BGTOWKSIORTVQH-UHFFFAOYSA-N,cyclopentanone,O=C1CCCC1,268.15,14.65,,0.04,,combined,95,Liquid,Parallel plate capacitor,zero_frequency,Relative permittivity at zero frequency,0,101.325,10.1021/je200682t,data/raw/thermoml/10.1021__je200682t-e9b4b9282142.xml,c9f6e7b79f129e0ce35e5a8129edc13deb60795f2a5beb1c142f2b4bdf83d1f1,7264,2,1,true,true,outside_declared_window,298.15,13.505,1,1,false
BGTOWKSIORTVQH-UHFFFAOYSA-N,cyclopentanone,O=C1CCCC1,270.65,14.55,,0.04,,combined,95,Liquid,Parallel plate capacitor,zero_frequency,Relative permittivity at zero frequency,0,101.325,10.1021/je200682t,data/raw/thermoml/10.1021__je200682t-e9b4b9282142.xml,c9f6e7b79f129e0ce35e5a8129edc13deb60795f2a5beb1c142f2b4bdf83d1f1,7265,2,1,true,true,outside_declared_window,298.15,13.505,1,1,false
BGTOWKSIORTVQH-UHFFFAOYSA-N,cyclopentanone,O=C1CCCC1,273.15,14.45,,0.04,,combined,95,Liquid,Parallel plate capacitor,zero_frequency,Relative permittivity at zero frequency,0,101.325,10.1021/je200682t,data/raw/thermoml/10.1021__je200682t-e9b4b9282142.xml,c9f6e7b79f129e0ce35e5a8129edc13deb60795f2a5beb1c142f2b4bdf83d1f1,7266,2,1,true,true,outside_declared_window,298.15,13.505,1,1,false
BGTOWKSIORTVQH-UHFFFAOYSA-N,cyclopentanone,O=C1CCCC1,275.65,14.35,,0.04,,combined,95,Liquid,Parallel plate capacitor,zero_frequency,Relative permittivity at zero frequency,0,101.325,10.1021/je200682t,data/raw/thermoml/10.1021__je200682t-e9b4b9282142.xml,c9f6e7b79f129e0ce35e5a8129edc13deb60795f2a5beb1c142f2b4bdf83d1f1,7267,2,1,true,true,outside_declared_window,298.15,13.505,1,1,false
BGTOWKSIORTVQH-UHFFFAOYSA-N,cyclopentanone,O=C1CCCC1,278.15,14.25,,0.04,,combined,95,Liquid,Parallel plate capacitor,zero_frequency,Relative permittivity at zero frequency,0,101.325,10.1021/je200682t,data/raw/thermoml/10.1021__je200682t-e9b4b9282142.xml,c9f6e7b79f129e0ce35e5a8129edc13deb60795f2a5beb1c142f2b4bdf83d1f1,7268,2,1,true,true,outside_declared_window,298.15,13.505,1,1,false
BGTOWKSIORTVQH-UHFFFAOYSA-N,cyclopentanone,O=C1CCCC1,280.65,14.15,,0.04,,combined,95,Liquid,Parallel plate capacitor,zero_frequency,Relative permittivity at zero frequency,0,101.325,10.1021/je200682t,data/raw/thermoml/10.1021__je200682t-e9b4b9282142.xml,c9f6e7b79f129e0ce35e5a8129edc13deb60795f2a5beb1c142f2b4bdf83d1f1,7269,2,1,true,true,outside_declared_window,298.15,13.505,1,1,false
BGTOWKSIORTVQH-UHFFFAOYSA-N,cyclopentanone,O=C1CCCC1,283.15,14.06,,0.04,,combined,95,Liquid,Parallel plate capacitor,zero_frequency,Relative permittivity at zero frequency,0,101.325,10.1021/je200682t,data/raw/thermoml/10.1021__je200682t-e9b4b9282142.xml,c9f6e7b79f129e0ce35e5a8129edc13deb60795f2a5beb1c142f2b4bdf83d1f1,7270,2,1,true,true,outside_declared_window,298.15,13.505,1,1,false
BGTOWKSIORTVQH-UHFFFAOYSA-N,cyclopentanone,O=C1CCCC1,285.65,13.96,,0.04,,combined,95,Liquid,Parallel plate capacitor,zero_frequency,Relative permittivity at zero frequency,0,101.325,10.1021/je200682t,data/raw/thermoml/10.1021__je200682t-e9b4b9282142.xml,c9f6e7b79f129e0ce35e5a8129edc13deb60795f2a5beb1c142f2b4bdf83d1f1,7271,2,1,true,true,outside_declared_window,298.15,13.505,1,1,false
BGTOWKSIORTVQH-UHFFFAOYSA-N,cyclopentanone,O=C1CCCC1,288.15,13.86,,0.04,,combined,95,Liquid,Parallel plate capacitor,zero_frequency,Relative permittivity at zero frequency,0,101.325,10.1021/je200682t,data/raw/thermoml/10.1021__je200682t-e9b4b9282142.xml,c9f6e7b79f129e0ce35e5a8129edc13deb60795f2a5beb1c142f2b4bdf83d1f1,7272,2,1,true,true,outside_declared_window,298.15,13.505,1,1,false
BGTOWKSIORTVQH-UHFFFAOYSA-N,cyclopentanone,O=C1CCCC1,290.65,13.77,,0.04,,combined,95,Liquid,Parallel plate capacitor,zero_frequency,Relative permittivity at zero frequency,0,101.325,10.1021/je200682t,data/raw/thermoml/10.1021__je200682t-e9b4b9282142.xml,c9f6e7b79f129e0ce35e5a8129edc13deb60795f2a5beb1c142f2b4bdf83d1f1,7273,2,1,true,true,outside_declared_window,298.15,13.505,1,1,false
BGTOWKSIORTVQH-UHFFFAOYSA-N,cyclopentanone,O=C1CCCC1,293.15,13.67,,0.04,,combined,95,Liquid,Parallel plate capacitor,zero_frequency,Relative permittivity at zero frequency,0,101.325,10.1021/je200682t,data/raw/thermoml/10.1021__je200682t-e9b4b9282142.xml,c9f6e7b79f129e0ce35e5a8129edc13deb60795f2a5beb1c142f2b4bdf83d1f1,7274,2,1,true,true,room_temperature,298.15,13.505,1,1,false
BGTOWKSIORTVQH-UHFFFAOYSA-N,cyclopentanone,O=C1CCCC1,295.65,13.58,,0.04,,combined,95,Liquid,Parallel plate capacitor,zero_frequency,Relative permittivity at zero frequency,0,101.325,10.1021/je200682t,data/raw/thermoml/10.1021__je200682t-e9b4b9282142.xml,c9f6e7b79f129e0ce35e5a8129edc13deb60795f2a5beb1c142f2b4bdf83d1f1,7275,2,1,true,true,room_temperature,298.15,13.505,1,1,false
BGTOWKSIORTVQH-UHFFFAOYSA-N,cyclopentanone,O=C1CCCC1,298.15,13.49,,0.04,,combined,95,Liquid,Parallel plate capacitor,zero_frequency,Relative permittivity at zero frequency,0,101.325,10.1021/je200682t,data/raw/thermoml/10.1021__je200682t-e9b4b9282142.xml,c9f6e7b79f129e0ce35e5a8129edc13deb60795f2a5beb1c142f2b4bdf83d1f1,7276,2,1,true,true,room_temperature,298.15,13.505,1,2,true
BGTOWKSIORTVQH-UHFFFAOYSA-N,cyclopentanone,O=C1CCCC1,298.15,13.52,,0.63,,combined,95,Liquid,Coaxial cylinder capacitor,zero_frequency,Relative permittivity at zero frequency,0,101.3,10.1021/acs.jced.8b00755,data/raw/thermoml/10.1021__acs.jced.8b00755-5753d3b1904a.xml,a4d9bf2cde22cfc4b0f9fe4d1c7767ba1564cbeea5b823f30e85daf862956742,6095,1,1,true,true,room_temperature,298.15,13.505,1,2,true
BGTOWKSIORTVQH-UHFFFAOYSA-N,cyclopentanone,O=C1CCCC1,300.65,13.39,,0.04,,combined,95,Liquid,Parallel plate capacitor,zero_frequency,Relative permittivity at zero frequency,0,101.325,10.1021/je200682t,data/raw/thermoml/10.1021__je200682t-e9b4b9282142.xml,c9f6e7b79f129e0ce35e5a8129edc13deb60795f2a5beb1c142f2b4bdf83d1f1,7277,2,1,true,true,room_temperature,298.15,13.505,1,1,false
BGTOWKSIORTVQH-UHFFFAOYSA-N,cyclopentanone,O=C1CCCC1,303.15,13.3,,0.04,,combined,95,Liquid,Parallel plate capacitor,zero_frequency,Relative permittivity at zero frequency,0,101.325,10.1021/je200682t,data/raw/thermoml/10.1021__je200682t-e9b4b9282142.xml,c9f6e7b79f129e0ce35e5a8129edc13deb60795f2a5beb1c142f2b4bdf83d1f1,7278,2,1,true,true,room_temperature,298.15,13.505,1,1,false
BGTOWKSIORTVQH-UHFFFAOYSA-N,cyclopentanone,O=C1CCCC1,305.65,13.22,,0.04,,combined,95,Liquid,Parallel plate capacitor,zero_frequency,Relative permittivity at zero frequency,0,101.325,10.1021/je200682t,data/raw/thermoml/10.1021__je200682t-e9b4b9282142.xml,c9f6e7b79f129e0ce35e5a8129edc13deb60795f2a5beb1c142f2b4bdf83d1f1,7279,2,1,true,true,outside_declared_window,298.15,13.505,1,1,false
BGTOWKSIORTVQH-UHFFFAOYSA-N,cyclopentanone,O=C1CCCC1,308.15,13.13,,0.04,,combined,95,Liquid,Parallel plate capacitor,zero_frequency,Relative permittivity at zero frequency,0,101.325,10.1021/je200682t,data/raw/thermoml/10.1021__je200682t-e9b4b9282142.xml,c9f6e7b79f129e0ce35e5a8129edc13deb60795f2a5beb1c142f2b4bdf83d1f1,7280,2,1,true,true,outside_declared_window,298.15,13.505,1,1,false
BGTOWKSIORTVQH-UHFFFAOYSA-N,cyclopentanone,O=C1CCCC1,310.65,13.04,,0.04,,combined,95,Liquid,Parallel plate capacitor,zero_frequency,Relative permittivity at zero frequency,0,101.325,10.1021/je200682t,data/raw/thermoml/10.1021__je200682t-e9b4b9282142.xml,c9f6e7b79f129e0ce35e5a8129edc13deb60795f2a5beb1c142f2b4bdf83d1f1,7281,2,1,true,true,outside_declared_window,298.15,13.505,1,1,false
BGTOWKSIORTVQH-UHFFFAOYSA-N,cyclopentanone,O=C1CCCC1,313.15,12.95,,0.04,,combined,95,Liquid,Parallel plate capacitor,zero_frequency,Relative permittivity at zero frequency,0,101.325,10.1021/je200682t,data/raw/thermoml/10.1021__je200682t-e9b4b9282142.xml,c9f6e7b79f129e0ce35e5a8129edc13deb60795f2a5beb1c142f2b4bdf83d1f1,7282,2,1,true,true,extended_temperature,298.15,13.505,1,1,false
BKIMMITUMNQMOS-UHFFFAOYSA-N,nonane,CCCCCCCCC,288.15,1.993,,0.04,,combined,95,Liquid,Parallel plate capacitor,zero_frequency,Relative permittivity at zero frequency,0,101.325,10.1016/j.jct.2008.09.006,data/raw/thermoml/10.1016__j.jct.2008.09.006-26d32d668650.xml,fac691ab5f03cd711a6fa1735049bed46fcac2bcf22a6b00e1c6ee0bc4e70c0f,1683,1,1,true,true,outside_declared_window,298.15,1.98,1,1,false
BKIMMITUMNQMOS-UHFFFAOYSA-N,nonane,CCCCCCCCC,298.15,1.98,,0.04,,combined,95,Liquid,Parallel plate capacitor,zero_frequency,Relative permittivity at zero frequency,0,101.325,10.1016/j.jct.2008.09.006,data/raw/thermoml/10.1016__j.jct.2008.09.006-26d32d668650.xml,fac691ab5f03cd711a6fa1735049bed46fcac2bcf22a6b00e1c6ee0bc4e70c0f,1684,1,1,true,true,room_temperature,298.15,1.98,1,1,false
BKIMMITUMNQMOS-UHFFFAOYSA-N,nonane,CCCCCCCCC,308.15,1.966,,0.039,,combined,95,Liquid,Parallel plate capacitor,zero_frequency,Relative permittivity at zero frequency,0,101.325,10.1016/j.jct.2008.09.006,data/raw/thermoml/10.1016__j.jct.2008.09.006-26d32d668650.xml,fac691ab5f03cd711a6fa1735049bed46fcac2bcf22a6b00e1c6ee0bc4e70c0f,1685,1,1,true,true,outside_declared_window,298.15,1.98,1,1,false
BKIMMITUMNQMOS-UHFFFAOYSA-N,nonane,CCCCCCCCC,318.15,1.953,,0.039,,combined,95,Liquid,Parallel plate capacitor,zero_frequency,Relative permittivity at zero frequency,0,101.325,10.1016/j.jct.2008.09.006,data/raw/thermoml/10.1016__j.jct.2008.09.006-26d32d668650.xml,fac691ab5f03cd711a6fa1735049bed46fcac2bcf22a6b00e1c6ee0bc4e70c0f,1686,1,1,true,true,extended_temperature,298.15,1.98,1,1,false
BKIMMITUMNQMOS-UHFFFAOYSA-N,nonane,CCCCCCCCC,328.15,1.94,,0.039,,combined,95,Liquid,Parallel plate capacitor,zero_frequency,Relative permittivity at zero frequency,0,101.325,10.1016/j.jct.2008.09.006,data/raw/thermoml/10.1016__j.jct.2008.09.006-26d32d668650.xml,fac691ab5f03cd711a6fa1735049bed46fcac2bcf22a6b00e1c6ee0bc4e70c0f,1687,1,1,true,true,outside_declared_window,298.15,1.98,1,1,false
BKIMMITUMNQMOS-UHFFFAOYSA-N,nonane,CCCCCCCCC,338.15,1.927,,0.039,,combined,95,Liquid,Parallel plate capacitor,zero_frequency,Relative permittivity at zero frequency,0,101.325,10.1016/j.jct.2008.09.006,data/raw/thermoml/10.1016__j.jct.2008.09.006-26d32d668650.xml,fac691ab5f03cd711a6fa1735049bed46fcac2bcf22a6b00e1c6ee0bc4e70c0f,1688,1,1,true,true,outside_declared_window,298.15,1.98,1,1,false
