Repository: LittleAlety/electrolyte-solvent-dielectric-ml

# 电解液溶剂筛选：可审计的多通道机器学习管线

> **2026-11-28 · PLAN B 生产失败诊断**：[根因分析](outputs/b750_completion/failure_diagnostics/FAILURE_ANALYSIS.md) · [执行报告](outputs/b750_completion/COMPLETION_REPORT.md)。214条测试通过；38/67合格，剩余21个几何步数耗尽、1个超时中断、7个从未启动。首轮5个续算全部合格，当前状态 BLOCKED_NEEDS_SUBMISSION。历史目标泄漏、方法错标、CM截断和点级CI解释已由[科学更正](outputs/b750_completion/scientific_errata.json)取代。

> An auditable, pre-registered machine-learning pipeline for electrolyte-solvent
> screening: static permittivity (epsilon), viscosity (eta), the orbital window
> (HOMO / LUMO), and redox potential - with a frozen main scoreboard, a shot ledger,
> and every negative result retained rather than routed around.

File: data/processed/eta_epsilon_joint_observations.csv (part 1 of 84)
row_id,dataset_id,property,property_family,inchikey,name,smiles,T_K,value,unit,phase,method,uncertainty,uncertainty_kind,confidence_level,frequency_mhz,pressure_kpa,n_components,pure_or_mixture,source_doi,source_kind,source_file,source_row_index,source_file_sha256,quality_layer,licence,redistributable
epsilon_observations_v11plus:0,epsilon_observations_v11plus,epsilon,dielectric_constant,AFBPFSWMIHJQDM-UHFFFAOYSA-N,N-methylaniline,CNc1ccccc1,300.15,5.878,1,Liquid,impedance analyzer,0.001,combined,95,0,101.325,1,pure,10.1016/j.jct.2011.10.028,primary_thermoml_measurement,data/processed/dielectric_observations_v11plus.csv,0,159b928f800a55969963da275ed05c30ce8a19cffc48353a9c490eec68a49af9,publishable_core,thermoml_open,true
epsilon_observations_v11plus:1,epsilon_observations_v11plus,epsilon,dielectric_constant,ALYCOCULEAWWJO-UHFFFAOYSA-N,triethylpentylammonium bis(trifluoromethylsulfonyl)imide,CCCCC[N+](CC)(CC)CC.O=S(=O)([N-]S(=O)(=O)C(F)(F)F)C(F)(F)F,298.15,12.5,1,Liquid,Coaxial cylinder capacitor,1.4,combined,95,0,101.325,1,pure,10.1021/je101184s,primary_thermoml_measurement,data/processed/dielectric_observations_v11plus.csv,1,159b928f800a55969963da275ed05c30ce8a19cffc48353a9c490eec68a49af9,publishable_core,thermoml_open,true
epsilon_observations_v11plus:2,epsilon_observations_v11plus,epsilon,dielectric_constant,AMQJEAYHLZJPGS-UHFFFAOYSA-N,pentan-1-ol,CCCCCO,288.15,16.334,1,Liquid,Parallel plate capacitor,0.98,combined,95,0,101.325,1,pure,10.1016/j.tca.2012.05.036,primary_thermoml_measurement,data/processed/dielectric_observations_v11plus.csv,2,159b928f800a55969963da275ed05c30ce8a19cffc48353a9c490eec68a49af9,publishable_core,thermoml_open,true
epsilon_observations_v11plus:3,epsilon_observations_v11plus,epsilon,dielectric_constant,AMQJEAYHLZJPGS-UHFFFAOYSA-N,pentan-1-ol,CCCCCO,293.15,15.736,1,Liquid,Parallel plate capacitor,0.944,combined,95,0,101.325,1,pure,10.1016/j.tca.2012.05.036,primary_thermoml_measurement,data/processed/dielectric_observations_v11plus.csv,3,159b928f800a55969963da275ed05c30ce8a19cffc48353a9c490eec68a49af9,publishable_core,thermoml_open,true
epsilon_observations_v11plus:4,epsilon_observations_v11plus,epsilon,dielectric_constant,AMQJEAYHLZJPGS-UHFFFAOYSA-N,pentan-1-ol,CCCCCO,293.15,15.739,1,Liquid,Parallel plate capacitor,0.944,combined,95,0,101.325,1,pure,10.1016/j.tca.2012.10.024,primary_thermoml_measurement,data/processed/dielectric_observations_v11plus.csv,4,159b928f800a55969963da275ed05c30ce8a19cffc48353a9c490eec68a49af9,publishable_core,thermoml_open,true
epsilon_observations_v11plus:5,epsilon_observations_v11plus,epsilon,dielectric_constant,AMQJEAYHLZJPGS-UHFFFAOYSA-N,pentan-1-ol,CCCCCO,298.15,14.96,1,Liquid,Parallel plate capacitor,0.03,combined,95,0,100,1,pure,10.1021/je060248p,primary_thermoml_measurement,data/processed/dielectric_observations_v11plus.csv,5,159b928f800a55969963da275ed05c30ce8a19cffc48353a9c490eec68a49af9,publishable_core,thermoml_open,true
epsilon_observations_v11plus:6,epsilon_observations_v11plus,epsilon,dielectric_constant,AMQJEAYHLZJPGS-UHFFFAOYSA-N,pentan-1-ol,CCCCCO,298.15,15.144,1,Liquid,Parallel plate capacitor,0.909,combined,95,0,101.325,1,pure,10.1016/j.tca.2012.05.036,primary_thermoml_measurement,data/processed/dielectric_observations_v11plus.csv,6,159b928f800a55969963da275ed05c30ce8a19cffc48353a9c490eec68a49af9,publishable_core,thermoml_open,true
epsilon_observations_v11plus:7,epsilon_observations_v11plus,epsilon,dielectric_constant,AMQJEAYHLZJPGS-UHFFFAOYSA-N,pentan-1-ol,CCCCCO,298.15,15.158,1,Liquid,Parallel plate capacitor,0.91,combined,95,0,101.325,1,pure,10.1016/j.tca.2012.10.024,primary_thermoml_measurement,data/processed/dielectric_observations_v11plus.csv,7,159b928f800a55969963da275ed05c30ce8a19cffc48353a9c490eec68a49af9,publishable_core,thermoml_open,true
epsilon_observations_v11plus:8,epsilon_observations_v11plus,epsilon,dielectric_constant,AMQJEAYHLZJPGS-UHFFFAOYSA-N,pentan-1-ol,CCCCCO,298.15,15.62,1,Liquid,Parallel plate capacitor,0.03,combined,95,0,50000,1,pure,10.1021/je060248p,primary_thermoml_measurement,data/processed/dielectric_observations_v11plus.csv,8,159b928f800a55969963da275ed05c30ce8a19cffc48353a9c490eec68a49af9,publishable_core,thermoml_open,true
epsilon_observations_v11plus:9,epsilon_observations_v11plus,epsilon,dielectric_constant,AMQJEAYHLZJPGS-UHFFFAOYSA-N,pentan-1-ol,CCCCCO,298.15,16.12,1,Liquid,Parallel plate capacitor,0.03,combined,95,0,100000,1,pure,10.1021/je060248p,primary_thermoml_measurement,data/processed/dielectric_observations_v11plus.csv,9,159b928f800a55969963da275ed05c30ce8a19cffc48353a9c490eec68a49af9,publishable_core,thermoml_open,true
epsilon_observations_v11plus:10,epsilon_observations_v11plus,epsilon,dielectric_constant,AMQJEAYHLZJPGS-UHFFFAOYSA-N,pentan-1-ol,CCCCCO,298.15,16.55,1,Liquid,Parallel plate capacitor,0.03,combined,95,0,150000,1,pure,10.1021/je060248p,primary_thermoml_measurement,data/processed/dielectric_observations_v11plus.csv,10,159b928f800a55969963da275ed05c30ce8a19cffc48353a9c490eec68a49af9,publishable_core,thermoml_open,true
epsilon_observations_v11plus:11,epsilon_observations_v11plus,epsilon,dielectric_constant,AMQJEAYHLZJPGS-UHFFFAOYSA-N,pentan-1-ol,CCCCCO,298.15,16.92,1,Liquid,Parallel plate capacitor,0.03,combined,95,0,200000,1,pure,10.1021/je060248p,primary_thermoml_measurement,data/processed/dielectric_observations_v11plus.csv,11,159b928f800a55969963da275ed05c30ce8a19cffc48353a9c490eec68a49af9,publishable_core,thermoml_open,true
epsilon_observations_v11plus:12,epsilon_observations_v11plus,epsilon,dielectric_constant,AMQJEAYHLZJPGS-UHFFFAOYSA-N,pentan-1-ol,CCCCCO,298.15,17.25,1,Liquid,Parallel plate capacitor,0.03,combined,95,0,250000,1,pure,10.1021/je060248p,primary_thermoml_measurement,data/processed/dielectric_observations_v11plus.csv,12,159b928f800a55969963da275ed05c30ce8a19cffc48353a9c490eec68a49af9,publishable_core,thermoml_open,true
epsilon_observations_v11plus:13,epsilon_observations_v11plus,epsilon,dielectric_constant,AMQJEAYHLZJPGS-UHFFFAOYSA-N,pentan-1-ol,CCCCCO,298.15,17.56,1,Liquid,Parallel plate capacitor,0.04,combined,95,0,300000,1,pure,10.1021/je060248p,primary_thermoml_measurement,data/processed/dielectric_observations_v11plus.csv,13,159b928f800a55969963da275ed05c30ce8a19cffc48353a9c490eec68a49af9,publishable_core,thermoml_open,true
epsilon_observations_v11plus:14,epsilon_observations_v11plus,epsilon,dielectric_constant,AMQJEAYHLZJPGS-UHFFFAOYSA-N,pentan-1-ol,CCCCCO,303.15,14.565,1,Liquid,Parallel plate capacitor,0.874,combined,95,0,101.325,1,pure,10.1016/j.tca.2012.05.036,primary_thermoml_measurement,data/processed/dielectric_observations_v11plus.csv,14,159b928f800a55969963da275ed05c30ce8a19cffc48353a9c490eec68a49af9,publishable_core,thermoml_open,true
epsilon_observations_v11plus:15,epsilon_observations_v11plus,epsilon,dielectric_constant,AMQJEAYHLZJPGS-UHFFFAOYSA-N,pentan-1-ol,CCCCCO,303.15,14.579,1,Liquid,Parallel plate capacitor,0.875,combined,95,0,101.325,1,pure,10.1016/j.tca.2012.10.024,primary_thermoml_measurement,data/processed/dielectric_observations_v11plus.csv,15,159b928f800a55969963da275ed05c30ce8a19cffc48353a9c490eec68a49af9,publishable_core,thermoml_open,true
epsilon_observations_v11plus:16,epsilon_observations_v11plus,epsilon,dielectric_constant,AMQJEAYHLZJPGS-UHFFFAOYSA-N,pentan-1-ol,CCCCCO,308.15,13.998,1,Liquid,Parallel plate capacitor,0.84,combined,95,0,101.325,1,pure,10.1016/j.tca.2012.05.036,primary_thermoml_measurement,data/processed/dielectric_observations_v11plus.csv,16,159b928f800a55969963da275ed05c30ce8a19cffc48353a9c490eec68a49af9,publishable_core,thermoml_open,true
epsilon_observations_v11plus:17,epsilon_observations_v11plus,epsilon,dielectric_constant,BAPJBEWLBFYGME-UHFFFAOYSA-N,methyl propenoate,C=CC(=O)OC,278.15,7.681,1,Liquid,capacitive measurement method,0.038,combined,95,0,101.325,1,pure,10.1021/je301333b,primary_thermoml_measurement,data/processed/dielectric_observations_v11plus.csv,17,159b928f800a55969963da275ed05c30ce8a19cffc48353a9c490eec68a49af9,publishable_core,thermoml_open,true
epsilon_observations_v11plus:18,epsilon_observations_v11plus,epsilon,dielectric_constant,BAPJBEWLBFYGME-UHFFFAOYSA-N,methyl propenoate,C=CC(=O)OC,280.65,7.603,1,Liquid,capacitive measurement method,0.038,combined,95,0,101.325,1,pure,10.1021/je301333b,primary_thermoml_measurement,data/processed/dielectric_observations_v11plus.csv,18,159b928f800a55969963da275ed05c30ce8a19cffc48353a9c490eec68a49af9,publishable_core,thermoml_open,true
epsilon_observations_v11plus:19,epsilon_observations_v11plus,epsilon,dielectric_constant,BAPJBEWLBFYGME-UHFFFAOYSA-N,methyl propenoate,C=CC(=O)OC,283.15,7.51,1,Liquid,capacitive measurement method,0.038,combined,95,0,101.325,1,pure,10.1021/je301333b,primary_thermoml_measurement,data/processed/dielectric_observations_v11plus.csv,19,159b928f800a55969963da275ed05c30ce8a19cffc48353a9c490eec68a49af9,publishable_core,thermoml_open,true
epsilon_observations_v11plus:20,epsilon_observations_v11plus,epsilon,dielectric_constant,BAPJBEWLBFYGME-UHFFFAOYSA-N,methyl propenoate,C=CC(=O)OC,285.65,7.437,1,Liquid,capacitive measurement method,0.037,combined,95,0,101.325,1,pure,10.1021/je301333b,primary_thermoml_measurement,data/processed/dielectric_observations_v11plus.csv,20,159b928f800a55969963da275ed05c30ce8a19cffc48353a9c490eec68a49af9,publishable_core,thermoml_open,true
epsilon_observations_v11plus:21,epsilon_observations_v11plus,epsilon,dielectric_constant,BAPJBEWLBFYGME-UHFFFAOYSA-N,methyl propenoate,C=CC(=O)OC,288.15,7.372,1,Liquid,capacitive measurement method,0.037,combined,95,0,101.325,1,pure,10.1021/je301333b,primary_thermoml_measurement,data/processed/dielectric_observations_v11plus.csv,21,159b928f800a55969963da275ed05c30ce8a19cffc48353a9c490eec68a49af9,publishable_core,thermoml_open,true
epsilon_observations_v11plus:22,epsilon_observations_v11plus,epsilon,dielectric_constant,BAPJBEWLBFYGME-UHFFFAOYSA-N,methyl propenoate,C=CC(=O)OC,290.65,7.271,1,Liquid,capacitive measurement method,0.036,combined,95,0,101.325,1,pure,10.1021/je301333b,primary_thermoml_measurement,data/processed/dielectric_observations_v11plus.csv,22,159b928f800a55969963da275ed05c30ce8a19cffc48353a9c490eec68a49af9,publishable_core,thermoml_open,true
epsilon_observations_v11plus:23,epsilon_observations_v11plus,epsilon,dielectric_constant,BAPJBEWLBFYGME-UHFFFAOYSA-N,methyl propenoate,C=CC(=O)OC,293.15,7.17,1,Liquid,capacitive measurement method,0.036,combined,95,0,101.325,1,pure,10.1021/je301333b,primary_thermoml_measurement,data/processed/dielectric_observations_v11plus.csv,23,159b928f800a55969963da275ed05c30ce8a19cffc48353a9c490eec68a49af9,publishable_core,thermoml_open,true
epsilon_observations_v11plus:24,epsilon_observations_v11plus,epsilon,dielectric_constant,BAPJBEWLBFYGME-UHFFFAOYSA-N,methyl propenoate,C=CC(=O)OC,295.65,7.098,1,Liquid,capacitive measurement method,0.035,combined,95,0,101.325,1,pure,10.1021/je301333b,primary_thermoml_measurement,data/processed/dielectric_observations_v11plus.csv,24,159b928f800a55969963da275ed05c30ce8a19cffc48353a9c490eec68a49af9,publishable_core,thermoml_open,true
epsilon_observations_v11plus:25,epsilon_observations_v11plus,epsilon,dielectric_constant,BAPJBEWLBFYGME-UHFFFAOYSA-N,methyl propenoate,C=CC(=O)OC,298.15,7.021,1,Liquid,capacitive measurement method,0.035,combined,95,0,101.325,1,pure,10.1021/je301333b,primary_thermoml_measurement,data/processed/dielectric_observations_v11plus.csv,25,159b928f800a55969963da275ed05c30ce8a19cffc48353a9c490eec68a49af9,publishable_core,thermoml_open,true
epsilon_observations_v11plus:26,epsilon_observations_v11plus,epsilon,dielectric_constant,BAPJBEWLBFYGME-UHFFFAOYSA-N,methyl propenoate,C=CC(=O)OC,300.65,6.949,1,Liquid,capacitive measurement method,0.035,combined,95,0,101.325,1,pure,10.1021/je301333b,primary_thermoml_measurement,data/processed/dielectric_observations_v11plus.csv,26,159b928f800a55969963da275ed05c30ce8a19cffc48353a9c490eec68a49af9,publishable_core,thermoml_open,true
epsilon_observations_v11plus:27,epsilon_observations_v11plus,epsilon,dielectric_constant,BAPJBEWLBFYGME-UHFFFAOYSA-N,methyl propenoate,C=CC(=O)OC,303.15,6.84,1,Liquid,capacitive measurement method,0.034,combined,95,0,101.325,1,pure,10.1021/je301333b,primary_thermoml_measurement,data/processed/dielectric_observations_v11plus.csv,27,159b928f800a55969963da275ed05c30ce8a19cffc48353a9c490eec68a49af9,publishable_core,thermoml_open,true
epsilon_observations_v11plus:28,epsilon_observations_v11plus,epsilon,dielectric_constant,BAPJBEWLBFYGME-UHFFFAOYSA-N,methyl propenoate,C=CC(=O)OC,305.65,6.739,1,Liquid,capacitive measurement method,0.034,combined,95,0,101.325,1,pure,10.1021/je301333b,primary_thermoml_measurement,data/processed/dielectric_observations_v11plus.csv,28,159b928f800a55969963da275ed05c30ce8a19cffc48353a9c490eec68a49af9,publishable_core,thermoml_open,true
epsilon_observations_v11plus:29,epsilon_observations_v11plus,epsilon,dielectric_constant,BAPJBEWLBFYGME-UHFFFAOYSA-N,methyl propenoate,C=CC(=O)OC,308.15,6.651,1,Liquid,capacitive measurement method,0.033,combined,95,0,101.325,1,pure,10.1021/je301333b,primary_thermoml_measurement,data/processed/dielectric_observations_v11plus.csv,29,159b928f800a55969963da275ed05c30ce8a19cffc48353a9c490eec68a49af9,publishable_core,thermoml_open,true
epsilon_observations_v11plus:30,epsilon_observations_v11plus,epsilon,dielectric_constant,BAPJBEWLBFYGME-UHFFFAOYSA-N,methyl propenoate,C=CC(=O)OC,310.65,6.57,1,Liquid,capacitive measurement method,0.033,combined,95,0,101.325,1,pure,10.1021/je301333b,primary_thermoml_measurement,data/processed/dielectric_observations_v11plus.csv,30,159b928f800a55969963da275ed05c30ce8a19cffc48353a9c490eec68a49af9,publishable_core,thermoml_open,true
epsilon_observations_v11plus:31,epsilon_observations_v11plus,epsilon,dielectric_constant,BAPJBEWLBFYGME-UHFFFAOYSA-N,methyl propenoate,C=CC(=O)OC,313.15,6.479,1,Liquid,capacitive measurement method,0.032,combined,95,0,101.325,1,pure,10.1021/je301333b,primary_thermoml_measurement,data/processed/dielectric_observations_v11plus.csv,31,159b928f800a55969963da275ed05c30ce8a19cffc48353a9c490eec68a49af9,publishable_core,thermoml_open,true
epsilon_observations_v11plus:32,epsilon_observations_v11plus,epsilon,dielectric_constant,BAPJBEWLBFYGME-UHFFFAOYSA-N,methyl propenoate,C=CC(=O)OC,315.65,6.399,1,Liquid,capacitive measurement method,0.032,combined,95,0,101.325,1,pure,10.1021/je301333b,primary_thermoml_measurement,data/processed/dielectric_observations_v11plus.csv,32,159b928f800a55969963da275ed05c30ce8a19cffc48353a9c490eec68a49af9,publishable_core,thermoml_open,true
epsilon_observations_v11plus:33,epsilon_observations_v11plus,epsilon,dielectric_constant,BAPJBEWLBFYGME-UHFFFAOYSA-N,methyl propenoate,C=CC(=O)OC,318.15,6.308,1,Liquid,capacitive measurement method,0.032,combined,95,0,101.325,1,pure,10.1021/je301333b,primary_thermoml_measurement,data/processed/dielectric_observations_v11plus.csv,33,159b928f800a55969963da275ed05c30ce8a19cffc48353a9c490eec68a49af9,publishable_core,thermoml_open,true
epsilon_observations_v11plus:34,epsilon_observations_v11plus,epsilon,dielectric_constant,BAPJBEWLBFYGME-UHFFFAOYSA-N,methyl propenoate,C=CC(=O)OC,320.65,6.215,1,Liquid,capacitive measurement method,0.031,combined,95,0,101.325,1,pure,10.1021/je301333b,primary_thermoml_measurement,data/processed/dielectric_observations_v11plus.csv,34,159b928f800a55969963da275ed05c30ce8a19cffc48353a9c490eec68a49af9,publishable_core,thermoml_open,true
epsilon_observations_v11plus:35,epsilon_observations_v11plus,epsilon,dielectric_constant,BAPJBEWLBFYGME-UHFFFAOYSA-N,methyl propenoate,C=CC(=O)OC,323.15,6.113,1,Liquid,capacitive measurement method,0.031,combined,95,0,101.325,1,pure,10.1021/je301333b,primary_thermoml_measurement,data/processed/dielectric_observations_v11plus.csv,35,159b928f800a55969963da275ed05c30ce8a19cffc48353a9c490eec68a49af9,publishable_core,thermoml_open,true
epsilon_observations_v11plus:36,epsilon_observations_v11plus,epsilon,dielectric_constant,BAPJBEWLBFYGME-UHFFFAOYSA-N,methyl propenoate,C=CC(=O)OC,325.65,6.021,1,Liquid,capacitive measurement method,0.03,combined,95,0,101.325,1,pure,10.1021/je301333b,primary_thermoml_measurement,data/processed/dielectric_observations_v11plus.csv,36,159b928f800a55969963da275ed05c30ce8a19cffc48353a9c490eec68a49af9,publishable_core,thermoml_open,true
epsilon_observations_v11plus:37,epsilon_observations_v11plus,epsilon,dielectric_constant,BAPJBEWLBFYGME-UHFFFAOYSA-N,methyl propenoate,C=CC(=O)OC,328.15,5.933,1,Liquid,capacitive measurement method,0.03,combined,95,0,101.325,1,pure,10.1021/je301333b,primary_thermoml_measurement,data/processed/dielectric_observations_v11plus.csv,37,159b928f800a55969963da275ed05c30ce8a19cffc48353a9c490eec68a49af9,publishable_core,thermoml_open,true
epsilon_observations_v11plus:38,epsilon_observations_v11plus,epsilon,dielectric_constant,BAPJBEWLBFYGME-UHFFFAOYSA-N,methyl propenoate,C=CC(=O)OC,330.65,5.844,1,Liquid,capacitive measurement method,0.029,combined,95,0,101.325,1,pure,10.1021/je301333b,primary_thermoml_measurement,data/processed/dielectric_observations_v11plus.csv,38,159b928f800a55969963da275ed05c30ce8a19cffc48353a9c490eec68a49af9,publishable_core,thermoml_open,true
epsilon_observations_v11plus:39,epsilon_observations_v11plus,epsilon,dielectric_constant,BAPJBEWLBFYGME-UHFFFAOYSA-N,methyl propenoate,C=CC(=O)OC,333.15,5.759,1,Liquid,capacitive measurement method,0.029,combined,95,0,101.325,1,pure,10.1021/je301333b,primary_thermoml_measurement,data/processed/dielectric_observations_v11plus.csv,39,159b928f800a55969963da275ed05c30ce8a19cffc48353a9c490eec68a49af9,publishable_core,thermoml_open,true
epsilon_observations_v11plus:40,epsilon_observations_v11plus,epsilon,dielectric_constant,BAPJBEWLBFYGME-UHFFFAOYSA-N,methyl propenoate,C=CC(=O)OC,335.65,5.676,1,Liquid,capacitive measurement method,0.028,combined,95,0,101.325,1,pure,10.1021/je301333b,primary_thermoml_measurement,data/processed/dielectric_observations_v11plus.csv,40,159b928f800a55969963da275ed05c30ce8a19cffc48353a9c490eec68a49af9,publishable_core,thermoml_open,true
epsilon_observations_v11plus:41,epsilon_observations_v11plus,epsilon,dielectric_constant,BAPJBEWLBFYGME-UHFFFAOYSA-N,methyl propenoate,C=CC(=O)OC,338.15,5.596,1,Liquid,capacitive measurement method,0.028,combined,95,0,101.325,1,pure,10.1021/je301333b,primary_thermoml_measurement,data/processed/dielectric_observations_v11plus.csv,41,159b928f800a55969963da275ed05c30ce8a19cffc48353a9c490eec68a49af9,publishable_core,thermoml_open,true
epsilon_observations_v11plus:42,epsilon_observations_v11plus,epsilon,dielectric_constant,BBMCTIGTTCKYKF-UHFFFAOYSA-N,heptan-1-ol,CCCCCCCO,298.15,11.41,1,Liquid,Parallel plate capacitor,0.02,combined,95,0,100,1,pure,10.1021/je060248p,primary_thermoml_measurement,data/processed/dielectric_observations_v11plus.csv,42,159b928f800a55969963da275ed05c30ce8a19cffc48353a9c490eec68a49af9,publishable_core,thermoml_open,true
epsilon_observations_v11plus:43,epsilon_observations_v11plus,epsilon,dielectric_constant,BBMCTIGTTCKYKF-UHFFFAOYSA-N,heptan-1-ol,CCCCCCCO,298.15,11.92,1,Liquid,Parallel plate capacitor,0.02,combined,95,0,50000,1,pure,10.1021/je060248p,primary_thermoml_measurement,data/processed/dielectric_observations_v11plus.csv,43,159b928f800a55969963da275ed05c30ce8a19cffc48353a9c490eec68a49af9,publishable_core,thermoml_open,true
epsilon_observations_v11plus:44,epsilon_observations_v11plus,epsilon,dielectric_constant,BBMCTIGTTCKYKF-UHFFFAOYSA-N,heptan-1-ol,CCCCCCCO,298.15,12.32,1,Liquid,Parallel plate capacitor,0.03,combined,95,0,100000,1,pure,10.1021/je060248p,primary_thermoml_measurement,data/processed/dielectric_observations_v11plus.csv,44,159b928f800a55969963da275ed05c30ce8a19cffc48353a9c490eec68a49af9,publishable_core,thermoml_open,true
epsilon_observations_v11plus:45,epsilon_observations_v11plus,epsilon,dielectric_constant,BBMCTIGTTCKYKF-UHFFFAOYSA-N,heptan-1-ol,CCCCCCCO,298.15,12.65,1,Liquid,Parallel plate capacitor,0.03,combined,95,0,150000,1,pure,10.1021/je060248p,primary_thermoml_measurement,data/processed/dielectric_observations_v11plus.csv,45,159b928f800a55969963da275ed05c30ce8a19cffc48353a9c490eec68a49af9,publishable_core,thermoml_open,true
epsilon_observations_v11plus:46,epsilon_observations_v11plus,epsilon,dielectric_constant,BBMCTIGTTCKYKF-UHFFFAOYSA-N,heptan-1-ol,CCCCCCCO,298.15,12.95,1,Liquid,Parallel plate capacitor,0.03,combined,95,0,200000,1,pure,10.1021/je060248p,primary_thermoml_measurement,data/processed/dielectric_observations_v11plus.csv,46,159b928f800a55969963da275ed05c30ce8a19cffc48353a9c490eec68a49af9,publishable_core,thermoml_open,true
epsilon_observations_v11plus:47,epsilon_observations_v11plus,epsilon,dielectric_constant,BBMCTIGTTCKYKF-UHFFFAOYSA-N,heptan-1-ol,CCCCCCCO,298.15,13.21,1,Liquid,Parallel plate capacitor,0.03,combined,95,0,250000,1,pure,10.1021/je060248p,primary_thermoml_measurement,data/processed/dielectric_observations_v11plus.csv,47,159b928f800a55969963da275ed05c30ce8a19cffc48353a9c490eec68a49af9,publishable_core,thermoml_open,true
epsilon_observations_v11plus:48,epsilon_observations_v11plus,epsilon,dielectric_constant,BBMCTIGTTCKYKF-UHFFFAOYSA-N,heptan-1-ol,CCCCCCCO,298.15,13.45,1,Liquid,Parallel plate capacitor,0.03,combined,95,0,300000,1,pure,10.1021/je060248p,primary_thermoml_measurement,data/processed/dielectric_observations_v11plus.csv,48,159b928f800a55969963da275ed05c30ce8a19cffc48353a9c490eec68a49af9,publishable_core,thermoml_open,true
epsilon_observations_v11plus:49,epsilon_observations_v11plus,epsilon,dielectric_constant,BDERNNFJNOPAEC-UHFFFAOYSA-N,propan-1-ol,CCCO,288.15,21.87,1,Liquid,OTHER::sMethod:dielectrometer,0.06,combined,95,0,101,1,pure,10.1021/je800593p,primary_thermoml_measurement,data/processed/dielectric_observations_v11plus.csv,49,159b928f800a55969963da275ed05c30ce8a19cffc48353a9c490eec68a49af9,publishable_core,thermoml_open,true
epsilon_observations_v11plus:50,epsilon_observations_v11plus,epsilon,dielectric_constant,BDERNNFJNOPAEC-UHFFFAOYSA-N,propan-1-ol,CCCO,293.15,21.15,1,Liquid,OTHER::sMethod:dielectrometer,0.06,combined,95,0,101,1,pure,10.1021/je800593p,primary_thermoml_measurement,data/processed/dielectric_observations_v11plus.csv,50,159b928f800a55969963da275ed05c30ce8a19cffc48353a9c490eec68a49af9,publishable_core,thermoml_open,true
epsilon_observations_v11plus:51,epsilon_observations_v11plus,epsilon,dielectric_constant,BDERNNFJNOPAEC-UHFFFAOYSA-N,propan-1-ol,CCCO,298,21.3,1,Liquid,PNA-N5227A Microwave Network Analyzer,2.3,combined,95,0,101,1,pure,10.1016/j.fluid.2013.12.014,primary_thermoml_measurement,data/processed/dielectric_observations_v11plus.csv,51,159b928f800a55969963da275ed05c30ce8a19cffc48353a9c490eec68a49af9,publishable_core,thermoml_open,true
epsilon_observations_v11plus:52,epsilon_observations_v11plus,epsilon,dielectric_constant,BDERNNFJNOPAEC-UHFFFAOYSA-N,propan-1-ol,CCCO,298.15,20.45,1,Liquid,Parallel plate capacitor,0.04,combined,95,0,100,1,pure,10.1021/je060248p,primary_thermoml_measurement,data/processed/dielectric_observations_v11plus.csv,52,159b928f800a55969963da275ed05c30ce8a19cffc48353a9c490eec68a49af9,publishable_core,thermoml_open,true
epsilon_observations_v11plus:53,epsilon_observations_v11plus,epsilon,dielectric_constant,BDERNNFJNOPAEC-UHFFFAOYSA-N,propan-1-ol,CCCO,298.15,20.45,1,Liquid,OTHER::sMethod:dielectrometer,0.06,combined,95,0,101,1,pure,10.1021/je800593p,primary_thermoml_measurement,data/processed/dielectric_observations_v11plus.csv,53,159b928f800a55969963da275ed05c30ce8a19cffc48353a9c490eec68a49af9,publishable_core,thermoml_open,true
epsilon_observations_v11plus:54,epsilon_observations_v11plus,epsilon,dielectric_constant,BDERNNFJNOPAEC-UHFFFAOYSA-N,propan-1-ol,CCCO,298.15,21.3,1,Liquid,Parallel plate capacitor,0.04,combined,95,0,50000,1,pure,10.1021/je060248p,primary_thermoml_measurement,data/processed/dielectric_observations_v11plus.csv,54,159b928f800a55969963da275ed05c30ce8a19cffc48353a9c490eec68a49af9,publishable_core,thermoml_open,true
epsilon_observations_v11plus:55,epsilon_observations_v11plus,epsilon,dielectric_constant,BDERNNFJNOPAEC-UHFFFAOYSA-N,propan-1-ol,CCCO,298.15,21.98,1,Liquid,Parallel plate capacitor,0.04,combined,95,0,100000,1,pure,10.1021/je060248p,primary_thermoml_measurement,data/processed/dielectric_observations_v11plus.csv,55,159b928f800a55969963da275ed05c30ce8a19cffc48353a9c490eec68a49af9,publishable_core,thermoml_open,true
epsilon_observations_v11plus:56,epsilon_observations_v11plus,epsilon,dielectric_constant,BDERNNFJNOPAEC-UHFFFAOYSA-N,propan-1-ol,CCCO,298.15,22.55,1,Liquid,Parallel plate capacitor,0.05,combined,95,0,150000,1,pure,10.1021/je060248p,primary_thermoml_measurement,data/processed/dielectric_observations_v11plus.csv,56,159b928f800a55969963da275ed05c30ce8a19cffc48353a9c490eec68a49af9,publishable_core,thermoml_open,true
epsilon_observations_v11plus:57,epsilon_observations_v11plus,epsilon,dielectric_constant,BDERNNFJNOPAEC-UHFFFAOYSA-N,propan-1-ol,CCCO,298.15,23.05,1,Liquid,Parallel plate capacitor,0.05,combined,95,0,200000,1,pure,10.1021/je060248p,primary_thermoml_measurement,data/processed/dielectric_observations_v11plus.csv,57,159b928f800a55969963da275ed05c30ce8a19cffc48353a9c490eec68a49af9,publishable_core,thermoml_open,true
epsilon_observations_v11plus:58,epsilon_observations_v11plus,epsilon,dielectric_constant,BDERNNFJNOPAEC-UHFFFAOYSA-N,propan-1-ol,CCCO,298.15,23.5,1,Liquid,Parallel plate capacitor,0.05,combined,95,0,250000,1,pure,10.1021/je060248p,primary_thermoml_measurement,data/processed/dielectric_observations_v11plus.csv,58,159b928f800a55969963da275ed05c30ce8a19cffc48353a9c490eec68a49af9,publishable_core,thermoml_open,true
epsilon_observations_v11plus:59,epsilon_observations_v11plus,epsilon,dielectric_constant,BDERNNFJNOPAEC-UHFFFAOYSA-N,propan-1-ol,CCCO,298.15,23.91,1,Liquid,Parallel plate capacitor,0.05,combined,95,0,300000,1,pure,10.1021/je060248p,primary_thermoml_measurement,data/processed/dielectric_observations_v11plus.csv,59,159b928f800a55969963da275ed05c30ce8a19cffc48353a9c490eec68a49af9,publishable_core,thermoml_open,true
epsilon_observations_v11plus:60,epsilon_observations_v11plus,epsilon,dielectric_constant,BDERNNFJNOPAEC-UHFFFAOYSA-N,propan-1-ol,CCCO,300.15,20.678,1,Liquid,impedance analyzer,0.001,combined,95,0,101.325,1,pure,10.1016/j.jct.2011.10.028,primary_thermoml_measurement,data/processed/dielectric_observations_v11plus.csv,60,159b928f800a55969963da275ed05c30ce8a19cffc48353a9c490eec68a49af9,publishable_core,thermoml_open,true
epsilon_observations_v11plus:61,epsilon_observations_v11plus,epsilon,dielectric_constant,BDERNNFJNOPAEC-UHFFFAOYSA-N,propan-1-ol,CCCO,303,19.95,1,Liquid,Parallel plate capacitor,0.95,combined,95,0,101,1,pure,10.1016/j.tca.2013.05.022,primary_thermoml_measurement,data/processed/dielectric_observations_v11plus.csv,61,159b928f800a55969963da275ed05c30ce8a19cffc48353a9c490eec68a49af9,publishable_core,thermoml_open,true
epsilon_observations_v11plus:62,epsilon_observations_v11plus,epsilon,dielectric_constant,BDERNNFJNOPAEC-UHFFFAOYSA-N,propan-1-ol,CCCO,303.15,19.78,1,Liquid,OTHER::sMethod:dielectrometer,0.06,combined,95,0,101,1,pure,10.1021/je800593p,primary_thermoml_measurement,data/processed/dielectric_observations_v11plus.csv,62,159b928f800a55969963da275ed05c30ce8a19cffc48353a9c490eec68a49af9,publishable_core,thermoml_open,true
epsilon_observations_v11plus:63,epsilon_observations_v11plus,epsilon,dielectric_constant,BDERNNFJNOPAEC-UHFFFAOYSA-N,propan-1-ol,CCCO,308.15,19.13,1,Liquid,OTHER::sMethod:dielectrometer,0.06,combined,95,0,101,1,pure,10.1021/je800593p,primary_thermoml_measurement,data/processed/dielectric_observations_v11plus.csv,63,159b928f800a55969963da275ed05c30ce8a19cffc48353a9c490eec68a49af9,publishable_core,thermoml_open,true
epsilon_observations_v11plus:64,epsilon_observations_v11plus,epsilon,dielectric_constant,BDERNNFJNOPAEC-UHFFFAOYSA-N,propan-1-ol,CCCO,313,18.65,1,Liquid,Parallel plate capacitor,0.95,combined,95,0,101,1,pure,10.1016/j.tca.2013.05.022,primary_thermoml_measurement,data/processed/dielectric_observations_v11plus.csv,64,159b928f800a55969963da275ed05c30ce8a19cffc48353a9c490eec68a49af9,publishable_core,thermoml_open,true
epsilon_observations_v11plus:65,epsilon_observations_v11plus,epsilon,dielectric_constant,BDERNNFJNOPAEC-UHFFFAOYSA-N,propan-1-ol,CCCO,323,17.82,1,Liquid,Parallel plate capacitor,0.95,combined,95,0,101,1,pure,10.1016/j.tca.2013.05.022,primary_thermoml_measurement,data/processed/dielectric_observations_v11plus.csv,65,159b928f800a55969963da275ed05c30ce8a19cffc48353a9c490eec68a49af9,publishable_core,thermoml_open,true
epsilon_observations_v11plus:66,epsilon_observations_v11plus,epsilon,dielectric_constant,BGTOWKSIORTVQH-UHFFFAOYSA-N,cyclopentanone,O=C1CCCC1,243.15,15.66,1,Liquid,Parallel plate capacitor,0.04,combined,95,0,101.325,1,pure,10.1021/je200682t,primary_thermoml_measurement,data/processed/dielectric_observations_v11plus.csv,66,159b928f800a55969963da275ed05c30ce8a19cffc48353a9c490eec68a49af9,publishable_core,thermoml_open,true
epsilon_observations_v11plus:67,epsilon_observations_v11plus,epsilon,dielectric_constant,BGTOWKSIORTVQH-UHFFFAOYSA-N,cyclopentanone,O=C1CCCC1,245.65,15.56,1,Liquid,Parallel plate capacitor,0.04,combined,95,0,101.325,1,pure,10.1021/je200682t,primary_thermoml_measurement,data/processed/dielectric_observations_v11plus.csv,67,159b928f800a55969963da275ed05c30ce8a19cffc48353a9c490eec68a49af9,publishable_core,thermoml_open,true
epsilon_observations_v11plus:68,epsilon_observations_v11plus,epsilon,dielectric_constant,BGTOWKSIORTVQH-UHFFFAOYSA-N,cyclopentanone,O=C1CCCC1,248.15,15.46,1,Liquid,Parallel plate capacitor,0.04,combined,95,0,101.325,1,pure,10.1021/je200682t,primary_thermoml_measurement,data/processed/dielectric_observations_v11plus.csv,68,159b928f800a55969963da275ed05c30ce8a19cffc48353a9c490eec68a49af9,publishable_core,thermoml_open,true
epsilon_observations_v11plus:69,epsilon_observations_v11plus,epsilon,dielectric_constant,BGTOWKSIORTVQH-UHFFFAOYSA-N,cyclopentanone,O=C1CCCC1,250.65,15.36,1,Liquid,Parallel plate capacitor,0.04,combined,95,0,101.325,1,pure,10.1021/je200682t,primary_thermoml_measurement,data/processed/dielectric_observations_v11plus.csv,69,159b928f800a55969963da275ed05c30ce8a19cffc48353a9c490eec68a49af9,publishable_core,thermoml_open,true
epsilon_observations_v11plus:70,epsilon_observations_v11plus,epsilon,dielectric_constant,BGTOWKSIORTVQH-UHFFFAOYSA-N,cyclopentanone,O=C1CCCC1,253.15,15.26,1,Liquid,Parallel plate capacitor,0.04,combined,95,0,101.325,1,pure,10.1021/je200682t,primary_thermoml_measurement,data/processed/dielectric_observations_v11plus.csv,70,159b928f800a55969963da275ed05c30ce8a19cffc48353a9c490eec68a49af9,publishable_core,thermoml_open,true
epsilon_observations_v11plus:71,epsilon_observations_v11plus,epsilon,dielectric_constant,BGTOWKSIORTVQH-UHFFFAOYSA-N,cyclopentanone,O=C1CCCC1,255.65,15.15,1,Liquid,Parallel plate capacitor,0.04,combined,95,0,101.325,1,pure,10.1021/je200682t,primary_thermoml_measurement,data/processed/dielectric_observations_v11plus.csv,71,159b928f800a55969963da275ed05c30ce8a19cffc48353a9c490eec68a49af9,publishable_core,thermoml_open,true
epsilon_observations_v11plus:72,epsilon_observations_v11plus,epsilon,dielectric_constant,BGTOWKSIORTVQH-UHFFFAOYSA-N,cyclopentanone,O=C1CCCC1,258.15,15.05,1,Liquid,Parallel plate capacitor,0.04,combined,95,0,101.325,1,pure,10.1021/je200682t,primary_thermoml_measurement,data/processed/dielectric_observations_v11plus.csv,72,159b928f800a55969963da275ed05c30ce8a19cffc48353a9c490eec68a49af9,publishable_core,thermoml_open,true
epsilon_observations_v11plus:73,epsilon_observations_v11plus,epsilon,dielectric_constant,BGTOWKSIORTVQH-UHFFFAOYSA-N,cyclopentanone,O=C1CCCC1,260.65,14.95,1,Liquid,Parallel plate capacitor,0.04,combined,95,0,101.325,1,pure,10.1021/je200682t,primary_thermoml_measurement,data/processed/dielectric_observations_v11plus.csv,73,159b928f800a55969963da275ed05c30ce8a19cffc48353a9c490eec68a49af9,publishable_core,thermoml_open,true
epsilon_observations_v11plus:74,epsilon_observations_v11plus,epsilon,dielectric_constant,BGTOWKSIORTVQH-UHFFFAOYSA-N,cyclopentanone,O=C1CCCC1,263.15,14.85,1,Liquid,Parallel plate capacitor,0.04,combined,95,0,101.325,1,pure,10.1021/je200682t,primary_thermoml_measurement,data/processed/dielectric_observations_v11plus.csv,74,159b928f800a55969963da275ed05c30ce8a19cffc48353a9c490eec68a49af9,publishable_core,thermoml_open,true
epsilon_observations_v11plus:75,epsilon_observations_v11plus,epsilon,dielectric_constant,BGTOWKSIORTVQH-UHFFFAOYSA-N,cyclopentanone,O=C1CCCC1,265.65,14.75,1,Liquid,Parallel plate capacitor,0.04,combined,95,0,101.325,1,pure,10.1021/je200682t,primary_thermoml_measurement,data/processed/dielectric_observations_v11plus.csv,75,159b928f800a55969963da275ed05c30ce8a19cffc48353a9c490eec68a49af9,publishable_core,thermoml_open,true
epsilon_observations_v11plus:76,epsilon_observations_v11plus,epsilon,dielectric_constant,BGTOWKSIORTVQH-UHFFFAOYSA-N,cyclopentanone,O=C1CCCC1,268.15,14.65,1,Liquid,Parallel plate capacitor,0.04,combined,95,0,101.325,1,pure,10.1021/je200682t,primary_thermoml_measurement,data/processed/dielectric_observations_v11plus.csv,76,159b928f800a55969963da275ed05c30ce8a19cffc48353a9c490eec68a49af9,publishable_core,thermoml_open,true
epsilon_observations_v11plus:77,epsilon_observations_v11plus,epsilon,dielectric_constant,BGTOWKSIORTVQH-UHFFFAOYSA-N,cyclopentanone,O=C1CCCC1,270.65,14.55,1,Liquid,Parallel plate capacitor,0.04,combined,95,0,101.325,1,pure,10.1021/je200682t,primary_thermoml_measurement,data/processed/dielectric_observations_v11plus.csv,77,159b928f800a55969963da275ed05c30ce8a19cffc48353a9c490eec68a49af9,publishable_core,thermoml_open,true
epsilon_observations_v11plus:78,epsilon_observations_v11plus,epsilon,dielectric_constant,BGTOWKSIORTVQH-UHFFFAOYSA-N,cyclopentanone,O=C1CCCC1,273.15,14.45,1,Liquid,Parallel plate capacitor,0.04,combined,95,0,101.325,1,pure,10.1021/je200682t,primary_thermoml_measurement,data/processed/dielectric_observations_v11plus.csv,78,159b928f800a55969963da275ed05c30ce8a19cffc48353a9c490eec68a49af9,publishable_core,thermoml_open,true
epsilon_observations_v11plus:79,epsilon_observations_v11plus,epsilon,dielectric_constant,BGTOWKSIORTVQH-UHFFFAOYSA-N,cyclopentanone,O=C1CCCC1,275.65,14.35,1,Liquid,Parallel plate capacitor,0.04,combined,95,0,101.325,1,pure,10.1021/je200682t,primary_thermoml_measurement,data/processed/dielectric_observations_v11plus.csv,79,159b928f800a55969963da275ed05c30ce8a19cffc48353a9c490eec68a49af9,publishable_core,thermoml_open,true
epsilon_observations_v11plus:80,epsilon_observations_v11plus,epsilon,dielectric_constant,BGTOWKSIORTVQH-UHFFFAOYSA-N,cyclopentanone,O=C1CCCC1,278.15,14.25,1,Liquid,Parallel plate capacitor,0.04,combined,95,0,101.325,1,pure,10.1021/je200682t,primary_thermoml_measurement,data/processed/dielectric_observations_v11plus.csv,80,159b928f800a55969963da275ed05c30ce8a19cffc48353a9c490eec68a49af9,publishable_core,thermoml_open,true
epsilon_observations_v11plus:81,epsilon_observations_v11plus,epsilon,dielectric_constant,BGTOWKSIORTVQH-UHFFFAOYSA-N,cyclopentanone,O=C1CCCC1,280.65,14.15,1,Liquid,Parallel plate capacitor,0.04,combined,95,0,101.325,1,pure,10.1021/je200682t,primary_thermoml_measurement,data/processed/dielectric_observations_v11plus.csv,81,159b928f800a55969963da275ed05c30ce8a19cffc48353a9c490eec68a49af9,publishable_core,thermoml_open,true
epsilon_observations_v11plus:82,epsilon_observations_v11plus,epsilon,dielectric_constant,BGTOWKSIORTVQH-UHFFFAOYSA-N,cyclopentanone,O=C1CCCC1,283.15,14.06,1,Liquid,Parallel plate capacitor,0.04,combined,95,0,101.325,1,pure,10.1021/je200682t,primary_thermoml_measurement,data/processed/dielectric_observations_v11plus.csv,82,159b928f800a55969963da275ed05c30ce8a19cffc48353a9c490eec68a49af9,publishable_core,thermoml_open,true
epsilon_observations_v11plus:83,epsilon_observations_v11plus,epsilon,dielectric_constant,BGTOWKSIORTVQH-UHFFFAOYSA-N,cyclopentanone,O=C1CCCC1,285.65,13.96,1,Liquid,Parallel plate capacitor,0.04,combined,95,0,101.325,1,pure,10.1021/je200682t,primary_thermoml_measurement,data/processed/dielectric_observations_v11plus.csv,83,159b928f800a55969963da275ed05c30ce8a19cffc48353a9c490eec68a49af9,publishable_core,thermoml_open,true
epsilon_observations_v11plus:84,epsilon_observations_v11plus,epsilon,dielectric_constant,BGTOWKSIORTVQH-UHFFFAOYSA-N,cyclopentanone,O=C1CCCC1,288.15,13.86,1,Liquid,Parallel plate capacitor,0.04,combined,95,0,101.325,1,pure,10.1021/je200682t,primary_thermoml_measurement,data/processed/dielectric_observations_v11plus.csv,84,159b928f800a55969963da275ed05c30ce8a19cffc48353a9c490eec68a49af9,publishable_core,thermoml_open,true
epsilon_observations_v11plus:85,epsilon_observations_v11plus,epsilon,dielectric_constant,BGTOWKSIORTVQH-UHFFFAOYSA-N,cyclopentanone,O=C1CCCC1,290.65,13.77,1,Liquid,Parallel plate capacitor,0.04,combined,95,0,101.325,1,pure,10.1021/je200682t,primary_thermoml_measurement,data/processed/dielectric_observations_v11plus.csv,85,159b928f800a55969963da275ed05c30ce8a19cffc48353a9c490eec68a49af9,publishable_core,thermoml_open,true
epsilon_observations_v11plus:86,epsilon_observations_v11plus,epsilon,dielectric_constant,BGTOWKSIORTVQH-UHFFFAOYSA-N,cyclopentanone,O=C1CCCC1,293.15,13.67,1,Liquid,Parallel plate capacitor,0.04,combined,95,0,101.325,1,pure,10.1021/je200682t,primary_thermoml_measurement,data/processed/dielectric_observations_v11plus.csv,86,159b928f800a55969963da275ed05c30ce8a19cffc48353a9c490eec68a49af9,publishable_core,thermoml_open,true
epsilon_observations_v11plus:87,epsilon_observations_v11plus,epsilon,dielectric_constant,BGTOWKSIORTVQH-UHFFFAOYSA-N,cyclopentanone,O=C1CCCC1,295.65,13.58,1,Liquid,Parallel plate capacitor,0.04,combined,95,0,101.325,1,pure,10.1021/je200682t,primary_thermoml_measurement,data/processed/dielectric_observations_v11plus.csv,87,159b928f800a55969963da275ed05c30ce8a19cffc48353a9c490eec68a49af9,publishable_core,thermoml_open,true
epsilon_observations_v11plus:88,epsilon_observations_v11plus,epsilon,dielectric_constant,BGTOWKSIORTVQH-UHFFFAOYSA-N,cyclopentanone,O=C1CCCC1,298.15,13.49,1,Liquid,Parallel plate capacitor,0.04,combined,95,0,101.325,1,pure,10.1021/je200682t,primary_thermoml_measurement,data/processed/dielectric_observations_v11plus.csv,88,159b928f800a55969963da275ed05c30ce8a19cffc48353a9c490eec68a49af9,publishable_core,thermoml_open,true
epsilon_observations_v11plus:89,epsilon_observations_v11plus,epsilon,dielectric_constant,BGTOWKSIORTVQH-UHFFFAOYSA-N,cyclopentanone,O=C1CCCC1,298.15,13.52,1,Liquid,Coaxial cylinder capacitor,0.63,combined,95,0,101.3,1,pure,10.1021/acs.jced.8b00755,primary_thermoml_measurement,data/processed/dielectric_observations_v11plus.csv,89,159b928f800a55969963da275ed05c30ce8a19cffc48353a9c490eec68a49af9,publishable_core,thermoml_open,true
epsilon_observations_v11plus:90,epsilon_observations_v11plus,epsilon,dielectric_constant,BGTOWKSIORTVQH-UHFFFAOYSA-N,cyclopentanone,O=C1CCCC1,300.65,13.39,1,Liquid,Parallel plate capacitor,0.04,combined,95,0,101.325,1,pure,10.1021/je200682t,primary_thermoml_measurement,data/processed/dielectric_observations_v11plus.csv,90,159b928f800a55969963da275ed05c30ce8a19cffc48353a9c490eec68a49af9,publishable_core,thermoml_open,true
epsilon_observations_v11plus:91,epsilon_observations_v11plus,epsilon,dielectric_constant,BGTOWKSIORTVQH-UHFFFAOYSA-N,cyclopentanone,O=C1CCCC1,303.15,13.3,1,Liquid,Parallel plate capacitor,0.04,combined,95,0,101.325,1,pure,10.1021/je200682t,primary_thermoml_measurement,data/processed/dielectric_observations_v11plus.csv,91,159b928f800a55969963da275ed05c30ce8a19cffc48353a9c490eec68a49af9,publishable_core,thermoml_open,true
epsilon_observations_v11plus:92,epsilon_observations_v11plus,epsilon,dielectric_constant,BGTOWKSIORTVQH-UHFFFAOYSA-N,cyclopentanone,O=C1CCCC1,305.65,13.22,1,Liquid,Parallel plate capacitor,0.04,combined,95,0,101.325,1,pure,10.1021/je200682t,primary_thermoml_measurement,data/processed/dielectric_observations_v11plus.csv,92,159b928f800a55969963da275ed05c30ce8a19cffc48353a9c490eec68a49af9,publishable_core,thermoml_open,true
