Repository: LittleAlety/electrolyte-solvent-dielectric-ml

# 电解液溶剂筛选：可审计的多通道机器学习管线

> **2026-11-28 · PLAN B 生产失败诊断**：[根因分析](outputs/b750_completion/failure_diagnostics/FAILURE_ANALYSIS.md) · [执行报告](outputs/b750_completion/COMPLETION_REPORT.md)。214条测试通过；38/67合格，剩余21个几何步数耗尽、1个超时中断、7个从未启动。首轮5个续算全部合格，当前状态 BLOCKED_NEEDS_SUBMISSION。历史目标泄漏、方法错标、CM截断和点级CI解释已由[科学更正](outputs/b750_completion/scientific_errata.json)取代。

> An auditable, pre-registered machine-learning pipeline for electrolyte-solvent
> screening: static permittivity (epsilon), viscosity (eta), the orbital window
> (HOMO / LUMO), and redox potential - with a frozen main scoreboard, a shot ledger,
> and every negative result retained rather than routed around.

File: data/processed/dielectric_observations_v11.csv (part 2 of 16)
inchikey,name,smiles,T_K,epsilon,epsilon_unit,uncertainty_expanded,uncertainty_standard,uncertainty_kind,confidence_level,phase,method,property_family,property_name,frequency_mhz,pressure_kpa,source_doi,source_file,source_file_sha256,source_row_index,dataset_number,component_count,in_roster,model_ready,temperature_band,roster_T_K,roster_dielectric,duplicate_observation_count,distinct_values_at_temperature,multiple_values_at_temperature
BMRWNKZVCUKKSR-UHFFFAOYSA-N,"1,2-butanediol",CCC(O)CO,298.2,22.143,,0.037,,combined,95,Liquid,Parallel plate capacitor,zero_frequency,Relative permittivity at zero frequency,0,101.325,10.1016/j.jct.2011.07.021,data/raw/thermoml/10.1016__j.jct.2011.07.021-b960d527f398.xml,6bba0fe8b1a4dbfd0d27aadeb4b360739d7a111d8eec00f38d76640e1fa84da0,2276,5,1,true,true,room_temperature,298.2,22.143,1,1,false
BMRWNKZVCUKKSR-UHFFFAOYSA-N,"1,2-butanediol",CCC(O)CO,308.2,20.365,,0.036,,combined,95,Liquid,Parallel plate capacitor,zero_frequency,Relative permittivity at zero frequency,0,101.325,10.1016/j.jct.2011.07.021,data/raw/thermoml/10.1016__j.jct.2011.07.021-b960d527f398.xml,6bba0fe8b1a4dbfd0d27aadeb4b360739d7a111d8eec00f38d76640e1fa84da0,2277,5,1,true,true,outside_declared_window,298.2,22.143,1,1,false
BMRWNKZVCUKKSR-UHFFFAOYSA-N,"1,2-butanediol",CCC(O)CO,318.2,18.661,,0.036,,combined,95,Liquid,Parallel plate capacitor,zero_frequency,Relative permittivity at zero frequency,0,101.325,10.1016/j.jct.2011.07.021,data/raw/thermoml/10.1016__j.jct.2011.07.021-b960d527f398.xml,6bba0fe8b1a4dbfd0d27aadeb4b360739d7a111d8eec00f38d76640e1fa84da0,2278,5,1,true,true,extended_temperature,298.2,22.143,1,1,false
BTANRVKWQNVYAZ-UHFFFAOYSA-N,butan-2-ol,CCC(C)O,288.15,18.47,,0.06,,combined,95,Liquid,Dielectrometer,zero_frequency,Relative permittivity at zero frequency,0,100,10.1021/je3007666,data/raw/thermoml/10.1021__je3007666-99db3d8c52e4.xml,e28a6bb3a1bf70398d0e7aef0d3fb7c21b10665ee2901575db95ca8e1bd6d531,7433,3,1,true,true,outside_declared_window,298.15,16.6,1,1,false
BTANRVKWQNVYAZ-UHFFFAOYSA-N,butan-2-ol,CCC(C)O,288.15,18.47,,0.06,,combined,95,Liquid,OTHER::sMethod:dielectrometer,zero_frequency,Relative permittivity at zero frequency,0,101,10.1021/je800593p,data/raw/thermoml/10.1021__je800593p-d60e4d9358be.xml,e9f3dac230c9ffcd6d5546776eab6dd94af3495c65b63492855e9119e6dd22ce,10046,21,1,true,true,outside_declared_window,298.15,16.6,1,1,false
BTANRVKWQNVYAZ-UHFFFAOYSA-N,butan-2-ol,CCC(C)O,293.15,17.51,,0.06,,combined,95,Liquid,Dielectrometer,zero_frequency,Relative permittivity at zero frequency,0,100,10.1021/je3007666,data/raw/thermoml/10.1021__je3007666-99db3d8c52e4.xml,e28a6bb3a1bf70398d0e7aef0d3fb7c21b10665ee2901575db95ca8e1bd6d531,7434,3,1,true,true,room_temperature,298.15,16.6,1,1,false
BTANRVKWQNVYAZ-UHFFFAOYSA-N,butan-2-ol,CCC(C)O,293.15,17.51,,0.06,,combined,95,Liquid,OTHER::sMethod:dielectrometer,zero_frequency,Relative permittivity at zero frequency,0,101,10.1021/je800593p,data/raw/thermoml/10.1021__je800593p-d60e4d9358be.xml,e9f3dac230c9ffcd6d5546776eab6dd94af3495c65b63492855e9119e6dd22ce,10047,21,1,true,true,room_temperature,298.15,16.6,1,1,false
BTANRVKWQNVYAZ-UHFFFAOYSA-N,butan-2-ol,CCC(C)O,293.15,17.51,,0.06,,combined,95,Liquid,Dekameter,zero_frequency,Relative permittivity at zero frequency,0,101,10.1021/je900503p,data/raw/thermoml/10.1021__je900503p-c4927a582b2b.xml,bf9680cc2c3bfba58e1c4dd17ea6a0329e835375459beccbe561851b5f878ff7,11382,5,1,true,true,room_temperature,298.15,16.6,1,1,false
BTANRVKWQNVYAZ-UHFFFAOYSA-N,butan-2-ol,CCC(C)O,298,17.6,,1.9,,combined,95,Liquid,PNA-N5227A Microwave Network Analyzer,zero_frequency,Relative permittivity at zero frequency,0,101,10.1016/j.fluid.2013.12.014,data/raw/thermoml/10.1016__j.fluid.2013.12.014-a221979bacde.xml,c4c7a9f8b01fa908b86b9071d19cb60d43e8e3fbb64f5fee0ec358a6dd9a882f,517,7,1,true,true,room_temperature,298.15,16.6,1,1,false
BTANRVKWQNVYAZ-UHFFFAOYSA-N,butan-2-ol,CCC(C)O,298.15,16.58,,0.06,,combined,95,Liquid,Dekameter,zero_frequency,Relative permittivity at zero frequency,0,101,10.1021/je900503p,data/raw/thermoml/10.1021__je900503p-c4927a582b2b.xml,bf9680cc2c3bfba58e1c4dd17ea6a0329e835375459beccbe561851b5f878ff7,11383,5,1,true,true,room_temperature,298.15,16.6,1,2,true
BTANRVKWQNVYAZ-UHFFFAOYSA-N,butan-2-ol,CCC(C)O,298.15,16.6,,0.06,,combined,95,Liquid,Dielectrometer,zero_frequency,Relative permittivity at zero frequency,0,100,10.1021/je3007666,data/raw/thermoml/10.1021__je3007666-99db3d8c52e4.xml,e28a6bb3a1bf70398d0e7aef0d3fb7c21b10665ee2901575db95ca8e1bd6d531,7435,3,1,true,true,room_temperature,298.15,16.6,1,2,true
BTANRVKWQNVYAZ-UHFFFAOYSA-N,butan-2-ol,CCC(C)O,298.15,16.6,,0.06,,combined,95,Liquid,OTHER::sMethod:dielectrometer,zero_frequency,Relative permittivity at zero frequency,0,101,10.1021/je800593p,data/raw/thermoml/10.1021__je800593p-d60e4d9358be.xml,e9f3dac230c9ffcd6d5546776eab6dd94af3495c65b63492855e9119e6dd22ce,10048,21,1,true,true,room_temperature,298.15,16.6,1,2,true
BTANRVKWQNVYAZ-UHFFFAOYSA-N,butan-2-ol,CCC(C)O,303.15,15.75,,0.06,,combined,95,Liquid,Dielectrometer,zero_frequency,Relative permittivity at zero frequency,0,100,10.1021/je3007666,data/raw/thermoml/10.1021__je3007666-99db3d8c52e4.xml,e28a6bb3a1bf70398d0e7aef0d3fb7c21b10665ee2901575db95ca8e1bd6d531,7436,3,1,true,true,room_temperature,298.15,16.6,1,1,false
BTANRVKWQNVYAZ-UHFFFAOYSA-N,butan-2-ol,CCC(C)O,303.15,15.75,,0.06,,combined,95,Liquid,OTHER::sMethod:dielectrometer,zero_frequency,Relative permittivity at zero frequency,0,101,10.1021/je800593p,data/raw/thermoml/10.1021__je800593p-d60e4d9358be.xml,e9f3dac230c9ffcd6d5546776eab6dd94af3495c65b63492855e9119e6dd22ce,10049,21,1,true,true,room_temperature,298.15,16.6,1,1,false
BTANRVKWQNVYAZ-UHFFFAOYSA-N,butan-2-ol,CCC(C)O,303.15,15.75,,0.06,,combined,95,Liquid,Dekameter,zero_frequency,Relative permittivity at zero frequency,0,101,10.1021/je900503p,data/raw/thermoml/10.1021__je900503p-c4927a582b2b.xml,bf9680cc2c3bfba58e1c4dd17ea6a0329e835375459beccbe561851b5f878ff7,11384,5,1,true,true,room_temperature,298.15,16.6,1,1,false
BTANRVKWQNVYAZ-UHFFFAOYSA-N,butan-2-ol,CCC(C)O,308.15,14.94,,0.06,,combined,95,Liquid,Dielectrometer,zero_frequency,Relative permittivity at zero frequency,0,100,10.1021/je3007666,data/raw/thermoml/10.1021__je3007666-99db3d8c52e4.xml,e28a6bb3a1bf70398d0e7aef0d3fb7c21b10665ee2901575db95ca8e1bd6d531,7437,3,1,true,true,outside_declared_window,298.15,16.6,1,1,false
BTANRVKWQNVYAZ-UHFFFAOYSA-N,butan-2-ol,CCC(C)O,308.15,14.94,,0.06,,combined,95,Liquid,OTHER::sMethod:dielectrometer,zero_frequency,Relative permittivity at zero frequency,0,101,10.1021/je800593p,data/raw/thermoml/10.1021__je800593p-d60e4d9358be.xml,e9f3dac230c9ffcd6d5546776eab6dd94af3495c65b63492855e9119e6dd22ce,10050,21,1,true,true,outside_declared_window,298.15,16.6,1,1,false
BTANRVKWQNVYAZ-UHFFFAOYSA-N,butan-2-ol,CCC(C)O,313.15,14.44,,0.06,,combined,95,Liquid,Dekameter,zero_frequency,Relative permittivity at zero frequency,0,101,10.1021/je900503p,data/raw/thermoml/10.1021__je900503p-c4927a582b2b.xml,bf9680cc2c3bfba58e1c4dd17ea6a0329e835375459beccbe561851b5f878ff7,11385,5,1,true,true,extended_temperature,298.15,16.6,1,1,false
BTGRAWJCKBQKAO-UHFFFAOYSA-N,hexanedinitrile,N#CCCCCC#N,278.15,34.7,,0.1,,combined,95,Liquid,impedance/gain phase analyzer,zero_frequency,Relative permittivity at zero frequency,0,101.325,10.1021/je300958c,data/raw/thermoml/10.1021__je300958c-3ec2399ba91a.xml,9c3a2f8c4017b916a6e7eb2a5957de40bbfa4556eb7d6bcbba3fa33aa3d06080,8121,3,1,true,true,outside_declared_window,298.15,32.12,1,1,false
BTGRAWJCKBQKAO-UHFFFAOYSA-N,hexanedinitrile,N#CCCCCC#N,280.65,34.35,,0.1,,combined,95,Liquid,impedance/gain phase analyzer,zero_frequency,Relative permittivity at zero frequency,0,101.325,10.1021/je300958c,data/raw/thermoml/10.1021__je300958c-3ec2399ba91a.xml,9c3a2f8c4017b916a6e7eb2a5957de40bbfa4556eb7d6bcbba3fa33aa3d06080,8122,3,1,true,true,outside_declared_window,298.15,32.12,1,1,false
BTGRAWJCKBQKAO-UHFFFAOYSA-N,hexanedinitrile,N#CCCCCC#N,283.15,34.01,,0.1,,combined,95,Liquid,impedance/gain phase analyzer,zero_frequency,Relative permittivity at zero frequency,0,101.325,10.1021/je300958c,data/raw/thermoml/10.1021__je300958c-3ec2399ba91a.xml,9c3a2f8c4017b916a6e7eb2a5957de40bbfa4556eb7d6bcbba3fa33aa3d06080,8123,3,1,true,true,outside_declared_window,298.15,32.12,1,1,false
BTGRAWJCKBQKAO-UHFFFAOYSA-N,hexanedinitrile,N#CCCCCC#N,285.65,33.67,,0.1,,combined,95,Liquid,impedance/gain phase analyzer,zero_frequency,Relative permittivity at zero frequency,0,101.325,10.1021/je300958c,data/raw/thermoml/10.1021__je300958c-3ec2399ba91a.xml,9c3a2f8c4017b916a6e7eb2a5957de40bbfa4556eb7d6bcbba3fa33aa3d06080,8124,3,1,true,true,outside_declared_window,298.15,32.12,1,1,false
BTGRAWJCKBQKAO-UHFFFAOYSA-N,hexanedinitrile,N#CCCCCC#N,288.15,33.36,,0.1,,combined,95,Liquid,impedance/gain phase analyzer,zero_frequency,Relative permittivity at zero frequency,0,101.325,10.1021/je300958c,data/raw/thermoml/10.1021__je300958c-3ec2399ba91a.xml,9c3a2f8c4017b916a6e7eb2a5957de40bbfa4556eb7d6bcbba3fa33aa3d06080,8125,3,1,true,true,outside_declared_window,298.15,32.12,1,1,false
BTGRAWJCKBQKAO-UHFFFAOYSA-N,hexanedinitrile,N#CCCCCC#N,290.65,33.04,,0.1,,combined,95,Liquid,impedance/gain phase analyzer,zero_frequency,Relative permittivity at zero frequency,0,101.325,10.1021/je300958c,data/raw/thermoml/10.1021__je300958c-3ec2399ba91a.xml,9c3a2f8c4017b916a6e7eb2a5957de40bbfa4556eb7d6bcbba3fa33aa3d06080,8126,3,1,true,true,outside_declared_window,298.15,32.12,1,1,false
BTGRAWJCKBQKAO-UHFFFAOYSA-N,hexanedinitrile,N#CCCCCC#N,293.15,32.73,,0.1,,combined,95,Liquid,impedance/gain phase analyzer,zero_frequency,Relative permittivity at zero frequency,0,101.325,10.1021/je300958c,data/raw/thermoml/10.1021__je300958c-3ec2399ba91a.xml,9c3a2f8c4017b916a6e7eb2a5957de40bbfa4556eb7d6bcbba3fa33aa3d06080,8127,3,1,true,true,room_temperature,298.15,32.12,1,1,false
BTGRAWJCKBQKAO-UHFFFAOYSA-N,hexanedinitrile,N#CCCCCC#N,295.65,32.41,,0.1,,combined,95,Liquid,impedance/gain phase analyzer,zero_frequency,Relative permittivity at zero frequency,0,101.325,10.1021/je300958c,data/raw/thermoml/10.1021__je300958c-3ec2399ba91a.xml,9c3a2f8c4017b916a6e7eb2a5957de40bbfa4556eb7d6bcbba3fa33aa3d06080,8128,3,1,true,true,room_temperature,298.15,32.12,1,1,false
BTGRAWJCKBQKAO-UHFFFAOYSA-N,hexanedinitrile,N#CCCCCC#N,298.15,32.12,,0.1,,combined,95,Liquid,impedance/gain phase analyzer,zero_frequency,Relative permittivity at zero frequency,0,101.325,10.1021/je300958c,data/raw/thermoml/10.1021__je300958c-3ec2399ba91a.xml,9c3a2f8c4017b916a6e7eb2a5957de40bbfa4556eb7d6bcbba3fa33aa3d06080,8129,3,1,true,true,room_temperature,298.15,32.12,1,1,false
BTGRAWJCKBQKAO-UHFFFAOYSA-N,hexanedinitrile,N#CCCCCC#N,300.65,31.83,,0.1,,combined,95,Liquid,impedance/gain phase analyzer,zero_frequency,Relative permittivity at zero frequency,0,101.325,10.1021/je300958c,data/raw/thermoml/10.1021__je300958c-3ec2399ba91a.xml,9c3a2f8c4017b916a6e7eb2a5957de40bbfa4556eb7d6bcbba3fa33aa3d06080,8130,3,1,true,true,room_temperature,298.15,32.12,1,1,false
BTGRAWJCKBQKAO-UHFFFAOYSA-N,hexanedinitrile,N#CCCCCC#N,303.15,31.53,,0.1,,combined,95,Liquid,impedance/gain phase analyzer,zero_frequency,Relative permittivity at zero frequency,0,101.325,10.1021/je300958c,data/raw/thermoml/10.1021__je300958c-3ec2399ba91a.xml,9c3a2f8c4017b916a6e7eb2a5957de40bbfa4556eb7d6bcbba3fa33aa3d06080,8131,3,1,true,true,room_temperature,298.15,32.12,1,1,false
BTGRAWJCKBQKAO-UHFFFAOYSA-N,hexanedinitrile,N#CCCCCC#N,305.65,31.26,,0.1,,combined,95,Liquid,impedance/gain phase analyzer,zero_frequency,Relative permittivity at zero frequency,0,101.325,10.1021/je300958c,data/raw/thermoml/10.1021__je300958c-3ec2399ba91a.xml,9c3a2f8c4017b916a6e7eb2a5957de40bbfa4556eb7d6bcbba3fa33aa3d06080,8132,3,1,true,true,outside_declared_window,298.15,32.12,1,1,false
BTGRAWJCKBQKAO-UHFFFAOYSA-N,hexanedinitrile,N#CCCCCC#N,308.15,30.96,,0.1,,combined,95,Liquid,impedance/gain phase analyzer,zero_frequency,Relative permittivity at zero frequency,0,101.325,10.1021/je300958c,data/raw/thermoml/10.1021__je300958c-3ec2399ba91a.xml,9c3a2f8c4017b916a6e7eb2a5957de40bbfa4556eb7d6bcbba3fa33aa3d06080,8133,3,1,true,true,outside_declared_window,298.15,32.12,1,1,false
BTGRAWJCKBQKAO-UHFFFAOYSA-N,hexanedinitrile,N#CCCCCC#N,310.65,30.67,,0.1,,combined,95,Liquid,impedance/gain phase analyzer,zero_frequency,Relative permittivity at zero frequency,0,101.325,10.1021/je300958c,data/raw/thermoml/10.1021__je300958c-3ec2399ba91a.xml,9c3a2f8c4017b916a6e7eb2a5957de40bbfa4556eb7d6bcbba3fa33aa3d06080,8134,3,1,true,true,outside_declared_window,298.15,32.12,1,1,false
BTGRAWJCKBQKAO-UHFFFAOYSA-N,hexanedinitrile,N#CCCCCC#N,313.15,30.38,,0.1,,combined,95,Liquid,impedance/gain phase analyzer,zero_frequency,Relative permittivity at zero frequency,0,101.325,10.1021/je300958c,data/raw/thermoml/10.1021__je300958c-3ec2399ba91a.xml,9c3a2f8c4017b916a6e7eb2a5957de40bbfa4556eb7d6bcbba3fa33aa3d06080,8135,3,1,true,true,extended_temperature,298.15,32.12,1,1,false
BTGRAWJCKBQKAO-UHFFFAOYSA-N,hexanedinitrile,N#CCCCCC#N,315.65,30.09,,0.1,,combined,95,Liquid,impedance/gain phase analyzer,zero_frequency,Relative permittivity at zero frequency,0,101.325,10.1021/je300958c,data/raw/thermoml/10.1021__je300958c-3ec2399ba91a.xml,9c3a2f8c4017b916a6e7eb2a5957de40bbfa4556eb7d6bcbba3fa33aa3d06080,8136,3,1,true,true,extended_temperature,298.15,32.12,1,1,false
BTGRAWJCKBQKAO-UHFFFAOYSA-N,hexanedinitrile,N#CCCCCC#N,318.15,29.8,,0.1,,combined,95,Liquid,impedance/gain phase analyzer,zero_frequency,Relative permittivity at zero frequency,0,101.325,10.1021/je300958c,data/raw/thermoml/10.1021__je300958c-3ec2399ba91a.xml,9c3a2f8c4017b916a6e7eb2a5957de40bbfa4556eb7d6bcbba3fa33aa3d06080,8137,3,1,true,true,extended_temperature,298.15,32.12,1,1,false
BTGRAWJCKBQKAO-UHFFFAOYSA-N,hexanedinitrile,N#CCCCCC#N,320.65,29.5,,0.1,,combined,95,Liquid,impedance/gain phase analyzer,zero_frequency,Relative permittivity at zero frequency,0,101.325,10.1021/je300958c,data/raw/thermoml/10.1021__je300958c-3ec2399ba91a.xml,9c3a2f8c4017b916a6e7eb2a5957de40bbfa4556eb7d6bcbba3fa33aa3d06080,8138,3,1,true,true,extended_temperature,298.15,32.12,1,1,false
BTGRAWJCKBQKAO-UHFFFAOYSA-N,hexanedinitrile,N#CCCCCC#N,323.15,29.22,,0.1,,combined,95,Liquid,impedance/gain phase analyzer,zero_frequency,Relative permittivity at zero frequency,0,101.325,10.1021/je300958c,data/raw/thermoml/10.1021__je300958c-3ec2399ba91a.xml,9c3a2f8c4017b916a6e7eb2a5957de40bbfa4556eb7d6bcbba3fa33aa3d06080,8139,3,1,true,true,extended_temperature,298.15,32.12,1,1,false
BTGRAWJCKBQKAO-UHFFFAOYSA-N,hexanedinitrile,N#CCCCCC#N,325.65,28.94,,0.1,,combined,95,Liquid,impedance/gain phase analyzer,zero_frequency,Relative permittivity at zero frequency,0,101.325,10.1021/je300958c,data/raw/thermoml/10.1021__je300958c-3ec2399ba91a.xml,9c3a2f8c4017b916a6e7eb2a5957de40bbfa4556eb7d6bcbba3fa33aa3d06080,8140,3,1,true,true,outside_declared_window,298.15,32.12,1,1,false
BTGRAWJCKBQKAO-UHFFFAOYSA-N,hexanedinitrile,N#CCCCCC#N,328.15,28.69,,0.1,,combined,95,Liquid,impedance/gain phase analyzer,zero_frequency,Relative permittivity at zero frequency,0,101.325,10.1021/je300958c,data/raw/thermoml/10.1021__je300958c-3ec2399ba91a.xml,9c3a2f8c4017b916a6e7eb2a5957de40bbfa4556eb7d6bcbba3fa33aa3d06080,8141,3,1,true,true,outside_declared_window,298.15,32.12,1,1,false
BTGRAWJCKBQKAO-UHFFFAOYSA-N,hexanedinitrile,N#CCCCCC#N,330.65,28.46,,0.1,,combined,95,Liquid,impedance/gain phase analyzer,zero_frequency,Relative permittivity at zero frequency,0,101.325,10.1021/je300958c,data/raw/thermoml/10.1021__je300958c-3ec2399ba91a.xml,9c3a2f8c4017b916a6e7eb2a5957de40bbfa4556eb7d6bcbba3fa33aa3d06080,8142,3,1,true,true,outside_declared_window,298.15,32.12,1,1,false
BTGRAWJCKBQKAO-UHFFFAOYSA-N,hexanedinitrile,N#CCCCCC#N,333.15,28.21,,0.1,,combined,95,Liquid,impedance/gain phase analyzer,zero_frequency,Relative permittivity at zero frequency,0,101.325,10.1021/je300958c,data/raw/thermoml/10.1021__je300958c-3ec2399ba91a.xml,9c3a2f8c4017b916a6e7eb2a5957de40bbfa4556eb7d6bcbba3fa33aa3d06080,8143,3,1,true,true,outside_declared_window,298.15,32.12,1,1,false
BTGRAWJCKBQKAO-UHFFFAOYSA-N,hexanedinitrile,N#CCCCCC#N,335.65,27.98,,0.1,,combined,95,Liquid,impedance/gain phase analyzer,zero_frequency,Relative permittivity at zero frequency,0,101.325,10.1021/je300958c,data/raw/thermoml/10.1021__je300958c-3ec2399ba91a.xml,9c3a2f8c4017b916a6e7eb2a5957de40bbfa4556eb7d6bcbba3fa33aa3d06080,8144,3,1,true,true,outside_declared_window,298.15,32.12,1,1,false
BTGRAWJCKBQKAO-UHFFFAOYSA-N,hexanedinitrile,N#CCCCCC#N,338.15,27.73,,0.1,,combined,95,Liquid,impedance/gain phase analyzer,zero_frequency,Relative permittivity at zero frequency,0,101.325,10.1021/je300958c,data/raw/thermoml/10.1021__je300958c-3ec2399ba91a.xml,9c3a2f8c4017b916a6e7eb2a5957de40bbfa4556eb7d6bcbba3fa33aa3d06080,8145,3,1,true,true,outside_declared_window,298.15,32.12,1,1,false
BTGRAWJCKBQKAO-UHFFFAOYSA-N,hexanedinitrile,N#CCCCCC#N,340.65,27.52,,0.1,,combined,95,Liquid,impedance/gain phase analyzer,zero_frequency,Relative permittivity at zero frequency,0,101.325,10.1021/je300958c,data/raw/thermoml/10.1021__je300958c-3ec2399ba91a.xml,9c3a2f8c4017b916a6e7eb2a5957de40bbfa4556eb7d6bcbba3fa33aa3d06080,8146,3,1,true,true,outside_declared_window,298.15,32.12,1,1,false
BTGRAWJCKBQKAO-UHFFFAOYSA-N,hexanedinitrile,N#CCCCCC#N,343.15,27.3,,0.1,,combined,95,Liquid,impedance/gain phase analyzer,zero_frequency,Relative permittivity at zero frequency,0,101.325,10.1021/je300958c,data/raw/thermoml/10.1021__je300958c-3ec2399ba91a.xml,9c3a2f8c4017b916a6e7eb2a5957de40bbfa4556eb7d6bcbba3fa33aa3d06080,8147,3,1,true,true,outside_declared_window,298.15,32.12,1,1,false
BTGRAWJCKBQKAO-UHFFFAOYSA-N,hexanedinitrile,N#CCCCCC#N,345.65,27.09,,0.1,,combined,95,Liquid,impedance/gain phase analyzer,zero_frequency,Relative permittivity at zero frequency,0,101.325,10.1021/je300958c,data/raw/thermoml/10.1021__je300958c-3ec2399ba91a.xml,9c3a2f8c4017b916a6e7eb2a5957de40bbfa4556eb7d6bcbba3fa33aa3d06080,8148,3,1,true,true,outside_declared_window,298.15,32.12,1,1,false
BTGRAWJCKBQKAO-UHFFFAOYSA-N,hexanedinitrile,N#CCCCCC#N,348.15,26.83,,0.1,,combined,95,Liquid,impedance/gain phase analyzer,zero_frequency,Relative permittivity at zero frequency,0,101.325,10.1021/je300958c,data/raw/thermoml/10.1021__je300958c-3ec2399ba91a.xml,9c3a2f8c4017b916a6e7eb2a5957de40bbfa4556eb7d6bcbba3fa33aa3d06080,8149,3,1,true,true,outside_declared_window,298.15,32.12,1,1,false
BTGRAWJCKBQKAO-UHFFFAOYSA-N,hexanedinitrile,N#CCCCCC#N,350.65,26.6,,0.1,,combined,95,Liquid,impedance/gain phase analyzer,zero_frequency,Relative permittivity at zero frequency,0,101.325,10.1021/je300958c,data/raw/thermoml/10.1021__je300958c-3ec2399ba91a.xml,9c3a2f8c4017b916a6e7eb2a5957de40bbfa4556eb7d6bcbba3fa33aa3d06080,8150,3,1,true,true,outside_declared_window,298.15,32.12,1,1,false
BTGRAWJCKBQKAO-UHFFFAOYSA-N,hexanedinitrile,N#CCCCCC#N,353.15,26.4,,0.1,,combined,95,Liquid,impedance/gain phase analyzer,zero_frequency,Relative permittivity at zero frequency,0,101.325,10.1021/je300958c,data/raw/thermoml/10.1021__je300958c-3ec2399ba91a.xml,9c3a2f8c4017b916a6e7eb2a5957de40bbfa4556eb7d6bcbba3fa33aa3d06080,8151,3,1,true,true,outside_declared_window,298.15,32.12,1,1,false
BTNXBLUGMAMSSH-UHFFFAOYSA-N,octanedinitrile,N#CCCCCCCC#N,273.15,28.23,,0.1,,combined,95,Liquid,impedance/gain phase analyzer,zero_frequency,Relative permittivity at zero frequency,0,101.325,10.1021/je300958c,data/raw/thermoml/10.1021__je300958c-3ec2399ba91a.xml,9c3a2f8c4017b916a6e7eb2a5957de40bbfa4556eb7d6bcbba3fa33aa3d06080,8187,5,1,true,true,outside_declared_window,298.15,25.94,1,1,false
BTNXBLUGMAMSSH-UHFFFAOYSA-N,octanedinitrile,N#CCCCCCCC#N,275.65,28,,0.1,,combined,95,Liquid,impedance/gain phase analyzer,zero_frequency,Relative permittivity at zero frequency,0,101.325,10.1021/je300958c,data/raw/thermoml/10.1021__je300958c-3ec2399ba91a.xml,9c3a2f8c4017b916a6e7eb2a5957de40bbfa4556eb7d6bcbba3fa33aa3d06080,8188,5,1,true,true,outside_declared_window,298.15,25.94,1,1,false
BTNXBLUGMAMSSH-UHFFFAOYSA-N,octanedinitrile,N#CCCCCCCC#N,278.15,27.77,,0.1,,combined,95,Liquid,impedance/gain phase analyzer,zero_frequency,Relative permittivity at zero frequency,0,101.325,10.1021/je300958c,data/raw/thermoml/10.1021__je300958c-3ec2399ba91a.xml,9c3a2f8c4017b916a6e7eb2a5957de40bbfa4556eb7d6bcbba3fa33aa3d06080,8189,5,1,true,true,outside_declared_window,298.15,25.94,1,1,false
BTNXBLUGMAMSSH-UHFFFAOYSA-N,octanedinitrile,N#CCCCCCCC#N,280.65,27.52,,0.1,,combined,95,Liquid,impedance/gain phase analyzer,zero_frequency,Relative permittivity at zero frequency,0,101.325,10.1021/je300958c,data/raw/thermoml/10.1021__je300958c-3ec2399ba91a.xml,9c3a2f8c4017b916a6e7eb2a5957de40bbfa4556eb7d6bcbba3fa33aa3d06080,8190,5,1,true,true,outside_declared_window,298.15,25.94,1,1,false
BTNXBLUGMAMSSH-UHFFFAOYSA-N,octanedinitrile,N#CCCCCCCC#N,283.15,27.29,,0.1,,combined,95,Liquid,impedance/gain phase analyzer,zero_frequency,Relative permittivity at zero frequency,0,101.325,10.1021/je300958c,data/raw/thermoml/10.1021__je300958c-3ec2399ba91a.xml,9c3a2f8c4017b916a6e7eb2a5957de40bbfa4556eb7d6bcbba3fa33aa3d06080,8191,5,1,true,true,outside_declared_window,298.15,25.94,1,1,false
BTNXBLUGMAMSSH-UHFFFAOYSA-N,octanedinitrile,N#CCCCCCCC#N,285.65,27.06,,0.1,,combined,95,Liquid,impedance/gain phase analyzer,zero_frequency,Relative permittivity at zero frequency,0,101.325,10.1021/je300958c,data/raw/thermoml/10.1021__je300958c-3ec2399ba91a.xml,9c3a2f8c4017b916a6e7eb2a5957de40bbfa4556eb7d6bcbba3fa33aa3d06080,8192,5,1,true,true,outside_declared_window,298.15,25.94,1,1,false
BTNXBLUGMAMSSH-UHFFFAOYSA-N,octanedinitrile,N#CCCCCCCC#N,288.15,26.82,,0.1,,combined,95,Liquid,impedance/gain phase analyzer,zero_frequency,Relative permittivity at zero frequency,0,101.325,10.1021/je300958c,data/raw/thermoml/10.1021__je300958c-3ec2399ba91a.xml,9c3a2f8c4017b916a6e7eb2a5957de40bbfa4556eb7d6bcbba3fa33aa3d06080,8193,5,1,true,true,outside_declared_window,298.15,25.94,1,1,false
BTNXBLUGMAMSSH-UHFFFAOYSA-N,octanedinitrile,N#CCCCCCCC#N,290.65,26.6,,0.1,,combined,95,Liquid,impedance/gain phase analyzer,zero_frequency,Relative permittivity at zero frequency,0,101.325,10.1021/je300958c,data/raw/thermoml/10.1021__je300958c-3ec2399ba91a.xml,9c3a2f8c4017b916a6e7eb2a5957de40bbfa4556eb7d6bcbba3fa33aa3d06080,8194,5,1,true,true,outside_declared_window,298.15,25.94,1,1,false
BTNXBLUGMAMSSH-UHFFFAOYSA-N,octanedinitrile,N#CCCCCCCC#N,293.15,26.36,,0.1,,combined,95,Liquid,impedance/gain phase analyzer,zero_frequency,Relative permittivity at zero frequency,0,101.325,10.1021/je300958c,data/raw/thermoml/10.1021__je300958c-3ec2399ba91a.xml,9c3a2f8c4017b916a6e7eb2a5957de40bbfa4556eb7d6bcbba3fa33aa3d06080,8195,5,1,true,true,room_temperature,298.15,25.94,1,1,false
BTNXBLUGMAMSSH-UHFFFAOYSA-N,octanedinitrile,N#CCCCCCCC#N,295.65,26.16,,0.1,,combined,95,Liquid,impedance/gain phase analyzer,zero_frequency,Relative permittivity at zero frequency,0,101.325,10.1021/je300958c,data/raw/thermoml/10.1021__je300958c-3ec2399ba91a.xml,9c3a2f8c4017b916a6e7eb2a5957de40bbfa4556eb7d6bcbba3fa33aa3d06080,8196,5,1,true,true,room_temperature,298.15,25.94,1,1,false
BTNXBLUGMAMSSH-UHFFFAOYSA-N,octanedinitrile,N#CCCCCCCC#N,298.15,25.94,,0.1,,combined,95,Liquid,impedance/gain phase analyzer,zero_frequency,Relative permittivity at zero frequency,0,101.325,10.1021/je300958c,data/raw/thermoml/10.1021__je300958c-3ec2399ba91a.xml,9c3a2f8c4017b916a6e7eb2a5957de40bbfa4556eb7d6bcbba3fa33aa3d06080,8197,5,1,true,true,room_temperature,298.15,25.94,1,1,false
BTNXBLUGMAMSSH-UHFFFAOYSA-N,octanedinitrile,N#CCCCCCCC#N,300.65,25.75,,0.1,,combined,95,Liquid,impedance/gain phase analyzer,zero_frequency,Relative permittivity at zero frequency,0,101.325,10.1021/je300958c,data/raw/thermoml/10.1021__je300958c-3ec2399ba91a.xml,9c3a2f8c4017b916a6e7eb2a5957de40bbfa4556eb7d6bcbba3fa33aa3d06080,8198,5,1,true,true,room_temperature,298.15,25.94,1,1,false
BTNXBLUGMAMSSH-UHFFFAOYSA-N,octanedinitrile,N#CCCCCCCC#N,303.15,25.55,,0.1,,combined,95,Liquid,impedance/gain phase analyzer,zero_frequency,Relative permittivity at zero frequency,0,101.325,10.1021/je300958c,data/raw/thermoml/10.1021__je300958c-3ec2399ba91a.xml,9c3a2f8c4017b916a6e7eb2a5957de40bbfa4556eb7d6bcbba3fa33aa3d06080,8199,5,1,true,true,room_temperature,298.15,25.94,1,1,false
BTNXBLUGMAMSSH-UHFFFAOYSA-N,octanedinitrile,N#CCCCCCCC#N,305.65,25.32,,0.1,,combined,95,Liquid,impedance/gain phase analyzer,zero_frequency,Relative permittivity at zero frequency,0,101.325,10.1021/je300958c,data/raw/thermoml/10.1021__je300958c-3ec2399ba91a.xml,9c3a2f8c4017b916a6e7eb2a5957de40bbfa4556eb7d6bcbba3fa33aa3d06080,8200,5,1,true,true,outside_declared_window,298.15,25.94,1,1,false
BTNXBLUGMAMSSH-UHFFFAOYSA-N,octanedinitrile,N#CCCCCCCC#N,308.15,25.11,,0.1,,combined,95,Liquid,impedance/gain phase analyzer,zero_frequency,Relative permittivity at zero frequency,0,101.325,10.1021/je300958c,data/raw/thermoml/10.1021__je300958c-3ec2399ba91a.xml,9c3a2f8c4017b916a6e7eb2a5957de40bbfa4556eb7d6bcbba3fa33aa3d06080,8201,5,1,true,true,outside_declared_window,298.15,25.94,1,1,false
BTNXBLUGMAMSSH-UHFFFAOYSA-N,octanedinitrile,N#CCCCCCCC#N,310.65,24.94,,0.1,,combined,95,Liquid,impedance/gain phase analyzer,zero_frequency,Relative permittivity at zero frequency,0,101.325,10.1021/je300958c,data/raw/thermoml/10.1021__je300958c-3ec2399ba91a.xml,9c3a2f8c4017b916a6e7eb2a5957de40bbfa4556eb7d6bcbba3fa33aa3d06080,8202,5,1,true,true,outside_declared_window,298.15,25.94,1,1,false
BTNXBLUGMAMSSH-UHFFFAOYSA-N,octanedinitrile,N#CCCCCCCC#N,313.15,24.74,,0.1,,combined,95,Liquid,impedance/gain phase analyzer,zero_frequency,Relative permittivity at zero frequency,0,101.325,10.1021/je300958c,data/raw/thermoml/10.1021__je300958c-3ec2399ba91a.xml,9c3a2f8c4017b916a6e7eb2a5957de40bbfa4556eb7d6bcbba3fa33aa3d06080,8203,5,1,true,true,extended_temperature,298.15,25.94,1,1,false
BTNXBLUGMAMSSH-UHFFFAOYSA-N,octanedinitrile,N#CCCCCCCC#N,315.65,24.55,,0.1,,combined,95,Liquid,impedance/gain phase analyzer,zero_frequency,Relative permittivity at zero frequency,0,101.325,10.1021/je300958c,data/raw/thermoml/10.1021__je300958c-3ec2399ba91a.xml,9c3a2f8c4017b916a6e7eb2a5957de40bbfa4556eb7d6bcbba3fa33aa3d06080,8204,5,1,true,true,extended_temperature,298.15,25.94,1,1,false
BTNXBLUGMAMSSH-UHFFFAOYSA-N,octanedinitrile,N#CCCCCCCC#N,318.15,24.37,,0.1,,combined,95,Liquid,impedance/gain phase analyzer,zero_frequency,Relative permittivity at zero frequency,0,101.325,10.1021/je300958c,data/raw/thermoml/10.1021__je300958c-3ec2399ba91a.xml,9c3a2f8c4017b916a6e7eb2a5957de40bbfa4556eb7d6bcbba3fa33aa3d06080,8205,5,1,true,true,extended_temperature,298.15,25.94,1,1,false
BTNXBLUGMAMSSH-UHFFFAOYSA-N,octanedinitrile,N#CCCCCCCC#N,320.65,24.2,,0.1,,combined,95,Liquid,impedance/gain phase analyzer,zero_frequency,Relative permittivity at zero frequency,0,101.325,10.1021/je300958c,data/raw/thermoml/10.1021__je300958c-3ec2399ba91a.xml,9c3a2f8c4017b916a6e7eb2a5957de40bbfa4556eb7d6bcbba3fa33aa3d06080,8206,5,1,true,true,extended_temperature,298.15,25.94,1,1,false
BTNXBLUGMAMSSH-UHFFFAOYSA-N,octanedinitrile,N#CCCCCCCC#N,323.15,24,,0.1,,combined,95,Liquid,impedance/gain phase analyzer,zero_frequency,Relative permittivity at zero frequency,0,101.325,10.1021/je300958c,data/raw/thermoml/10.1021__je300958c-3ec2399ba91a.xml,9c3a2f8c4017b916a6e7eb2a5957de40bbfa4556eb7d6bcbba3fa33aa3d06080,8207,5,1,true,true,extended_temperature,298.15,25.94,1,1,false
BTNXBLUGMAMSSH-UHFFFAOYSA-N,octanedinitrile,N#CCCCCCCC#N,325.65,23.8,,0.1,,combined,95,Liquid,impedance/gain phase analyzer,zero_frequency,Relative permittivity at zero frequency,0,101.325,10.1021/je300958c,data/raw/thermoml/10.1021__je300958c-3ec2399ba91a.xml,9c3a2f8c4017b916a6e7eb2a5957de40bbfa4556eb7d6bcbba3fa33aa3d06080,8208,5,1,true,true,outside_declared_window,298.15,25.94,1,1,false
BTNXBLUGMAMSSH-UHFFFAOYSA-N,octanedinitrile,N#CCCCCCCC#N,328.15,23.63,,0.1,,combined,95,Liquid,impedance/gain phase analyzer,zero_frequency,Relative permittivity at zero frequency,0,101.325,10.1021/je300958c,data/raw/thermoml/10.1021__je300958c-3ec2399ba91a.xml,9c3a2f8c4017b916a6e7eb2a5957de40bbfa4556eb7d6bcbba3fa33aa3d06080,8209,5,1,true,true,outside_declared_window,298.15,25.94,1,1,false
BTNXBLUGMAMSSH-UHFFFAOYSA-N,octanedinitrile,N#CCCCCCCC#N,330.65,23.47,,0.1,,combined,95,Liquid,impedance/gain phase analyzer,zero_frequency,Relative permittivity at zero frequency,0,101.325,10.1021/je300958c,data/raw/thermoml/10.1021__je300958c-3ec2399ba91a.xml,9c3a2f8c4017b916a6e7eb2a5957de40bbfa4556eb7d6bcbba3fa33aa3d06080,8210,5,1,true,true,outside_declared_window,298.15,25.94,1,1,false
BTNXBLUGMAMSSH-UHFFFAOYSA-N,octanedinitrile,N#CCCCCCCC#N,333.15,23.3,,0.1,,combined,95,Liquid,impedance/gain phase analyzer,zero_frequency,Relative permittivity at zero frequency,0,101.325,10.1021/je300958c,data/raw/thermoml/10.1021__je300958c-3ec2399ba91a.xml,9c3a2f8c4017b916a6e7eb2a5957de40bbfa4556eb7d6bcbba3fa33aa3d06080,8211,5,1,true,true,outside_declared_window,298.15,25.94,1,1,false
CBTVGIZVANVGBH-UHFFFAOYSA-N,2-amino-2-methylpropan-1-ol,CC(C)(N)CO,303.15,20.59,,0.41,,combined,95,Liquid,dielectric analyzer,zero_frequency,Relative permittivity at zero frequency,0,101.325,10.1021/je600515j,data/raw/thermoml/10.1021__je600515j-bd3a82860207.xml,901354ec9c34eada3ff170f489ed27f108f2b6f7fa42d9fd2533454306a96bd0,8874,5,1,true,true,room_temperature,303.15,20.59,1,1,false
CBTVGIZVANVGBH-UHFFFAOYSA-N,2-amino-2-methylpropan-1-ol,CC(C)(N)CO,308.15,20.11,,0.4,,combined,95,Liquid,dielectric analyzer,zero_frequency,Relative permittivity at zero frequency,0,101.325,10.1021/je600515j,data/raw/thermoml/10.1021__je600515j-bd3a82860207.xml,901354ec9c34eada3ff170f489ed27f108f2b6f7fa42d9fd2533454306a96bd0,8875,5,1,true,true,outside_declared_window,303.15,20.59,1,1,false
CBTVGIZVANVGBH-UHFFFAOYSA-N,2-amino-2-methylpropan-1-ol,CC(C)(N)CO,313.15,19.69,,0.39,,combined,95,Liquid,dielectric analyzer,zero_frequency,Relative permittivity at zero frequency,0,101.325,10.1021/je600515j,data/raw/thermoml/10.1021__je600515j-bd3a82860207.xml,901354ec9c34eada3ff170f489ed27f108f2b6f7fa42d9fd2533454306a96bd0,8876,5,1,true,true,extended_temperature,303.15,20.59,1,1,false
CBTVGIZVANVGBH-UHFFFAOYSA-N,2-amino-2-methylpropan-1-ol,CC(C)(N)CO,318.15,19.27,,0.39,,combined,95,Liquid,dielectric analyzer,zero_frequency,Relative permittivity at zero frequency,0,101.325,10.1021/je600515j,data/raw/thermoml/10.1021__je600515j-bd3a82860207.xml,901354ec9c34eada3ff170f489ed27f108f2b6f7fa42d9fd2533454306a96bd0,8877,5,1,true,true,extended_temperature,303.15,20.59,1,1,false
CBTVGIZVANVGBH-UHFFFAOYSA-N,2-amino-2-methylpropan-1-ol,CC(C)(N)CO,323.15,18.88,,0.38,,combined,95,Liquid,dielectric analyzer,zero_frequency,Relative permittivity at zero frequency,0,101.325,10.1021/je600515j,data/raw/thermoml/10.1021__je600515j-bd3a82860207.xml,901354ec9c34eada3ff170f489ed27f108f2b6f7fa42d9fd2533454306a96bd0,8878,5,1,true,true,extended_temperature,303.15,20.59,1,1,false
CBTVGIZVANVGBH-UHFFFAOYSA-N,2-amino-2-methylpropan-1-ol,CC(C)(N)CO,328.15,18.37,,0.37,,combined,95,Liquid,dielectric analyzer,zero_frequency,Relative permittivity at zero frequency,0,101.325,10.1021/je600515j,data/raw/thermoml/10.1021__je600515j-bd3a82860207.xml,901354ec9c34eada3ff170f489ed27f108f2b6f7fa42d9fd2533454306a96bd0,8879,5,1,true,true,outside_declared_window,303.15,20.59,1,1,false
CGZZMOTZOONQIA-UHFFFAOYSA-N,cycloheptanone,O=C1CCCCCC1,245.65,15.35,,0.02,,combined,95,Liquid,Parallel plate capacitor,zero_frequency,Relative permittivity at zero frequency,0,101.325,10.1021/je200682t,data/raw/thermoml/10.1021__je200682t-e9b4b9282142.xml,c9f6e7b79f129e0ce35e5a8129edc13deb60795f2a5beb1c142f2b4bdf83d1f1,7312,4,1,true,true,outside_declared_window,298.15,12.92,1,1,false
CGZZMOTZOONQIA-UHFFFAOYSA-N,cycloheptanone,O=C1CCCCCC1,248.15,15.22,,0.02,,combined,95,Liquid,Parallel plate capacitor,zero_frequency,Relative permittivity at zero frequency,0,101.325,10.1021/je200682t,data/raw/thermoml/10.1021__je200682t-e9b4b9282142.xml,c9f6e7b79f129e0ce35e5a8129edc13deb60795f2a5beb1c142f2b4bdf83d1f1,7313,4,1,true,true,outside_declared_window,298.15,12.92,1,1,false
CGZZMOTZOONQIA-UHFFFAOYSA-N,cycloheptanone,O=C1CCCCCC1,250.65,15.09,,0.02,,combined,95,Liquid,Parallel plate capacitor,zero_frequency,Relative permittivity at zero frequency,0,101.325,10.1021/je200682t,data/raw/thermoml/10.1021__je200682t-e9b4b9282142.xml,c9f6e7b79f129e0ce35e5a8129edc13deb60795f2a5beb1c142f2b4bdf83d1f1,7314,4,1,true,true,outside_declared_window,298.15,12.92,1,1,false
CGZZMOTZOONQIA-UHFFFAOYSA-N,cycloheptanone,O=C1CCCCCC1,253.15,14.97,,0.02,,combined,95,Liquid,Parallel plate capacitor,zero_frequency,Relative permittivity at zero frequency,0,101.325,10.1021/je200682t,data/raw/thermoml/10.1021__je200682t-e9b4b9282142.xml,c9f6e7b79f129e0ce35e5a8129edc13deb60795f2a5beb1c142f2b4bdf83d1f1,7315,4,1,true,true,outside_declared_window,298.15,12.92,1,1,false
CGZZMOTZOONQIA-UHFFFAOYSA-N,cycloheptanone,O=C1CCCCCC1,255.65,14.85,,0.02,,combined,95,Liquid,Parallel plate capacitor,zero_frequency,Relative permittivity at zero frequency,0,101.325,10.1021/je200682t,data/raw/thermoml/10.1021__je200682t-e9b4b9282142.xml,c9f6e7b79f129e0ce35e5a8129edc13deb60795f2a5beb1c142f2b4bdf83d1f1,7316,4,1,true,true,outside_declared_window,298.15,12.92,1,1,false
CGZZMOTZOONQIA-UHFFFAOYSA-N,cycloheptanone,O=C1CCCCCC1,258.15,14.72,,0.02,,combined,95,Liquid,Parallel plate capacitor,zero_frequency,Relative permittivity at zero frequency,0,101.325,10.1021/je200682t,data/raw/thermoml/10.1021__je200682t-e9b4b9282142.xml,c9f6e7b79f129e0ce35e5a8129edc13deb60795f2a5beb1c142f2b4bdf83d1f1,7317,4,1,true,true,outside_declared_window,298.15,12.92,1,1,false
CGZZMOTZOONQIA-UHFFFAOYSA-N,cycloheptanone,O=C1CCCCCC1,260.65,14.57,,0.02,,combined,95,Liquid,Parallel plate capacitor,zero_frequency,Relative permittivity at zero frequency,0,101.325,10.1021/je200682t,data/raw/thermoml/10.1021__je200682t-e9b4b9282142.xml,c9f6e7b79f129e0ce35e5a8129edc13deb60795f2a5beb1c142f2b4bdf83d1f1,7318,4,1,true,true,outside_declared_window,298.15,12.92,1,1,false
CGZZMOTZOONQIA-UHFFFAOYSA-N,cycloheptanone,O=C1CCCCCC1,263.15,14.47,,0.02,,combined,95,Liquid,Parallel plate capacitor,zero_frequency,Relative permittivity at zero frequency,0,101.325,10.1021/je200682t,data/raw/thermoml/10.1021__je200682t-e9b4b9282142.xml,c9f6e7b79f129e0ce35e5a8129edc13deb60795f2a5beb1c142f2b4bdf83d1f1,7319,4,1,true,true,outside_declared_window,298.15,12.92,1,1,false
CGZZMOTZOONQIA-UHFFFAOYSA-N,cycloheptanone,O=C1CCCCCC1,265.65,14.36,,0.02,,combined,95,Liquid,Parallel plate capacitor,zero_frequency,Relative permittivity at zero frequency,0,101.325,10.1021/je200682t,data/raw/thermoml/10.1021__je200682t-e9b4b9282142.xml,c9f6e7b79f129e0ce35e5a8129edc13deb60795f2a5beb1c142f2b4bdf83d1f1,7320,4,1,true,true,outside_declared_window,298.15,12.92,1,1,false
CGZZMOTZOONQIA-UHFFFAOYSA-N,cycloheptanone,O=C1CCCCCC1,268.15,14.25,,0.02,,combined,95,Liquid,Parallel plate capacitor,zero_frequency,Relative permittivity at zero frequency,0,101.325,10.1021/je200682t,data/raw/thermoml/10.1021__je200682t-e9b4b9282142.xml,c9f6e7b79f129e0ce35e5a8129edc13deb60795f2a5beb1c142f2b4bdf83d1f1,7321,4,1,true,true,outside_declared_window,298.15,12.92,1,1,false
CGZZMOTZOONQIA-UHFFFAOYSA-N,cycloheptanone,O=C1CCCCCC1,270.65,14.14,,0.02,,combined,95,Liquid,Parallel plate capacitor,zero_frequency,Relative permittivity at zero frequency,0,101.325,10.1021/je200682t,data/raw/thermoml/10.1021__je200682t-e9b4b9282142.xml,c9f6e7b79f129e0ce35e5a8129edc13deb60795f2a5beb1c142f2b4bdf83d1f1,7322,4,1,true,true,outside_declared_window,298.15,12.92,1,1,false
CGZZMOTZOONQIA-UHFFFAOYSA-N,cycloheptanone,O=C1CCCCCC1,273.15,14.03,,0.02,,combined,95,Liquid,Parallel plate capacitor,zero_frequency,Relative permittivity at zero frequency,0,101.325,10.1021/je200682t,data/raw/thermoml/10.1021__je200682t-e9b4b9282142.xml,c9f6e7b79f129e0ce35e5a8129edc13deb60795f2a5beb1c142f2b4bdf83d1f1,7323,4,1,true,true,outside_declared_window,298.15,12.92,1,1,false
CGZZMOTZOONQIA-UHFFFAOYSA-N,cycloheptanone,O=C1CCCCCC1,275.65,13.91,,0.02,,combined,95,Liquid,Parallel plate capacitor,zero_frequency,Relative permittivity at zero frequency,0,101.325,10.1021/je200682t,data/raw/thermoml/10.1021__je200682t-e9b4b9282142.xml,c9f6e7b79f129e0ce35e5a8129edc13deb60795f2a5beb1c142f2b4bdf83d1f1,7324,4,1,true,true,outside_declared_window,298.15,12.92,1,1,false
CGZZMOTZOONQIA-UHFFFAOYSA-N,cycloheptanone,O=C1CCCCCC1,278.15,13.8,,0.02,,combined,95,Liquid,Parallel plate capacitor,zero_frequency,Relative permittivity at zero frequency,0,101.325,10.1021/je200682t,data/raw/thermoml/10.1021__je200682t-e9b4b9282142.xml,c9f6e7b79f129e0ce35e5a8129edc13deb60795f2a5beb1c142f2b4bdf83d1f1,7325,4,1,true,true,outside_declared_window,298.15,12.92,1,1,false
CGZZMOTZOONQIA-UHFFFAOYSA-N,cycloheptanone,O=C1CCCCCC1,280.65,13.69,,0.02,,combined,95,Liquid,Parallel plate capacitor,zero_frequency,Relative permittivity at zero frequency,0,101.325,10.1021/je200682t,data/raw/thermoml/10.1021__je200682t-e9b4b9282142.xml,c9f6e7b79f129e0ce35e5a8129edc13deb60795f2a5beb1c142f2b4bdf83d1f1,7326,4,1,true,true,outside_declared_window,298.15,12.92,1,1,false
CGZZMOTZOONQIA-UHFFFAOYSA-N,cycloheptanone,O=C1CCCCCC1,283.15,13.58,,0.02,,combined,95,Liquid,Parallel plate capacitor,zero_frequency,Relative permittivity at zero frequency,0,101.325,10.1021/je200682t,data/raw/thermoml/10.1021__je200682t-e9b4b9282142.xml,c9f6e7b79f129e0ce35e5a8129edc13deb60795f2a5beb1c142f2b4bdf83d1f1,7327,4,1,true,true,outside_declared_window,298.15,12.92,1,1,false
CGZZMOTZOONQIA-UHFFFAOYSA-N,cycloheptanone,O=C1CCCCCC1,285.65,13.46,,0.02,,combined,95,Liquid,Parallel plate capacitor,zero_frequency,Relative permittivity at zero frequency,0,101.325,10.1021/je200682t,data/raw/thermoml/10.1021__je200682t-e9b4b9282142.xml,c9f6e7b79f129e0ce35e5a8129edc13deb60795f2a5beb1c142f2b4bdf83d1f1,7328,4,1,true,true,outside_declared_window,298.15,12.92,1,1,false
CGZZMOTZOONQIA-UHFFFAOYSA-N,cycloheptanone,O=C1CCCCCC1,288.15,13.35,,0.02,,combined,95,Liquid,Parallel plate capacitor,zero_frequency,Relative permittivity at zero frequency,0,101.325,10.1021/je200682t,data/raw/thermoml/10.1021__je200682t-e9b4b9282142.xml,c9f6e7b79f129e0ce35e5a8129edc13deb60795f2a5beb1c142f2b4bdf83d1f1,7329,4,1,true,true,outside_declared_window,298.15,12.92,1,1,false
CGZZMOTZOONQIA-UHFFFAOYSA-N,cycloheptanone,O=C1CCCCCC1,290.65,13.25,,0.02,,combined,95,Liquid,Parallel plate capacitor,zero_frequency,Relative permittivity at zero frequency,0,101.325,10.1021/je200682t,data/raw/thermoml/10.1021__je200682t-e9b4b9282142.xml,c9f6e7b79f129e0ce35e5a8129edc13deb60795f2a5beb1c142f2b4bdf83d1f1,7330,4,1,true,true,outside_declared_window,298.15,12.92,1,1,false
CGZZMOTZOONQIA-UHFFFAOYSA-N,cycloheptanone,O=C1CCCCCC1,293.15,13.14,,0.02,,combined,95,Liquid,Parallel plate capacitor,zero_frequency,Relative permittivity at zero frequency,0,101.325,10.1021/je200682t,data/raw/thermoml/10.1021__je200682t-e9b4b9282142.xml,c9f6e7b79f129e0ce35e5a8129edc13deb60795f2a5beb1c142f2b4bdf83d1f1,7331,4,1,true,true,room_temperature,298.15,12.92,1,1,false
CGZZMOTZOONQIA-UHFFFAOYSA-N,cycloheptanone,O=C1CCCCCC1,295.65,13.03,,0.02,,combined,95,Liquid,Parallel plate capacitor,zero_frequency,Relative permittivity at zero frequency,0,101.325,10.1021/je200682t,data/raw/thermoml/10.1021__je200682t-e9b4b9282142.xml,c9f6e7b79f129e0ce35e5a8129edc13deb60795f2a5beb1c142f2b4bdf83d1f1,7332,4,1,true,true,room_temperature,298.15,12.92,1,1,false
CGZZMOTZOONQIA-UHFFFAOYSA-N,cycloheptanone,O=C1CCCCCC1,298.15,12.92,,0.02,,combined,95,Liquid,Parallel plate capacitor,zero_frequency,Relative permittivity at zero frequency,0,101.325,10.1021/je200682t,data/raw/thermoml/10.1021__je200682t-e9b4b9282142.xml,c9f6e7b79f129e0ce35e5a8129edc13deb60795f2a5beb1c142f2b4bdf83d1f1,7333,4,1,true,true,room_temperature,298.15,12.92,1,1,false
CGZZMOTZOONQIA-UHFFFAOYSA-N,cycloheptanone,O=C1CCCCCC1,300.65,12.82,,0.02,,combined,95,Liquid,Parallel plate capacitor,zero_frequency,Relative permittivity at zero frequency,0,101.325,10.1021/je200682t,data/raw/thermoml/10.1021__je200682t-e9b4b9282142.xml,c9f6e7b79f129e0ce35e5a8129edc13deb60795f2a5beb1c142f2b4bdf83d1f1,7334,4,1,true,true,room_temperature,298.15,12.92,1,1,false
