Repository: LittleAlety/electrolyte-solvent-dielectric-ml

# 电解液溶剂筛选：可审计的多通道机器学习管线

> **2026-11-28 · PLAN B 生产失败诊断**：[根因分析](outputs/b750_completion/failure_diagnostics/FAILURE_ANALYSIS.md) · [执行报告](outputs/b750_completion/COMPLETION_REPORT.md)。214条测试通过；38/67合格，剩余21个几何步数耗尽、1个超时中断、7个从未启动。首轮5个续算全部合格，当前状态 BLOCKED_NEEDS_SUBMISSION。历史目标泄漏、方法错标、CM截断和点级CI解释已由[科学更正](outputs/b750_completion/scientific_errata.json)取代。

> An auditable, pre-registered machine-learning pipeline for electrolyte-solvent
> screening: static permittivity (epsilon), viscosity (eta), the orbital window
> (HOMO / LUMO), and redox potential - with a frozen main scoreboard, a shot ledger,
> and every negative result retained rather than routed around.

File: data/processed/eta_epsilon_joint_observations.csv (part 2 of 84)
row_id,dataset_id,property,property_family,inchikey,name,smiles,T_K,value,unit,phase,method,uncertainty,uncertainty_kind,confidence_level,frequency_mhz,pressure_kpa,n_components,pure_or_mixture,source_doi,source_kind,source_file,source_row_index,source_file_sha256,quality_layer,licence,redistributable
epsilon_observations_v11plus:93,epsilon_observations_v11plus,epsilon,dielectric_constant,BGTOWKSIORTVQH-UHFFFAOYSA-N,cyclopentanone,O=C1CCCC1,308.15,13.13,1,Liquid,Parallel plate capacitor,0.04,combined,95,0,101.325,1,pure,10.1021/je200682t,primary_thermoml_measurement,data/processed/dielectric_observations_v11plus.csv,93,159b928f800a55969963da275ed05c30ce8a19cffc48353a9c490eec68a49af9,publishable_core,thermoml_open,true
epsilon_observations_v11plus:94,epsilon_observations_v11plus,epsilon,dielectric_constant,BGTOWKSIORTVQH-UHFFFAOYSA-N,cyclopentanone,O=C1CCCC1,310.65,13.04,1,Liquid,Parallel plate capacitor,0.04,combined,95,0,101.325,1,pure,10.1021/je200682t,primary_thermoml_measurement,data/processed/dielectric_observations_v11plus.csv,94,159b928f800a55969963da275ed05c30ce8a19cffc48353a9c490eec68a49af9,publishable_core,thermoml_open,true
epsilon_observations_v11plus:95,epsilon_observations_v11plus,epsilon,dielectric_constant,BGTOWKSIORTVQH-UHFFFAOYSA-N,cyclopentanone,O=C1CCCC1,313.15,12.95,1,Liquid,Parallel plate capacitor,0.04,combined,95,0,101.325,1,pure,10.1021/je200682t,primary_thermoml_measurement,data/processed/dielectric_observations_v11plus.csv,95,159b928f800a55969963da275ed05c30ce8a19cffc48353a9c490eec68a49af9,publishable_core,thermoml_open,true
epsilon_observations_v11plus:96,epsilon_observations_v11plus,epsilon,dielectric_constant,BKIMMITUMNQMOS-UHFFFAOYSA-N,nonane,CCCCCCCCC,288.15,1.993,1,Liquid,Parallel plate capacitor,0.04,combined,95,0,101.325,1,pure,10.1016/j.jct.2008.09.006,primary_thermoml_measurement,data/processed/dielectric_observations_v11plus.csv,96,159b928f800a55969963da275ed05c30ce8a19cffc48353a9c490eec68a49af9,publishable_core,thermoml_open,true
epsilon_observations_v11plus:97,epsilon_observations_v11plus,epsilon,dielectric_constant,BKIMMITUMNQMOS-UHFFFAOYSA-N,nonane,CCCCCCCCC,298.15,1.98,1,Liquid,Parallel plate capacitor,0.04,combined,95,0,101.325,1,pure,10.1016/j.jct.2008.09.006,primary_thermoml_measurement,data/processed/dielectric_observations_v11plus.csv,97,159b928f800a55969963da275ed05c30ce8a19cffc48353a9c490eec68a49af9,publishable_core,thermoml_open,true
epsilon_observations_v11plus:98,epsilon_observations_v11plus,epsilon,dielectric_constant,BKIMMITUMNQMOS-UHFFFAOYSA-N,nonane,CCCCCCCCC,308.15,1.966,1,Liquid,Parallel plate capacitor,0.039,combined,95,0,101.325,1,pure,10.1016/j.jct.2008.09.006,primary_thermoml_measurement,data/processed/dielectric_observations_v11plus.csv,98,159b928f800a55969963da275ed05c30ce8a19cffc48353a9c490eec68a49af9,publishable_core,thermoml_open,true
epsilon_observations_v11plus:99,epsilon_observations_v11plus,epsilon,dielectric_constant,BKIMMITUMNQMOS-UHFFFAOYSA-N,nonane,CCCCCCCCC,318.15,1.953,1,Liquid,Parallel plate capacitor,0.039,combined,95,0,101.325,1,pure,10.1016/j.jct.2008.09.006,primary_thermoml_measurement,data/processed/dielectric_observations_v11plus.csv,99,159b928f800a55969963da275ed05c30ce8a19cffc48353a9c490eec68a49af9,publishable_core,thermoml_open,true
epsilon_observations_v11plus:100,epsilon_observations_v11plus,epsilon,dielectric_constant,BKIMMITUMNQMOS-UHFFFAOYSA-N,nonane,CCCCCCCCC,328.15,1.94,1,Liquid,Parallel plate capacitor,0.039,combined,95,0,101.325,1,pure,10.1016/j.jct.2008.09.006,primary_thermoml_measurement,data/processed/dielectric_observations_v11plus.csv,100,159b928f800a55969963da275ed05c30ce8a19cffc48353a9c490eec68a49af9,publishable_core,thermoml_open,true
epsilon_observations_v11plus:101,epsilon_observations_v11plus,epsilon,dielectric_constant,BKIMMITUMNQMOS-UHFFFAOYSA-N,nonane,CCCCCCCCC,338.15,1.927,1,Liquid,Parallel plate capacitor,0.039,combined,95,0,101.325,1,pure,10.1016/j.jct.2008.09.006,primary_thermoml_measurement,data/processed/dielectric_observations_v11plus.csv,101,159b928f800a55969963da275ed05c30ce8a19cffc48353a9c490eec68a49af9,publishable_core,thermoml_open,true
epsilon_observations_v11plus:102,epsilon_observations_v11plus,epsilon,dielectric_constant,BMRWNKZVCUKKSR-UHFFFAOYSA-N,"1,2-butanediol",CCC(O)CO,298.2,22.143,1,Liquid,Parallel plate capacitor,0.037,combined,95,0,101.325,1,pure,10.1016/j.jct.2011.07.021,primary_thermoml_measurement,data/processed/dielectric_observations_v11plus.csv,102,159b928f800a55969963da275ed05c30ce8a19cffc48353a9c490eec68a49af9,publishable_core,thermoml_open,true
epsilon_observations_v11plus:103,epsilon_observations_v11plus,epsilon,dielectric_constant,BMRWNKZVCUKKSR-UHFFFAOYSA-N,"1,2-butanediol",CCC(O)CO,308.2,20.365,1,Liquid,Parallel plate capacitor,0.036,combined,95,0,101.325,1,pure,10.1016/j.jct.2011.07.021,primary_thermoml_measurement,data/processed/dielectric_observations_v11plus.csv,103,159b928f800a55969963da275ed05c30ce8a19cffc48353a9c490eec68a49af9,publishable_core,thermoml_open,true
epsilon_observations_v11plus:104,epsilon_observations_v11plus,epsilon,dielectric_constant,BMRWNKZVCUKKSR-UHFFFAOYSA-N,"1,2-butanediol",CCC(O)CO,318.2,18.661,1,Liquid,Parallel plate capacitor,0.036,combined,95,0,101.325,1,pure,10.1016/j.jct.2011.07.021,primary_thermoml_measurement,data/processed/dielectric_observations_v11plus.csv,104,159b928f800a55969963da275ed05c30ce8a19cffc48353a9c490eec68a49af9,publishable_core,thermoml_open,true
epsilon_observations_v11plus:105,epsilon_observations_v11plus,epsilon,dielectric_constant,BTANRVKWQNVYAZ-UHFFFAOYSA-N,butan-2-ol,CCC(C)O,288.15,18.47,1,Liquid,Dielectrometer,0.06,combined,95,0,100,1,pure,10.1021/je3007666,primary_thermoml_measurement,data/processed/dielectric_observations_v11plus.csv,105,159b928f800a55969963da275ed05c30ce8a19cffc48353a9c490eec68a49af9,publishable_core,thermoml_open,true
epsilon_observations_v11plus:106,epsilon_observations_v11plus,epsilon,dielectric_constant,BTANRVKWQNVYAZ-UHFFFAOYSA-N,butan-2-ol,CCC(C)O,288.15,18.47,1,Liquid,OTHER::sMethod:dielectrometer,0.06,combined,95,0,101,1,pure,10.1021/je800593p,primary_thermoml_measurement,data/processed/dielectric_observations_v11plus.csv,106,159b928f800a55969963da275ed05c30ce8a19cffc48353a9c490eec68a49af9,publishable_core,thermoml_open,true
epsilon_observations_v11plus:107,epsilon_observations_v11plus,epsilon,dielectric_constant,BTANRVKWQNVYAZ-UHFFFAOYSA-N,butan-2-ol,CCC(C)O,293.15,17.51,1,Liquid,Dielectrometer,0.06,combined,95,0,100,1,pure,10.1021/je3007666,primary_thermoml_measurement,data/processed/dielectric_observations_v11plus.csv,107,159b928f800a55969963da275ed05c30ce8a19cffc48353a9c490eec68a49af9,publishable_core,thermoml_open,true
epsilon_observations_v11plus:108,epsilon_observations_v11plus,epsilon,dielectric_constant,BTANRVKWQNVYAZ-UHFFFAOYSA-N,butan-2-ol,CCC(C)O,293.15,17.51,1,Liquid,OTHER::sMethod:dielectrometer,0.06,combined,95,0,101,1,pure,10.1021/je800593p,primary_thermoml_measurement,data/processed/dielectric_observations_v11plus.csv,108,159b928f800a55969963da275ed05c30ce8a19cffc48353a9c490eec68a49af9,publishable_core,thermoml_open,true
epsilon_observations_v11plus:109,epsilon_observations_v11plus,epsilon,dielectric_constant,BTANRVKWQNVYAZ-UHFFFAOYSA-N,butan-2-ol,CCC(C)O,293.15,17.51,1,Liquid,Dekameter,0.06,combined,95,0,101,1,pure,10.1021/je900503p,primary_thermoml_measurement,data/processed/dielectric_observations_v11plus.csv,109,159b928f800a55969963da275ed05c30ce8a19cffc48353a9c490eec68a49af9,publishable_core,thermoml_open,true
epsilon_observations_v11plus:110,epsilon_observations_v11plus,epsilon,dielectric_constant,BTANRVKWQNVYAZ-UHFFFAOYSA-N,butan-2-ol,CCC(C)O,298,17.6,1,Liquid,PNA-N5227A Microwave Network Analyzer,1.9,combined,95,0,101,1,pure,10.1016/j.fluid.2013.12.014,primary_thermoml_measurement,data/processed/dielectric_observations_v11plus.csv,110,159b928f800a55969963da275ed05c30ce8a19cffc48353a9c490eec68a49af9,publishable_core,thermoml_open,true
epsilon_observations_v11plus:111,epsilon_observations_v11plus,epsilon,dielectric_constant,BTANRVKWQNVYAZ-UHFFFAOYSA-N,butan-2-ol,CCC(C)O,298.15,16.58,1,Liquid,Dekameter,0.06,combined,95,0,101,1,pure,10.1021/je900503p,primary_thermoml_measurement,data/processed/dielectric_observations_v11plus.csv,111,159b928f800a55969963da275ed05c30ce8a19cffc48353a9c490eec68a49af9,publishable_core,thermoml_open,true
epsilon_observations_v11plus:112,epsilon_observations_v11plus,epsilon,dielectric_constant,BTANRVKWQNVYAZ-UHFFFAOYSA-N,butan-2-ol,CCC(C)O,298.15,16.6,1,Liquid,Dielectrometer,0.06,combined,95,0,100,1,pure,10.1021/je3007666,primary_thermoml_measurement,data/processed/dielectric_observations_v11plus.csv,112,159b928f800a55969963da275ed05c30ce8a19cffc48353a9c490eec68a49af9,publishable_core,thermoml_open,true
epsilon_observations_v11plus:113,epsilon_observations_v11plus,epsilon,dielectric_constant,BTANRVKWQNVYAZ-UHFFFAOYSA-N,butan-2-ol,CCC(C)O,298.15,16.6,1,Liquid,OTHER::sMethod:dielectrometer,0.06,combined,95,0,101,1,pure,10.1021/je800593p,primary_thermoml_measurement,data/processed/dielectric_observations_v11plus.csv,113,159b928f800a55969963da275ed05c30ce8a19cffc48353a9c490eec68a49af9,publishable_core,thermoml_open,true
epsilon_observations_v11plus:114,epsilon_observations_v11plus,epsilon,dielectric_constant,BTANRVKWQNVYAZ-UHFFFAOYSA-N,butan-2-ol,CCC(C)O,303.15,15.75,1,Liquid,Dielectrometer,0.06,combined,95,0,100,1,pure,10.1021/je3007666,primary_thermoml_measurement,data/processed/dielectric_observations_v11plus.csv,114,159b928f800a55969963da275ed05c30ce8a19cffc48353a9c490eec68a49af9,publishable_core,thermoml_open,true
epsilon_observations_v11plus:115,epsilon_observations_v11plus,epsilon,dielectric_constant,BTANRVKWQNVYAZ-UHFFFAOYSA-N,butan-2-ol,CCC(C)O,303.15,15.75,1,Liquid,OTHER::sMethod:dielectrometer,0.06,combined,95,0,101,1,pure,10.1021/je800593p,primary_thermoml_measurement,data/processed/dielectric_observations_v11plus.csv,115,159b928f800a55969963da275ed05c30ce8a19cffc48353a9c490eec68a49af9,publishable_core,thermoml_open,true
epsilon_observations_v11plus:116,epsilon_observations_v11plus,epsilon,dielectric_constant,BTANRVKWQNVYAZ-UHFFFAOYSA-N,butan-2-ol,CCC(C)O,303.15,15.75,1,Liquid,Dekameter,0.06,combined,95,0,101,1,pure,10.1021/je900503p,primary_thermoml_measurement,data/processed/dielectric_observations_v11plus.csv,116,159b928f800a55969963da275ed05c30ce8a19cffc48353a9c490eec68a49af9,publishable_core,thermoml_open,true
epsilon_observations_v11plus:117,epsilon_observations_v11plus,epsilon,dielectric_constant,BTANRVKWQNVYAZ-UHFFFAOYSA-N,butan-2-ol,CCC(C)O,308.15,14.94,1,Liquid,Dielectrometer,0.06,combined,95,0,100,1,pure,10.1021/je3007666,primary_thermoml_measurement,data/processed/dielectric_observations_v11plus.csv,117,159b928f800a55969963da275ed05c30ce8a19cffc48353a9c490eec68a49af9,publishable_core,thermoml_open,true
epsilon_observations_v11plus:118,epsilon_observations_v11plus,epsilon,dielectric_constant,BTANRVKWQNVYAZ-UHFFFAOYSA-N,butan-2-ol,CCC(C)O,308.15,14.94,1,Liquid,OTHER::sMethod:dielectrometer,0.06,combined,95,0,101,1,pure,10.1021/je800593p,primary_thermoml_measurement,data/processed/dielectric_observations_v11plus.csv,118,159b928f800a55969963da275ed05c30ce8a19cffc48353a9c490eec68a49af9,publishable_core,thermoml_open,true
epsilon_observations_v11plus:119,epsilon_observations_v11plus,epsilon,dielectric_constant,BTANRVKWQNVYAZ-UHFFFAOYSA-N,butan-2-ol,CCC(C)O,313.15,14.44,1,Liquid,Dekameter,0.06,combined,95,0,101,1,pure,10.1021/je900503p,primary_thermoml_measurement,data/processed/dielectric_observations_v11plus.csv,119,159b928f800a55969963da275ed05c30ce8a19cffc48353a9c490eec68a49af9,publishable_core,thermoml_open,true
epsilon_observations_v11plus:120,epsilon_observations_v11plus,epsilon,dielectric_constant,BTGRAWJCKBQKAO-UHFFFAOYSA-N,hexanedinitrile,N#CCCCCC#N,278.15,34.7,1,Liquid,impedance/gain phase analyzer,0.1,combined,95,0,101.325,1,pure,10.1021/je300958c,primary_thermoml_measurement,data/processed/dielectric_observations_v11plus.csv,120,159b928f800a55969963da275ed05c30ce8a19cffc48353a9c490eec68a49af9,publishable_core,thermoml_open,true
epsilon_observations_v11plus:121,epsilon_observations_v11plus,epsilon,dielectric_constant,BTGRAWJCKBQKAO-UHFFFAOYSA-N,hexanedinitrile,N#CCCCCC#N,280.65,34.35,1,Liquid,impedance/gain phase analyzer,0.1,combined,95,0,101.325,1,pure,10.1021/je300958c,primary_thermoml_measurement,data/processed/dielectric_observations_v11plus.csv,121,159b928f800a55969963da275ed05c30ce8a19cffc48353a9c490eec68a49af9,publishable_core,thermoml_open,true
epsilon_observations_v11plus:122,epsilon_observations_v11plus,epsilon,dielectric_constant,BTGRAWJCKBQKAO-UHFFFAOYSA-N,hexanedinitrile,N#CCCCCC#N,283.15,34.01,1,Liquid,impedance/gain phase analyzer,0.1,combined,95,0,101.325,1,pure,10.1021/je300958c,primary_thermoml_measurement,data/processed/dielectric_observations_v11plus.csv,122,159b928f800a55969963da275ed05c30ce8a19cffc48353a9c490eec68a49af9,publishable_core,thermoml_open,true
epsilon_observations_v11plus:123,epsilon_observations_v11plus,epsilon,dielectric_constant,BTGRAWJCKBQKAO-UHFFFAOYSA-N,hexanedinitrile,N#CCCCCC#N,285.65,33.67,1,Liquid,impedance/gain phase analyzer,0.1,combined,95,0,101.325,1,pure,10.1021/je300958c,primary_thermoml_measurement,data/processed/dielectric_observations_v11plus.csv,123,159b928f800a55969963da275ed05c30ce8a19cffc48353a9c490eec68a49af9,publishable_core,thermoml_open,true
epsilon_observations_v11plus:124,epsilon_observations_v11plus,epsilon,dielectric_constant,BTGRAWJCKBQKAO-UHFFFAOYSA-N,hexanedinitrile,N#CCCCCC#N,288.15,33.36,1,Liquid,impedance/gain phase analyzer,0.1,combined,95,0,101.325,1,pure,10.1021/je300958c,primary_thermoml_measurement,data/processed/dielectric_observations_v11plus.csv,124,159b928f800a55969963da275ed05c30ce8a19cffc48353a9c490eec68a49af9,publishable_core,thermoml_open,true
epsilon_observations_v11plus:125,epsilon_observations_v11plus,epsilon,dielectric_constant,BTGRAWJCKBQKAO-UHFFFAOYSA-N,hexanedinitrile,N#CCCCCC#N,290.65,33.04,1,Liquid,impedance/gain phase analyzer,0.1,combined,95,0,101.325,1,pure,10.1021/je300958c,primary_thermoml_measurement,data/processed/dielectric_observations_v11plus.csv,125,159b928f800a55969963da275ed05c30ce8a19cffc48353a9c490eec68a49af9,publishable_core,thermoml_open,true
epsilon_observations_v11plus:126,epsilon_observations_v11plus,epsilon,dielectric_constant,BTGRAWJCKBQKAO-UHFFFAOYSA-N,hexanedinitrile,N#CCCCCC#N,293.15,32.73,1,Liquid,impedance/gain phase analyzer,0.1,combined,95,0,101.325,1,pure,10.1021/je300958c,primary_thermoml_measurement,data/processed/dielectric_observations_v11plus.csv,126,159b928f800a55969963da275ed05c30ce8a19cffc48353a9c490eec68a49af9,publishable_core,thermoml_open,true
epsilon_observations_v11plus:127,epsilon_observations_v11plus,epsilon,dielectric_constant,BTGRAWJCKBQKAO-UHFFFAOYSA-N,hexanedinitrile,N#CCCCCC#N,295.65,32.41,1,Liquid,impedance/gain phase analyzer,0.1,combined,95,0,101.325,1,pure,10.1021/je300958c,primary_thermoml_measurement,data/processed/dielectric_observations_v11plus.csv,127,159b928f800a55969963da275ed05c30ce8a19cffc48353a9c490eec68a49af9,publishable_core,thermoml_open,true
epsilon_observations_v11plus:128,epsilon_observations_v11plus,epsilon,dielectric_constant,BTGRAWJCKBQKAO-UHFFFAOYSA-N,hexanedinitrile,N#CCCCCC#N,298.15,32.12,1,Liquid,impedance/gain phase analyzer,0.1,combined,95,0,101.325,1,pure,10.1021/je300958c,primary_thermoml_measurement,data/processed/dielectric_observations_v11plus.csv,128,159b928f800a55969963da275ed05c30ce8a19cffc48353a9c490eec68a49af9,publishable_core,thermoml_open,true
epsilon_observations_v11plus:129,epsilon_observations_v11plus,epsilon,dielectric_constant,BTGRAWJCKBQKAO-UHFFFAOYSA-N,hexanedinitrile,N#CCCCCC#N,300.65,31.83,1,Liquid,impedance/gain phase analyzer,0.1,combined,95,0,101.325,1,pure,10.1021/je300958c,primary_thermoml_measurement,data/processed/dielectric_observations_v11plus.csv,129,159b928f800a55969963da275ed05c30ce8a19cffc48353a9c490eec68a49af9,publishable_core,thermoml_open,true
epsilon_observations_v11plus:130,epsilon_observations_v11plus,epsilon,dielectric_constant,BTGRAWJCKBQKAO-UHFFFAOYSA-N,hexanedinitrile,N#CCCCCC#N,303.15,31.53,1,Liquid,impedance/gain phase analyzer,0.1,combined,95,0,101.325,1,pure,10.1021/je300958c,primary_thermoml_measurement,data/processed/dielectric_observations_v11plus.csv,130,159b928f800a55969963da275ed05c30ce8a19cffc48353a9c490eec68a49af9,publishable_core,thermoml_open,true
epsilon_observations_v11plus:131,epsilon_observations_v11plus,epsilon,dielectric_constant,BTGRAWJCKBQKAO-UHFFFAOYSA-N,hexanedinitrile,N#CCCCCC#N,305.65,31.26,1,Liquid,impedance/gain phase analyzer,0.1,combined,95,0,101.325,1,pure,10.1021/je300958c,primary_thermoml_measurement,data/processed/dielectric_observations_v11plus.csv,131,159b928f800a55969963da275ed05c30ce8a19cffc48353a9c490eec68a49af9,publishable_core,thermoml_open,true
epsilon_observations_v11plus:132,epsilon_observations_v11plus,epsilon,dielectric_constant,BTGRAWJCKBQKAO-UHFFFAOYSA-N,hexanedinitrile,N#CCCCCC#N,308.15,30.96,1,Liquid,impedance/gain phase analyzer,0.1,combined,95,0,101.325,1,pure,10.1021/je300958c,primary_thermoml_measurement,data/processed/dielectric_observations_v11plus.csv,132,159b928f800a55969963da275ed05c30ce8a19cffc48353a9c490eec68a49af9,publishable_core,thermoml_open,true
epsilon_observations_v11plus:133,epsilon_observations_v11plus,epsilon,dielectric_constant,BTGRAWJCKBQKAO-UHFFFAOYSA-N,hexanedinitrile,N#CCCCCC#N,310.65,30.67,1,Liquid,impedance/gain phase analyzer,0.1,combined,95,0,101.325,1,pure,10.1021/je300958c,primary_thermoml_measurement,data/processed/dielectric_observations_v11plus.csv,133,159b928f800a55969963da275ed05c30ce8a19cffc48353a9c490eec68a49af9,publishable_core,thermoml_open,true
epsilon_observations_v11plus:134,epsilon_observations_v11plus,epsilon,dielectric_constant,BTGRAWJCKBQKAO-UHFFFAOYSA-N,hexanedinitrile,N#CCCCCC#N,313.15,30.38,1,Liquid,impedance/gain phase analyzer,0.1,combined,95,0,101.325,1,pure,10.1021/je300958c,primary_thermoml_measurement,data/processed/dielectric_observations_v11plus.csv,134,159b928f800a55969963da275ed05c30ce8a19cffc48353a9c490eec68a49af9,publishable_core,thermoml_open,true
epsilon_observations_v11plus:135,epsilon_observations_v11plus,epsilon,dielectric_constant,BTGRAWJCKBQKAO-UHFFFAOYSA-N,hexanedinitrile,N#CCCCCC#N,315.65,30.09,1,Liquid,impedance/gain phase analyzer,0.1,combined,95,0,101.325,1,pure,10.1021/je300958c,primary_thermoml_measurement,data/processed/dielectric_observations_v11plus.csv,135,159b928f800a55969963da275ed05c30ce8a19cffc48353a9c490eec68a49af9,publishable_core,thermoml_open,true
epsilon_observations_v11plus:136,epsilon_observations_v11plus,epsilon,dielectric_constant,BTGRAWJCKBQKAO-UHFFFAOYSA-N,hexanedinitrile,N#CCCCCC#N,318.15,29.8,1,Liquid,impedance/gain phase analyzer,0.1,combined,95,0,101.325,1,pure,10.1021/je300958c,primary_thermoml_measurement,data/processed/dielectric_observations_v11plus.csv,136,159b928f800a55969963da275ed05c30ce8a19cffc48353a9c490eec68a49af9,publishable_core,thermoml_open,true
epsilon_observations_v11plus:137,epsilon_observations_v11plus,epsilon,dielectric_constant,BTGRAWJCKBQKAO-UHFFFAOYSA-N,hexanedinitrile,N#CCCCCC#N,320.65,29.5,1,Liquid,impedance/gain phase analyzer,0.1,combined,95,0,101.325,1,pure,10.1021/je300958c,primary_thermoml_measurement,data/processed/dielectric_observations_v11plus.csv,137,159b928f800a55969963da275ed05c30ce8a19cffc48353a9c490eec68a49af9,publishable_core,thermoml_open,true
epsilon_observations_v11plus:138,epsilon_observations_v11plus,epsilon,dielectric_constant,BTGRAWJCKBQKAO-UHFFFAOYSA-N,hexanedinitrile,N#CCCCCC#N,323.15,29.22,1,Liquid,impedance/gain phase analyzer,0.1,combined,95,0,101.325,1,pure,10.1021/je300958c,primary_thermoml_measurement,data/processed/dielectric_observations_v11plus.csv,138,159b928f800a55969963da275ed05c30ce8a19cffc48353a9c490eec68a49af9,publishable_core,thermoml_open,true
epsilon_observations_v11plus:139,epsilon_observations_v11plus,epsilon,dielectric_constant,BTGRAWJCKBQKAO-UHFFFAOYSA-N,hexanedinitrile,N#CCCCCC#N,325.65,28.94,1,Liquid,impedance/gain phase analyzer,0.1,combined,95,0,101.325,1,pure,10.1021/je300958c,primary_thermoml_measurement,data/processed/dielectric_observations_v11plus.csv,139,159b928f800a55969963da275ed05c30ce8a19cffc48353a9c490eec68a49af9,publishable_core,thermoml_open,true
epsilon_observations_v11plus:140,epsilon_observations_v11plus,epsilon,dielectric_constant,BTGRAWJCKBQKAO-UHFFFAOYSA-N,hexanedinitrile,N#CCCCCC#N,328.15,28.69,1,Liquid,impedance/gain phase analyzer,0.1,combined,95,0,101.325,1,pure,10.1021/je300958c,primary_thermoml_measurement,data/processed/dielectric_observations_v11plus.csv,140,159b928f800a55969963da275ed05c30ce8a19cffc48353a9c490eec68a49af9,publishable_core,thermoml_open,true
epsilon_observations_v11plus:141,epsilon_observations_v11plus,epsilon,dielectric_constant,BTGRAWJCKBQKAO-UHFFFAOYSA-N,hexanedinitrile,N#CCCCCC#N,330.65,28.46,1,Liquid,impedance/gain phase analyzer,0.1,combined,95,0,101.325,1,pure,10.1021/je300958c,primary_thermoml_measurement,data/processed/dielectric_observations_v11plus.csv,141,159b928f800a55969963da275ed05c30ce8a19cffc48353a9c490eec68a49af9,publishable_core,thermoml_open,true
epsilon_observations_v11plus:142,epsilon_observations_v11plus,epsilon,dielectric_constant,BTGRAWJCKBQKAO-UHFFFAOYSA-N,hexanedinitrile,N#CCCCCC#N,333.15,28.21,1,Liquid,impedance/gain phase analyzer,0.1,combined,95,0,101.325,1,pure,10.1021/je300958c,primary_thermoml_measurement,data/processed/dielectric_observations_v11plus.csv,142,159b928f800a55969963da275ed05c30ce8a19cffc48353a9c490eec68a49af9,publishable_core,thermoml_open,true
epsilon_observations_v11plus:143,epsilon_observations_v11plus,epsilon,dielectric_constant,BTGRAWJCKBQKAO-UHFFFAOYSA-N,hexanedinitrile,N#CCCCCC#N,335.65,27.98,1,Liquid,impedance/gain phase analyzer,0.1,combined,95,0,101.325,1,pure,10.1021/je300958c,primary_thermoml_measurement,data/processed/dielectric_observations_v11plus.csv,143,159b928f800a55969963da275ed05c30ce8a19cffc48353a9c490eec68a49af9,publishable_core,thermoml_open,true
epsilon_observations_v11plus:144,epsilon_observations_v11plus,epsilon,dielectric_constant,BTGRAWJCKBQKAO-UHFFFAOYSA-N,hexanedinitrile,N#CCCCCC#N,338.15,27.73,1,Liquid,impedance/gain phase analyzer,0.1,combined,95,0,101.325,1,pure,10.1021/je300958c,primary_thermoml_measurement,data/processed/dielectric_observations_v11plus.csv,144,159b928f800a55969963da275ed05c30ce8a19cffc48353a9c490eec68a49af9,publishable_core,thermoml_open,true
epsilon_observations_v11plus:145,epsilon_observations_v11plus,epsilon,dielectric_constant,BTGRAWJCKBQKAO-UHFFFAOYSA-N,hexanedinitrile,N#CCCCCC#N,340.65,27.52,1,Liquid,impedance/gain phase analyzer,0.1,combined,95,0,101.325,1,pure,10.1021/je300958c,primary_thermoml_measurement,data/processed/dielectric_observations_v11plus.csv,145,159b928f800a55969963da275ed05c30ce8a19cffc48353a9c490eec68a49af9,publishable_core,thermoml_open,true
epsilon_observations_v11plus:146,epsilon_observations_v11plus,epsilon,dielectric_constant,BTGRAWJCKBQKAO-UHFFFAOYSA-N,hexanedinitrile,N#CCCCCC#N,343.15,27.3,1,Liquid,impedance/gain phase analyzer,0.1,combined,95,0,101.325,1,pure,10.1021/je300958c,primary_thermoml_measurement,data/processed/dielectric_observations_v11plus.csv,146,159b928f800a55969963da275ed05c30ce8a19cffc48353a9c490eec68a49af9,publishable_core,thermoml_open,true
epsilon_observations_v11plus:147,epsilon_observations_v11plus,epsilon,dielectric_constant,BTGRAWJCKBQKAO-UHFFFAOYSA-N,hexanedinitrile,N#CCCCCC#N,345.65,27.09,1,Liquid,impedance/gain phase analyzer,0.1,combined,95,0,101.325,1,pure,10.1021/je300958c,primary_thermoml_measurement,data/processed/dielectric_observations_v11plus.csv,147,159b928f800a55969963da275ed05c30ce8a19cffc48353a9c490eec68a49af9,publishable_core,thermoml_open,true
epsilon_observations_v11plus:148,epsilon_observations_v11plus,epsilon,dielectric_constant,BTGRAWJCKBQKAO-UHFFFAOYSA-N,hexanedinitrile,N#CCCCCC#N,348.15,26.83,1,Liquid,impedance/gain phase analyzer,0.1,combined,95,0,101.325,1,pure,10.1021/je300958c,primary_thermoml_measurement,data/processed/dielectric_observations_v11plus.csv,148,159b928f800a55969963da275ed05c30ce8a19cffc48353a9c490eec68a49af9,publishable_core,thermoml_open,true
epsilon_observations_v11plus:149,epsilon_observations_v11plus,epsilon,dielectric_constant,BTGRAWJCKBQKAO-UHFFFAOYSA-N,hexanedinitrile,N#CCCCCC#N,350.65,26.6,1,Liquid,impedance/gain phase analyzer,0.1,combined,95,0,101.325,1,pure,10.1021/je300958c,primary_thermoml_measurement,data/processed/dielectric_observations_v11plus.csv,149,159b928f800a55969963da275ed05c30ce8a19cffc48353a9c490eec68a49af9,publishable_core,thermoml_open,true
epsilon_observations_v11plus:150,epsilon_observations_v11plus,epsilon,dielectric_constant,BTGRAWJCKBQKAO-UHFFFAOYSA-N,hexanedinitrile,N#CCCCCC#N,353.15,26.4,1,Liquid,impedance/gain phase analyzer,0.1,combined,95,0,101.325,1,pure,10.1021/je300958c,primary_thermoml_measurement,data/processed/dielectric_observations_v11plus.csv,150,159b928f800a55969963da275ed05c30ce8a19cffc48353a9c490eec68a49af9,publishable_core,thermoml_open,true
epsilon_observations_v11plus:151,epsilon_observations_v11plus,epsilon,dielectric_constant,BTNXBLUGMAMSSH-UHFFFAOYSA-N,octanedinitrile,N#CCCCCCCC#N,273.15,28.23,1,Liquid,impedance/gain phase analyzer,0.1,combined,95,0,101.325,1,pure,10.1021/je300958c,primary_thermoml_measurement,data/processed/dielectric_observations_v11plus.csv,151,159b928f800a55969963da275ed05c30ce8a19cffc48353a9c490eec68a49af9,publishable_core,thermoml_open,true
epsilon_observations_v11plus:152,epsilon_observations_v11plus,epsilon,dielectric_constant,BTNXBLUGMAMSSH-UHFFFAOYSA-N,octanedinitrile,N#CCCCCCCC#N,275.65,28,1,Liquid,impedance/gain phase analyzer,0.1,combined,95,0,101.325,1,pure,10.1021/je300958c,primary_thermoml_measurement,data/processed/dielectric_observations_v11plus.csv,152,159b928f800a55969963da275ed05c30ce8a19cffc48353a9c490eec68a49af9,publishable_core,thermoml_open,true
epsilon_observations_v11plus:153,epsilon_observations_v11plus,epsilon,dielectric_constant,BTNXBLUGMAMSSH-UHFFFAOYSA-N,octanedinitrile,N#CCCCCCCC#N,278.15,27.77,1,Liquid,impedance/gain phase analyzer,0.1,combined,95,0,101.325,1,pure,10.1021/je300958c,primary_thermoml_measurement,data/processed/dielectric_observations_v11plus.csv,153,159b928f800a55969963da275ed05c30ce8a19cffc48353a9c490eec68a49af9,publishable_core,thermoml_open,true
epsilon_observations_v11plus:154,epsilon_observations_v11plus,epsilon,dielectric_constant,BTNXBLUGMAMSSH-UHFFFAOYSA-N,octanedinitrile,N#CCCCCCCC#N,280.65,27.52,1,Liquid,impedance/gain phase analyzer,0.1,combined,95,0,101.325,1,pure,10.1021/je300958c,primary_thermoml_measurement,data/processed/dielectric_observations_v11plus.csv,154,159b928f800a55969963da275ed05c30ce8a19cffc48353a9c490eec68a49af9,publishable_core,thermoml_open,true
epsilon_observations_v11plus:155,epsilon_observations_v11plus,epsilon,dielectric_constant,BTNXBLUGMAMSSH-UHFFFAOYSA-N,octanedinitrile,N#CCCCCCCC#N,283.15,27.29,1,Liquid,impedance/gain phase analyzer,0.1,combined,95,0,101.325,1,pure,10.1021/je300958c,primary_thermoml_measurement,data/processed/dielectric_observations_v11plus.csv,155,159b928f800a55969963da275ed05c30ce8a19cffc48353a9c490eec68a49af9,publishable_core,thermoml_open,true
epsilon_observations_v11plus:156,epsilon_observations_v11plus,epsilon,dielectric_constant,BTNXBLUGMAMSSH-UHFFFAOYSA-N,octanedinitrile,N#CCCCCCCC#N,285.65,27.06,1,Liquid,impedance/gain phase analyzer,0.1,combined,95,0,101.325,1,pure,10.1021/je300958c,primary_thermoml_measurement,data/processed/dielectric_observations_v11plus.csv,156,159b928f800a55969963da275ed05c30ce8a19cffc48353a9c490eec68a49af9,publishable_core,thermoml_open,true
epsilon_observations_v11plus:157,epsilon_observations_v11plus,epsilon,dielectric_constant,BTNXBLUGMAMSSH-UHFFFAOYSA-N,octanedinitrile,N#CCCCCCCC#N,288.15,26.82,1,Liquid,impedance/gain phase analyzer,0.1,combined,95,0,101.325,1,pure,10.1021/je300958c,primary_thermoml_measurement,data/processed/dielectric_observations_v11plus.csv,157,159b928f800a55969963da275ed05c30ce8a19cffc48353a9c490eec68a49af9,publishable_core,thermoml_open,true
epsilon_observations_v11plus:158,epsilon_observations_v11plus,epsilon,dielectric_constant,BTNXBLUGMAMSSH-UHFFFAOYSA-N,octanedinitrile,N#CCCCCCCC#N,290.65,26.6,1,Liquid,impedance/gain phase analyzer,0.1,combined,95,0,101.325,1,pure,10.1021/je300958c,primary_thermoml_measurement,data/processed/dielectric_observations_v11plus.csv,158,159b928f800a55969963da275ed05c30ce8a19cffc48353a9c490eec68a49af9,publishable_core,thermoml_open,true
epsilon_observations_v11plus:159,epsilon_observations_v11plus,epsilon,dielectric_constant,BTNXBLUGMAMSSH-UHFFFAOYSA-N,octanedinitrile,N#CCCCCCCC#N,293.15,26.36,1,Liquid,impedance/gain phase analyzer,0.1,combined,95,0,101.325,1,pure,10.1021/je300958c,primary_thermoml_measurement,data/processed/dielectric_observations_v11plus.csv,159,159b928f800a55969963da275ed05c30ce8a19cffc48353a9c490eec68a49af9,publishable_core,thermoml_open,true
epsilon_observations_v11plus:160,epsilon_observations_v11plus,epsilon,dielectric_constant,BTNXBLUGMAMSSH-UHFFFAOYSA-N,octanedinitrile,N#CCCCCCCC#N,295.65,26.16,1,Liquid,impedance/gain phase analyzer,0.1,combined,95,0,101.325,1,pure,10.1021/je300958c,primary_thermoml_measurement,data/processed/dielectric_observations_v11plus.csv,160,159b928f800a55969963da275ed05c30ce8a19cffc48353a9c490eec68a49af9,publishable_core,thermoml_open,true
epsilon_observations_v11plus:161,epsilon_observations_v11plus,epsilon,dielectric_constant,BTNXBLUGMAMSSH-UHFFFAOYSA-N,octanedinitrile,N#CCCCCCCC#N,298.15,25.94,1,Liquid,impedance/gain phase analyzer,0.1,combined,95,0,101.325,1,pure,10.1021/je300958c,primary_thermoml_measurement,data/processed/dielectric_observations_v11plus.csv,161,159b928f800a55969963da275ed05c30ce8a19cffc48353a9c490eec68a49af9,publishable_core,thermoml_open,true
epsilon_observations_v11plus:162,epsilon_observations_v11plus,epsilon,dielectric_constant,BTNXBLUGMAMSSH-UHFFFAOYSA-N,octanedinitrile,N#CCCCCCCC#N,300.65,25.75,1,Liquid,impedance/gain phase analyzer,0.1,combined,95,0,101.325,1,pure,10.1021/je300958c,primary_thermoml_measurement,data/processed/dielectric_observations_v11plus.csv,162,159b928f800a55969963da275ed05c30ce8a19cffc48353a9c490eec68a49af9,publishable_core,thermoml_open,true
epsilon_observations_v11plus:163,epsilon_observations_v11plus,epsilon,dielectric_constant,BTNXBLUGMAMSSH-UHFFFAOYSA-N,octanedinitrile,N#CCCCCCCC#N,303.15,25.55,1,Liquid,impedance/gain phase analyzer,0.1,combined,95,0,101.325,1,pure,10.1021/je300958c,primary_thermoml_measurement,data/processed/dielectric_observations_v11plus.csv,163,159b928f800a55969963da275ed05c30ce8a19cffc48353a9c490eec68a49af9,publishable_core,thermoml_open,true
epsilon_observations_v11plus:164,epsilon_observations_v11plus,epsilon,dielectric_constant,BTNXBLUGMAMSSH-UHFFFAOYSA-N,octanedinitrile,N#CCCCCCCC#N,305.65,25.32,1,Liquid,impedance/gain phase analyzer,0.1,combined,95,0,101.325,1,pure,10.1021/je300958c,primary_thermoml_measurement,data/processed/dielectric_observations_v11plus.csv,164,159b928f800a55969963da275ed05c30ce8a19cffc48353a9c490eec68a49af9,publishable_core,thermoml_open,true
epsilon_observations_v11plus:165,epsilon_observations_v11plus,epsilon,dielectric_constant,BTNXBLUGMAMSSH-UHFFFAOYSA-N,octanedinitrile,N#CCCCCCCC#N,308.15,25.11,1,Liquid,impedance/gain phase analyzer,0.1,combined,95,0,101.325,1,pure,10.1021/je300958c,primary_thermoml_measurement,data/processed/dielectric_observations_v11plus.csv,165,159b928f800a55969963da275ed05c30ce8a19cffc48353a9c490eec68a49af9,publishable_core,thermoml_open,true
epsilon_observations_v11plus:166,epsilon_observations_v11plus,epsilon,dielectric_constant,BTNXBLUGMAMSSH-UHFFFAOYSA-N,octanedinitrile,N#CCCCCCCC#N,310.65,24.94,1,Liquid,impedance/gain phase analyzer,0.1,combined,95,0,101.325,1,pure,10.1021/je300958c,primary_thermoml_measurement,data/processed/dielectric_observations_v11plus.csv,166,159b928f800a55969963da275ed05c30ce8a19cffc48353a9c490eec68a49af9,publishable_core,thermoml_open,true
epsilon_observations_v11plus:167,epsilon_observations_v11plus,epsilon,dielectric_constant,BTNXBLUGMAMSSH-UHFFFAOYSA-N,octanedinitrile,N#CCCCCCCC#N,313.15,24.74,1,Liquid,impedance/gain phase analyzer,0.1,combined,95,0,101.325,1,pure,10.1021/je300958c,primary_thermoml_measurement,data/processed/dielectric_observations_v11plus.csv,167,159b928f800a55969963da275ed05c30ce8a19cffc48353a9c490eec68a49af9,publishable_core,thermoml_open,true
epsilon_observations_v11plus:168,epsilon_observations_v11plus,epsilon,dielectric_constant,BTNXBLUGMAMSSH-UHFFFAOYSA-N,octanedinitrile,N#CCCCCCCC#N,315.65,24.55,1,Liquid,impedance/gain phase analyzer,0.1,combined,95,0,101.325,1,pure,10.1021/je300958c,primary_thermoml_measurement,data/processed/dielectric_observations_v11plus.csv,168,159b928f800a55969963da275ed05c30ce8a19cffc48353a9c490eec68a49af9,publishable_core,thermoml_open,true
epsilon_observations_v11plus:169,epsilon_observations_v11plus,epsilon,dielectric_constant,BTNXBLUGMAMSSH-UHFFFAOYSA-N,octanedinitrile,N#CCCCCCCC#N,318.15,24.37,1,Liquid,impedance/gain phase analyzer,0.1,combined,95,0,101.325,1,pure,10.1021/je300958c,primary_thermoml_measurement,data/processed/dielectric_observations_v11plus.csv,169,159b928f800a55969963da275ed05c30ce8a19cffc48353a9c490eec68a49af9,publishable_core,thermoml_open,true
epsilon_observations_v11plus:170,epsilon_observations_v11plus,epsilon,dielectric_constant,BTNXBLUGMAMSSH-UHFFFAOYSA-N,octanedinitrile,N#CCCCCCCC#N,320.65,24.2,1,Liquid,impedance/gain phase analyzer,0.1,combined,95,0,101.325,1,pure,10.1021/je300958c,primary_thermoml_measurement,data/processed/dielectric_observations_v11plus.csv,170,159b928f800a55969963da275ed05c30ce8a19cffc48353a9c490eec68a49af9,publishable_core,thermoml_open,true
epsilon_observations_v11plus:171,epsilon_observations_v11plus,epsilon,dielectric_constant,BTNXBLUGMAMSSH-UHFFFAOYSA-N,octanedinitrile,N#CCCCCCCC#N,323.15,24,1,Liquid,impedance/gain phase analyzer,0.1,combined,95,0,101.325,1,pure,10.1021/je300958c,primary_thermoml_measurement,data/processed/dielectric_observations_v11plus.csv,171,159b928f800a55969963da275ed05c30ce8a19cffc48353a9c490eec68a49af9,publishable_core,thermoml_open,true
epsilon_observations_v11plus:172,epsilon_observations_v11plus,epsilon,dielectric_constant,BTNXBLUGMAMSSH-UHFFFAOYSA-N,octanedinitrile,N#CCCCCCCC#N,325.65,23.8,1,Liquid,impedance/gain phase analyzer,0.1,combined,95,0,101.325,1,pure,10.1021/je300958c,primary_thermoml_measurement,data/processed/dielectric_observations_v11plus.csv,172,159b928f800a55969963da275ed05c30ce8a19cffc48353a9c490eec68a49af9,publishable_core,thermoml_open,true
epsilon_observations_v11plus:173,epsilon_observations_v11plus,epsilon,dielectric_constant,BTNXBLUGMAMSSH-UHFFFAOYSA-N,octanedinitrile,N#CCCCCCCC#N,328.15,23.63,1,Liquid,impedance/gain phase analyzer,0.1,combined,95,0,101.325,1,pure,10.1021/je300958c,primary_thermoml_measurement,data/processed/dielectric_observations_v11plus.csv,173,159b928f800a55969963da275ed05c30ce8a19cffc48353a9c490eec68a49af9,publishable_core,thermoml_open,true
epsilon_observations_v11plus:174,epsilon_observations_v11plus,epsilon,dielectric_constant,BTNXBLUGMAMSSH-UHFFFAOYSA-N,octanedinitrile,N#CCCCCCCC#N,330.65,23.47,1,Liquid,impedance/gain phase analyzer,0.1,combined,95,0,101.325,1,pure,10.1021/je300958c,primary_thermoml_measurement,data/processed/dielectric_observations_v11plus.csv,174,159b928f800a55969963da275ed05c30ce8a19cffc48353a9c490eec68a49af9,publishable_core,thermoml_open,true
epsilon_observations_v11plus:175,epsilon_observations_v11plus,epsilon,dielectric_constant,BTNXBLUGMAMSSH-UHFFFAOYSA-N,octanedinitrile,N#CCCCCCCC#N,333.15,23.3,1,Liquid,impedance/gain phase analyzer,0.1,combined,95,0,101.325,1,pure,10.1021/je300958c,primary_thermoml_measurement,data/processed/dielectric_observations_v11plus.csv,175,159b928f800a55969963da275ed05c30ce8a19cffc48353a9c490eec68a49af9,publishable_core,thermoml_open,true
epsilon_observations_v11plus:176,epsilon_observations_v11plus,epsilon,dielectric_constant,CBTVGIZVANVGBH-UHFFFAOYSA-N,2-amino-2-methylpropan-1-ol,CC(C)(N)CO,303.15,20.59,1,Liquid,dielectric analyzer,0.41,combined,95,0,101.325,1,pure,10.1021/je600515j,primary_thermoml_measurement,data/processed/dielectric_observations_v11plus.csv,176,159b928f800a55969963da275ed05c30ce8a19cffc48353a9c490eec68a49af9,publishable_core,thermoml_open,true
epsilon_observations_v11plus:177,epsilon_observations_v11plus,epsilon,dielectric_constant,CBTVGIZVANVGBH-UHFFFAOYSA-N,2-amino-2-methylpropan-1-ol,CC(C)(N)CO,308.15,20.11,1,Liquid,dielectric analyzer,0.4,combined,95,0,101.325,1,pure,10.1021/je600515j,primary_thermoml_measurement,data/processed/dielectric_observations_v11plus.csv,177,159b928f800a55969963da275ed05c30ce8a19cffc48353a9c490eec68a49af9,publishable_core,thermoml_open,true
epsilon_observations_v11plus:178,epsilon_observations_v11plus,epsilon,dielectric_constant,CBTVGIZVANVGBH-UHFFFAOYSA-N,2-amino-2-methylpropan-1-ol,CC(C)(N)CO,313.15,19.69,1,Liquid,dielectric analyzer,0.39,combined,95,0,101.325,1,pure,10.1021/je600515j,primary_thermoml_measurement,data/processed/dielectric_observations_v11plus.csv,178,159b928f800a55969963da275ed05c30ce8a19cffc48353a9c490eec68a49af9,publishable_core,thermoml_open,true
epsilon_observations_v11plus:179,epsilon_observations_v11plus,epsilon,dielectric_constant,CBTVGIZVANVGBH-UHFFFAOYSA-N,2-amino-2-methylpropan-1-ol,CC(C)(N)CO,318.15,19.27,1,Liquid,dielectric analyzer,0.39,combined,95,0,101.325,1,pure,10.1021/je600515j,primary_thermoml_measurement,data/processed/dielectric_observations_v11plus.csv,179,159b928f800a55969963da275ed05c30ce8a19cffc48353a9c490eec68a49af9,publishable_core,thermoml_open,true
epsilon_observations_v11plus:180,epsilon_observations_v11plus,epsilon,dielectric_constant,CBTVGIZVANVGBH-UHFFFAOYSA-N,2-amino-2-methylpropan-1-ol,CC(C)(N)CO,323.15,18.88,1,Liquid,dielectric analyzer,0.38,combined,95,0,101.325,1,pure,10.1021/je600515j,primary_thermoml_measurement,data/processed/dielectric_observations_v11plus.csv,180,159b928f800a55969963da275ed05c30ce8a19cffc48353a9c490eec68a49af9,publishable_core,thermoml_open,true
epsilon_observations_v11plus:181,epsilon_observations_v11plus,epsilon,dielectric_constant,CBTVGIZVANVGBH-UHFFFAOYSA-N,2-amino-2-methylpropan-1-ol,CC(C)(N)CO,328.15,18.37,1,Liquid,dielectric analyzer,0.37,combined,95,0,101.325,1,pure,10.1021/je600515j,primary_thermoml_measurement,data/processed/dielectric_observations_v11plus.csv,181,159b928f800a55969963da275ed05c30ce8a19cffc48353a9c490eec68a49af9,publishable_core,thermoml_open,true
epsilon_observations_v11plus:182,epsilon_observations_v11plus,epsilon,dielectric_constant,CGZZMOTZOONQIA-UHFFFAOYSA-N,cycloheptanone,O=C1CCCCCC1,245.65,15.35,1,Liquid,Parallel plate capacitor,0.02,combined,95,0,101.325,1,pure,10.1021/je200682t,primary_thermoml_measurement,data/processed/dielectric_observations_v11plus.csv,182,159b928f800a55969963da275ed05c30ce8a19cffc48353a9c490eec68a49af9,publishable_core,thermoml_open,true
epsilon_observations_v11plus:183,epsilon_observations_v11plus,epsilon,dielectric_constant,CGZZMOTZOONQIA-UHFFFAOYSA-N,cycloheptanone,O=C1CCCCCC1,248.15,15.22,1,Liquid,Parallel plate capacitor,0.02,combined,95,0,101.325,1,pure,10.1021/je200682t,primary_thermoml_measurement,data/processed/dielectric_observations_v11plus.csv,183,159b928f800a55969963da275ed05c30ce8a19cffc48353a9c490eec68a49af9,publishable_core,thermoml_open,true
epsilon_observations_v11plus:184,epsilon_observations_v11plus,epsilon,dielectric_constant,CGZZMOTZOONQIA-UHFFFAOYSA-N,cycloheptanone,O=C1CCCCCC1,250.65,15.09,1,Liquid,Parallel plate capacitor,0.02,combined,95,0,101.325,1,pure,10.1021/je200682t,primary_thermoml_measurement,data/processed/dielectric_observations_v11plus.csv,184,159b928f800a55969963da275ed05c30ce8a19cffc48353a9c490eec68a49af9,publishable_core,thermoml_open,true
epsilon_observations_v11plus:185,epsilon_observations_v11plus,epsilon,dielectric_constant,CGZZMOTZOONQIA-UHFFFAOYSA-N,cycloheptanone,O=C1CCCCCC1,253.15,14.97,1,Liquid,Parallel plate capacitor,0.02,combined,95,0,101.325,1,pure,10.1021/je200682t,primary_thermoml_measurement,data/processed/dielectric_observations_v11plus.csv,185,159b928f800a55969963da275ed05c30ce8a19cffc48353a9c490eec68a49af9,publishable_core,thermoml_open,true
