Repository: LittleAlety/electrolyte-solvent-dielectric-ml

# 电解液溶剂筛选：可审计的多通道机器学习管线

> **2026-11-28 · PLAN B 生产失败诊断**：[根因分析](outputs/b750_completion/failure_diagnostics/FAILURE_ANALYSIS.md) · [执行报告](outputs/b750_completion/COMPLETION_REPORT.md)。214条测试通过；38/67合格，剩余21个几何步数耗尽、1个超时中断、7个从未启动。首轮5个续算全部合格，当前状态 BLOCKED_NEEDS_SUBMISSION。历史目标泄漏、方法错标、CM截断和点级CI解释已由[科学更正](outputs/b750_completion/scientific_errata.json)取代。

> An auditable, pre-registered machine-learning pipeline for electrolyte-solvent
> screening: static permittivity (epsilon), viscosity (eta), the orbital window
> (HOMO / LUMO), and redox potential - with a frozen main scoreboard, a shot ledger,
> and every negative result retained rather than routed around.

File: data/processed/dielectric_observations_v11.csv (part 3 of 16)
inchikey,name,smiles,T_K,epsilon,epsilon_unit,uncertainty_expanded,uncertainty_standard,uncertainty_kind,confidence_level,phase,method,property_family,property_name,frequency_mhz,pressure_kpa,source_doi,source_file,source_file_sha256,source_row_index,dataset_number,component_count,in_roster,model_ready,temperature_band,roster_T_K,roster_dielectric,duplicate_observation_count,distinct_values_at_temperature,multiple_values_at_temperature
CGZZMOTZOONQIA-UHFFFAOYSA-N,cycloheptanone,O=C1CCCCCC1,303.15,12.72,,0.02,,combined,95,Liquid,Parallel plate capacitor,zero_frequency,Relative permittivity at zero frequency,0,101.325,10.1021/je200682t,data/raw/thermoml/10.1021__je200682t-e9b4b9282142.xml,c9f6e7b79f129e0ce35e5a8129edc13deb60795f2a5beb1c142f2b4bdf83d1f1,7335,4,1,true,true,room_temperature,298.15,12.92,1,1,false
CGZZMOTZOONQIA-UHFFFAOYSA-N,cycloheptanone,O=C1CCCCCC1,305.65,12.62,,0.02,,combined,95,Liquid,Parallel plate capacitor,zero_frequency,Relative permittivity at zero frequency,0,101.325,10.1021/je200682t,data/raw/thermoml/10.1021__je200682t-e9b4b9282142.xml,c9f6e7b79f129e0ce35e5a8129edc13deb60795f2a5beb1c142f2b4bdf83d1f1,7336,4,1,true,true,outside_declared_window,298.15,12.92,1,1,false
CGZZMOTZOONQIA-UHFFFAOYSA-N,cycloheptanone,O=C1CCCCCC1,308.15,12.51,,0.02,,combined,95,Liquid,Parallel plate capacitor,zero_frequency,Relative permittivity at zero frequency,0,101.325,10.1021/je200682t,data/raw/thermoml/10.1021__je200682t-e9b4b9282142.xml,c9f6e7b79f129e0ce35e5a8129edc13deb60795f2a5beb1c142f2b4bdf83d1f1,7337,4,1,true,true,outside_declared_window,298.15,12.92,1,1,false
CGZZMOTZOONQIA-UHFFFAOYSA-N,cycloheptanone,O=C1CCCCCC1,310.65,12.41,,0.02,,combined,95,Liquid,Parallel plate capacitor,zero_frequency,Relative permittivity at zero frequency,0,101.325,10.1021/je200682t,data/raw/thermoml/10.1021__je200682t-e9b4b9282142.xml,c9f6e7b79f129e0ce35e5a8129edc13deb60795f2a5beb1c142f2b4bdf83d1f1,7338,4,1,true,true,outside_declared_window,298.15,12.92,1,1,false
CGZZMOTZOONQIA-UHFFFAOYSA-N,cycloheptanone,O=C1CCCCCC1,313.15,12.32,,0.02,,combined,95,Liquid,Parallel plate capacitor,zero_frequency,Relative permittivity at zero frequency,0,101.325,10.1021/je200682t,data/raw/thermoml/10.1021__je200682t-e9b4b9282142.xml,c9f6e7b79f129e0ce35e5a8129edc13deb60795f2a5beb1c142f2b4bdf83d1f1,7339,4,1,true,true,extended_temperature,298.15,12.92,1,1,false
CQEYYJKEWSMYFG-UHFFFAOYSA-N,butyl 2-propenoate,C=CC(=O)OCCCC,278.15,5.761,,0.029,,combined,95,Liquid,capacitive measurement method,zero_frequency,Relative permittivity at zero frequency,0,101.325,10.1021/je301333b,data/raw/thermoml/10.1021__je301333b-44cb9c59a180.xml,b9a217f64cadefcd0dd8da8bb047bc20bc02d06186c34d402b46298101823033,8262,20,1,true,true,outside_declared_window,298.15,5.31,1,1,false
CQEYYJKEWSMYFG-UHFFFAOYSA-N,butyl 2-propenoate,C=CC(=O)OCCCC,280.65,5.705,,0.029,,combined,95,Liquid,capacitive measurement method,zero_frequency,Relative permittivity at zero frequency,0,101.325,10.1021/je301333b,data/raw/thermoml/10.1021__je301333b-44cb9c59a180.xml,b9a217f64cadefcd0dd8da8bb047bc20bc02d06186c34d402b46298101823033,8263,20,1,true,true,outside_declared_window,298.15,5.31,1,1,false
CQEYYJKEWSMYFG-UHFFFAOYSA-N,butyl 2-propenoate,C=CC(=O)OCCCC,283.15,5.651,,0.028,,combined,95,Liquid,capacitive measurement method,zero_frequency,Relative permittivity at zero frequency,0,101.325,10.1021/je301333b,data/raw/thermoml/10.1021__je301333b-44cb9c59a180.xml,b9a217f64cadefcd0dd8da8bb047bc20bc02d06186c34d402b46298101823033,8264,20,1,true,true,outside_declared_window,298.15,5.31,1,1,false
CQEYYJKEWSMYFG-UHFFFAOYSA-N,butyl 2-propenoate,C=CC(=O)OCCCC,285.65,5.591,,0.028,,combined,95,Liquid,capacitive measurement method,zero_frequency,Relative permittivity at zero frequency,0,101.325,10.1021/je301333b,data/raw/thermoml/10.1021__je301333b-44cb9c59a180.xml,b9a217f64cadefcd0dd8da8bb047bc20bc02d06186c34d402b46298101823033,8265,20,1,true,true,outside_declared_window,298.15,5.31,1,1,false
CQEYYJKEWSMYFG-UHFFFAOYSA-N,butyl 2-propenoate,C=CC(=O)OCCCC,288.15,5.531,,0.028,,combined,95,Liquid,capacitive measurement method,zero_frequency,Relative permittivity at zero frequency,0,101.325,10.1021/je301333b,data/raw/thermoml/10.1021__je301333b-44cb9c59a180.xml,b9a217f64cadefcd0dd8da8bb047bc20bc02d06186c34d402b46298101823033,8266,20,1,true,true,outside_declared_window,298.15,5.31,1,1,false
CQEYYJKEWSMYFG-UHFFFAOYSA-N,butyl 2-propenoate,C=CC(=O)OCCCC,290.65,5.468,,0.027,,combined,95,Liquid,capacitive measurement method,zero_frequency,Relative permittivity at zero frequency,0,101.325,10.1021/je301333b,data/raw/thermoml/10.1021__je301333b-44cb9c59a180.xml,b9a217f64cadefcd0dd8da8bb047bc20bc02d06186c34d402b46298101823033,8267,20,1,true,true,outside_declared_window,298.15,5.31,1,1,false
CQEYYJKEWSMYFG-UHFFFAOYSA-N,butyl 2-propenoate,C=CC(=O)OCCCC,293.15,5.418,,0.027,,combined,95,Liquid,capacitive measurement method,zero_frequency,Relative permittivity at zero frequency,0,101.325,10.1021/je301333b,data/raw/thermoml/10.1021__je301333b-44cb9c59a180.xml,b9a217f64cadefcd0dd8da8bb047bc20bc02d06186c34d402b46298101823033,8268,20,1,true,true,room_temperature,298.15,5.31,1,1,false
CQEYYJKEWSMYFG-UHFFFAOYSA-N,butyl 2-propenoate,C=CC(=O)OCCCC,295.65,5.364,,0.027,,combined,95,Liquid,capacitive measurement method,zero_frequency,Relative permittivity at zero frequency,0,101.325,10.1021/je301333b,data/raw/thermoml/10.1021__je301333b-44cb9c59a180.xml,b9a217f64cadefcd0dd8da8bb047bc20bc02d06186c34d402b46298101823033,8269,20,1,true,true,room_temperature,298.15,5.31,1,1,false
CQEYYJKEWSMYFG-UHFFFAOYSA-N,butyl 2-propenoate,C=CC(=O)OCCCC,298.15,5.31,,0.027,,combined,95,Liquid,capacitive measurement method,zero_frequency,Relative permittivity at zero frequency,0,101.325,10.1021/je301333b,data/raw/thermoml/10.1021__je301333b-44cb9c59a180.xml,b9a217f64cadefcd0dd8da8bb047bc20bc02d06186c34d402b46298101823033,8270,20,1,true,true,room_temperature,298.15,5.31,1,1,false
CQEYYJKEWSMYFG-UHFFFAOYSA-N,butyl 2-propenoate,C=CC(=O)OCCCC,300.65,5.264,,0.026,,combined,95,Liquid,capacitive measurement method,zero_frequency,Relative permittivity at zero frequency,0,101.325,10.1021/je301333b,data/raw/thermoml/10.1021__je301333b-44cb9c59a180.xml,b9a217f64cadefcd0dd8da8bb047bc20bc02d06186c34d402b46298101823033,8271,20,1,true,true,room_temperature,298.15,5.31,1,1,false
CQEYYJKEWSMYFG-UHFFFAOYSA-N,butyl 2-propenoate,C=CC(=O)OCCCC,303.15,5.205,,0.026,,combined,95,Liquid,capacitive measurement method,zero_frequency,Relative permittivity at zero frequency,0,101.325,10.1021/je301333b,data/raw/thermoml/10.1021__je301333b-44cb9c59a180.xml,b9a217f64cadefcd0dd8da8bb047bc20bc02d06186c34d402b46298101823033,8272,20,1,true,true,room_temperature,298.15,5.31,1,1,false
CQEYYJKEWSMYFG-UHFFFAOYSA-N,butyl 2-propenoate,C=CC(=O)OCCCC,305.65,5.141,,0.026,,combined,95,Liquid,capacitive measurement method,zero_frequency,Relative permittivity at zero frequency,0,101.325,10.1021/je301333b,data/raw/thermoml/10.1021__je301333b-44cb9c59a180.xml,b9a217f64cadefcd0dd8da8bb047bc20bc02d06186c34d402b46298101823033,8273,20,1,true,true,outside_declared_window,298.15,5.31,1,1,false
CQEYYJKEWSMYFG-UHFFFAOYSA-N,butyl 2-propenoate,C=CC(=O)OCCCC,308.15,5.076,,0.025,,combined,95,Liquid,capacitive measurement method,zero_frequency,Relative permittivity at zero frequency,0,101.325,10.1021/je301333b,data/raw/thermoml/10.1021__je301333b-44cb9c59a180.xml,b9a217f64cadefcd0dd8da8bb047bc20bc02d06186c34d402b46298101823033,8274,20,1,true,true,outside_declared_window,298.15,5.31,1,1,false
CQEYYJKEWSMYFG-UHFFFAOYSA-N,butyl 2-propenoate,C=CC(=O)OCCCC,310.65,5.015,,0.025,,combined,95,Liquid,capacitive measurement method,zero_frequency,Relative permittivity at zero frequency,0,101.325,10.1021/je301333b,data/raw/thermoml/10.1021__je301333b-44cb9c59a180.xml,b9a217f64cadefcd0dd8da8bb047bc20bc02d06186c34d402b46298101823033,8275,20,1,true,true,outside_declared_window,298.15,5.31,1,1,false
CQEYYJKEWSMYFG-UHFFFAOYSA-N,butyl 2-propenoate,C=CC(=O)OCCCC,313.15,4.961,,0.025,,combined,95,Liquid,capacitive measurement method,zero_frequency,Relative permittivity at zero frequency,0,101.325,10.1021/je301333b,data/raw/thermoml/10.1021__je301333b-44cb9c59a180.xml,b9a217f64cadefcd0dd8da8bb047bc20bc02d06186c34d402b46298101823033,8276,20,1,true,true,extended_temperature,298.15,5.31,1,1,false
CQEYYJKEWSMYFG-UHFFFAOYSA-N,butyl 2-propenoate,C=CC(=O)OCCCC,315.65,4.901,,0.025,,combined,95,Liquid,capacitive measurement method,zero_frequency,Relative permittivity at zero frequency,0,101.325,10.1021/je301333b,data/raw/thermoml/10.1021__je301333b-44cb9c59a180.xml,b9a217f64cadefcd0dd8da8bb047bc20bc02d06186c34d402b46298101823033,8277,20,1,true,true,extended_temperature,298.15,5.31,1,1,false
CQEYYJKEWSMYFG-UHFFFAOYSA-N,butyl 2-propenoate,C=CC(=O)OCCCC,318.15,4.841,,0.024,,combined,95,Liquid,capacitive measurement method,zero_frequency,Relative permittivity at zero frequency,0,101.325,10.1021/je301333b,data/raw/thermoml/10.1021__je301333b-44cb9c59a180.xml,b9a217f64cadefcd0dd8da8bb047bc20bc02d06186c34d402b46298101823033,8278,20,1,true,true,extended_temperature,298.15,5.31,1,1,false
CQEYYJKEWSMYFG-UHFFFAOYSA-N,butyl 2-propenoate,C=CC(=O)OCCCC,320.65,4.784,,0.024,,combined,95,Liquid,capacitive measurement method,zero_frequency,Relative permittivity at zero frequency,0,101.325,10.1021/je301333b,data/raw/thermoml/10.1021__je301333b-44cb9c59a180.xml,b9a217f64cadefcd0dd8da8bb047bc20bc02d06186c34d402b46298101823033,8279,20,1,true,true,extended_temperature,298.15,5.31,1,1,false
CQEYYJKEWSMYFG-UHFFFAOYSA-N,butyl 2-propenoate,C=CC(=O)OCCCC,323.15,4.725,,0.024,,combined,95,Liquid,capacitive measurement method,zero_frequency,Relative permittivity at zero frequency,0,101.325,10.1021/je301333b,data/raw/thermoml/10.1021__je301333b-44cb9c59a180.xml,b9a217f64cadefcd0dd8da8bb047bc20bc02d06186c34d402b46298101823033,8280,20,1,true,true,extended_temperature,298.15,5.31,1,1,false
CQEYYJKEWSMYFG-UHFFFAOYSA-N,butyl 2-propenoate,C=CC(=O)OCCCC,325.65,4.667,,0.023,,combined,95,Liquid,capacitive measurement method,zero_frequency,Relative permittivity at zero frequency,0,101.325,10.1021/je301333b,data/raw/thermoml/10.1021__je301333b-44cb9c59a180.xml,b9a217f64cadefcd0dd8da8bb047bc20bc02d06186c34d402b46298101823033,8281,20,1,true,true,outside_declared_window,298.15,5.31,1,1,false
CQEYYJKEWSMYFG-UHFFFAOYSA-N,butyl 2-propenoate,C=CC(=O)OCCCC,328.15,4.614,,0.023,,combined,95,Liquid,capacitive measurement method,zero_frequency,Relative permittivity at zero frequency,0,101.325,10.1021/je301333b,data/raw/thermoml/10.1021__je301333b-44cb9c59a180.xml,b9a217f64cadefcd0dd8da8bb047bc20bc02d06186c34d402b46298101823033,8282,20,1,true,true,outside_declared_window,298.15,5.31,1,1,false
CQEYYJKEWSMYFG-UHFFFAOYSA-N,butyl 2-propenoate,C=CC(=O)OCCCC,330.65,4.56,,0.023,,combined,95,Liquid,capacitive measurement method,zero_frequency,Relative permittivity at zero frequency,0,101.325,10.1021/je301333b,data/raw/thermoml/10.1021__je301333b-44cb9c59a180.xml,b9a217f64cadefcd0dd8da8bb047bc20bc02d06186c34d402b46298101823033,8283,20,1,true,true,outside_declared_window,298.15,5.31,1,1,false
CQEYYJKEWSMYFG-UHFFFAOYSA-N,butyl 2-propenoate,C=CC(=O)OCCCC,333.15,4.511,,0.023,,combined,95,Liquid,capacitive measurement method,zero_frequency,Relative permittivity at zero frequency,0,101.325,10.1021/je301333b,data/raw/thermoml/10.1021__je301333b-44cb9c59a180.xml,b9a217f64cadefcd0dd8da8bb047bc20bc02d06186c34d402b46298101823033,8284,20,1,true,true,outside_declared_window,298.15,5.31,1,1,false
CQEYYJKEWSMYFG-UHFFFAOYSA-N,butyl 2-propenoate,C=CC(=O)OCCCC,335.65,4.459,,0.022,,combined,95,Liquid,capacitive measurement method,zero_frequency,Relative permittivity at zero frequency,0,101.325,10.1021/je301333b,data/raw/thermoml/10.1021__je301333b-44cb9c59a180.xml,b9a217f64cadefcd0dd8da8bb047bc20bc02d06186c34d402b46298101823033,8285,20,1,true,true,outside_declared_window,298.15,5.31,1,1,false
CQEYYJKEWSMYFG-UHFFFAOYSA-N,butyl 2-propenoate,C=CC(=O)OCCCC,338.15,4.409,,0.022,,combined,95,Liquid,capacitive measurement method,zero_frequency,Relative permittivity at zero frequency,0,101.325,10.1021/je301333b,data/raw/thermoml/10.1021__je301333b-44cb9c59a180.xml,b9a217f64cadefcd0dd8da8bb047bc20bc02d06186c34d402b46298101823033,8286,20,1,true,true,outside_declared_window,298.15,5.31,1,1,false
CRVGTESFCCXCTH-UHFFFAOYSA-N,N-methyldiethanolamine,CN(CCO)CCO,293.15,22.9,,0.9,,combined,95,Liquid,Coaxial cylinder capacitor,zero_frequency,Relative permittivity at zero frequency,0,101,10.1016/j.tca.2012.10.004,data/raw/thermoml/10.1016__j.tca.2012.10.004-2df5b3cc585c.xml,0e2bacf087baf8c7248033da38f2a1ef49132f47d82b30a7b20fb534cf2bb54d,4950,5,1,true,true,room_temperature,300.65,22.12,1,1,false
CRVGTESFCCXCTH-UHFFFAOYSA-N,N-methyldiethanolamine,CN(CCO)CCO,298.15,22.4,,0.9,,combined,95,Liquid,Coaxial cylinder capacitor,zero_frequency,Relative permittivity at zero frequency,0,101,10.1016/j.tca.2012.10.004,data/raw/thermoml/10.1016__j.tca.2012.10.004-2df5b3cc585c.xml,0e2bacf087baf8c7248033da38f2a1ef49132f47d82b30a7b20fb534cf2bb54d,4951,5,1,true,true,room_temperature,300.65,22.12,1,1,false
CRVGTESFCCXCTH-UHFFFAOYSA-N,N-methyldiethanolamine,CN(CCO)CCO,303.15,21.8,,0.9,,combined,95,Liquid,Coaxial cylinder capacitor,zero_frequency,Relative permittivity at zero frequency,0,101,10.1016/j.tca.2012.10.004,data/raw/thermoml/10.1016__j.tca.2012.10.004-2df5b3cc585c.xml,0e2bacf087baf8c7248033da38f2a1ef49132f47d82b30a7b20fb534cf2bb54d,4952,5,1,true,true,room_temperature,300.65,22.12,1,2,true
CRVGTESFCCXCTH-UHFFFAOYSA-N,N-methyldiethanolamine,CN(CCO)CCO,303.15,21.84,,0.44,,combined,95,Liquid,dielectric analyzer,zero_frequency,Relative permittivity at zero frequency,0,101.325,10.1021/je600515j,data/raw/thermoml/10.1021__je600515j-bd3a82860207.xml,901354ec9c34eada3ff170f489ed27f108f2b6f7fa42d9fd2533454306a96bd0,8862,3,1,true,true,room_temperature,300.65,22.12,1,2,true
CRVGTESFCCXCTH-UHFFFAOYSA-N,N-methyldiethanolamine,CN(CCO)CCO,308.15,21.3,,0.9,,combined,95,Liquid,Coaxial cylinder capacitor,zero_frequency,Relative permittivity at zero frequency,0,101,10.1016/j.tca.2012.10.004,data/raw/thermoml/10.1016__j.tca.2012.10.004-2df5b3cc585c.xml,0e2bacf087baf8c7248033da38f2a1ef49132f47d82b30a7b20fb534cf2bb54d,4953,5,1,true,true,outside_declared_window,300.65,22.12,1,2,true
CRVGTESFCCXCTH-UHFFFAOYSA-N,N-methyldiethanolamine,CN(CCO)CCO,308.15,21.33,,0.43,,combined,95,Liquid,dielectric analyzer,zero_frequency,Relative permittivity at zero frequency,0,101.325,10.1021/je600515j,data/raw/thermoml/10.1021__je600515j-bd3a82860207.xml,901354ec9c34eada3ff170f489ed27f108f2b6f7fa42d9fd2533454306a96bd0,8863,3,1,true,true,outside_declared_window,300.65,22.12,1,2,true
CRVGTESFCCXCTH-UHFFFAOYSA-N,N-methyldiethanolamine,CN(CCO)CCO,313.15,20.8,,0.8,,combined,95,Liquid,Coaxial cylinder capacitor,zero_frequency,Relative permittivity at zero frequency,0,101,10.1016/j.tca.2012.10.004,data/raw/thermoml/10.1016__j.tca.2012.10.004-2df5b3cc585c.xml,0e2bacf087baf8c7248033da38f2a1ef49132f47d82b30a7b20fb534cf2bb54d,4954,5,1,true,true,extended_temperature,300.65,22.12,1,2,true
CRVGTESFCCXCTH-UHFFFAOYSA-N,N-methyldiethanolamine,CN(CCO)CCO,313.15,20.83,,0.42,,combined,95,Liquid,dielectric analyzer,zero_frequency,Relative permittivity at zero frequency,0,101.325,10.1021/je600515j,data/raw/thermoml/10.1021__je600515j-bd3a82860207.xml,901354ec9c34eada3ff170f489ed27f108f2b6f7fa42d9fd2533454306a96bd0,8864,3,1,true,true,extended_temperature,300.65,22.12,1,2,true
CRVGTESFCCXCTH-UHFFFAOYSA-N,N-methyldiethanolamine,CN(CCO)CCO,318.15,20.3,,0.8,,combined,95,Liquid,Coaxial cylinder capacitor,zero_frequency,Relative permittivity at zero frequency,0,101,10.1016/j.tca.2012.10.004,data/raw/thermoml/10.1016__j.tca.2012.10.004-2df5b3cc585c.xml,0e2bacf087baf8c7248033da38f2a1ef49132f47d82b30a7b20fb534cf2bb54d,4955,5,1,true,true,extended_temperature,300.65,22.12,1,2,true
CRVGTESFCCXCTH-UHFFFAOYSA-N,N-methyldiethanolamine,CN(CCO)CCO,318.15,20.32,,0.41,,combined,95,Liquid,dielectric analyzer,zero_frequency,Relative permittivity at zero frequency,0,101.325,10.1021/je600515j,data/raw/thermoml/10.1021__je600515j-bd3a82860207.xml,901354ec9c34eada3ff170f489ed27f108f2b6f7fa42d9fd2533454306a96bd0,8865,3,1,true,true,extended_temperature,300.65,22.12,1,2,true
CRVGTESFCCXCTH-UHFFFAOYSA-N,N-methyldiethanolamine,CN(CCO)CCO,323.15,19.79,,0.4,,combined,95,Liquid,dielectric analyzer,zero_frequency,Relative permittivity at zero frequency,0,101.325,10.1021/je600515j,data/raw/thermoml/10.1021__je600515j-bd3a82860207.xml,901354ec9c34eada3ff170f489ed27f108f2b6f7fa42d9fd2533454306a96bd0,8866,3,1,true,true,extended_temperature,300.65,22.12,1,2,true
CRVGTESFCCXCTH-UHFFFAOYSA-N,N-methyldiethanolamine,CN(CCO)CCO,323.15,19.8,,0.8,,combined,95,Liquid,Coaxial cylinder capacitor,zero_frequency,Relative permittivity at zero frequency,0,101,10.1016/j.tca.2012.10.004,data/raw/thermoml/10.1016__j.tca.2012.10.004-2df5b3cc585c.xml,0e2bacf087baf8c7248033da38f2a1ef49132f47d82b30a7b20fb534cf2bb54d,4956,5,1,true,true,extended_temperature,300.65,22.12,1,2,true
CRVGTESFCCXCTH-UHFFFAOYSA-N,N-methyldiethanolamine,CN(CCO)CCO,328.15,19.28,,0.39,,combined,95,Liquid,dielectric analyzer,zero_frequency,Relative permittivity at zero frequency,0,101.325,10.1021/je600515j,data/raw/thermoml/10.1021__je600515j-bd3a82860207.xml,901354ec9c34eada3ff170f489ed27f108f2b6f7fa42d9fd2533454306a96bd0,8867,3,1,true,true,outside_declared_window,300.65,22.12,1,2,true
CRVGTESFCCXCTH-UHFFFAOYSA-N,N-methyldiethanolamine,CN(CCO)CCO,328.15,19.3,,0.8,,combined,95,Liquid,Coaxial cylinder capacitor,zero_frequency,Relative permittivity at zero frequency,0,101,10.1016/j.tca.2012.10.004,data/raw/thermoml/10.1016__j.tca.2012.10.004-2df5b3cc585c.xml,0e2bacf087baf8c7248033da38f2a1ef49132f47d82b30a7b20fb534cf2bb54d,4957,5,1,true,true,outside_declared_window,300.65,22.12,1,2,true
DKGAVHZHDRPRBM-UHFFFAOYSA-N,2-methylpropan-2-ol,CC(C)(C)O,288.15,14.49,,0.06,,combined,95,Liquid,Dielectrometer,zero_frequency,Relative permittivity at zero frequency,0,100,10.1021/je3007666,data/raw/thermoml/10.1021__je3007666-99db3d8c52e4.xml,e28a6bb3a1bf70398d0e7aef0d3fb7c21b10665ee2901575db95ca8e1bd6d531,7438,4,1,true,true,outside_declared_window,298.15,12.49,1,1,false
DKGAVHZHDRPRBM-UHFFFAOYSA-N,2-methylpropan-2-ol,CC(C)(C)O,293.15,13.38,,0.06,,combined,95,Liquid,Dielectrometer,zero_frequency,Relative permittivity at zero frequency,0,100,10.1021/je3007666,data/raw/thermoml/10.1021__je3007666-99db3d8c52e4.xml,e28a6bb3a1bf70398d0e7aef0d3fb7c21b10665ee2901575db95ca8e1bd6d531,7439,4,1,true,true,room_temperature,298.15,12.49,1,1,false
DKGAVHZHDRPRBM-UHFFFAOYSA-N,2-methylpropan-2-ol,CC(C)(C)O,298.15,12.49,,0.06,,combined,95,Liquid,Dielectrometer,zero_frequency,Relative permittivity at zero frequency,0,100,10.1021/je3007666,data/raw/thermoml/10.1021__je3007666-99db3d8c52e4.xml,e28a6bb3a1bf70398d0e7aef0d3fb7c21b10665ee2901575db95ca8e1bd6d531,7440,4,1,true,true,room_temperature,298.15,12.49,1,1,false
DKGAVHZHDRPRBM-UHFFFAOYSA-N,2-methylpropan-2-ol,CC(C)(C)O,303.15,11.34,,0.06,,combined,95,Liquid,Dielectrometer,zero_frequency,Relative permittivity at zero frequency,0,100,10.1021/je3007666,data/raw/thermoml/10.1021__je3007666-99db3d8c52e4.xml,e28a6bb3a1bf70398d0e7aef0d3fb7c21b10665ee2901575db95ca8e1bd6d531,7441,4,1,true,true,room_temperature,298.15,12.49,1,1,false
DKGAVHZHDRPRBM-UHFFFAOYSA-N,2-methylpropan-2-ol,CC(C)(C)O,308.15,10.4,,0.06,,combined,95,Liquid,Dielectrometer,zero_frequency,Relative permittivity at zero frequency,0,100,10.1021/je3007666,data/raw/thermoml/10.1021__je3007666-99db3d8c52e4.xml,e28a6bb3a1bf70398d0e7aef0d3fb7c21b10665ee2901575db95ca8e1bd6d531,7442,4,1,true,true,outside_declared_window,298.15,12.49,1,1,false
DNIAPMSPPWPWGF-UHFFFAOYSA-N,"1,2-propanediol",CC(O)CO,303.15,27.87,,0.56,,combined,95,Liquid,dielectric analyzer,zero_frequency,Relative permittivity at zero frequency,0,101.325,10.1021/je600515j,data/raw/thermoml/10.1021__je600515j-bd3a82860207.xml,901354ec9c34eada3ff170f489ed27f108f2b6f7fa42d9fd2533454306a96bd0,8880,6,1,true,true,room_temperature,303.15,27.87,1,1,false
DNIAPMSPPWPWGF-UHFFFAOYSA-N,"1,2-propanediol",CC(O)CO,308.15,27.13,,0.54,,combined,95,Liquid,dielectric analyzer,zero_frequency,Relative permittivity at zero frequency,0,101.325,10.1021/je600515j,data/raw/thermoml/10.1021__je600515j-bd3a82860207.xml,901354ec9c34eada3ff170f489ed27f108f2b6f7fa42d9fd2533454306a96bd0,8881,6,1,true,true,outside_declared_window,303.15,27.87,1,1,false
DNIAPMSPPWPWGF-UHFFFAOYSA-N,"1,2-propanediol",CC(O)CO,313.15,26.43,,0.53,,combined,95,Liquid,dielectric analyzer,zero_frequency,Relative permittivity at zero frequency,0,101.325,10.1021/je600515j,data/raw/thermoml/10.1021__je600515j-bd3a82860207.xml,901354ec9c34eada3ff170f489ed27f108f2b6f7fa42d9fd2533454306a96bd0,8882,6,1,true,true,extended_temperature,303.15,27.87,1,1,false
DNIAPMSPPWPWGF-UHFFFAOYSA-N,"1,2-propanediol",CC(O)CO,318.15,25.76,,0.52,,combined,95,Liquid,dielectric analyzer,zero_frequency,Relative permittivity at zero frequency,0,101.325,10.1021/je600515j,data/raw/thermoml/10.1021__je600515j-bd3a82860207.xml,901354ec9c34eada3ff170f489ed27f108f2b6f7fa42d9fd2533454306a96bd0,8883,6,1,true,true,extended_temperature,303.15,27.87,1,1,false
DNIAPMSPPWPWGF-UHFFFAOYSA-N,"1,2-propanediol",CC(O)CO,323.15,25.08,,0.5,,combined,95,Liquid,dielectric analyzer,zero_frequency,Relative permittivity at zero frequency,0,101.325,10.1021/je600515j,data/raw/thermoml/10.1021__je600515j-bd3a82860207.xml,901354ec9c34eada3ff170f489ed27f108f2b6f7fa42d9fd2533454306a96bd0,8884,6,1,true,true,extended_temperature,303.15,27.87,1,1,false
DNIAPMSPPWPWGF-UHFFFAOYSA-N,"1,2-propanediol",CC(O)CO,328.15,24.57,,0.49,,combined,95,Liquid,dielectric analyzer,zero_frequency,Relative permittivity at zero frequency,0,101.325,10.1021/je600515j,data/raw/thermoml/10.1021__je600515j-bd3a82860207.xml,901354ec9c34eada3ff170f489ed27f108f2b6f7fa42d9fd2533454306a96bd0,8885,6,1,true,true,outside_declared_window,303.15,27.87,1,1,false
DURPTKYDGMDSBL-UHFFFAOYSA-N,dibutyl ether,CCCCOCCCC,288.15,3.186,,0.191,,combined,95,Liquid,Parallel plate capacitor,zero_frequency,Relative permittivity at zero frequency,0,101.325,10.1016/j.tca.2012.05.036,data/raw/thermoml/10.1016__j.tca.2012.05.036-7a79b7cbe9e4.xml,091505120540b46017ff02d6fa141167badef247be101460581dbd0dd10bab68,4802,8,1,true,true,outside_declared_window,298.15,3.106,1,1,false
DURPTKYDGMDSBL-UHFFFAOYSA-N,dibutyl ether,CCCCOCCCC,293.15,3.145,,0.189,,combined,95,Liquid,Parallel plate capacitor,zero_frequency,Relative permittivity at zero frequency,0,101.325,10.1016/j.tca.2012.05.036,data/raw/thermoml/10.1016__j.tca.2012.05.036-7a79b7cbe9e4.xml,091505120540b46017ff02d6fa141167badef247be101460581dbd0dd10bab68,4803,8,1,true,true,room_temperature,298.15,3.106,1,1,false
DURPTKYDGMDSBL-UHFFFAOYSA-N,dibutyl ether,CCCCOCCCC,298.15,3.106,,0.186,,combined,95,Liquid,Parallel plate capacitor,zero_frequency,Relative permittivity at zero frequency,0,101.325,10.1016/j.tca.2012.05.036,data/raw/thermoml/10.1016__j.tca.2012.05.036-7a79b7cbe9e4.xml,091505120540b46017ff02d6fa141167badef247be101460581dbd0dd10bab68,4804,8,1,true,true,room_temperature,298.15,3.106,1,1,false
DURPTKYDGMDSBL-UHFFFAOYSA-N,dibutyl ether,CCCCOCCCC,303.15,3.068,,0.184,,combined,95,Liquid,Parallel plate capacitor,zero_frequency,Relative permittivity at zero frequency,0,101.325,10.1016/j.tca.2012.05.036,data/raw/thermoml/10.1016__j.tca.2012.05.036-7a79b7cbe9e4.xml,091505120540b46017ff02d6fa141167badef247be101460581dbd0dd10bab68,4805,8,1,true,true,room_temperature,298.15,3.106,1,1,false
DURPTKYDGMDSBL-UHFFFAOYSA-N,dibutyl ether,CCCCOCCCC,308.15,3.031,,0.182,,combined,95,Liquid,Parallel plate capacitor,zero_frequency,Relative permittivity at zero frequency,0,101.325,10.1016/j.tca.2012.05.036,data/raw/thermoml/10.1016__j.tca.2012.05.036-7a79b7cbe9e4.xml,091505120540b46017ff02d6fa141167badef247be101460581dbd0dd10bab68,4806,8,1,true,true,outside_declared_window,298.15,3.106,1,1,false
FRZPYEHDSAQGAS-UHFFFAOYSA-M,1-butyl-3-methylimidazolium trifluoromethanesulfonate,CCCCn1cc[n+](C)c1.O=S(=O)([O-])C(F)(F)F,298.15,12.9,,1,,combined,95,Liquid,Coaxial cylinder capacitor,zero_frequency,Relative permittivity at zero frequency,0,101.325,10.1021/je101184s,data/raw/thermoml/10.1021__je101184s-5cc1e0c9d599.xml,d1d934b0ba1ee323d74aefe1cae9b15bc4efcb0cc489a4ffd83fd2a74d37636b,6845,9,1,true,true,room_temperature,298.15,12.9,1,1,false
FXHOOIRPVKKKFG-UHFFFAOYSA-N,"N,N-dimethylethanamide",CC(=O)N(C)C,303.15,37.72,,0.23,,combined,95,Liquid,OTHER::sMethod:capacitive measurement method,zero_frequency,Relative permittivity at zero frequency,0,101,10.1016/j.fluid.2008.01.024,data/raw/thermoml/10.1016__j.fluid.2008.01.024-9bbad5adbcd7.xml,f06614464b5a948250383173ba7ceab13b0afb2eff3868918c66075085af7132,224,4,1,true,true,room_temperature,303.15,37.72,1,2,true
FXHOOIRPVKKKFG-UHFFFAOYSA-N,"N,N-dimethylethanamide",CC(=O)N(C)C,303.15,37.72,,0.23,,combined,95,Liquid,Parallel plate capacitor,zero_frequency,Relative permittivity at zero frequency,0,101.325,10.1016/j.fluid.2009.07.009,data/raw/thermoml/10.1016__j.fluid.2009.07.009-fb420ceae3a5.xml,a96afcc9260bee25a9c6b24a01cacae615b23ef3c98b59c17101cddb13433382,439,7,1,true,true,room_temperature,303.15,37.72,1,2,true
FXHOOIRPVKKKFG-UHFFFAOYSA-N,"N,N-dimethylethanamide",CC(=O)N(C)C,303.15,38.67,,0.387,,combined,95,Liquid,Parallel plate capacitor,zero_frequency,Relative permittivity at zero frequency,0,101,10.1021/je9002515,data/raw/thermoml/10.1021__je9002515-0028635372ce.xml,e3b7b25d5181fd5311a011898c9629362f31e309f35e43aa6b9c42b0a0abad6d,10978,4,1,true,true,room_temperature,303.15,37.72,1,2,true
FXHOOIRPVKKKFG-UHFFFAOYSA-N,"N,N-dimethylethanamide",CC(=O)N(C)C,313.15,36.551,,0.366,,combined,95,Liquid,Parallel plate capacitor,zero_frequency,Relative permittivity at zero frequency,0,101,10.1021/je9002515,data/raw/thermoml/10.1021__je9002515-0028635372ce.xml,e3b7b25d5181fd5311a011898c9629362f31e309f35e43aa6b9c42b0a0abad6d,10979,4,1,true,true,extended_temperature,303.15,37.72,1,1,false
FXHOOIRPVKKKFG-UHFFFAOYSA-N,"N,N-dimethylethanamide",CC(=O)N(C)C,323.15,34.678,,0.347,,combined,95,Liquid,Parallel plate capacitor,zero_frequency,Relative permittivity at zero frequency,0,101,10.1021/je9002515,data/raw/thermoml/10.1021__je9002515-0028635372ce.xml,e3b7b25d5181fd5311a011898c9629362f31e309f35e43aa6b9c42b0a0abad6d,10980,4,1,true,true,extended_temperature,303.15,37.72,1,1,false
FXHOOIRPVKKKFG-UHFFFAOYSA-N,"N,N-dimethylethanamide",CC(=O)N(C)C,333.15,32.949,,0.329,,combined,95,Liquid,Parallel plate capacitor,zero_frequency,Relative permittivity at zero frequency,0,101,10.1021/je9002515,data/raw/thermoml/10.1021__je9002515-0028635372ce.xml,e3b7b25d5181fd5311a011898c9629362f31e309f35e43aa6b9c42b0a0abad6d,10981,4,1,true,true,outside_declared_window,303.15,37.72,1,1,false
FXHOOIRPVKKKFG-UHFFFAOYSA-N,"N,N-dimethylethanamide",CC(=O)N(C)C,343.15,31.458,,0.315,,combined,95,Liquid,Parallel plate capacitor,zero_frequency,Relative permittivity at zero frequency,0,101,10.1021/je9002515,data/raw/thermoml/10.1021__je9002515-0028635372ce.xml,e3b7b25d5181fd5311a011898c9629362f31e309f35e43aa6b9c42b0a0abad6d,10982,4,1,true,true,outside_declared_window,303.15,37.72,1,1,false
FXHOOIRPVKKKFG-UHFFFAOYSA-N,"N,N-dimethylethanamide",CC(=O)N(C)C,353.15,29.954,,0.3,,combined,95,Liquid,Parallel plate capacitor,zero_frequency,Relative permittivity at zero frequency,0,101,10.1021/je9002515,data/raw/thermoml/10.1021__je9002515-0028635372ce.xml,e3b7b25d5181fd5311a011898c9629362f31e309f35e43aa6b9c42b0a0abad6d,10983,4,1,true,true,outside_declared_window,303.15,37.72,1,1,false
FXHOOIRPVKKKFG-UHFFFAOYSA-N,"N,N-dimethylethanamide",CC(=O)N(C)C,363.15,28.578,,0.286,,combined,95,Liquid,Parallel plate capacitor,zero_frequency,Relative permittivity at zero frequency,0,101,10.1021/je9002515,data/raw/thermoml/10.1021__je9002515-0028635372ce.xml,e3b7b25d5181fd5311a011898c9629362f31e309f35e43aa6b9c42b0a0abad6d,10984,4,1,true,true,outside_declared_window,303.15,37.72,1,1,false
FXHOOIRPVKKKFG-UHFFFAOYSA-N,"N,N-dimethylethanamide",CC(=O)N(C)C,373.15,27.287,,0.273,,combined,95,Liquid,Parallel plate capacitor,zero_frequency,Relative permittivity at zero frequency,0,101,10.1021/je9002515,data/raw/thermoml/10.1021__je9002515-0028635372ce.xml,e3b7b25d5181fd5311a011898c9629362f31e309f35e43aa6b9c42b0a0abad6d,10985,4,1,true,true,outside_declared_window,303.15,37.72,1,1,false
FXHOOIRPVKKKFG-UHFFFAOYSA-N,"N,N-dimethylethanamide",CC(=O)N(C)C,383.15,26.074,,0.261,,combined,95,Liquid,Parallel plate capacitor,zero_frequency,Relative permittivity at zero frequency,0,101,10.1021/je9002515,data/raw/thermoml/10.1021__je9002515-0028635372ce.xml,e3b7b25d5181fd5311a011898c9629362f31e309f35e43aa6b9c42b0a0abad6d,10986,4,1,true,true,outside_declared_window,303.15,37.72,1,1,false
FXHOOIRPVKKKFG-UHFFFAOYSA-N,"N,N-dimethylethanamide",CC(=O)N(C)C,393.15,24.923,,0.249,,combined,95,Liquid,Parallel plate capacitor,zero_frequency,Relative permittivity at zero frequency,0,101,10.1021/je9002515,data/raw/thermoml/10.1021__je9002515-0028635372ce.xml,e3b7b25d5181fd5311a011898c9629362f31e309f35e43aa6b9c42b0a0abad6d,10987,4,1,true,true,outside_declared_window,303.15,37.72,1,1,false
FYIRUPZTYPILDH-UHFFFAOYSA-N,"1,1,1,2,3,3-hexafluoropropane",FC(F)C(F)C(F)(F)F,223.02,8.1984,,0.011,,combined,95,Liquid,Parallel plate capacitor,zero_frequency,Relative permittivity at zero frequency,0,1000,10.1021/je700343t,data/raw/thermoml/10.1021__je700343t-aef61e81826a.xml,33fe4e84354cf2dffc2f1bba3907017781e63365873f9f45a648a5a1d63d462c,9482,2,1,true,true,outside_declared_window,302.85,5.3105,1,2,true
FYIRUPZTYPILDH-UHFFFAOYSA-N,"1,1,1,2,3,3-hexafluoropropane",FC(F)C(F)C(F)(F)F,223.02,8.2188,,0.011,,combined,95,Liquid,Parallel plate capacitor,zero_frequency,Relative permittivity at zero frequency,0,2000,10.1021/je700343t,data/raw/thermoml/10.1021__je700343t-aef61e81826a.xml,33fe4e84354cf2dffc2f1bba3907017781e63365873f9f45a648a5a1d63d462c,9483,2,1,true,true,outside_declared_window,302.85,5.3105,1,2,true
FYIRUPZTYPILDH-UHFFFAOYSA-N,"1,1,1,2,3,3-hexafluoropropane",FC(F)C(F)C(F)(F)F,223.03,8.2387,,0.011,,combined,95,Liquid,Parallel plate capacitor,zero_frequency,Relative permittivity at zero frequency,0,3000,10.1021/je700343t,data/raw/thermoml/10.1021__je700343t-aef61e81826a.xml,33fe4e84354cf2dffc2f1bba3907017781e63365873f9f45a648a5a1d63d462c,9484,2,1,true,true,outside_declared_window,302.85,5.3105,1,6,true
FYIRUPZTYPILDH-UHFFFAOYSA-N,"1,1,1,2,3,3-hexafluoropropane",FC(F)C(F)C(F)(F)F,223.03,8.2595,,0.011,,combined,95,Liquid,Parallel plate capacitor,zero_frequency,Relative permittivity at zero frequency,0,4000,10.1021/je700343t,data/raw/thermoml/10.1021__je700343t-aef61e81826a.xml,33fe4e84354cf2dffc2f1bba3907017781e63365873f9f45a648a5a1d63d462c,9485,2,1,true,true,outside_declared_window,302.85,5.3105,1,6,true
FYIRUPZTYPILDH-UHFFFAOYSA-N,"1,1,1,2,3,3-hexafluoropropane",FC(F)C(F)C(F)(F)F,223.03,8.2788,,0.011,,combined,95,Liquid,Parallel plate capacitor,zero_frequency,Relative permittivity at zero frequency,0,5000,10.1021/je700343t,data/raw/thermoml/10.1021__je700343t-aef61e81826a.xml,33fe4e84354cf2dffc2f1bba3907017781e63365873f9f45a648a5a1d63d462c,9486,2,1,true,true,outside_declared_window,302.85,5.3105,1,6,true
FYIRUPZTYPILDH-UHFFFAOYSA-N,"1,1,1,2,3,3-hexafluoropropane",FC(F)C(F)C(F)(F)F,223.03,8.298,,0.011,,combined,95,Liquid,Parallel plate capacitor,zero_frequency,Relative permittivity at zero frequency,0,6000,10.1021/je700343t,data/raw/thermoml/10.1021__je700343t-aef61e81826a.xml,33fe4e84354cf2dffc2f1bba3907017781e63365873f9f45a648a5a1d63d462c,9487,2,1,true,true,outside_declared_window,302.85,5.3105,1,6,true
FYIRUPZTYPILDH-UHFFFAOYSA-N,"1,1,1,2,3,3-hexafluoropropane",FC(F)C(F)C(F)(F)F,223.03,8.3163,,0.011,,combined,95,Liquid,Parallel plate capacitor,zero_frequency,Relative permittivity at zero frequency,0,7000,10.1021/je700343t,data/raw/thermoml/10.1021__je700343t-aef61e81826a.xml,33fe4e84354cf2dffc2f1bba3907017781e63365873f9f45a648a5a1d63d462c,9488,2,1,true,true,outside_declared_window,302.85,5.3105,1,6,true
FYIRUPZTYPILDH-UHFFFAOYSA-N,"1,1,1,2,3,3-hexafluoropropane",FC(F)C(F)C(F)(F)F,223.03,8.3348,,0.011,,combined,95,Liquid,Parallel plate capacitor,zero_frequency,Relative permittivity at zero frequency,0,8000,10.1021/je700343t,data/raw/thermoml/10.1021__je700343t-aef61e81826a.xml,33fe4e84354cf2dffc2f1bba3907017781e63365873f9f45a648a5a1d63d462c,9489,2,1,true,true,outside_declared_window,302.85,5.3105,1,6,true
FYIRUPZTYPILDH-UHFFFAOYSA-N,"1,1,1,2,3,3-hexafluoropropane",FC(F)C(F)C(F)(F)F,223.04,8.3552,,0.011,,combined,95,Liquid,Parallel plate capacitor,zero_frequency,Relative permittivity at zero frequency,0,9000,10.1021/je700343t,data/raw/thermoml/10.1021__je700343t-aef61e81826a.xml,33fe4e84354cf2dffc2f1bba3907017781e63365873f9f45a648a5a1d63d462c,9490,2,1,true,true,outside_declared_window,302.85,5.3105,1,2,true
FYIRUPZTYPILDH-UHFFFAOYSA-N,"1,1,1,2,3,3-hexafluoropropane",FC(F)C(F)C(F)(F)F,223.04,8.3926,,0.011,,combined,95,Liquid,Parallel plate capacitor,zero_frequency,Relative permittivity at zero frequency,0,11000,10.1021/je700343t,data/raw/thermoml/10.1021__je700343t-aef61e81826a.xml,33fe4e84354cf2dffc2f1bba3907017781e63365873f9f45a648a5a1d63d462c,9491,2,1,true,true,outside_declared_window,302.85,5.3105,1,2,true
FYIRUPZTYPILDH-UHFFFAOYSA-N,"1,1,1,2,3,3-hexafluoropropane",FC(F)C(F)C(F)(F)F,223.05,8.3745,,0.011,,combined,95,Liquid,Parallel plate capacitor,zero_frequency,Relative permittivity at zero frequency,0,10000,10.1021/je700343t,data/raw/thermoml/10.1021__je700343t-aef61e81826a.xml,33fe4e84354cf2dffc2f1bba3907017781e63365873f9f45a648a5a1d63d462c,9492,2,1,true,true,outside_declared_window,302.85,5.3105,1,6,true
FYIRUPZTYPILDH-UHFFFAOYSA-N,"1,1,1,2,3,3-hexafluoropropane",FC(F)C(F)C(F)(F)F,223.05,8.4116,,0.011,,combined,95,Liquid,Parallel plate capacitor,zero_frequency,Relative permittivity at zero frequency,0,12000,10.1021/je700343t,data/raw/thermoml/10.1021__je700343t-aef61e81826a.xml,33fe4e84354cf2dffc2f1bba3907017781e63365873f9f45a648a5a1d63d462c,9493,2,1,true,true,outside_declared_window,302.85,5.3105,1,6,true
FYIRUPZTYPILDH-UHFFFAOYSA-N,"1,1,1,2,3,3-hexafluoropropane",FC(F)C(F)C(F)(F)F,223.05,8.4292,,0.011,,combined,95,Liquid,Parallel plate capacitor,zero_frequency,Relative permittivity at zero frequency,0,13000,10.1021/je700343t,data/raw/thermoml/10.1021__je700343t-aef61e81826a.xml,33fe4e84354cf2dffc2f1bba3907017781e63365873f9f45a648a5a1d63d462c,9494,2,1,true,true,outside_declared_window,302.85,5.3105,1,6,true
FYIRUPZTYPILDH-UHFFFAOYSA-N,"1,1,1,2,3,3-hexafluoropropane",FC(F)C(F)C(F)(F)F,223.05,8.4459,,0.011,,combined,95,Liquid,Parallel plate capacitor,zero_frequency,Relative permittivity at zero frequency,0,14000,10.1021/je700343t,data/raw/thermoml/10.1021__je700343t-aef61e81826a.xml,33fe4e84354cf2dffc2f1bba3907017781e63365873f9f45a648a5a1d63d462c,9495,2,1,true,true,outside_declared_window,302.85,5.3105,1,6,true
FYIRUPZTYPILDH-UHFFFAOYSA-N,"1,1,1,2,3,3-hexafluoropropane",FC(F)C(F)C(F)(F)F,223.05,8.4644,,0.011,,combined,95,Liquid,Parallel plate capacitor,zero_frequency,Relative permittivity at zero frequency,0,15000,10.1021/je700343t,data/raw/thermoml/10.1021__je700343t-aef61e81826a.xml,33fe4e84354cf2dffc2f1bba3907017781e63365873f9f45a648a5a1d63d462c,9496,2,1,true,true,outside_declared_window,302.85,5.3105,1,6,true
FYIRUPZTYPILDH-UHFFFAOYSA-N,"1,1,1,2,3,3-hexafluoropropane",FC(F)C(F)C(F)(F)F,223.05,8.481,,0.011,,combined,95,Liquid,Parallel plate capacitor,zero_frequency,Relative permittivity at zero frequency,0,16000,10.1021/je700343t,data/raw/thermoml/10.1021__je700343t-aef61e81826a.xml,33fe4e84354cf2dffc2f1bba3907017781e63365873f9f45a648a5a1d63d462c,9497,2,1,true,true,outside_declared_window,302.85,5.3105,1,6,true
FYIRUPZTYPILDH-UHFFFAOYSA-N,"1,1,1,2,3,3-hexafluoropropane",FC(F)C(F)C(F)(F)F,233.26,7.5923,,0.011,,combined,95,Liquid,Parallel plate capacitor,zero_frequency,Relative permittivity at zero frequency,0,1000,10.1021/je700343t,data/raw/thermoml/10.1021__je700343t-aef61e81826a.xml,33fe4e84354cf2dffc2f1bba3907017781e63365873f9f45a648a5a1d63d462c,9498,2,1,true,true,outside_declared_window,302.85,5.3105,1,8,true
FYIRUPZTYPILDH-UHFFFAOYSA-N,"1,1,1,2,3,3-hexafluoropropane",FC(F)C(F)C(F)(F)F,233.26,7.6138,,0.011,,combined,95,Liquid,Parallel plate capacitor,zero_frequency,Relative permittivity at zero frequency,0,2000,10.1021/je700343t,data/raw/thermoml/10.1021__je700343t-aef61e81826a.xml,33fe4e84354cf2dffc2f1bba3907017781e63365873f9f45a648a5a1d63d462c,9499,2,1,true,true,outside_declared_window,302.85,5.3105,1,8,true
FYIRUPZTYPILDH-UHFFFAOYSA-N,"1,1,1,2,3,3-hexafluoropropane",FC(F)C(F)C(F)(F)F,233.26,7.6328,,0.011,,combined,95,Liquid,Parallel plate capacitor,zero_frequency,Relative permittivity at zero frequency,0,3000,10.1021/je700343t,data/raw/thermoml/10.1021__je700343t-aef61e81826a.xml,33fe4e84354cf2dffc2f1bba3907017781e63365873f9f45a648a5a1d63d462c,9500,2,1,true,true,outside_declared_window,302.85,5.3105,1,8,true
FYIRUPZTYPILDH-UHFFFAOYSA-N,"1,1,1,2,3,3-hexafluoropropane",FC(F)C(F)C(F)(F)F,233.26,7.653,,0.011,,combined,95,Liquid,Parallel plate capacitor,zero_frequency,Relative permittivity at zero frequency,0,4000,10.1021/je700343t,data/raw/thermoml/10.1021__je700343t-aef61e81826a.xml,33fe4e84354cf2dffc2f1bba3907017781e63365873f9f45a648a5a1d63d462c,9501,2,1,true,true,outside_declared_window,302.85,5.3105,1,8,true
FYIRUPZTYPILDH-UHFFFAOYSA-N,"1,1,1,2,3,3-hexafluoropropane",FC(F)C(F)C(F)(F)F,233.26,7.672,,0.011,,combined,95,Liquid,Parallel plate capacitor,zero_frequency,Relative permittivity at zero frequency,0,5000,10.1021/je700343t,data/raw/thermoml/10.1021__je700343t-aef61e81826a.xml,33fe4e84354cf2dffc2f1bba3907017781e63365873f9f45a648a5a1d63d462c,9502,2,1,true,true,outside_declared_window,302.85,5.3105,1,8,true
FYIRUPZTYPILDH-UHFFFAOYSA-N,"1,1,1,2,3,3-hexafluoropropane",FC(F)C(F)C(F)(F)F,233.26,7.6876,,0.011,,combined,95,Liquid,Parallel plate capacitor,zero_frequency,Relative permittivity at zero frequency,0,6000,10.1021/je700343t,data/raw/thermoml/10.1021__je700343t-aef61e81826a.xml,33fe4e84354cf2dffc2f1bba3907017781e63365873f9f45a648a5a1d63d462c,9503,2,1,true,true,outside_declared_window,302.85,5.3105,1,8,true
FYIRUPZTYPILDH-UHFFFAOYSA-N,"1,1,1,2,3,3-hexafluoropropane",FC(F)C(F)C(F)(F)F,233.26,7.7079,,0.011,,combined,95,Liquid,Parallel plate capacitor,zero_frequency,Relative permittivity at zero frequency,0,7000,10.1021/je700343t,data/raw/thermoml/10.1021__je700343t-aef61e81826a.xml,33fe4e84354cf2dffc2f1bba3907017781e63365873f9f45a648a5a1d63d462c,9504,2,1,true,true,outside_declared_window,302.85,5.3105,1,8,true
FYIRUPZTYPILDH-UHFFFAOYSA-N,"1,1,1,2,3,3-hexafluoropropane",FC(F)C(F)C(F)(F)F,233.26,7.7448,,0.011,,combined,95,Liquid,Parallel plate capacitor,zero_frequency,Relative permittivity at zero frequency,0,9000,10.1021/je700343t,data/raw/thermoml/10.1021__je700343t-aef61e81826a.xml,33fe4e84354cf2dffc2f1bba3907017781e63365873f9f45a648a5a1d63d462c,9505,2,1,true,true,outside_declared_window,302.85,5.3105,1,8,true
FYIRUPZTYPILDH-UHFFFAOYSA-N,"1,1,1,2,3,3-hexafluoropropane",FC(F)C(F)C(F)(F)F,233.27,7.7271,,0.011,,combined,95,Liquid,Parallel plate capacitor,zero_frequency,Relative permittivity at zero frequency,0,8000,10.1021/je700343t,data/raw/thermoml/10.1021__je700343t-aef61e81826a.xml,33fe4e84354cf2dffc2f1bba3907017781e63365873f9f45a648a5a1d63d462c,9506,2,1,true,true,outside_declared_window,302.85,5.3105,1,8,true
FYIRUPZTYPILDH-UHFFFAOYSA-N,"1,1,1,2,3,3-hexafluoropropane",FC(F)C(F)C(F)(F)F,233.27,7.7649,,0.011,,combined,95,Liquid,Parallel plate capacitor,zero_frequency,Relative permittivity at zero frequency,0,10000,10.1021/je700343t,data/raw/thermoml/10.1021__je700343t-aef61e81826a.xml,33fe4e84354cf2dffc2f1bba3907017781e63365873f9f45a648a5a1d63d462c,9507,2,1,true,true,outside_declared_window,302.85,5.3105,1,8,true
FYIRUPZTYPILDH-UHFFFAOYSA-N,"1,1,1,2,3,3-hexafluoropropane",FC(F)C(F)C(F)(F)F,233.27,7.7826,,0.011,,combined,95,Liquid,Parallel plate capacitor,zero_frequency,Relative permittivity at zero frequency,0,11000,10.1021/je700343t,data/raw/thermoml/10.1021__je700343t-aef61e81826a.xml,33fe4e84354cf2dffc2f1bba3907017781e63365873f9f45a648a5a1d63d462c,9508,2,1,true,true,outside_declared_window,302.85,5.3105,1,8,true
