Repository: LittleAlety/electrolyte-solvent-dielectric-ml

# 电解液溶剂筛选：可审计的多通道机器学习管线

> **2026-11-28 · PLAN B 生产失败诊断**：[根因分析](outputs/b750_completion/failure_diagnostics/FAILURE_ANALYSIS.md) · [执行报告](outputs/b750_completion/COMPLETION_REPORT.md)。214条测试通过；38/67合格，剩余21个几何步数耗尽、1个超时中断、7个从未启动。首轮5个续算全部合格，当前状态 BLOCKED_NEEDS_SUBMISSION。历史目标泄漏、方法错标、CM截断和点级CI解释已由[科学更正](outputs/b750_completion/scientific_errata.json)取代。

> An auditable, pre-registered machine-learning pipeline for electrolyte-solvent
> screening: static permittivity (epsilon), viscosity (eta), the orbital window
> (HOMO / LUMO), and redox potential - with a frozen main scoreboard, a shot ledger,
> and every negative result retained rather than routed around.

File: data/processed/eta_epsilon_joint_observations.csv (part 3 of 84)
row_id,dataset_id,property,property_family,inchikey,name,smiles,T_K,value,unit,phase,method,uncertainty,uncertainty_kind,confidence_level,frequency_mhz,pressure_kpa,n_components,pure_or_mixture,source_doi,source_kind,source_file,source_row_index,source_file_sha256,quality_layer,licence,redistributable
epsilon_observations_v11plus:186,epsilon_observations_v11plus,epsilon,dielectric_constant,CGZZMOTZOONQIA-UHFFFAOYSA-N,cycloheptanone,O=C1CCCCCC1,255.65,14.85,1,Liquid,Parallel plate capacitor,0.02,combined,95,0,101.325,1,pure,10.1021/je200682t,primary_thermoml_measurement,data/processed/dielectric_observations_v11plus.csv,186,159b928f800a55969963da275ed05c30ce8a19cffc48353a9c490eec68a49af9,publishable_core,thermoml_open,true
epsilon_observations_v11plus:187,epsilon_observations_v11plus,epsilon,dielectric_constant,CGZZMOTZOONQIA-UHFFFAOYSA-N,cycloheptanone,O=C1CCCCCC1,258.15,14.72,1,Liquid,Parallel plate capacitor,0.02,combined,95,0,101.325,1,pure,10.1021/je200682t,primary_thermoml_measurement,data/processed/dielectric_observations_v11plus.csv,187,159b928f800a55969963da275ed05c30ce8a19cffc48353a9c490eec68a49af9,publishable_core,thermoml_open,true
epsilon_observations_v11plus:188,epsilon_observations_v11plus,epsilon,dielectric_constant,CGZZMOTZOONQIA-UHFFFAOYSA-N,cycloheptanone,O=C1CCCCCC1,260.65,14.57,1,Liquid,Parallel plate capacitor,0.02,combined,95,0,101.325,1,pure,10.1021/je200682t,primary_thermoml_measurement,data/processed/dielectric_observations_v11plus.csv,188,159b928f800a55969963da275ed05c30ce8a19cffc48353a9c490eec68a49af9,publishable_core,thermoml_open,true
epsilon_observations_v11plus:189,epsilon_observations_v11plus,epsilon,dielectric_constant,CGZZMOTZOONQIA-UHFFFAOYSA-N,cycloheptanone,O=C1CCCCCC1,263.15,14.47,1,Liquid,Parallel plate capacitor,0.02,combined,95,0,101.325,1,pure,10.1021/je200682t,primary_thermoml_measurement,data/processed/dielectric_observations_v11plus.csv,189,159b928f800a55969963da275ed05c30ce8a19cffc48353a9c490eec68a49af9,publishable_core,thermoml_open,true
epsilon_observations_v11plus:190,epsilon_observations_v11plus,epsilon,dielectric_constant,CGZZMOTZOONQIA-UHFFFAOYSA-N,cycloheptanone,O=C1CCCCCC1,265.65,14.36,1,Liquid,Parallel plate capacitor,0.02,combined,95,0,101.325,1,pure,10.1021/je200682t,primary_thermoml_measurement,data/processed/dielectric_observations_v11plus.csv,190,159b928f800a55969963da275ed05c30ce8a19cffc48353a9c490eec68a49af9,publishable_core,thermoml_open,true
epsilon_observations_v11plus:191,epsilon_observations_v11plus,epsilon,dielectric_constant,CGZZMOTZOONQIA-UHFFFAOYSA-N,cycloheptanone,O=C1CCCCCC1,268.15,14.25,1,Liquid,Parallel plate capacitor,0.02,combined,95,0,101.325,1,pure,10.1021/je200682t,primary_thermoml_measurement,data/processed/dielectric_observations_v11plus.csv,191,159b928f800a55969963da275ed05c30ce8a19cffc48353a9c490eec68a49af9,publishable_core,thermoml_open,true
epsilon_observations_v11plus:192,epsilon_observations_v11plus,epsilon,dielectric_constant,CGZZMOTZOONQIA-UHFFFAOYSA-N,cycloheptanone,O=C1CCCCCC1,270.65,14.14,1,Liquid,Parallel plate capacitor,0.02,combined,95,0,101.325,1,pure,10.1021/je200682t,primary_thermoml_measurement,data/processed/dielectric_observations_v11plus.csv,192,159b928f800a55969963da275ed05c30ce8a19cffc48353a9c490eec68a49af9,publishable_core,thermoml_open,true
epsilon_observations_v11plus:193,epsilon_observations_v11plus,epsilon,dielectric_constant,CGZZMOTZOONQIA-UHFFFAOYSA-N,cycloheptanone,O=C1CCCCCC1,273.15,14.03,1,Liquid,Parallel plate capacitor,0.02,combined,95,0,101.325,1,pure,10.1021/je200682t,primary_thermoml_measurement,data/processed/dielectric_observations_v11plus.csv,193,159b928f800a55969963da275ed05c30ce8a19cffc48353a9c490eec68a49af9,publishable_core,thermoml_open,true
epsilon_observations_v11plus:194,epsilon_observations_v11plus,epsilon,dielectric_constant,CGZZMOTZOONQIA-UHFFFAOYSA-N,cycloheptanone,O=C1CCCCCC1,275.65,13.91,1,Liquid,Parallel plate capacitor,0.02,combined,95,0,101.325,1,pure,10.1021/je200682t,primary_thermoml_measurement,data/processed/dielectric_observations_v11plus.csv,194,159b928f800a55969963da275ed05c30ce8a19cffc48353a9c490eec68a49af9,publishable_core,thermoml_open,true
epsilon_observations_v11plus:195,epsilon_observations_v11plus,epsilon,dielectric_constant,CGZZMOTZOONQIA-UHFFFAOYSA-N,cycloheptanone,O=C1CCCCCC1,278.15,13.8,1,Liquid,Parallel plate capacitor,0.02,combined,95,0,101.325,1,pure,10.1021/je200682t,primary_thermoml_measurement,data/processed/dielectric_observations_v11plus.csv,195,159b928f800a55969963da275ed05c30ce8a19cffc48353a9c490eec68a49af9,publishable_core,thermoml_open,true
epsilon_observations_v11plus:196,epsilon_observations_v11plus,epsilon,dielectric_constant,CGZZMOTZOONQIA-UHFFFAOYSA-N,cycloheptanone,O=C1CCCCCC1,280.65,13.69,1,Liquid,Parallel plate capacitor,0.02,combined,95,0,101.325,1,pure,10.1021/je200682t,primary_thermoml_measurement,data/processed/dielectric_observations_v11plus.csv,196,159b928f800a55969963da275ed05c30ce8a19cffc48353a9c490eec68a49af9,publishable_core,thermoml_open,true
epsilon_observations_v11plus:197,epsilon_observations_v11plus,epsilon,dielectric_constant,CGZZMOTZOONQIA-UHFFFAOYSA-N,cycloheptanone,O=C1CCCCCC1,283.15,13.58,1,Liquid,Parallel plate capacitor,0.02,combined,95,0,101.325,1,pure,10.1021/je200682t,primary_thermoml_measurement,data/processed/dielectric_observations_v11plus.csv,197,159b928f800a55969963da275ed05c30ce8a19cffc48353a9c490eec68a49af9,publishable_core,thermoml_open,true
epsilon_observations_v11plus:198,epsilon_observations_v11plus,epsilon,dielectric_constant,CGZZMOTZOONQIA-UHFFFAOYSA-N,cycloheptanone,O=C1CCCCCC1,285.65,13.46,1,Liquid,Parallel plate capacitor,0.02,combined,95,0,101.325,1,pure,10.1021/je200682t,primary_thermoml_measurement,data/processed/dielectric_observations_v11plus.csv,198,159b928f800a55969963da275ed05c30ce8a19cffc48353a9c490eec68a49af9,publishable_core,thermoml_open,true
epsilon_observations_v11plus:199,epsilon_observations_v11plus,epsilon,dielectric_constant,CGZZMOTZOONQIA-UHFFFAOYSA-N,cycloheptanone,O=C1CCCCCC1,288.15,13.35,1,Liquid,Parallel plate capacitor,0.02,combined,95,0,101.325,1,pure,10.1021/je200682t,primary_thermoml_measurement,data/processed/dielectric_observations_v11plus.csv,199,159b928f800a55969963da275ed05c30ce8a19cffc48353a9c490eec68a49af9,publishable_core,thermoml_open,true
epsilon_observations_v11plus:200,epsilon_observations_v11plus,epsilon,dielectric_constant,CGZZMOTZOONQIA-UHFFFAOYSA-N,cycloheptanone,O=C1CCCCCC1,290.65,13.25,1,Liquid,Parallel plate capacitor,0.02,combined,95,0,101.325,1,pure,10.1021/je200682t,primary_thermoml_measurement,data/processed/dielectric_observations_v11plus.csv,200,159b928f800a55969963da275ed05c30ce8a19cffc48353a9c490eec68a49af9,publishable_core,thermoml_open,true
epsilon_observations_v11plus:201,epsilon_observations_v11plus,epsilon,dielectric_constant,CGZZMOTZOONQIA-UHFFFAOYSA-N,cycloheptanone,O=C1CCCCCC1,293.15,13.14,1,Liquid,Parallel plate capacitor,0.02,combined,95,0,101.325,1,pure,10.1021/je200682t,primary_thermoml_measurement,data/processed/dielectric_observations_v11plus.csv,201,159b928f800a55969963da275ed05c30ce8a19cffc48353a9c490eec68a49af9,publishable_core,thermoml_open,true
epsilon_observations_v11plus:202,epsilon_observations_v11plus,epsilon,dielectric_constant,CGZZMOTZOONQIA-UHFFFAOYSA-N,cycloheptanone,O=C1CCCCCC1,295.65,13.03,1,Liquid,Parallel plate capacitor,0.02,combined,95,0,101.325,1,pure,10.1021/je200682t,primary_thermoml_measurement,data/processed/dielectric_observations_v11plus.csv,202,159b928f800a55969963da275ed05c30ce8a19cffc48353a9c490eec68a49af9,publishable_core,thermoml_open,true
epsilon_observations_v11plus:203,epsilon_observations_v11plus,epsilon,dielectric_constant,CGZZMOTZOONQIA-UHFFFAOYSA-N,cycloheptanone,O=C1CCCCCC1,298.15,12.92,1,Liquid,Parallel plate capacitor,0.02,combined,95,0,101.325,1,pure,10.1021/je200682t,primary_thermoml_measurement,data/processed/dielectric_observations_v11plus.csv,203,159b928f800a55969963da275ed05c30ce8a19cffc48353a9c490eec68a49af9,publishable_core,thermoml_open,true
epsilon_observations_v11plus:204,epsilon_observations_v11plus,epsilon,dielectric_constant,CGZZMOTZOONQIA-UHFFFAOYSA-N,cycloheptanone,O=C1CCCCCC1,300.65,12.82,1,Liquid,Parallel plate capacitor,0.02,combined,95,0,101.325,1,pure,10.1021/je200682t,primary_thermoml_measurement,data/processed/dielectric_observations_v11plus.csv,204,159b928f800a55969963da275ed05c30ce8a19cffc48353a9c490eec68a49af9,publishable_core,thermoml_open,true
epsilon_observations_v11plus:205,epsilon_observations_v11plus,epsilon,dielectric_constant,CGZZMOTZOONQIA-UHFFFAOYSA-N,cycloheptanone,O=C1CCCCCC1,303.15,12.72,1,Liquid,Parallel plate capacitor,0.02,combined,95,0,101.325,1,pure,10.1021/je200682t,primary_thermoml_measurement,data/processed/dielectric_observations_v11plus.csv,205,159b928f800a55969963da275ed05c30ce8a19cffc48353a9c490eec68a49af9,publishable_core,thermoml_open,true
epsilon_observations_v11plus:206,epsilon_observations_v11plus,epsilon,dielectric_constant,CGZZMOTZOONQIA-UHFFFAOYSA-N,cycloheptanone,O=C1CCCCCC1,305.65,12.62,1,Liquid,Parallel plate capacitor,0.02,combined,95,0,101.325,1,pure,10.1021/je200682t,primary_thermoml_measurement,data/processed/dielectric_observations_v11plus.csv,206,159b928f800a55969963da275ed05c30ce8a19cffc48353a9c490eec68a49af9,publishable_core,thermoml_open,true
epsilon_observations_v11plus:207,epsilon_observations_v11plus,epsilon,dielectric_constant,CGZZMOTZOONQIA-UHFFFAOYSA-N,cycloheptanone,O=C1CCCCCC1,308.15,12.51,1,Liquid,Parallel plate capacitor,0.02,combined,95,0,101.325,1,pure,10.1021/je200682t,primary_thermoml_measurement,data/processed/dielectric_observations_v11plus.csv,207,159b928f800a55969963da275ed05c30ce8a19cffc48353a9c490eec68a49af9,publishable_core,thermoml_open,true
epsilon_observations_v11plus:208,epsilon_observations_v11plus,epsilon,dielectric_constant,CGZZMOTZOONQIA-UHFFFAOYSA-N,cycloheptanone,O=C1CCCCCC1,310.65,12.41,1,Liquid,Parallel plate capacitor,0.02,combined,95,0,101.325,1,pure,10.1021/je200682t,primary_thermoml_measurement,data/processed/dielectric_observations_v11plus.csv,208,159b928f800a55969963da275ed05c30ce8a19cffc48353a9c490eec68a49af9,publishable_core,thermoml_open,true
epsilon_observations_v11plus:209,epsilon_observations_v11plus,epsilon,dielectric_constant,CGZZMOTZOONQIA-UHFFFAOYSA-N,cycloheptanone,O=C1CCCCCC1,313.15,12.32,1,Liquid,Parallel plate capacitor,0.02,combined,95,0,101.325,1,pure,10.1021/je200682t,primary_thermoml_measurement,data/processed/dielectric_observations_v11plus.csv,209,159b928f800a55969963da275ed05c30ce8a19cffc48353a9c490eec68a49af9,publishable_core,thermoml_open,true
epsilon_observations_v11plus:210,epsilon_observations_v11plus,epsilon,dielectric_constant,CQEYYJKEWSMYFG-UHFFFAOYSA-N,butyl 2-propenoate,C=CC(=O)OCCCC,278.15,5.761,1,Liquid,capacitive measurement method,0.029,combined,95,0,101.325,1,pure,10.1021/je301333b,primary_thermoml_measurement,data/processed/dielectric_observations_v11plus.csv,210,159b928f800a55969963da275ed05c30ce8a19cffc48353a9c490eec68a49af9,publishable_core,thermoml_open,true
epsilon_observations_v11plus:211,epsilon_observations_v11plus,epsilon,dielectric_constant,CQEYYJKEWSMYFG-UHFFFAOYSA-N,butyl 2-propenoate,C=CC(=O)OCCCC,280.65,5.705,1,Liquid,capacitive measurement method,0.029,combined,95,0,101.325,1,pure,10.1021/je301333b,primary_thermoml_measurement,data/processed/dielectric_observations_v11plus.csv,211,159b928f800a55969963da275ed05c30ce8a19cffc48353a9c490eec68a49af9,publishable_core,thermoml_open,true
epsilon_observations_v11plus:212,epsilon_observations_v11plus,epsilon,dielectric_constant,CQEYYJKEWSMYFG-UHFFFAOYSA-N,butyl 2-propenoate,C=CC(=O)OCCCC,283.15,5.651,1,Liquid,capacitive measurement method,0.028,combined,95,0,101.325,1,pure,10.1021/je301333b,primary_thermoml_measurement,data/processed/dielectric_observations_v11plus.csv,212,159b928f800a55969963da275ed05c30ce8a19cffc48353a9c490eec68a49af9,publishable_core,thermoml_open,true
epsilon_observations_v11plus:213,epsilon_observations_v11plus,epsilon,dielectric_constant,CQEYYJKEWSMYFG-UHFFFAOYSA-N,butyl 2-propenoate,C=CC(=O)OCCCC,285.65,5.591,1,Liquid,capacitive measurement method,0.028,combined,95,0,101.325,1,pure,10.1021/je301333b,primary_thermoml_measurement,data/processed/dielectric_observations_v11plus.csv,213,159b928f800a55969963da275ed05c30ce8a19cffc48353a9c490eec68a49af9,publishable_core,thermoml_open,true
epsilon_observations_v11plus:214,epsilon_observations_v11plus,epsilon,dielectric_constant,CQEYYJKEWSMYFG-UHFFFAOYSA-N,butyl 2-propenoate,C=CC(=O)OCCCC,288.15,5.531,1,Liquid,capacitive measurement method,0.028,combined,95,0,101.325,1,pure,10.1021/je301333b,primary_thermoml_measurement,data/processed/dielectric_observations_v11plus.csv,214,159b928f800a55969963da275ed05c30ce8a19cffc48353a9c490eec68a49af9,publishable_core,thermoml_open,true
epsilon_observations_v11plus:215,epsilon_observations_v11plus,epsilon,dielectric_constant,CQEYYJKEWSMYFG-UHFFFAOYSA-N,butyl 2-propenoate,C=CC(=O)OCCCC,290.65,5.468,1,Liquid,capacitive measurement method,0.027,combined,95,0,101.325,1,pure,10.1021/je301333b,primary_thermoml_measurement,data/processed/dielectric_observations_v11plus.csv,215,159b928f800a55969963da275ed05c30ce8a19cffc48353a9c490eec68a49af9,publishable_core,thermoml_open,true
epsilon_observations_v11plus:216,epsilon_observations_v11plus,epsilon,dielectric_constant,CQEYYJKEWSMYFG-UHFFFAOYSA-N,butyl 2-propenoate,C=CC(=O)OCCCC,293.15,5.418,1,Liquid,capacitive measurement method,0.027,combined,95,0,101.325,1,pure,10.1021/je301333b,primary_thermoml_measurement,data/processed/dielectric_observations_v11plus.csv,216,159b928f800a55969963da275ed05c30ce8a19cffc48353a9c490eec68a49af9,publishable_core,thermoml_open,true
epsilon_observations_v11plus:217,epsilon_observations_v11plus,epsilon,dielectric_constant,CQEYYJKEWSMYFG-UHFFFAOYSA-N,butyl 2-propenoate,C=CC(=O)OCCCC,295.65,5.364,1,Liquid,capacitive measurement method,0.027,combined,95,0,101.325,1,pure,10.1021/je301333b,primary_thermoml_measurement,data/processed/dielectric_observations_v11plus.csv,217,159b928f800a55969963da275ed05c30ce8a19cffc48353a9c490eec68a49af9,publishable_core,thermoml_open,true
epsilon_observations_v11plus:218,epsilon_observations_v11plus,epsilon,dielectric_constant,CQEYYJKEWSMYFG-UHFFFAOYSA-N,butyl 2-propenoate,C=CC(=O)OCCCC,298.15,5.31,1,Liquid,capacitive measurement method,0.027,combined,95,0,101.325,1,pure,10.1021/je301333b,primary_thermoml_measurement,data/processed/dielectric_observations_v11plus.csv,218,159b928f800a55969963da275ed05c30ce8a19cffc48353a9c490eec68a49af9,publishable_core,thermoml_open,true
epsilon_observations_v11plus:219,epsilon_observations_v11plus,epsilon,dielectric_constant,CQEYYJKEWSMYFG-UHFFFAOYSA-N,butyl 2-propenoate,C=CC(=O)OCCCC,300.65,5.264,1,Liquid,capacitive measurement method,0.026,combined,95,0,101.325,1,pure,10.1021/je301333b,primary_thermoml_measurement,data/processed/dielectric_observations_v11plus.csv,219,159b928f800a55969963da275ed05c30ce8a19cffc48353a9c490eec68a49af9,publishable_core,thermoml_open,true
epsilon_observations_v11plus:220,epsilon_observations_v11plus,epsilon,dielectric_constant,CQEYYJKEWSMYFG-UHFFFAOYSA-N,butyl 2-propenoate,C=CC(=O)OCCCC,303.15,5.205,1,Liquid,capacitive measurement method,0.026,combined,95,0,101.325,1,pure,10.1021/je301333b,primary_thermoml_measurement,data/processed/dielectric_observations_v11plus.csv,220,159b928f800a55969963da275ed05c30ce8a19cffc48353a9c490eec68a49af9,publishable_core,thermoml_open,true
epsilon_observations_v11plus:221,epsilon_observations_v11plus,epsilon,dielectric_constant,CQEYYJKEWSMYFG-UHFFFAOYSA-N,butyl 2-propenoate,C=CC(=O)OCCCC,305.65,5.141,1,Liquid,capacitive measurement method,0.026,combined,95,0,101.325,1,pure,10.1021/je301333b,primary_thermoml_measurement,data/processed/dielectric_observations_v11plus.csv,221,159b928f800a55969963da275ed05c30ce8a19cffc48353a9c490eec68a49af9,publishable_core,thermoml_open,true
epsilon_observations_v11plus:222,epsilon_observations_v11plus,epsilon,dielectric_constant,CQEYYJKEWSMYFG-UHFFFAOYSA-N,butyl 2-propenoate,C=CC(=O)OCCCC,308.15,5.076,1,Liquid,capacitive measurement method,0.025,combined,95,0,101.325,1,pure,10.1021/je301333b,primary_thermoml_measurement,data/processed/dielectric_observations_v11plus.csv,222,159b928f800a55969963da275ed05c30ce8a19cffc48353a9c490eec68a49af9,publishable_core,thermoml_open,true
epsilon_observations_v11plus:223,epsilon_observations_v11plus,epsilon,dielectric_constant,CQEYYJKEWSMYFG-UHFFFAOYSA-N,butyl 2-propenoate,C=CC(=O)OCCCC,310.65,5.015,1,Liquid,capacitive measurement method,0.025,combined,95,0,101.325,1,pure,10.1021/je301333b,primary_thermoml_measurement,data/processed/dielectric_observations_v11plus.csv,223,159b928f800a55969963da275ed05c30ce8a19cffc48353a9c490eec68a49af9,publishable_core,thermoml_open,true
epsilon_observations_v11plus:224,epsilon_observations_v11plus,epsilon,dielectric_constant,CQEYYJKEWSMYFG-UHFFFAOYSA-N,butyl 2-propenoate,C=CC(=O)OCCCC,313.15,4.961,1,Liquid,capacitive measurement method,0.025,combined,95,0,101.325,1,pure,10.1021/je301333b,primary_thermoml_measurement,data/processed/dielectric_observations_v11plus.csv,224,159b928f800a55969963da275ed05c30ce8a19cffc48353a9c490eec68a49af9,publishable_core,thermoml_open,true
epsilon_observations_v11plus:225,epsilon_observations_v11plus,epsilon,dielectric_constant,CQEYYJKEWSMYFG-UHFFFAOYSA-N,butyl 2-propenoate,C=CC(=O)OCCCC,315.65,4.901,1,Liquid,capacitive measurement method,0.025,combined,95,0,101.325,1,pure,10.1021/je301333b,primary_thermoml_measurement,data/processed/dielectric_observations_v11plus.csv,225,159b928f800a55969963da275ed05c30ce8a19cffc48353a9c490eec68a49af9,publishable_core,thermoml_open,true
epsilon_observations_v11plus:226,epsilon_observations_v11plus,epsilon,dielectric_constant,CQEYYJKEWSMYFG-UHFFFAOYSA-N,butyl 2-propenoate,C=CC(=O)OCCCC,318.15,4.841,1,Liquid,capacitive measurement method,0.024,combined,95,0,101.325,1,pure,10.1021/je301333b,primary_thermoml_measurement,data/processed/dielectric_observations_v11plus.csv,226,159b928f800a55969963da275ed05c30ce8a19cffc48353a9c490eec68a49af9,publishable_core,thermoml_open,true
epsilon_observations_v11plus:227,epsilon_observations_v11plus,epsilon,dielectric_constant,CQEYYJKEWSMYFG-UHFFFAOYSA-N,butyl 2-propenoate,C=CC(=O)OCCCC,320.65,4.784,1,Liquid,capacitive measurement method,0.024,combined,95,0,101.325,1,pure,10.1021/je301333b,primary_thermoml_measurement,data/processed/dielectric_observations_v11plus.csv,227,159b928f800a55969963da275ed05c30ce8a19cffc48353a9c490eec68a49af9,publishable_core,thermoml_open,true
epsilon_observations_v11plus:228,epsilon_observations_v11plus,epsilon,dielectric_constant,CQEYYJKEWSMYFG-UHFFFAOYSA-N,butyl 2-propenoate,C=CC(=O)OCCCC,323.15,4.725,1,Liquid,capacitive measurement method,0.024,combined,95,0,101.325,1,pure,10.1021/je301333b,primary_thermoml_measurement,data/processed/dielectric_observations_v11plus.csv,228,159b928f800a55969963da275ed05c30ce8a19cffc48353a9c490eec68a49af9,publishable_core,thermoml_open,true
epsilon_observations_v11plus:229,epsilon_observations_v11plus,epsilon,dielectric_constant,CQEYYJKEWSMYFG-UHFFFAOYSA-N,butyl 2-propenoate,C=CC(=O)OCCCC,325.65,4.667,1,Liquid,capacitive measurement method,0.023,combined,95,0,101.325,1,pure,10.1021/je301333b,primary_thermoml_measurement,data/processed/dielectric_observations_v11plus.csv,229,159b928f800a55969963da275ed05c30ce8a19cffc48353a9c490eec68a49af9,publishable_core,thermoml_open,true
epsilon_observations_v11plus:230,epsilon_observations_v11plus,epsilon,dielectric_constant,CQEYYJKEWSMYFG-UHFFFAOYSA-N,butyl 2-propenoate,C=CC(=O)OCCCC,328.15,4.614,1,Liquid,capacitive measurement method,0.023,combined,95,0,101.325,1,pure,10.1021/je301333b,primary_thermoml_measurement,data/processed/dielectric_observations_v11plus.csv,230,159b928f800a55969963da275ed05c30ce8a19cffc48353a9c490eec68a49af9,publishable_core,thermoml_open,true
epsilon_observations_v11plus:231,epsilon_observations_v11plus,epsilon,dielectric_constant,CQEYYJKEWSMYFG-UHFFFAOYSA-N,butyl 2-propenoate,C=CC(=O)OCCCC,330.65,4.56,1,Liquid,capacitive measurement method,0.023,combined,95,0,101.325,1,pure,10.1021/je301333b,primary_thermoml_measurement,data/processed/dielectric_observations_v11plus.csv,231,159b928f800a55969963da275ed05c30ce8a19cffc48353a9c490eec68a49af9,publishable_core,thermoml_open,true
epsilon_observations_v11plus:232,epsilon_observations_v11plus,epsilon,dielectric_constant,CQEYYJKEWSMYFG-UHFFFAOYSA-N,butyl 2-propenoate,C=CC(=O)OCCCC,333.15,4.511,1,Liquid,capacitive measurement method,0.023,combined,95,0,101.325,1,pure,10.1021/je301333b,primary_thermoml_measurement,data/processed/dielectric_observations_v11plus.csv,232,159b928f800a55969963da275ed05c30ce8a19cffc48353a9c490eec68a49af9,publishable_core,thermoml_open,true
epsilon_observations_v11plus:233,epsilon_observations_v11plus,epsilon,dielectric_constant,CQEYYJKEWSMYFG-UHFFFAOYSA-N,butyl 2-propenoate,C=CC(=O)OCCCC,335.65,4.459,1,Liquid,capacitive measurement method,0.022,combined,95,0,101.325,1,pure,10.1021/je301333b,primary_thermoml_measurement,data/processed/dielectric_observations_v11plus.csv,233,159b928f800a55969963da275ed05c30ce8a19cffc48353a9c490eec68a49af9,publishable_core,thermoml_open,true
epsilon_observations_v11plus:234,epsilon_observations_v11plus,epsilon,dielectric_constant,CQEYYJKEWSMYFG-UHFFFAOYSA-N,butyl 2-propenoate,C=CC(=O)OCCCC,338.15,4.409,1,Liquid,capacitive measurement method,0.022,combined,95,0,101.325,1,pure,10.1021/je301333b,primary_thermoml_measurement,data/processed/dielectric_observations_v11plus.csv,234,159b928f800a55969963da275ed05c30ce8a19cffc48353a9c490eec68a49af9,publishable_core,thermoml_open,true
epsilon_observations_v11plus:235,epsilon_observations_v11plus,epsilon,dielectric_constant,CRVGTESFCCXCTH-UHFFFAOYSA-N,N-methyldiethanolamine,CN(CCO)CCO,293.15,22.9,1,Liquid,Coaxial cylinder capacitor,0.9,combined,95,0,101,1,pure,10.1016/j.tca.2012.10.004,primary_thermoml_measurement,data/processed/dielectric_observations_v11plus.csv,235,159b928f800a55969963da275ed05c30ce8a19cffc48353a9c490eec68a49af9,publishable_core,thermoml_open,true
epsilon_observations_v11plus:236,epsilon_observations_v11plus,epsilon,dielectric_constant,CRVGTESFCCXCTH-UHFFFAOYSA-N,N-methyldiethanolamine,CN(CCO)CCO,298.15,22.4,1,Liquid,Coaxial cylinder capacitor,0.9,combined,95,0,101,1,pure,10.1016/j.tca.2012.10.004,primary_thermoml_measurement,data/processed/dielectric_observations_v11plus.csv,236,159b928f800a55969963da275ed05c30ce8a19cffc48353a9c490eec68a49af9,publishable_core,thermoml_open,true
epsilon_observations_v11plus:237,epsilon_observations_v11plus,epsilon,dielectric_constant,CRVGTESFCCXCTH-UHFFFAOYSA-N,N-methyldiethanolamine,CN(CCO)CCO,303.15,21.8,1,Liquid,Coaxial cylinder capacitor,0.9,combined,95,0,101,1,pure,10.1016/j.tca.2012.10.004,primary_thermoml_measurement,data/processed/dielectric_observations_v11plus.csv,237,159b928f800a55969963da275ed05c30ce8a19cffc48353a9c490eec68a49af9,publishable_core,thermoml_open,true
epsilon_observations_v11plus:238,epsilon_observations_v11plus,epsilon,dielectric_constant,CRVGTESFCCXCTH-UHFFFAOYSA-N,N-methyldiethanolamine,CN(CCO)CCO,303.15,21.84,1,Liquid,dielectric analyzer,0.44,combined,95,0,101.325,1,pure,10.1021/je600515j,primary_thermoml_measurement,data/processed/dielectric_observations_v11plus.csv,238,159b928f800a55969963da275ed05c30ce8a19cffc48353a9c490eec68a49af9,publishable_core,thermoml_open,true
epsilon_observations_v11plus:239,epsilon_observations_v11plus,epsilon,dielectric_constant,CRVGTESFCCXCTH-UHFFFAOYSA-N,N-methyldiethanolamine,CN(CCO)CCO,308.15,21.3,1,Liquid,Coaxial cylinder capacitor,0.9,combined,95,0,101,1,pure,10.1016/j.tca.2012.10.004,primary_thermoml_measurement,data/processed/dielectric_observations_v11plus.csv,239,159b928f800a55969963da275ed05c30ce8a19cffc48353a9c490eec68a49af9,publishable_core,thermoml_open,true
epsilon_observations_v11plus:240,epsilon_observations_v11plus,epsilon,dielectric_constant,CRVGTESFCCXCTH-UHFFFAOYSA-N,N-methyldiethanolamine,CN(CCO)CCO,308.15,21.33,1,Liquid,dielectric analyzer,0.43,combined,95,0,101.325,1,pure,10.1021/je600515j,primary_thermoml_measurement,data/processed/dielectric_observations_v11plus.csv,240,159b928f800a55969963da275ed05c30ce8a19cffc48353a9c490eec68a49af9,publishable_core,thermoml_open,true
epsilon_observations_v11plus:241,epsilon_observations_v11plus,epsilon,dielectric_constant,CRVGTESFCCXCTH-UHFFFAOYSA-N,N-methyldiethanolamine,CN(CCO)CCO,313.15,20.8,1,Liquid,Coaxial cylinder capacitor,0.8,combined,95,0,101,1,pure,10.1016/j.tca.2012.10.004,primary_thermoml_measurement,data/processed/dielectric_observations_v11plus.csv,241,159b928f800a55969963da275ed05c30ce8a19cffc48353a9c490eec68a49af9,publishable_core,thermoml_open,true
epsilon_observations_v11plus:242,epsilon_observations_v11plus,epsilon,dielectric_constant,CRVGTESFCCXCTH-UHFFFAOYSA-N,N-methyldiethanolamine,CN(CCO)CCO,313.15,20.83,1,Liquid,dielectric analyzer,0.42,combined,95,0,101.325,1,pure,10.1021/je600515j,primary_thermoml_measurement,data/processed/dielectric_observations_v11plus.csv,242,159b928f800a55969963da275ed05c30ce8a19cffc48353a9c490eec68a49af9,publishable_core,thermoml_open,true
epsilon_observations_v11plus:243,epsilon_observations_v11plus,epsilon,dielectric_constant,CRVGTESFCCXCTH-UHFFFAOYSA-N,N-methyldiethanolamine,CN(CCO)CCO,318.15,20.3,1,Liquid,Coaxial cylinder capacitor,0.8,combined,95,0,101,1,pure,10.1016/j.tca.2012.10.004,primary_thermoml_measurement,data/processed/dielectric_observations_v11plus.csv,243,159b928f800a55969963da275ed05c30ce8a19cffc48353a9c490eec68a49af9,publishable_core,thermoml_open,true
epsilon_observations_v11plus:244,epsilon_observations_v11plus,epsilon,dielectric_constant,CRVGTESFCCXCTH-UHFFFAOYSA-N,N-methyldiethanolamine,CN(CCO)CCO,318.15,20.32,1,Liquid,dielectric analyzer,0.41,combined,95,0,101.325,1,pure,10.1021/je600515j,primary_thermoml_measurement,data/processed/dielectric_observations_v11plus.csv,244,159b928f800a55969963da275ed05c30ce8a19cffc48353a9c490eec68a49af9,publishable_core,thermoml_open,true
epsilon_observations_v11plus:245,epsilon_observations_v11plus,epsilon,dielectric_constant,CRVGTESFCCXCTH-UHFFFAOYSA-N,N-methyldiethanolamine,CN(CCO)CCO,323.15,19.79,1,Liquid,dielectric analyzer,0.4,combined,95,0,101.325,1,pure,10.1021/je600515j,primary_thermoml_measurement,data/processed/dielectric_observations_v11plus.csv,245,159b928f800a55969963da275ed05c30ce8a19cffc48353a9c490eec68a49af9,publishable_core,thermoml_open,true
epsilon_observations_v11plus:246,epsilon_observations_v11plus,epsilon,dielectric_constant,CRVGTESFCCXCTH-UHFFFAOYSA-N,N-methyldiethanolamine,CN(CCO)CCO,323.15,19.8,1,Liquid,Coaxial cylinder capacitor,0.8,combined,95,0,101,1,pure,10.1016/j.tca.2012.10.004,primary_thermoml_measurement,data/processed/dielectric_observations_v11plus.csv,246,159b928f800a55969963da275ed05c30ce8a19cffc48353a9c490eec68a49af9,publishable_core,thermoml_open,true
epsilon_observations_v11plus:247,epsilon_observations_v11plus,epsilon,dielectric_constant,CRVGTESFCCXCTH-UHFFFAOYSA-N,N-methyldiethanolamine,CN(CCO)CCO,328.15,19.28,1,Liquid,dielectric analyzer,0.39,combined,95,0,101.325,1,pure,10.1021/je600515j,primary_thermoml_measurement,data/processed/dielectric_observations_v11plus.csv,247,159b928f800a55969963da275ed05c30ce8a19cffc48353a9c490eec68a49af9,publishable_core,thermoml_open,true
epsilon_observations_v11plus:248,epsilon_observations_v11plus,epsilon,dielectric_constant,CRVGTESFCCXCTH-UHFFFAOYSA-N,N-methyldiethanolamine,CN(CCO)CCO,328.15,19.3,1,Liquid,Coaxial cylinder capacitor,0.8,combined,95,0,101,1,pure,10.1016/j.tca.2012.10.004,primary_thermoml_measurement,data/processed/dielectric_observations_v11plus.csv,248,159b928f800a55969963da275ed05c30ce8a19cffc48353a9c490eec68a49af9,publishable_core,thermoml_open,true
epsilon_observations_v11plus:249,epsilon_observations_v11plus,epsilon,dielectric_constant,DKGAVHZHDRPRBM-UHFFFAOYSA-N,2-methylpropan-2-ol,CC(C)(C)O,288.15,14.49,1,Liquid,Dielectrometer,0.06,combined,95,0,100,1,pure,10.1021/je3007666,primary_thermoml_measurement,data/processed/dielectric_observations_v11plus.csv,249,159b928f800a55969963da275ed05c30ce8a19cffc48353a9c490eec68a49af9,publishable_core,thermoml_open,true
epsilon_observations_v11plus:250,epsilon_observations_v11plus,epsilon,dielectric_constant,DKGAVHZHDRPRBM-UHFFFAOYSA-N,2-methylpropan-2-ol,CC(C)(C)O,293.15,13.38,1,Liquid,Dielectrometer,0.06,combined,95,0,100,1,pure,10.1021/je3007666,primary_thermoml_measurement,data/processed/dielectric_observations_v11plus.csv,250,159b928f800a55969963da275ed05c30ce8a19cffc48353a9c490eec68a49af9,publishable_core,thermoml_open,true
epsilon_observations_v11plus:251,epsilon_observations_v11plus,epsilon,dielectric_constant,DKGAVHZHDRPRBM-UHFFFAOYSA-N,2-methylpropan-2-ol,CC(C)(C)O,298.15,12.49,1,Liquid,Dielectrometer,0.06,combined,95,0,100,1,pure,10.1021/je3007666,primary_thermoml_measurement,data/processed/dielectric_observations_v11plus.csv,251,159b928f800a55969963da275ed05c30ce8a19cffc48353a9c490eec68a49af9,publishable_core,thermoml_open,true
epsilon_observations_v11plus:252,epsilon_observations_v11plus,epsilon,dielectric_constant,DKGAVHZHDRPRBM-UHFFFAOYSA-N,2-methylpropan-2-ol,CC(C)(C)O,303.15,11.34,1,Liquid,Dielectrometer,0.06,combined,95,0,100,1,pure,10.1021/je3007666,primary_thermoml_measurement,data/processed/dielectric_observations_v11plus.csv,252,159b928f800a55969963da275ed05c30ce8a19cffc48353a9c490eec68a49af9,publishable_core,thermoml_open,true
epsilon_observations_v11plus:253,epsilon_observations_v11plus,epsilon,dielectric_constant,DKGAVHZHDRPRBM-UHFFFAOYSA-N,2-methylpropan-2-ol,CC(C)(C)O,308.15,10.4,1,Liquid,Dielectrometer,0.06,combined,95,0,100,1,pure,10.1021/je3007666,primary_thermoml_measurement,data/processed/dielectric_observations_v11plus.csv,253,159b928f800a55969963da275ed05c30ce8a19cffc48353a9c490eec68a49af9,publishable_core,thermoml_open,true
epsilon_observations_v11plus:254,epsilon_observations_v11plus,epsilon,dielectric_constant,DNIAPMSPPWPWGF-UHFFFAOYSA-N,"1,2-propanediol",CC(O)CO,303.15,27.87,1,Liquid,dielectric analyzer,0.56,combined,95,0,101.325,1,pure,10.1021/je600515j,primary_thermoml_measurement,data/processed/dielectric_observations_v11plus.csv,254,159b928f800a55969963da275ed05c30ce8a19cffc48353a9c490eec68a49af9,publishable_core,thermoml_open,true
epsilon_observations_v11plus:255,epsilon_observations_v11plus,epsilon,dielectric_constant,DNIAPMSPPWPWGF-UHFFFAOYSA-N,"1,2-propanediol",CC(O)CO,308.15,27.13,1,Liquid,dielectric analyzer,0.54,combined,95,0,101.325,1,pure,10.1021/je600515j,primary_thermoml_measurement,data/processed/dielectric_observations_v11plus.csv,255,159b928f800a55969963da275ed05c30ce8a19cffc48353a9c490eec68a49af9,publishable_core,thermoml_open,true
epsilon_observations_v11plus:256,epsilon_observations_v11plus,epsilon,dielectric_constant,DNIAPMSPPWPWGF-UHFFFAOYSA-N,"1,2-propanediol",CC(O)CO,313.15,26.43,1,Liquid,dielectric analyzer,0.53,combined,95,0,101.325,1,pure,10.1021/je600515j,primary_thermoml_measurement,data/processed/dielectric_observations_v11plus.csv,256,159b928f800a55969963da275ed05c30ce8a19cffc48353a9c490eec68a49af9,publishable_core,thermoml_open,true
epsilon_observations_v11plus:257,epsilon_observations_v11plus,epsilon,dielectric_constant,DNIAPMSPPWPWGF-UHFFFAOYSA-N,"1,2-propanediol",CC(O)CO,318.15,25.76,1,Liquid,dielectric analyzer,0.52,combined,95,0,101.325,1,pure,10.1021/je600515j,primary_thermoml_measurement,data/processed/dielectric_observations_v11plus.csv,257,159b928f800a55969963da275ed05c30ce8a19cffc48353a9c490eec68a49af9,publishable_core,thermoml_open,true
epsilon_observations_v11plus:258,epsilon_observations_v11plus,epsilon,dielectric_constant,DNIAPMSPPWPWGF-UHFFFAOYSA-N,"1,2-propanediol",CC(O)CO,323.15,25.08,1,Liquid,dielectric analyzer,0.5,combined,95,0,101.325,1,pure,10.1021/je600515j,primary_thermoml_measurement,data/processed/dielectric_observations_v11plus.csv,258,159b928f800a55969963da275ed05c30ce8a19cffc48353a9c490eec68a49af9,publishable_core,thermoml_open,true
epsilon_observations_v11plus:259,epsilon_observations_v11plus,epsilon,dielectric_constant,DNIAPMSPPWPWGF-UHFFFAOYSA-N,"1,2-propanediol",CC(O)CO,328.15,24.57,1,Liquid,dielectric analyzer,0.49,combined,95,0,101.325,1,pure,10.1021/je600515j,primary_thermoml_measurement,data/processed/dielectric_observations_v11plus.csv,259,159b928f800a55969963da275ed05c30ce8a19cffc48353a9c490eec68a49af9,publishable_core,thermoml_open,true
epsilon_observations_v11plus:260,epsilon_observations_v11plus,epsilon,dielectric_constant,DURPTKYDGMDSBL-UHFFFAOYSA-N,dibutyl ether,CCCCOCCCC,288.15,3.186,1,Liquid,Parallel plate capacitor,0.191,combined,95,0,101.325,1,pure,10.1016/j.tca.2012.05.036,primary_thermoml_measurement,data/processed/dielectric_observations_v11plus.csv,260,159b928f800a55969963da275ed05c30ce8a19cffc48353a9c490eec68a49af9,publishable_core,thermoml_open,true
epsilon_observations_v11plus:261,epsilon_observations_v11plus,epsilon,dielectric_constant,DURPTKYDGMDSBL-UHFFFAOYSA-N,dibutyl ether,CCCCOCCCC,293.15,3.145,1,Liquid,Parallel plate capacitor,0.189,combined,95,0,101.325,1,pure,10.1016/j.tca.2012.05.036,primary_thermoml_measurement,data/processed/dielectric_observations_v11plus.csv,261,159b928f800a55969963da275ed05c30ce8a19cffc48353a9c490eec68a49af9,publishable_core,thermoml_open,true
epsilon_observations_v11plus:262,epsilon_observations_v11plus,epsilon,dielectric_constant,DURPTKYDGMDSBL-UHFFFAOYSA-N,dibutyl ether,CCCCOCCCC,298.15,3.106,1,Liquid,Parallel plate capacitor,0.186,combined,95,0,101.325,1,pure,10.1016/j.tca.2012.05.036,primary_thermoml_measurement,data/processed/dielectric_observations_v11plus.csv,262,159b928f800a55969963da275ed05c30ce8a19cffc48353a9c490eec68a49af9,publishable_core,thermoml_open,true
epsilon_observations_v11plus:263,epsilon_observations_v11plus,epsilon,dielectric_constant,DURPTKYDGMDSBL-UHFFFAOYSA-N,dibutyl ether,CCCCOCCCC,303.15,3.068,1,Liquid,Parallel plate capacitor,0.184,combined,95,0,101.325,1,pure,10.1016/j.tca.2012.05.036,primary_thermoml_measurement,data/processed/dielectric_observations_v11plus.csv,263,159b928f800a55969963da275ed05c30ce8a19cffc48353a9c490eec68a49af9,publishable_core,thermoml_open,true
epsilon_observations_v11plus:264,epsilon_observations_v11plus,epsilon,dielectric_constant,DURPTKYDGMDSBL-UHFFFAOYSA-N,dibutyl ether,CCCCOCCCC,308.15,3.031,1,Liquid,Parallel plate capacitor,0.182,combined,95,0,101.325,1,pure,10.1016/j.tca.2012.05.036,primary_thermoml_measurement,data/processed/dielectric_observations_v11plus.csv,264,159b928f800a55969963da275ed05c30ce8a19cffc48353a9c490eec68a49af9,publishable_core,thermoml_open,true
epsilon_observations_v11plus:265,epsilon_observations_v11plus,epsilon,dielectric_constant,FRZPYEHDSAQGAS-UHFFFAOYSA-M,1-butyl-3-methylimidazolium trifluoromethanesulfonate,CCCCn1cc[n+](C)c1.O=S(=O)([O-])C(F)(F)F,298.15,12.9,1,Liquid,Coaxial cylinder capacitor,1,combined,95,0,101.325,1,pure,10.1021/je101184s,primary_thermoml_measurement,data/processed/dielectric_observations_v11plus.csv,265,159b928f800a55969963da275ed05c30ce8a19cffc48353a9c490eec68a49af9,publishable_core,thermoml_open,true
epsilon_observations_v11plus:266,epsilon_observations_v11plus,epsilon,dielectric_constant,FXHOOIRPVKKKFG-UHFFFAOYSA-N,"N,N-dimethylethanamide",CC(=O)N(C)C,303.15,37.72,1,Liquid,OTHER::sMethod:capacitive measurement method,0.23,combined,95,0,101,1,pure,10.1016/j.fluid.2008.01.024,primary_thermoml_measurement,data/processed/dielectric_observations_v11plus.csv,266,159b928f800a55969963da275ed05c30ce8a19cffc48353a9c490eec68a49af9,publishable_core,thermoml_open,true
epsilon_observations_v11plus:267,epsilon_observations_v11plus,epsilon,dielectric_constant,FXHOOIRPVKKKFG-UHFFFAOYSA-N,"N,N-dimethylethanamide",CC(=O)N(C)C,303.15,37.72,1,Liquid,Parallel plate capacitor,0.23,combined,95,0,101.325,1,pure,10.1016/j.fluid.2009.07.009,primary_thermoml_measurement,data/processed/dielectric_observations_v11plus.csv,267,159b928f800a55969963da275ed05c30ce8a19cffc48353a9c490eec68a49af9,publishable_core,thermoml_open,true
epsilon_observations_v11plus:268,epsilon_observations_v11plus,epsilon,dielectric_constant,FXHOOIRPVKKKFG-UHFFFAOYSA-N,"N,N-dimethylethanamide",CC(=O)N(C)C,303.15,38.67,1,Liquid,Parallel plate capacitor,0.387,combined,95,0,101,1,pure,10.1021/je9002515,primary_thermoml_measurement,data/processed/dielectric_observations_v11plus.csv,268,159b928f800a55969963da275ed05c30ce8a19cffc48353a9c490eec68a49af9,publishable_core,thermoml_open,true
epsilon_observations_v11plus:269,epsilon_observations_v11plus,epsilon,dielectric_constant,FXHOOIRPVKKKFG-UHFFFAOYSA-N,"N,N-dimethylethanamide",CC(=O)N(C)C,313.15,36.551,1,Liquid,Parallel plate capacitor,0.366,combined,95,0,101,1,pure,10.1021/je9002515,primary_thermoml_measurement,data/processed/dielectric_observations_v11plus.csv,269,159b928f800a55969963da275ed05c30ce8a19cffc48353a9c490eec68a49af9,publishable_core,thermoml_open,true
epsilon_observations_v11plus:270,epsilon_observations_v11plus,epsilon,dielectric_constant,FXHOOIRPVKKKFG-UHFFFAOYSA-N,"N,N-dimethylethanamide",CC(=O)N(C)C,323.15,34.678,1,Liquid,Parallel plate capacitor,0.347,combined,95,0,101,1,pure,10.1021/je9002515,primary_thermoml_measurement,data/processed/dielectric_observations_v11plus.csv,270,159b928f800a55969963da275ed05c30ce8a19cffc48353a9c490eec68a49af9,publishable_core,thermoml_open,true
epsilon_observations_v11plus:271,epsilon_observations_v11plus,epsilon,dielectric_constant,FXHOOIRPVKKKFG-UHFFFAOYSA-N,"N,N-dimethylethanamide",CC(=O)N(C)C,333.15,32.949,1,Liquid,Parallel plate capacitor,0.329,combined,95,0,101,1,pure,10.1021/je9002515,primary_thermoml_measurement,data/processed/dielectric_observations_v11plus.csv,271,159b928f800a55969963da275ed05c30ce8a19cffc48353a9c490eec68a49af9,publishable_core,thermoml_open,true
epsilon_observations_v11plus:272,epsilon_observations_v11plus,epsilon,dielectric_constant,FXHOOIRPVKKKFG-UHFFFAOYSA-N,"N,N-dimethylethanamide",CC(=O)N(C)C,343.15,31.458,1,Liquid,Parallel plate capacitor,0.315,combined,95,0,101,1,pure,10.1021/je9002515,primary_thermoml_measurement,data/processed/dielectric_observations_v11plus.csv,272,159b928f800a55969963da275ed05c30ce8a19cffc48353a9c490eec68a49af9,publishable_core,thermoml_open,true
epsilon_observations_v11plus:273,epsilon_observations_v11plus,epsilon,dielectric_constant,FXHOOIRPVKKKFG-UHFFFAOYSA-N,"N,N-dimethylethanamide",CC(=O)N(C)C,353.15,29.954,1,Liquid,Parallel plate capacitor,0.3,combined,95,0,101,1,pure,10.1021/je9002515,primary_thermoml_measurement,data/processed/dielectric_observations_v11plus.csv,273,159b928f800a55969963da275ed05c30ce8a19cffc48353a9c490eec68a49af9,publishable_core,thermoml_open,true
epsilon_observations_v11plus:274,epsilon_observations_v11plus,epsilon,dielectric_constant,FXHOOIRPVKKKFG-UHFFFAOYSA-N,"N,N-dimethylethanamide",CC(=O)N(C)C,363.15,28.578,1,Liquid,Parallel plate capacitor,0.286,combined,95,0,101,1,pure,10.1021/je9002515,primary_thermoml_measurement,data/processed/dielectric_observations_v11plus.csv,274,159b928f800a55969963da275ed05c30ce8a19cffc48353a9c490eec68a49af9,publishable_core,thermoml_open,true
epsilon_observations_v11plus:275,epsilon_observations_v11plus,epsilon,dielectric_constant,FXHOOIRPVKKKFG-UHFFFAOYSA-N,"N,N-dimethylethanamide",CC(=O)N(C)C,373.15,27.287,1,Liquid,Parallel plate capacitor,0.273,combined,95,0,101,1,pure,10.1021/je9002515,primary_thermoml_measurement,data/processed/dielectric_observations_v11plus.csv,275,159b928f800a55969963da275ed05c30ce8a19cffc48353a9c490eec68a49af9,publishable_core,thermoml_open,true
epsilon_observations_v11plus:276,epsilon_observations_v11plus,epsilon,dielectric_constant,FXHOOIRPVKKKFG-UHFFFAOYSA-N,"N,N-dimethylethanamide",CC(=O)N(C)C,383.15,26.074,1,Liquid,Parallel plate capacitor,0.261,combined,95,0,101,1,pure,10.1021/je9002515,primary_thermoml_measurement,data/processed/dielectric_observations_v11plus.csv,276,159b928f800a55969963da275ed05c30ce8a19cffc48353a9c490eec68a49af9,publishable_core,thermoml_open,true
epsilon_observations_v11plus:277,epsilon_observations_v11plus,epsilon,dielectric_constant,FXHOOIRPVKKKFG-UHFFFAOYSA-N,"N,N-dimethylethanamide",CC(=O)N(C)C,393.15,24.923,1,Liquid,Parallel plate capacitor,0.249,combined,95,0,101,1,pure,10.1021/je9002515,primary_thermoml_measurement,data/processed/dielectric_observations_v11plus.csv,277,159b928f800a55969963da275ed05c30ce8a19cffc48353a9c490eec68a49af9,publishable_core,thermoml_open,true
