Repository: LittleAlety/electrolyte-solvent-dielectric-ml

# 电解液溶剂筛选：可审计的多通道机器学习管线

> **2026-11-28 · PLAN B 生产失败诊断**：[根因分析](outputs/b750_completion/failure_diagnostics/FAILURE_ANALYSIS.md) · [执行报告](outputs/b750_completion/COMPLETION_REPORT.md)。214条测试通过；38/67合格，剩余21个几何步数耗尽、1个超时中断、7个从未启动。首轮5个续算全部合格，当前状态 BLOCKED_NEEDS_SUBMISSION。历史目标泄漏、方法错标、CM截断和点级CI解释已由[科学更正](outputs/b750_completion/scientific_errata.json)取代。

> An auditable, pre-registered machine-learning pipeline for electrolyte-solvent
> screening: static permittivity (epsilon), viscosity (eta), the orbital window
> (HOMO / LUMO), and redox potential - with a frozen main scoreboard, a shot ledger,
> and every negative result retained rather than routed around.

File: data/processed/dielectric_observations_v11.csv (part 4 of 16)
inchikey,name,smiles,T_K,epsilon,epsilon_unit,uncertainty_expanded,uncertainty_standard,uncertainty_kind,confidence_level,phase,method,property_family,property_name,frequency_mhz,pressure_kpa,source_doi,source_file,source_file_sha256,source_row_index,dataset_number,component_count,in_roster,model_ready,temperature_band,roster_T_K,roster_dielectric,duplicate_observation_count,distinct_values_at_temperature,multiple_values_at_temperature
FYIRUPZTYPILDH-UHFFFAOYSA-N,"1,1,1,2,3,3-hexafluoropropane",FC(F)C(F)C(F)(F)F,233.27,7.8021,,0.011,,combined,95,Liquid,Parallel plate capacitor,zero_frequency,Relative permittivity at zero frequency,0,12000,10.1021/je700343t,data/raw/thermoml/10.1021__je700343t-aef61e81826a.xml,33fe4e84354cf2dffc2f1bba3907017781e63365873f9f45a648a5a1d63d462c,9509,2,1,true,true,outside_declared_window,302.85,5.3105,1,8,true
FYIRUPZTYPILDH-UHFFFAOYSA-N,"1,1,1,2,3,3-hexafluoropropane",FC(F)C(F)C(F)(F)F,233.27,7.8204,,0.011,,combined,95,Liquid,Parallel plate capacitor,zero_frequency,Relative permittivity at zero frequency,0,13000,10.1021/je700343t,data/raw/thermoml/10.1021__je700343t-aef61e81826a.xml,33fe4e84354cf2dffc2f1bba3907017781e63365873f9f45a648a5a1d63d462c,9510,2,1,true,true,outside_declared_window,302.85,5.3105,1,8,true
FYIRUPZTYPILDH-UHFFFAOYSA-N,"1,1,1,2,3,3-hexafluoropropane",FC(F)C(F)C(F)(F)F,233.27,7.8373,,0.011,,combined,95,Liquid,Parallel plate capacitor,zero_frequency,Relative permittivity at zero frequency,0,14000,10.1021/je700343t,data/raw/thermoml/10.1021__je700343t-aef61e81826a.xml,33fe4e84354cf2dffc2f1bba3907017781e63365873f9f45a648a5a1d63d462c,9511,2,1,true,true,outside_declared_window,302.85,5.3105,1,8,true
FYIRUPZTYPILDH-UHFFFAOYSA-N,"1,1,1,2,3,3-hexafluoropropane",FC(F)C(F)C(F)(F)F,233.27,7.8543,,0.011,,combined,95,Liquid,Parallel plate capacitor,zero_frequency,Relative permittivity at zero frequency,0,15000,10.1021/je700343t,data/raw/thermoml/10.1021__je700343t-aef61e81826a.xml,33fe4e84354cf2dffc2f1bba3907017781e63365873f9f45a648a5a1d63d462c,9512,2,1,true,true,outside_declared_window,302.85,5.3105,1,8,true
FYIRUPZTYPILDH-UHFFFAOYSA-N,"1,1,1,2,3,3-hexafluoropropane",FC(F)C(F)C(F)(F)F,233.27,7.8701,,0.0111,,combined,95,Liquid,Parallel plate capacitor,zero_frequency,Relative permittivity at zero frequency,0,16000,10.1021/je700343t,data/raw/thermoml/10.1021__je700343t-aef61e81826a.xml,33fe4e84354cf2dffc2f1bba3907017781e63365873f9f45a648a5a1d63d462c,9513,2,1,true,true,outside_declared_window,302.85,5.3105,1,8,true
FYIRUPZTYPILDH-UHFFFAOYSA-N,"1,1,1,2,3,3-hexafluoropropane",FC(F)C(F)C(F)(F)F,243.6,7.1496,,0.011,,combined,95,Liquid,Parallel plate capacitor,zero_frequency,Relative permittivity at zero frequency,0,1000,10.1021/je700343t,data/raw/thermoml/10.1021__je700343t-aef61e81826a.xml,33fe4e84354cf2dffc2f1bba3907017781e63365873f9f45a648a5a1d63d462c,9514,2,1,true,true,outside_declared_window,302.85,5.3105,1,16,true
FYIRUPZTYPILDH-UHFFFAOYSA-N,"1,1,1,2,3,3-hexafluoropropane",FC(F)C(F)C(F)(F)F,243.6,7.1577,,0.011,,combined,95,Liquid,Parallel plate capacitor,zero_frequency,Relative permittivity at zero frequency,0,2000,10.1021/je700343t,data/raw/thermoml/10.1021__je700343t-aef61e81826a.xml,33fe4e84354cf2dffc2f1bba3907017781e63365873f9f45a648a5a1d63d462c,9515,2,1,true,true,outside_declared_window,302.85,5.3105,1,16,true
FYIRUPZTYPILDH-UHFFFAOYSA-N,"1,1,1,2,3,3-hexafluoropropane",FC(F)C(F)C(F)(F)F,243.6,7.19,,0.011,,combined,95,Liquid,Parallel plate capacitor,zero_frequency,Relative permittivity at zero frequency,0,3000,10.1021/je700343t,data/raw/thermoml/10.1021__je700343t-aef61e81826a.xml,33fe4e84354cf2dffc2f1bba3907017781e63365873f9f45a648a5a1d63d462c,9516,2,1,true,true,outside_declared_window,302.85,5.3105,1,16,true
FYIRUPZTYPILDH-UHFFFAOYSA-N,"1,1,1,2,3,3-hexafluoropropane",FC(F)C(F)C(F)(F)F,243.6,7.2089,,0.011,,combined,95,Liquid,Parallel plate capacitor,zero_frequency,Relative permittivity at zero frequency,0,4000,10.1021/je700343t,data/raw/thermoml/10.1021__je700343t-aef61e81826a.xml,33fe4e84354cf2dffc2f1bba3907017781e63365873f9f45a648a5a1d63d462c,9517,2,1,true,true,outside_declared_window,302.85,5.3105,1,16,true
FYIRUPZTYPILDH-UHFFFAOYSA-N,"1,1,1,2,3,3-hexafluoropropane",FC(F)C(F)C(F)(F)F,243.6,7.2305,,0.011,,combined,95,Liquid,Parallel plate capacitor,zero_frequency,Relative permittivity at zero frequency,0,5000,10.1021/je700343t,data/raw/thermoml/10.1021__je700343t-aef61e81826a.xml,33fe4e84354cf2dffc2f1bba3907017781e63365873f9f45a648a5a1d63d462c,9518,2,1,true,true,outside_declared_window,302.85,5.3105,1,16,true
FYIRUPZTYPILDH-UHFFFAOYSA-N,"1,1,1,2,3,3-hexafluoropropane",FC(F)C(F)C(F)(F)F,243.6,7.2472,,0.011,,combined,95,Liquid,Parallel plate capacitor,zero_frequency,Relative permittivity at zero frequency,0,6000,10.1021/je700343t,data/raw/thermoml/10.1021__je700343t-aef61e81826a.xml,33fe4e84354cf2dffc2f1bba3907017781e63365873f9f45a648a5a1d63d462c,9519,2,1,true,true,outside_declared_window,302.85,5.3105,1,16,true
FYIRUPZTYPILDH-UHFFFAOYSA-N,"1,1,1,2,3,3-hexafluoropropane",FC(F)C(F)C(F)(F)F,243.6,7.2611,,0.011,,combined,95,Liquid,Parallel plate capacitor,zero_frequency,Relative permittivity at zero frequency,0,7000,10.1021/je700343t,data/raw/thermoml/10.1021__je700343t-aef61e81826a.xml,33fe4e84354cf2dffc2f1bba3907017781e63365873f9f45a648a5a1d63d462c,9520,2,1,true,true,outside_declared_window,302.85,5.3105,1,16,true
FYIRUPZTYPILDH-UHFFFAOYSA-N,"1,1,1,2,3,3-hexafluoropropane",FC(F)C(F)C(F)(F)F,243.6,7.2827,,0.011,,combined,95,Liquid,Parallel plate capacitor,zero_frequency,Relative permittivity at zero frequency,0,8000,10.1021/je700343t,data/raw/thermoml/10.1021__je700343t-aef61e81826a.xml,33fe4e84354cf2dffc2f1bba3907017781e63365873f9f45a648a5a1d63d462c,9521,2,1,true,true,outside_declared_window,302.85,5.3105,1,16,true
FYIRUPZTYPILDH-UHFFFAOYSA-N,"1,1,1,2,3,3-hexafluoropropane",FC(F)C(F)C(F)(F)F,243.6,7.3014,,0.011,,combined,95,Liquid,Parallel plate capacitor,zero_frequency,Relative permittivity at zero frequency,0,9000,10.1021/je700343t,data/raw/thermoml/10.1021__je700343t-aef61e81826a.xml,33fe4e84354cf2dffc2f1bba3907017781e63365873f9f45a648a5a1d63d462c,9522,2,1,true,true,outside_declared_window,302.85,5.3105,1,16,true
FYIRUPZTYPILDH-UHFFFAOYSA-N,"1,1,1,2,3,3-hexafluoropropane",FC(F)C(F)C(F)(F)F,243.6,7.3184,,0.011,,combined,95,Liquid,Parallel plate capacitor,zero_frequency,Relative permittivity at zero frequency,0,10000,10.1021/je700343t,data/raw/thermoml/10.1021__je700343t-aef61e81826a.xml,33fe4e84354cf2dffc2f1bba3907017781e63365873f9f45a648a5a1d63d462c,9523,2,1,true,true,outside_declared_window,302.85,5.3105,1,16,true
FYIRUPZTYPILDH-UHFFFAOYSA-N,"1,1,1,2,3,3-hexafluoropropane",FC(F)C(F)C(F)(F)F,243.6,7.3379,,0.011,,combined,95,Liquid,Parallel plate capacitor,zero_frequency,Relative permittivity at zero frequency,0,11000,10.1021/je700343t,data/raw/thermoml/10.1021__je700343t-aef61e81826a.xml,33fe4e84354cf2dffc2f1bba3907017781e63365873f9f45a648a5a1d63d462c,9524,2,1,true,true,outside_declared_window,302.85,5.3105,1,16,true
FYIRUPZTYPILDH-UHFFFAOYSA-N,"1,1,1,2,3,3-hexafluoropropane",FC(F)C(F)C(F)(F)F,243.6,7.3585,,0.011,,combined,95,Liquid,Parallel plate capacitor,zero_frequency,Relative permittivity at zero frequency,0,12000,10.1021/je700343t,data/raw/thermoml/10.1021__je700343t-aef61e81826a.xml,33fe4e84354cf2dffc2f1bba3907017781e63365873f9f45a648a5a1d63d462c,9525,2,1,true,true,outside_declared_window,302.85,5.3105,1,16,true
FYIRUPZTYPILDH-UHFFFAOYSA-N,"1,1,1,2,3,3-hexafluoropropane",FC(F)C(F)C(F)(F)F,243.6,7.3775,,0.011,,combined,95,Liquid,Parallel plate capacitor,zero_frequency,Relative permittivity at zero frequency,0,13000,10.1021/je700343t,data/raw/thermoml/10.1021__je700343t-aef61e81826a.xml,33fe4e84354cf2dffc2f1bba3907017781e63365873f9f45a648a5a1d63d462c,9526,2,1,true,true,outside_declared_window,302.85,5.3105,1,16,true
FYIRUPZTYPILDH-UHFFFAOYSA-N,"1,1,1,2,3,3-hexafluoropropane",FC(F)C(F)C(F)(F)F,243.6,7.3924,,0.011,,combined,95,Liquid,Parallel plate capacitor,zero_frequency,Relative permittivity at zero frequency,0,14000,10.1021/je700343t,data/raw/thermoml/10.1021__je700343t-aef61e81826a.xml,33fe4e84354cf2dffc2f1bba3907017781e63365873f9f45a648a5a1d63d462c,9527,2,1,true,true,outside_declared_window,302.85,5.3105,1,16,true
FYIRUPZTYPILDH-UHFFFAOYSA-N,"1,1,1,2,3,3-hexafluoropropane",FC(F)C(F)C(F)(F)F,243.6,7.4187,,0.011,,combined,95,Liquid,Parallel plate capacitor,zero_frequency,Relative permittivity at zero frequency,0,15000,10.1021/je700343t,data/raw/thermoml/10.1021__je700343t-aef61e81826a.xml,33fe4e84354cf2dffc2f1bba3907017781e63365873f9f45a648a5a1d63d462c,9528,2,1,true,true,outside_declared_window,302.85,5.3105,1,16,true
FYIRUPZTYPILDH-UHFFFAOYSA-N,"1,1,1,2,3,3-hexafluoropropane",FC(F)C(F)C(F)(F)F,243.6,7.434,,0.011,,combined,95,Liquid,Parallel plate capacitor,zero_frequency,Relative permittivity at zero frequency,0,16000,10.1021/je700343t,data/raw/thermoml/10.1021__je700343t-aef61e81826a.xml,33fe4e84354cf2dffc2f1bba3907017781e63365873f9f45a648a5a1d63d462c,9529,2,1,true,true,outside_declared_window,302.85,5.3105,1,16,true
FYIRUPZTYPILDH-UHFFFAOYSA-N,"1,1,1,2,3,3-hexafluoropropane",FC(F)C(F)C(F)(F)F,252.91,6.7535,,0.011,,combined,95,Liquid,Parallel plate capacitor,zero_frequency,Relative permittivity at zero frequency,0,1000,10.1021/je700343t,data/raw/thermoml/10.1021__je700343t-aef61e81826a.xml,33fe4e84354cf2dffc2f1bba3907017781e63365873f9f45a648a5a1d63d462c,9530,2,1,true,true,outside_declared_window,302.85,5.3105,1,16,true
FYIRUPZTYPILDH-UHFFFAOYSA-N,"1,1,1,2,3,3-hexafluoropropane",FC(F)C(F)C(F)(F)F,252.91,6.7729,,0.011,,combined,95,Liquid,Parallel plate capacitor,zero_frequency,Relative permittivity at zero frequency,0,2000,10.1021/je700343t,data/raw/thermoml/10.1021__je700343t-aef61e81826a.xml,33fe4e84354cf2dffc2f1bba3907017781e63365873f9f45a648a5a1d63d462c,9531,2,1,true,true,outside_declared_window,302.85,5.3105,1,16,true
FYIRUPZTYPILDH-UHFFFAOYSA-N,"1,1,1,2,3,3-hexafluoropropane",FC(F)C(F)C(F)(F)F,252.91,6.794,,0.011,,combined,95,Liquid,Parallel plate capacitor,zero_frequency,Relative permittivity at zero frequency,0,3000,10.1021/je700343t,data/raw/thermoml/10.1021__je700343t-aef61e81826a.xml,33fe4e84354cf2dffc2f1bba3907017781e63365873f9f45a648a5a1d63d462c,9532,2,1,true,true,outside_declared_window,302.85,5.3105,1,16,true
FYIRUPZTYPILDH-UHFFFAOYSA-N,"1,1,1,2,3,3-hexafluoropropane",FC(F)C(F)C(F)(F)F,252.91,6.8142,,0.011,,combined,95,Liquid,Parallel plate capacitor,zero_frequency,Relative permittivity at zero frequency,0,4000,10.1021/je700343t,data/raw/thermoml/10.1021__je700343t-aef61e81826a.xml,33fe4e84354cf2dffc2f1bba3907017781e63365873f9f45a648a5a1d63d462c,9533,2,1,true,true,outside_declared_window,302.85,5.3105,1,16,true
FYIRUPZTYPILDH-UHFFFAOYSA-N,"1,1,1,2,3,3-hexafluoropropane",FC(F)C(F)C(F)(F)F,252.91,6.8327,,0.011,,combined,95,Liquid,Parallel plate capacitor,zero_frequency,Relative permittivity at zero frequency,0,5000,10.1021/je700343t,data/raw/thermoml/10.1021__je700343t-aef61e81826a.xml,33fe4e84354cf2dffc2f1bba3907017781e63365873f9f45a648a5a1d63d462c,9534,2,1,true,true,outside_declared_window,302.85,5.3105,1,16,true
FYIRUPZTYPILDH-UHFFFAOYSA-N,"1,1,1,2,3,3-hexafluoropropane",FC(F)C(F)C(F)(F)F,252.91,6.8529,,0.011,,combined,95,Liquid,Parallel plate capacitor,zero_frequency,Relative permittivity at zero frequency,0,6000,10.1021/je700343t,data/raw/thermoml/10.1021__je700343t-aef61e81826a.xml,33fe4e84354cf2dffc2f1bba3907017781e63365873f9f45a648a5a1d63d462c,9535,2,1,true,true,outside_declared_window,302.85,5.3105,1,16,true
FYIRUPZTYPILDH-UHFFFAOYSA-N,"1,1,1,2,3,3-hexafluoropropane",FC(F)C(F)C(F)(F)F,252.91,6.8717,,0.011,,combined,95,Liquid,Parallel plate capacitor,zero_frequency,Relative permittivity at zero frequency,0,7000,10.1021/je700343t,data/raw/thermoml/10.1021__je700343t-aef61e81826a.xml,33fe4e84354cf2dffc2f1bba3907017781e63365873f9f45a648a5a1d63d462c,9536,2,1,true,true,outside_declared_window,302.85,5.3105,1,16,true
FYIRUPZTYPILDH-UHFFFAOYSA-N,"1,1,1,2,3,3-hexafluoropropane",FC(F)C(F)C(F)(F)F,252.91,6.8913,,0.011,,combined,95,Liquid,Parallel plate capacitor,zero_frequency,Relative permittivity at zero frequency,0,8000,10.1021/je700343t,data/raw/thermoml/10.1021__je700343t-aef61e81826a.xml,33fe4e84354cf2dffc2f1bba3907017781e63365873f9f45a648a5a1d63d462c,9537,2,1,true,true,outside_declared_window,302.85,5.3105,1,16,true
FYIRUPZTYPILDH-UHFFFAOYSA-N,"1,1,1,2,3,3-hexafluoropropane",FC(F)C(F)C(F)(F)F,252.91,6.9106,,0.011,,combined,95,Liquid,Parallel plate capacitor,zero_frequency,Relative permittivity at zero frequency,0,9000,10.1021/je700343t,data/raw/thermoml/10.1021__je700343t-aef61e81826a.xml,33fe4e84354cf2dffc2f1bba3907017781e63365873f9f45a648a5a1d63d462c,9538,2,1,true,true,outside_declared_window,302.85,5.3105,1,16,true
FYIRUPZTYPILDH-UHFFFAOYSA-N,"1,1,1,2,3,3-hexafluoropropane",FC(F)C(F)C(F)(F)F,252.91,6.9286,,0.011,,combined,95,Liquid,Parallel plate capacitor,zero_frequency,Relative permittivity at zero frequency,0,10000,10.1021/je700343t,data/raw/thermoml/10.1021__je700343t-aef61e81826a.xml,33fe4e84354cf2dffc2f1bba3907017781e63365873f9f45a648a5a1d63d462c,9539,2,1,true,true,outside_declared_window,302.85,5.3105,1,16,true
FYIRUPZTYPILDH-UHFFFAOYSA-N,"1,1,1,2,3,3-hexafluoropropane",FC(F)C(F)C(F)(F)F,252.91,6.9461,,0.011,,combined,95,Liquid,Parallel plate capacitor,zero_frequency,Relative permittivity at zero frequency,0,11000,10.1021/je700343t,data/raw/thermoml/10.1021__je700343t-aef61e81826a.xml,33fe4e84354cf2dffc2f1bba3907017781e63365873f9f45a648a5a1d63d462c,9540,2,1,true,true,outside_declared_window,302.85,5.3105,1,16,true
FYIRUPZTYPILDH-UHFFFAOYSA-N,"1,1,1,2,3,3-hexafluoropropane",FC(F)C(F)C(F)(F)F,252.91,6.9644,,0.011,,combined,95,Liquid,Parallel plate capacitor,zero_frequency,Relative permittivity at zero frequency,0,12000,10.1021/je700343t,data/raw/thermoml/10.1021__je700343t-aef61e81826a.xml,33fe4e84354cf2dffc2f1bba3907017781e63365873f9f45a648a5a1d63d462c,9541,2,1,true,true,outside_declared_window,302.85,5.3105,1,16,true
FYIRUPZTYPILDH-UHFFFAOYSA-N,"1,1,1,2,3,3-hexafluoropropane",FC(F)C(F)C(F)(F)F,252.91,6.983,,0.011,,combined,95,Liquid,Parallel plate capacitor,zero_frequency,Relative permittivity at zero frequency,0,13000,10.1021/je700343t,data/raw/thermoml/10.1021__je700343t-aef61e81826a.xml,33fe4e84354cf2dffc2f1bba3907017781e63365873f9f45a648a5a1d63d462c,9542,2,1,true,true,outside_declared_window,302.85,5.3105,1,16,true
FYIRUPZTYPILDH-UHFFFAOYSA-N,"1,1,1,2,3,3-hexafluoropropane",FC(F)C(F)C(F)(F)F,252.91,7.0015,,0.011,,combined,95,Liquid,Parallel plate capacitor,zero_frequency,Relative permittivity at zero frequency,0,14000,10.1021/je700343t,data/raw/thermoml/10.1021__je700343t-aef61e81826a.xml,33fe4e84354cf2dffc2f1bba3907017781e63365873f9f45a648a5a1d63d462c,9543,2,1,true,true,outside_declared_window,302.85,5.3105,1,16,true
FYIRUPZTYPILDH-UHFFFAOYSA-N,"1,1,1,2,3,3-hexafluoropropane",FC(F)C(F)C(F)(F)F,252.91,7.0168,,0.011,,combined,95,Liquid,Parallel plate capacitor,zero_frequency,Relative permittivity at zero frequency,0,15000,10.1021/je700343t,data/raw/thermoml/10.1021__je700343t-aef61e81826a.xml,33fe4e84354cf2dffc2f1bba3907017781e63365873f9f45a648a5a1d63d462c,9544,2,1,true,true,outside_declared_window,302.85,5.3105,1,16,true
FYIRUPZTYPILDH-UHFFFAOYSA-N,"1,1,1,2,3,3-hexafluoropropane",FC(F)C(F)C(F)(F)F,252.91,7.0345,,0.011,,combined,95,Liquid,Parallel plate capacitor,zero_frequency,Relative permittivity at zero frequency,0,16000,10.1021/je700343t,data/raw/thermoml/10.1021__je700343t-aef61e81826a.xml,33fe4e84354cf2dffc2f1bba3907017781e63365873f9f45a648a5a1d63d462c,9545,2,1,true,true,outside_declared_window,302.85,5.3105,1,16,true
FYIRUPZTYPILDH-UHFFFAOYSA-N,"1,1,1,2,3,3-hexafluoropropane",FC(F)C(F)C(F)(F)F,262.7,6.6328,,0.011,,combined,95,Liquid,Parallel plate capacitor,zero_frequency,Relative permittivity at zero frequency,0,16000,10.1021/je700343t,data/raw/thermoml/10.1021__je700343t-aef61e81826a.xml,33fe4e84354cf2dffc2f1bba3907017781e63365873f9f45a648a5a1d63d462c,9546,2,1,true,true,outside_declared_window,302.85,5.3105,1,1,false
FYIRUPZTYPILDH-UHFFFAOYSA-N,"1,1,1,2,3,3-hexafluoropropane",FC(F)C(F)C(F)(F)F,262.78,6.6143,,0.011,,combined,95,Liquid,Parallel plate capacitor,zero_frequency,Relative permittivity at zero frequency,0,15000,10.1021/je700343t,data/raw/thermoml/10.1021__je700343t-aef61e81826a.xml,33fe4e84354cf2dffc2f1bba3907017781e63365873f9f45a648a5a1d63d462c,9547,2,1,true,true,outside_declared_window,302.85,5.3105,1,1,false
FYIRUPZTYPILDH-UHFFFAOYSA-N,"1,1,1,2,3,3-hexafluoropropane",FC(F)C(F)C(F)(F)F,262.84,6.596,,0.011,,combined,95,Liquid,Parallel plate capacitor,zero_frequency,Relative permittivity at zero frequency,0,14000,10.1021/je700343t,data/raw/thermoml/10.1021__je700343t-aef61e81826a.xml,33fe4e84354cf2dffc2f1bba3907017781e63365873f9f45a648a5a1d63d462c,9548,2,1,true,true,outside_declared_window,302.85,5.3105,1,1,false
FYIRUPZTYPILDH-UHFFFAOYSA-N,"1,1,1,2,3,3-hexafluoropropane",FC(F)C(F)C(F)(F)F,262.91,6.5791,,0.011,,combined,95,Liquid,Parallel plate capacitor,zero_frequency,Relative permittivity at zero frequency,0,13000,10.1021/je700343t,data/raw/thermoml/10.1021__je700343t-aef61e81826a.xml,33fe4e84354cf2dffc2f1bba3907017781e63365873f9f45a648a5a1d63d462c,9549,2,1,true,true,outside_declared_window,302.85,5.3105,1,1,false
FYIRUPZTYPILDH-UHFFFAOYSA-N,"1,1,1,2,3,3-hexafluoropropane",FC(F)C(F)C(F)(F)F,262.96,6.5594,,0.011,,combined,95,Liquid,Parallel plate capacitor,zero_frequency,Relative permittivity at zero frequency,0,12000,10.1021/je700343t,data/raw/thermoml/10.1021__je700343t-aef61e81826a.xml,33fe4e84354cf2dffc2f1bba3907017781e63365873f9f45a648a5a1d63d462c,9550,2,1,true,true,outside_declared_window,302.85,5.3105,1,1,false
FYIRUPZTYPILDH-UHFFFAOYSA-N,"1,1,1,2,3,3-hexafluoropropane",FC(F)C(F)C(F)(F)F,263.04,6.5419,,0.011,,combined,95,Liquid,Parallel plate capacitor,zero_frequency,Relative permittivity at zero frequency,0,11000,10.1021/je700343t,data/raw/thermoml/10.1021__je700343t-aef61e81826a.xml,33fe4e84354cf2dffc2f1bba3907017781e63365873f9f45a648a5a1d63d462c,9551,2,1,true,true,outside_declared_window,302.85,5.3105,1,1,false
FYIRUPZTYPILDH-UHFFFAOYSA-N,"1,1,1,2,3,3-hexafluoropropane",FC(F)C(F)C(F)(F)F,263.06,6.5245,,0.011,,combined,95,Liquid,Parallel plate capacitor,zero_frequency,Relative permittivity at zero frequency,0,10000,10.1021/je700343t,data/raw/thermoml/10.1021__je700343t-aef61e81826a.xml,33fe4e84354cf2dffc2f1bba3907017781e63365873f9f45a648a5a1d63d462c,9552,2,1,true,true,outside_declared_window,302.85,5.3105,1,1,false
FYIRUPZTYPILDH-UHFFFAOYSA-N,"1,1,1,2,3,3-hexafluoropropane",FC(F)C(F)C(F)(F)F,263.1,6.5051,,0.011,,combined,95,Liquid,Parallel plate capacitor,zero_frequency,Relative permittivity at zero frequency,0,9000,10.1021/je700343t,data/raw/thermoml/10.1021__je700343t-aef61e81826a.xml,33fe4e84354cf2dffc2f1bba3907017781e63365873f9f45a648a5a1d63d462c,9553,2,1,true,true,outside_declared_window,302.85,5.3105,1,1,false
FYIRUPZTYPILDH-UHFFFAOYSA-N,"1,1,1,2,3,3-hexafluoropropane",FC(F)C(F)C(F)(F)F,263.11,6.4868,,0.011,,combined,95,Liquid,Parallel plate capacitor,zero_frequency,Relative permittivity at zero frequency,0,8000,10.1021/je700343t,data/raw/thermoml/10.1021__je700343t-aef61e81826a.xml,33fe4e84354cf2dffc2f1bba3907017781e63365873f9f45a648a5a1d63d462c,9554,2,1,true,true,outside_declared_window,302.85,5.3105,1,1,false
FYIRUPZTYPILDH-UHFFFAOYSA-N,"1,1,1,2,3,3-hexafluoropropane",FC(F)C(F)C(F)(F)F,263.12,6.4671,,0.011,,combined,95,Liquid,Parallel plate capacitor,zero_frequency,Relative permittivity at zero frequency,0,7000,10.1021/je700343t,data/raw/thermoml/10.1021__je700343t-aef61e81826a.xml,33fe4e84354cf2dffc2f1bba3907017781e63365873f9f45a648a5a1d63d462c,9555,2,1,true,true,outside_declared_window,302.85,5.3105,1,1,false
FYIRUPZTYPILDH-UHFFFAOYSA-N,"1,1,1,2,3,3-hexafluoropropane",FC(F)C(F)C(F)(F)F,263.13,6.4265,,0.011,,combined,95,Liquid,Parallel plate capacitor,zero_frequency,Relative permittivity at zero frequency,0,5000,10.1021/je700343t,data/raw/thermoml/10.1021__je700343t-aef61e81826a.xml,33fe4e84354cf2dffc2f1bba3907017781e63365873f9f45a648a5a1d63d462c,9556,2,1,true,true,outside_declared_window,302.85,5.3105,1,2,true
FYIRUPZTYPILDH-UHFFFAOYSA-N,"1,1,1,2,3,3-hexafluoropropane",FC(F)C(F)C(F)(F)F,263.13,6.4462,,0.011,,combined,95,Liquid,Parallel plate capacitor,zero_frequency,Relative permittivity at zero frequency,0,6000,10.1021/je700343t,data/raw/thermoml/10.1021__je700343t-aef61e81826a.xml,33fe4e84354cf2dffc2f1bba3907017781e63365873f9f45a648a5a1d63d462c,9557,2,1,true,true,outside_declared_window,302.85,5.3105,1,2,true
FYIRUPZTYPILDH-UHFFFAOYSA-N,"1,1,1,2,3,3-hexafluoropropane",FC(F)C(F)C(F)(F)F,263.14,6.4062,,0.011,,combined,95,Liquid,Parallel plate capacitor,zero_frequency,Relative permittivity at zero frequency,0,4000,10.1021/je700343t,data/raw/thermoml/10.1021__je700343t-aef61e81826a.xml,33fe4e84354cf2dffc2f1bba3907017781e63365873f9f45a648a5a1d63d462c,9558,2,1,true,true,outside_declared_window,302.85,5.3105,1,1,false
FYIRUPZTYPILDH-UHFFFAOYSA-N,"1,1,1,2,3,3-hexafluoropropane",FC(F)C(F)C(F)(F)F,263.15,6.3835,,0.011,,combined,95,Liquid,Parallel plate capacitor,zero_frequency,Relative permittivity at zero frequency,0,3000,10.1021/je700343t,data/raw/thermoml/10.1021__je700343t-aef61e81826a.xml,33fe4e84354cf2dffc2f1bba3907017781e63365873f9f45a648a5a1d63d462c,9559,2,1,true,true,outside_declared_window,302.85,5.3105,1,1,false
FYIRUPZTYPILDH-UHFFFAOYSA-N,"1,1,1,2,3,3-hexafluoropropane",FC(F)C(F)C(F)(F)F,263.16,6.3645,,0.011,,combined,95,Liquid,Parallel plate capacitor,zero_frequency,Relative permittivity at zero frequency,0,2000,10.1021/je700343t,data/raw/thermoml/10.1021__je700343t-aef61e81826a.xml,33fe4e84354cf2dffc2f1bba3907017781e63365873f9f45a648a5a1d63d462c,9560,2,1,true,true,outside_declared_window,302.85,5.3105,1,1,false
FYIRUPZTYPILDH-UHFFFAOYSA-N,"1,1,1,2,3,3-hexafluoropropane",FC(F)C(F)C(F)(F)F,263.17,6.3443,,0.011,,combined,95,Liquid,Parallel plate capacitor,zero_frequency,Relative permittivity at zero frequency,0,1000,10.1021/je700343t,data/raw/thermoml/10.1021__je700343t-aef61e81826a.xml,33fe4e84354cf2dffc2f1bba3907017781e63365873f9f45a648a5a1d63d462c,9561,2,1,true,true,outside_declared_window,302.85,5.3105,1,1,false
FYIRUPZTYPILDH-UHFFFAOYSA-N,"1,1,1,2,3,3-hexafluoropropane",FC(F)C(F)C(F)(F)F,273.23,6.0065,,0.011,,combined,95,Liquid,Parallel plate capacitor,zero_frequency,Relative permittivity at zero frequency,0,2000,10.1021/je700343t,data/raw/thermoml/10.1021__je700343t-aef61e81826a.xml,33fe4e84354cf2dffc2f1bba3907017781e63365873f9f45a648a5a1d63d462c,9562,2,1,true,true,outside_declared_window,302.85,5.3105,1,6,true
FYIRUPZTYPILDH-UHFFFAOYSA-N,"1,1,1,2,3,3-hexafluoropropane",FC(F)C(F)C(F)(F)F,273.23,6.0289,,0.011,,combined,95,Liquid,Parallel plate capacitor,zero_frequency,Relative permittivity at zero frequency,0,3000,10.1021/je700343t,data/raw/thermoml/10.1021__je700343t-aef61e81826a.xml,33fe4e84354cf2dffc2f1bba3907017781e63365873f9f45a648a5a1d63d462c,9563,2,1,true,true,outside_declared_window,302.85,5.3105,1,6,true
FYIRUPZTYPILDH-UHFFFAOYSA-N,"1,1,1,2,3,3-hexafluoropropane",FC(F)C(F)C(F)(F)F,273.23,6.0495,,0.011,,combined,95,Liquid,Parallel plate capacitor,zero_frequency,Relative permittivity at zero frequency,0,4000,10.1021/je700343t,data/raw/thermoml/10.1021__je700343t-aef61e81826a.xml,33fe4e84354cf2dffc2f1bba3907017781e63365873f9f45a648a5a1d63d462c,9564,2,1,true,true,outside_declared_window,302.85,5.3105,1,6,true
FYIRUPZTYPILDH-UHFFFAOYSA-N,"1,1,1,2,3,3-hexafluoropropane",FC(F)C(F)C(F)(F)F,273.23,6.0683,,0.011,,combined,95,Liquid,Parallel plate capacitor,zero_frequency,Relative permittivity at zero frequency,0,5000,10.1021/je700343t,data/raw/thermoml/10.1021__je700343t-aef61e81826a.xml,33fe4e84354cf2dffc2f1bba3907017781e63365873f9f45a648a5a1d63d462c,9565,2,1,true,true,outside_declared_window,302.85,5.3105,1,6,true
FYIRUPZTYPILDH-UHFFFAOYSA-N,"1,1,1,2,3,3-hexafluoropropane",FC(F)C(F)C(F)(F)F,273.23,6.0874,,0.011,,combined,95,Liquid,Parallel plate capacitor,zero_frequency,Relative permittivity at zero frequency,0,6000,10.1021/je700343t,data/raw/thermoml/10.1021__je700343t-aef61e81826a.xml,33fe4e84354cf2dffc2f1bba3907017781e63365873f9f45a648a5a1d63d462c,9566,2,1,true,true,outside_declared_window,302.85,5.3105,1,6,true
FYIRUPZTYPILDH-UHFFFAOYSA-N,"1,1,1,2,3,3-hexafluoropropane",FC(F)C(F)C(F)(F)F,273.23,6.1061,,0.011,,combined,95,Liquid,Parallel plate capacitor,zero_frequency,Relative permittivity at zero frequency,0,7000,10.1021/je700343t,data/raw/thermoml/10.1021__je700343t-aef61e81826a.xml,33fe4e84354cf2dffc2f1bba3907017781e63365873f9f45a648a5a1d63d462c,9567,2,1,true,true,outside_declared_window,302.85,5.3105,1,6,true
FYIRUPZTYPILDH-UHFFFAOYSA-N,"1,1,1,2,3,3-hexafluoropropane",FC(F)C(F)C(F)(F)F,273.24,6.1283,,0.011,,combined,95,Liquid,Parallel plate capacitor,zero_frequency,Relative permittivity at zero frequency,0,8000,10.1021/je700343t,data/raw/thermoml/10.1021__je700343t-aef61e81826a.xml,33fe4e84354cf2dffc2f1bba3907017781e63365873f9f45a648a5a1d63d462c,9568,2,1,true,true,outside_declared_window,302.85,5.3105,1,4,true
FYIRUPZTYPILDH-UHFFFAOYSA-N,"1,1,1,2,3,3-hexafluoropropane",FC(F)C(F)C(F)(F)F,273.24,6.146,,0.011,,combined,95,Liquid,Parallel plate capacitor,zero_frequency,Relative permittivity at zero frequency,0,9000,10.1021/je700343t,data/raw/thermoml/10.1021__je700343t-aef61e81826a.xml,33fe4e84354cf2dffc2f1bba3907017781e63365873f9f45a648a5a1d63d462c,9569,2,1,true,true,outside_declared_window,302.85,5.3105,1,4,true
FYIRUPZTYPILDH-UHFFFAOYSA-N,"1,1,1,2,3,3-hexafluoropropane",FC(F)C(F)C(F)(F)F,273.24,6.1646,,0.011,,combined,95,Liquid,Parallel plate capacitor,zero_frequency,Relative permittivity at zero frequency,0,10000,10.1021/je700343t,data/raw/thermoml/10.1021__je700343t-aef61e81826a.xml,33fe4e84354cf2dffc2f1bba3907017781e63365873f9f45a648a5a1d63d462c,9570,2,1,true,true,outside_declared_window,302.85,5.3105,1,4,true
FYIRUPZTYPILDH-UHFFFAOYSA-N,"1,1,1,2,3,3-hexafluoropropane",FC(F)C(F)C(F)(F)F,273.24,6.1843,,0.011,,combined,95,Liquid,Parallel plate capacitor,zero_frequency,Relative permittivity at zero frequency,0,11000,10.1021/je700343t,data/raw/thermoml/10.1021__je700343t-aef61e81826a.xml,33fe4e84354cf2dffc2f1bba3907017781e63365873f9f45a648a5a1d63d462c,9571,2,1,true,true,outside_declared_window,302.85,5.3105,1,4,true
FYIRUPZTYPILDH-UHFFFAOYSA-N,"1,1,1,2,3,3-hexafluoropropane",FC(F)C(F)C(F)(F)F,273.25,6.2033,,0.011,,combined,95,Liquid,Parallel plate capacitor,zero_frequency,Relative permittivity at zero frequency,0,12000,10.1021/je700343t,data/raw/thermoml/10.1021__je700343t-aef61e81826a.xml,33fe4e84354cf2dffc2f1bba3907017781e63365873f9f45a648a5a1d63d462c,9572,2,1,true,true,outside_declared_window,302.85,5.3105,1,3,true
FYIRUPZTYPILDH-UHFFFAOYSA-N,"1,1,1,2,3,3-hexafluoropropane",FC(F)C(F)C(F)(F)F,273.25,6.2214,,0.011,,combined,95,Liquid,Parallel plate capacitor,zero_frequency,Relative permittivity at zero frequency,0,13000,10.1021/je700343t,data/raw/thermoml/10.1021__je700343t-aef61e81826a.xml,33fe4e84354cf2dffc2f1bba3907017781e63365873f9f45a648a5a1d63d462c,9573,2,1,true,true,outside_declared_window,302.85,5.3105,1,3,true
FYIRUPZTYPILDH-UHFFFAOYSA-N,"1,1,1,2,3,3-hexafluoropropane",FC(F)C(F)C(F)(F)F,273.25,6.2381,,0.011,,combined,95,Liquid,Parallel plate capacitor,zero_frequency,Relative permittivity at zero frequency,0,14000,10.1021/je700343t,data/raw/thermoml/10.1021__je700343t-aef61e81826a.xml,33fe4e84354cf2dffc2f1bba3907017781e63365873f9f45a648a5a1d63d462c,9574,2,1,true,true,outside_declared_window,302.85,5.3105,1,3,true
FYIRUPZTYPILDH-UHFFFAOYSA-N,"1,1,1,2,3,3-hexafluoropropane",FC(F)C(F)C(F)(F)F,273.26,6.2557,,0.011,,combined,95,Liquid,Parallel plate capacitor,zero_frequency,Relative permittivity at zero frequency,0,15000,10.1021/je700343t,data/raw/thermoml/10.1021__je700343t-aef61e81826a.xml,33fe4e84354cf2dffc2f1bba3907017781e63365873f9f45a648a5a1d63d462c,9575,2,1,true,true,outside_declared_window,302.85,5.3105,1,2,true
FYIRUPZTYPILDH-UHFFFAOYSA-N,"1,1,1,2,3,3-hexafluoropropane",FC(F)C(F)C(F)(F)F,273.26,6.2732,,0.011,,combined,95,Liquid,Parallel plate capacitor,zero_frequency,Relative permittivity at zero frequency,0,16000,10.1021/je700343t,data/raw/thermoml/10.1021__je700343t-aef61e81826a.xml,33fe4e84354cf2dffc2f1bba3907017781e63365873f9f45a648a5a1d63d462c,9576,2,1,true,true,outside_declared_window,302.85,5.3105,1,2,true
FYIRUPZTYPILDH-UHFFFAOYSA-N,"1,1,1,2,3,3-hexafluoropropane",FC(F)C(F)C(F)(F)F,273.33,5.9827,,0.011,,combined,95,Liquid,Parallel plate capacitor,zero_frequency,Relative permittivity at zero frequency,0,1000,10.1021/je700343t,data/raw/thermoml/10.1021__je700343t-aef61e81826a.xml,33fe4e84354cf2dffc2f1bba3907017781e63365873f9f45a648a5a1d63d462c,9577,2,1,true,true,outside_declared_window,302.85,5.3105,1,1,false
FYIRUPZTYPILDH-UHFFFAOYSA-N,"1,1,1,2,3,3-hexafluoropropane",FC(F)C(F)C(F)(F)F,283.28,5.6364,,0.011,,combined,95,Liquid,Parallel plate capacitor,zero_frequency,Relative permittivity at zero frequency,0,1000,10.1021/je700343t,data/raw/thermoml/10.1021__je700343t-aef61e81826a.xml,33fe4e84354cf2dffc2f1bba3907017781e63365873f9f45a648a5a1d63d462c,9578,2,1,true,true,outside_declared_window,302.85,5.3105,1,2,true
FYIRUPZTYPILDH-UHFFFAOYSA-N,"1,1,1,2,3,3-hexafluoropropane",FC(F)C(F)C(F)(F)F,283.28,5.6571,,0.011,,combined,95,Liquid,Parallel plate capacitor,zero_frequency,Relative permittivity at zero frequency,0,2000,10.1021/je700343t,data/raw/thermoml/10.1021__je700343t-aef61e81826a.xml,33fe4e84354cf2dffc2f1bba3907017781e63365873f9f45a648a5a1d63d462c,9579,2,1,true,true,outside_declared_window,302.85,5.3105,1,2,true
FYIRUPZTYPILDH-UHFFFAOYSA-N,"1,1,1,2,3,3-hexafluoropropane",FC(F)C(F)C(F)(F)F,283.29,5.6797,,0.011,,combined,95,Liquid,Parallel plate capacitor,zero_frequency,Relative permittivity at zero frequency,0,3000,10.1021/je700343t,data/raw/thermoml/10.1021__je700343t-aef61e81826a.xml,33fe4e84354cf2dffc2f1bba3907017781e63365873f9f45a648a5a1d63d462c,9580,2,1,true,true,outside_declared_window,302.85,5.3105,1,5,true
FYIRUPZTYPILDH-UHFFFAOYSA-N,"1,1,1,2,3,3-hexafluoropropane",FC(F)C(F)C(F)(F)F,283.29,5.7027,,0.011,,combined,95,Liquid,Parallel plate capacitor,zero_frequency,Relative permittivity at zero frequency,0,4000,10.1021/je700343t,data/raw/thermoml/10.1021__je700343t-aef61e81826a.xml,33fe4e84354cf2dffc2f1bba3907017781e63365873f9f45a648a5a1d63d462c,9581,2,1,true,true,outside_declared_window,302.85,5.3105,1,5,true
FYIRUPZTYPILDH-UHFFFAOYSA-N,"1,1,1,2,3,3-hexafluoropropane",FC(F)C(F)C(F)(F)F,283.29,5.7233,,0.011,,combined,95,Liquid,Parallel plate capacitor,zero_frequency,Relative permittivity at zero frequency,0,5000,10.1021/je700343t,data/raw/thermoml/10.1021__je700343t-aef61e81826a.xml,33fe4e84354cf2dffc2f1bba3907017781e63365873f9f45a648a5a1d63d462c,9582,2,1,true,true,outside_declared_window,302.85,5.3105,1,5,true
FYIRUPZTYPILDH-UHFFFAOYSA-N,"1,1,1,2,3,3-hexafluoropropane",FC(F)C(F)C(F)(F)F,283.29,5.7657,,0.011,,combined,95,Liquid,Parallel plate capacitor,zero_frequency,Relative permittivity at zero frequency,0,7000,10.1021/je700343t,data/raw/thermoml/10.1021__je700343t-aef61e81826a.xml,33fe4e84354cf2dffc2f1bba3907017781e63365873f9f45a648a5a1d63d462c,9583,2,1,true,true,outside_declared_window,302.85,5.3105,1,5,true
FYIRUPZTYPILDH-UHFFFAOYSA-N,"1,1,1,2,3,3-hexafluoropropane",FC(F)C(F)C(F)(F)F,283.29,5.7838,,0.011,,combined,95,Liquid,Parallel plate capacitor,zero_frequency,Relative permittivity at zero frequency,0,8000,10.1021/je700343t,data/raw/thermoml/10.1021__je700343t-aef61e81826a.xml,33fe4e84354cf2dffc2f1bba3907017781e63365873f9f45a648a5a1d63d462c,9584,2,1,true,true,outside_declared_window,302.85,5.3105,1,5,true
FYIRUPZTYPILDH-UHFFFAOYSA-N,"1,1,1,2,3,3-hexafluoropropane",FC(F)C(F)C(F)(F)F,283.3,5.7446,,0.011,,combined,95,Liquid,Parallel plate capacitor,zero_frequency,Relative permittivity at zero frequency,0,6000,10.1021/je700343t,data/raw/thermoml/10.1021__je700343t-aef61e81826a.xml,33fe4e84354cf2dffc2f1bba3907017781e63365873f9f45a648a5a1d63d462c,9585,2,1,true,true,outside_declared_window,302.85,5.3105,1,4,true
FYIRUPZTYPILDH-UHFFFAOYSA-N,"1,1,1,2,3,3-hexafluoropropane",FC(F)C(F)C(F)(F)F,283.3,5.8249,,0.011,,combined,95,Liquid,Parallel plate capacitor,zero_frequency,Relative permittivity at zero frequency,0,10000,10.1021/je700343t,data/raw/thermoml/10.1021__je700343t-aef61e81826a.xml,33fe4e84354cf2dffc2f1bba3907017781e63365873f9f45a648a5a1d63d462c,9586,2,1,true,true,outside_declared_window,302.85,5.3105,1,4,true
FYIRUPZTYPILDH-UHFFFAOYSA-N,"1,1,1,2,3,3-hexafluoropropane",FC(F)C(F)C(F)(F)F,283.3,5.8436,,0.011,,combined,95,Liquid,Parallel plate capacitor,zero_frequency,Relative permittivity at zero frequency,0,11000,10.1021/je700343t,data/raw/thermoml/10.1021__je700343t-aef61e81826a.xml,33fe4e84354cf2dffc2f1bba3907017781e63365873f9f45a648a5a1d63d462c,9587,2,1,true,true,outside_declared_window,302.85,5.3105,1,4,true
FYIRUPZTYPILDH-UHFFFAOYSA-N,"1,1,1,2,3,3-hexafluoropropane",FC(F)C(F)C(F)(F)F,283.3,5.8618,,0.011,,combined,95,Liquid,Parallel plate capacitor,zero_frequency,Relative permittivity at zero frequency,0,12000,10.1021/je700343t,data/raw/thermoml/10.1021__je700343t-aef61e81826a.xml,33fe4e84354cf2dffc2f1bba3907017781e63365873f9f45a648a5a1d63d462c,9588,2,1,true,true,outside_declared_window,302.85,5.3105,1,4,true
FYIRUPZTYPILDH-UHFFFAOYSA-N,"1,1,1,2,3,3-hexafluoropropane",FC(F)C(F)C(F)(F)F,283.31,5.8042,,0.011,,combined,95,Liquid,Parallel plate capacitor,zero_frequency,Relative permittivity at zero frequency,0,9000,10.1021/je700343t,data/raw/thermoml/10.1021__je700343t-aef61e81826a.xml,33fe4e84354cf2dffc2f1bba3907017781e63365873f9f45a648a5a1d63d462c,9589,2,1,true,true,outside_declared_window,302.85,5.3105,1,4,true
FYIRUPZTYPILDH-UHFFFAOYSA-N,"1,1,1,2,3,3-hexafluoropropane",FC(F)C(F)C(F)(F)F,283.31,5.8796,,0.011,,combined,95,Liquid,Parallel plate capacitor,zero_frequency,Relative permittivity at zero frequency,0,13000,10.1021/je700343t,data/raw/thermoml/10.1021__je700343t-aef61e81826a.xml,33fe4e84354cf2dffc2f1bba3907017781e63365873f9f45a648a5a1d63d462c,9590,2,1,true,true,outside_declared_window,302.85,5.3105,1,4,true
FYIRUPZTYPILDH-UHFFFAOYSA-N,"1,1,1,2,3,3-hexafluoropropane",FC(F)C(F)C(F)(F)F,283.31,5.8993,,0.011,,combined,95,Liquid,Parallel plate capacitor,zero_frequency,Relative permittivity at zero frequency,0,14000,10.1021/je700343t,data/raw/thermoml/10.1021__je700343t-aef61e81826a.xml,33fe4e84354cf2dffc2f1bba3907017781e63365873f9f45a648a5a1d63d462c,9591,2,1,true,true,outside_declared_window,302.85,5.3105,1,4,true
FYIRUPZTYPILDH-UHFFFAOYSA-N,"1,1,1,2,3,3-hexafluoropropane",FC(F)C(F)C(F)(F)F,283.31,5.9189,,0.011,,combined,95,Liquid,Parallel plate capacitor,zero_frequency,Relative permittivity at zero frequency,0,15000,10.1021/je700343t,data/raw/thermoml/10.1021__je700343t-aef61e81826a.xml,33fe4e84354cf2dffc2f1bba3907017781e63365873f9f45a648a5a1d63d462c,9592,2,1,true,true,outside_declared_window,302.85,5.3105,1,4,true
FYIRUPZTYPILDH-UHFFFAOYSA-N,"1,1,1,2,3,3-hexafluoropropane",FC(F)C(F)C(F)(F)F,283.32,5.9362,,0.011,,combined,95,Liquid,Parallel plate capacitor,zero_frequency,Relative permittivity at zero frequency,0,16000,10.1021/je700343t,data/raw/thermoml/10.1021__je700343t-aef61e81826a.xml,33fe4e84354cf2dffc2f1bba3907017781e63365873f9f45a648a5a1d63d462c,9593,2,1,true,true,outside_declared_window,302.85,5.3105,1,1,false
FYIRUPZTYPILDH-UHFFFAOYSA-N,"1,1,1,2,3,3-hexafluoropropane",FC(F)C(F)C(F)(F)F,293.14,5.3249,,0.011,,combined,95,Liquid,Parallel plate capacitor,zero_frequency,Relative permittivity at zero frequency,0,1000,10.1021/je700343t,data/raw/thermoml/10.1021__je700343t-aef61e81826a.xml,33fe4e84354cf2dffc2f1bba3907017781e63365873f9f45a648a5a1d63d462c,9594,2,1,true,true,outside_declared_window,302.85,5.3105,1,3,true
FYIRUPZTYPILDH-UHFFFAOYSA-N,"1,1,1,2,3,3-hexafluoropropane",FC(F)C(F)C(F)(F)F,293.14,5.3498,,0.011,,combined,95,Liquid,Parallel plate capacitor,zero_frequency,Relative permittivity at zero frequency,0,2000,10.1021/je700343t,data/raw/thermoml/10.1021__je700343t-aef61e81826a.xml,33fe4e84354cf2dffc2f1bba3907017781e63365873f9f45a648a5a1d63d462c,9595,2,1,true,true,outside_declared_window,302.85,5.3105,1,3,true
FYIRUPZTYPILDH-UHFFFAOYSA-N,"1,1,1,2,3,3-hexafluoropropane",FC(F)C(F)C(F)(F)F,293.14,5.372,,0.011,,combined,95,Liquid,Parallel plate capacitor,zero_frequency,Relative permittivity at zero frequency,0,3000,10.1021/je700343t,data/raw/thermoml/10.1021__je700343t-aef61e81826a.xml,33fe4e84354cf2dffc2f1bba3907017781e63365873f9f45a648a5a1d63d462c,9596,2,1,true,true,outside_declared_window,302.85,5.3105,1,3,true
FYIRUPZTYPILDH-UHFFFAOYSA-N,"1,1,1,2,3,3-hexafluoropropane",FC(F)C(F)C(F)(F)F,293.15,5.395,,0.011,,combined,95,Liquid,Parallel plate capacitor,zero_frequency,Relative permittivity at zero frequency,0,4000,10.1021/je700343t,data/raw/thermoml/10.1021__je700343t-aef61e81826a.xml,33fe4e84354cf2dffc2f1bba3907017781e63365873f9f45a648a5a1d63d462c,9597,2,1,true,true,room_temperature,302.85,5.3105,1,1,false
FYIRUPZTYPILDH-UHFFFAOYSA-N,"1,1,1,2,3,3-hexafluoropropane",FC(F)C(F)C(F)(F)F,293.16,5.4153,,0.011,,combined,95,Liquid,Parallel plate capacitor,zero_frequency,Relative permittivity at zero frequency,0,5000,10.1021/je700343t,data/raw/thermoml/10.1021__je700343t-aef61e81826a.xml,33fe4e84354cf2dffc2f1bba3907017781e63365873f9f45a648a5a1d63d462c,9598,2,1,true,true,room_temperature,302.85,5.3105,1,3,true
FYIRUPZTYPILDH-UHFFFAOYSA-N,"1,1,1,2,3,3-hexafluoropropane",FC(F)C(F)C(F)(F)F,293.16,5.4372,,0.011,,combined,95,Liquid,Parallel plate capacitor,zero_frequency,Relative permittivity at zero frequency,0,6000,10.1021/je700343t,data/raw/thermoml/10.1021__je700343t-aef61e81826a.xml,33fe4e84354cf2dffc2f1bba3907017781e63365873f9f45a648a5a1d63d462c,9599,2,1,true,true,room_temperature,302.85,5.3105,1,3,true
FYIRUPZTYPILDH-UHFFFAOYSA-N,"1,1,1,2,3,3-hexafluoropropane",FC(F)C(F)C(F)(F)F,293.16,5.459,,0.011,,combined,95,Liquid,Parallel plate capacitor,zero_frequency,Relative permittivity at zero frequency,0,7000,10.1021/je700343t,data/raw/thermoml/10.1021__je700343t-aef61e81826a.xml,33fe4e84354cf2dffc2f1bba3907017781e63365873f9f45a648a5a1d63d462c,9600,2,1,true,true,room_temperature,302.85,5.3105,1,3,true
FYIRUPZTYPILDH-UHFFFAOYSA-N,"1,1,1,2,3,3-hexafluoropropane",FC(F)C(F)C(F)(F)F,293.17,5.4787,,0.011,,combined,95,Liquid,Parallel plate capacitor,zero_frequency,Relative permittivity at zero frequency,0,8000,10.1021/je700343t,data/raw/thermoml/10.1021__je700343t-aef61e81826a.xml,33fe4e84354cf2dffc2f1bba3907017781e63365873f9f45a648a5a1d63d462c,9601,2,1,true,true,room_temperature,302.85,5.3105,1,2,true
FYIRUPZTYPILDH-UHFFFAOYSA-N,"1,1,1,2,3,3-hexafluoropropane",FC(F)C(F)C(F)(F)F,293.17,5.4987,,0.011,,combined,95,Liquid,Parallel plate capacitor,zero_frequency,Relative permittivity at zero frequency,0,9000,10.1021/je700343t,data/raw/thermoml/10.1021__je700343t-aef61e81826a.xml,33fe4e84354cf2dffc2f1bba3907017781e63365873f9f45a648a5a1d63d462c,9602,2,1,true,true,room_temperature,302.85,5.3105,1,2,true
FYIRUPZTYPILDH-UHFFFAOYSA-N,"1,1,1,2,3,3-hexafluoropropane",FC(F)C(F)C(F)(F)F,293.18,5.517,,0.011,,combined,95,Liquid,Parallel plate capacitor,zero_frequency,Relative permittivity at zero frequency,0,10000,10.1021/je700343t,data/raw/thermoml/10.1021__je700343t-aef61e81826a.xml,33fe4e84354cf2dffc2f1bba3907017781e63365873f9f45a648a5a1d63d462c,9603,2,1,true,true,room_temperature,302.85,5.3105,1,1,false
FYIRUPZTYPILDH-UHFFFAOYSA-N,"1,1,1,2,3,3-hexafluoropropane",FC(F)C(F)C(F)(F)F,293.19,5.5386,,0.011,,combined,95,Liquid,Parallel plate capacitor,zero_frequency,Relative permittivity at zero frequency,0,11000,10.1021/je700343t,data/raw/thermoml/10.1021__je700343t-aef61e81826a.xml,33fe4e84354cf2dffc2f1bba3907017781e63365873f9f45a648a5a1d63d462c,9604,2,1,true,true,room_temperature,302.85,5.3105,1,1,false
FYIRUPZTYPILDH-UHFFFAOYSA-N,"1,1,1,2,3,3-hexafluoropropane",FC(F)C(F)C(F)(F)F,293.21,5.5585,,0.011,,combined,95,Liquid,Parallel plate capacitor,zero_frequency,Relative permittivity at zero frequency,0,12000,10.1021/je700343t,data/raw/thermoml/10.1021__je700343t-aef61e81826a.xml,33fe4e84354cf2dffc2f1bba3907017781e63365873f9f45a648a5a1d63d462c,9605,2,1,true,true,room_temperature,302.85,5.3105,1,4,true
