Repository: LittleAlety/electrolyte-solvent-dielectric-ml

# 电解液溶剂筛选：可审计的多通道机器学习管线

> **2026-11-28 · PLAN B 生产失败诊断**：[根因分析](outputs/b750_completion/failure_diagnostics/FAILURE_ANALYSIS.md) · [执行报告](outputs/b750_completion/COMPLETION_REPORT.md)。214条测试通过；38/67合格，剩余21个几何步数耗尽、1个超时中断、7个从未启动。首轮5个续算全部合格，当前状态 BLOCKED_NEEDS_SUBMISSION。历史目标泄漏、方法错标、CM截断和点级CI解释已由[科学更正](outputs/b750_completion/scientific_errata.json)取代。

> An auditable, pre-registered machine-learning pipeline for electrolyte-solvent
> screening: static permittivity (epsilon), viscosity (eta), the orbital window
> (HOMO / LUMO), and redox potential - with a frozen main scoreboard, a shot ledger,
> and every negative result retained rather than routed around.

File: data/processed/eta_epsilon_joint_observations.csv (part 4 of 84)
row_id,dataset_id,property,property_family,inchikey,name,smiles,T_K,value,unit,phase,method,uncertainty,uncertainty_kind,confidence_level,frequency_mhz,pressure_kpa,n_components,pure_or_mixture,source_doi,source_kind,source_file,source_row_index,source_file_sha256,quality_layer,licence,redistributable
epsilon_observations_v11plus:278,epsilon_observations_v11plus,epsilon,dielectric_constant,FYIRUPZTYPILDH-UHFFFAOYSA-N,"1,1,1,2,3,3-hexafluoropropane",FC(F)C(F)C(F)(F)F,223.02,8.1984,1,Liquid,Parallel plate capacitor,0.011,combined,95,0,1000,1,pure,10.1021/je700343t,primary_thermoml_measurement,data/processed/dielectric_observations_v11plus.csv,278,159b928f800a55969963da275ed05c30ce8a19cffc48353a9c490eec68a49af9,publishable_core,thermoml_open,true
epsilon_observations_v11plus:279,epsilon_observations_v11plus,epsilon,dielectric_constant,FYIRUPZTYPILDH-UHFFFAOYSA-N,"1,1,1,2,3,3-hexafluoropropane",FC(F)C(F)C(F)(F)F,223.02,8.2188,1,Liquid,Parallel plate capacitor,0.011,combined,95,0,2000,1,pure,10.1021/je700343t,primary_thermoml_measurement,data/processed/dielectric_observations_v11plus.csv,279,159b928f800a55969963da275ed05c30ce8a19cffc48353a9c490eec68a49af9,publishable_core,thermoml_open,true
epsilon_observations_v11plus:280,epsilon_observations_v11plus,epsilon,dielectric_constant,FYIRUPZTYPILDH-UHFFFAOYSA-N,"1,1,1,2,3,3-hexafluoropropane",FC(F)C(F)C(F)(F)F,223.03,8.2387,1,Liquid,Parallel plate capacitor,0.011,combined,95,0,3000,1,pure,10.1021/je700343t,primary_thermoml_measurement,data/processed/dielectric_observations_v11plus.csv,280,159b928f800a55969963da275ed05c30ce8a19cffc48353a9c490eec68a49af9,publishable_core,thermoml_open,true
epsilon_observations_v11plus:281,epsilon_observations_v11plus,epsilon,dielectric_constant,FYIRUPZTYPILDH-UHFFFAOYSA-N,"1,1,1,2,3,3-hexafluoropropane",FC(F)C(F)C(F)(F)F,223.03,8.2595,1,Liquid,Parallel plate capacitor,0.011,combined,95,0,4000,1,pure,10.1021/je700343t,primary_thermoml_measurement,data/processed/dielectric_observations_v11plus.csv,281,159b928f800a55969963da275ed05c30ce8a19cffc48353a9c490eec68a49af9,publishable_core,thermoml_open,true
epsilon_observations_v11plus:282,epsilon_observations_v11plus,epsilon,dielectric_constant,FYIRUPZTYPILDH-UHFFFAOYSA-N,"1,1,1,2,3,3-hexafluoropropane",FC(F)C(F)C(F)(F)F,223.03,8.2788,1,Liquid,Parallel plate capacitor,0.011,combined,95,0,5000,1,pure,10.1021/je700343t,primary_thermoml_measurement,data/processed/dielectric_observations_v11plus.csv,282,159b928f800a55969963da275ed05c30ce8a19cffc48353a9c490eec68a49af9,publishable_core,thermoml_open,true
epsilon_observations_v11plus:283,epsilon_observations_v11plus,epsilon,dielectric_constant,FYIRUPZTYPILDH-UHFFFAOYSA-N,"1,1,1,2,3,3-hexafluoropropane",FC(F)C(F)C(F)(F)F,223.03,8.298,1,Liquid,Parallel plate capacitor,0.011,combined,95,0,6000,1,pure,10.1021/je700343t,primary_thermoml_measurement,data/processed/dielectric_observations_v11plus.csv,283,159b928f800a55969963da275ed05c30ce8a19cffc48353a9c490eec68a49af9,publishable_core,thermoml_open,true
epsilon_observations_v11plus:284,epsilon_observations_v11plus,epsilon,dielectric_constant,FYIRUPZTYPILDH-UHFFFAOYSA-N,"1,1,1,2,3,3-hexafluoropropane",FC(F)C(F)C(F)(F)F,223.03,8.3163,1,Liquid,Parallel plate capacitor,0.011,combined,95,0,7000,1,pure,10.1021/je700343t,primary_thermoml_measurement,data/processed/dielectric_observations_v11plus.csv,284,159b928f800a55969963da275ed05c30ce8a19cffc48353a9c490eec68a49af9,publishable_core,thermoml_open,true
epsilon_observations_v11plus:285,epsilon_observations_v11plus,epsilon,dielectric_constant,FYIRUPZTYPILDH-UHFFFAOYSA-N,"1,1,1,2,3,3-hexafluoropropane",FC(F)C(F)C(F)(F)F,223.03,8.3348,1,Liquid,Parallel plate capacitor,0.011,combined,95,0,8000,1,pure,10.1021/je700343t,primary_thermoml_measurement,data/processed/dielectric_observations_v11plus.csv,285,159b928f800a55969963da275ed05c30ce8a19cffc48353a9c490eec68a49af9,publishable_core,thermoml_open,true
epsilon_observations_v11plus:286,epsilon_observations_v11plus,epsilon,dielectric_constant,FYIRUPZTYPILDH-UHFFFAOYSA-N,"1,1,1,2,3,3-hexafluoropropane",FC(F)C(F)C(F)(F)F,223.04,8.3552,1,Liquid,Parallel plate capacitor,0.011,combined,95,0,9000,1,pure,10.1021/je700343t,primary_thermoml_measurement,data/processed/dielectric_observations_v11plus.csv,286,159b928f800a55969963da275ed05c30ce8a19cffc48353a9c490eec68a49af9,publishable_core,thermoml_open,true
epsilon_observations_v11plus:287,epsilon_observations_v11plus,epsilon,dielectric_constant,FYIRUPZTYPILDH-UHFFFAOYSA-N,"1,1,1,2,3,3-hexafluoropropane",FC(F)C(F)C(F)(F)F,223.04,8.3926,1,Liquid,Parallel plate capacitor,0.011,combined,95,0,11000,1,pure,10.1021/je700343t,primary_thermoml_measurement,data/processed/dielectric_observations_v11plus.csv,287,159b928f800a55969963da275ed05c30ce8a19cffc48353a9c490eec68a49af9,publishable_core,thermoml_open,true
epsilon_observations_v11plus:288,epsilon_observations_v11plus,epsilon,dielectric_constant,FYIRUPZTYPILDH-UHFFFAOYSA-N,"1,1,1,2,3,3-hexafluoropropane",FC(F)C(F)C(F)(F)F,223.05,8.3745,1,Liquid,Parallel plate capacitor,0.011,combined,95,0,10000,1,pure,10.1021/je700343t,primary_thermoml_measurement,data/processed/dielectric_observations_v11plus.csv,288,159b928f800a55969963da275ed05c30ce8a19cffc48353a9c490eec68a49af9,publishable_core,thermoml_open,true
epsilon_observations_v11plus:289,epsilon_observations_v11plus,epsilon,dielectric_constant,FYIRUPZTYPILDH-UHFFFAOYSA-N,"1,1,1,2,3,3-hexafluoropropane",FC(F)C(F)C(F)(F)F,223.05,8.4116,1,Liquid,Parallel plate capacitor,0.011,combined,95,0,12000,1,pure,10.1021/je700343t,primary_thermoml_measurement,data/processed/dielectric_observations_v11plus.csv,289,159b928f800a55969963da275ed05c30ce8a19cffc48353a9c490eec68a49af9,publishable_core,thermoml_open,true
epsilon_observations_v11plus:290,epsilon_observations_v11plus,epsilon,dielectric_constant,FYIRUPZTYPILDH-UHFFFAOYSA-N,"1,1,1,2,3,3-hexafluoropropane",FC(F)C(F)C(F)(F)F,223.05,8.4292,1,Liquid,Parallel plate capacitor,0.011,combined,95,0,13000,1,pure,10.1021/je700343t,primary_thermoml_measurement,data/processed/dielectric_observations_v11plus.csv,290,159b928f800a55969963da275ed05c30ce8a19cffc48353a9c490eec68a49af9,publishable_core,thermoml_open,true
epsilon_observations_v11plus:291,epsilon_observations_v11plus,epsilon,dielectric_constant,FYIRUPZTYPILDH-UHFFFAOYSA-N,"1,1,1,2,3,3-hexafluoropropane",FC(F)C(F)C(F)(F)F,223.05,8.4459,1,Liquid,Parallel plate capacitor,0.011,combined,95,0,14000,1,pure,10.1021/je700343t,primary_thermoml_measurement,data/processed/dielectric_observations_v11plus.csv,291,159b928f800a55969963da275ed05c30ce8a19cffc48353a9c490eec68a49af9,publishable_core,thermoml_open,true
epsilon_observations_v11plus:292,epsilon_observations_v11plus,epsilon,dielectric_constant,FYIRUPZTYPILDH-UHFFFAOYSA-N,"1,1,1,2,3,3-hexafluoropropane",FC(F)C(F)C(F)(F)F,223.05,8.4644,1,Liquid,Parallel plate capacitor,0.011,combined,95,0,15000,1,pure,10.1021/je700343t,primary_thermoml_measurement,data/processed/dielectric_observations_v11plus.csv,292,159b928f800a55969963da275ed05c30ce8a19cffc48353a9c490eec68a49af9,publishable_core,thermoml_open,true
epsilon_observations_v11plus:293,epsilon_observations_v11plus,epsilon,dielectric_constant,FYIRUPZTYPILDH-UHFFFAOYSA-N,"1,1,1,2,3,3-hexafluoropropane",FC(F)C(F)C(F)(F)F,223.05,8.481,1,Liquid,Parallel plate capacitor,0.011,combined,95,0,16000,1,pure,10.1021/je700343t,primary_thermoml_measurement,data/processed/dielectric_observations_v11plus.csv,293,159b928f800a55969963da275ed05c30ce8a19cffc48353a9c490eec68a49af9,publishable_core,thermoml_open,true
epsilon_observations_v11plus:294,epsilon_observations_v11plus,epsilon,dielectric_constant,FYIRUPZTYPILDH-UHFFFAOYSA-N,"1,1,1,2,3,3-hexafluoropropane",FC(F)C(F)C(F)(F)F,233.26,7.5923,1,Liquid,Parallel plate capacitor,0.011,combined,95,0,1000,1,pure,10.1021/je700343t,primary_thermoml_measurement,data/processed/dielectric_observations_v11plus.csv,294,159b928f800a55969963da275ed05c30ce8a19cffc48353a9c490eec68a49af9,publishable_core,thermoml_open,true
epsilon_observations_v11plus:295,epsilon_observations_v11plus,epsilon,dielectric_constant,FYIRUPZTYPILDH-UHFFFAOYSA-N,"1,1,1,2,3,3-hexafluoropropane",FC(F)C(F)C(F)(F)F,233.26,7.6138,1,Liquid,Parallel plate capacitor,0.011,combined,95,0,2000,1,pure,10.1021/je700343t,primary_thermoml_measurement,data/processed/dielectric_observations_v11plus.csv,295,159b928f800a55969963da275ed05c30ce8a19cffc48353a9c490eec68a49af9,publishable_core,thermoml_open,true
epsilon_observations_v11plus:296,epsilon_observations_v11plus,epsilon,dielectric_constant,FYIRUPZTYPILDH-UHFFFAOYSA-N,"1,1,1,2,3,3-hexafluoropropane",FC(F)C(F)C(F)(F)F,233.26,7.6328,1,Liquid,Parallel plate capacitor,0.011,combined,95,0,3000,1,pure,10.1021/je700343t,primary_thermoml_measurement,data/processed/dielectric_observations_v11plus.csv,296,159b928f800a55969963da275ed05c30ce8a19cffc48353a9c490eec68a49af9,publishable_core,thermoml_open,true
epsilon_observations_v11plus:297,epsilon_observations_v11plus,epsilon,dielectric_constant,FYIRUPZTYPILDH-UHFFFAOYSA-N,"1,1,1,2,3,3-hexafluoropropane",FC(F)C(F)C(F)(F)F,233.26,7.653,1,Liquid,Parallel plate capacitor,0.011,combined,95,0,4000,1,pure,10.1021/je700343t,primary_thermoml_measurement,data/processed/dielectric_observations_v11plus.csv,297,159b928f800a55969963da275ed05c30ce8a19cffc48353a9c490eec68a49af9,publishable_core,thermoml_open,true
epsilon_observations_v11plus:298,epsilon_observations_v11plus,epsilon,dielectric_constant,FYIRUPZTYPILDH-UHFFFAOYSA-N,"1,1,1,2,3,3-hexafluoropropane",FC(F)C(F)C(F)(F)F,233.26,7.672,1,Liquid,Parallel plate capacitor,0.011,combined,95,0,5000,1,pure,10.1021/je700343t,primary_thermoml_measurement,data/processed/dielectric_observations_v11plus.csv,298,159b928f800a55969963da275ed05c30ce8a19cffc48353a9c490eec68a49af9,publishable_core,thermoml_open,true
epsilon_observations_v11plus:299,epsilon_observations_v11plus,epsilon,dielectric_constant,FYIRUPZTYPILDH-UHFFFAOYSA-N,"1,1,1,2,3,3-hexafluoropropane",FC(F)C(F)C(F)(F)F,233.26,7.6876,1,Liquid,Parallel plate capacitor,0.011,combined,95,0,6000,1,pure,10.1021/je700343t,primary_thermoml_measurement,data/processed/dielectric_observations_v11plus.csv,299,159b928f800a55969963da275ed05c30ce8a19cffc48353a9c490eec68a49af9,publishable_core,thermoml_open,true
epsilon_observations_v11plus:300,epsilon_observations_v11plus,epsilon,dielectric_constant,FYIRUPZTYPILDH-UHFFFAOYSA-N,"1,1,1,2,3,3-hexafluoropropane",FC(F)C(F)C(F)(F)F,233.26,7.7079,1,Liquid,Parallel plate capacitor,0.011,combined,95,0,7000,1,pure,10.1021/je700343t,primary_thermoml_measurement,data/processed/dielectric_observations_v11plus.csv,300,159b928f800a55969963da275ed05c30ce8a19cffc48353a9c490eec68a49af9,publishable_core,thermoml_open,true
epsilon_observations_v11plus:301,epsilon_observations_v11plus,epsilon,dielectric_constant,FYIRUPZTYPILDH-UHFFFAOYSA-N,"1,1,1,2,3,3-hexafluoropropane",FC(F)C(F)C(F)(F)F,233.26,7.7448,1,Liquid,Parallel plate capacitor,0.011,combined,95,0,9000,1,pure,10.1021/je700343t,primary_thermoml_measurement,data/processed/dielectric_observations_v11plus.csv,301,159b928f800a55969963da275ed05c30ce8a19cffc48353a9c490eec68a49af9,publishable_core,thermoml_open,true
epsilon_observations_v11plus:302,epsilon_observations_v11plus,epsilon,dielectric_constant,FYIRUPZTYPILDH-UHFFFAOYSA-N,"1,1,1,2,3,3-hexafluoropropane",FC(F)C(F)C(F)(F)F,233.27,7.7271,1,Liquid,Parallel plate capacitor,0.011,combined,95,0,8000,1,pure,10.1021/je700343t,primary_thermoml_measurement,data/processed/dielectric_observations_v11plus.csv,302,159b928f800a55969963da275ed05c30ce8a19cffc48353a9c490eec68a49af9,publishable_core,thermoml_open,true
epsilon_observations_v11plus:303,epsilon_observations_v11plus,epsilon,dielectric_constant,FYIRUPZTYPILDH-UHFFFAOYSA-N,"1,1,1,2,3,3-hexafluoropropane",FC(F)C(F)C(F)(F)F,233.27,7.7649,1,Liquid,Parallel plate capacitor,0.011,combined,95,0,10000,1,pure,10.1021/je700343t,primary_thermoml_measurement,data/processed/dielectric_observations_v11plus.csv,303,159b928f800a55969963da275ed05c30ce8a19cffc48353a9c490eec68a49af9,publishable_core,thermoml_open,true
epsilon_observations_v11plus:304,epsilon_observations_v11plus,epsilon,dielectric_constant,FYIRUPZTYPILDH-UHFFFAOYSA-N,"1,1,1,2,3,3-hexafluoropropane",FC(F)C(F)C(F)(F)F,233.27,7.7826,1,Liquid,Parallel plate capacitor,0.011,combined,95,0,11000,1,pure,10.1021/je700343t,primary_thermoml_measurement,data/processed/dielectric_observations_v11plus.csv,304,159b928f800a55969963da275ed05c30ce8a19cffc48353a9c490eec68a49af9,publishable_core,thermoml_open,true
epsilon_observations_v11plus:305,epsilon_observations_v11plus,epsilon,dielectric_constant,FYIRUPZTYPILDH-UHFFFAOYSA-N,"1,1,1,2,3,3-hexafluoropropane",FC(F)C(F)C(F)(F)F,233.27,7.8021,1,Liquid,Parallel plate capacitor,0.011,combined,95,0,12000,1,pure,10.1021/je700343t,primary_thermoml_measurement,data/processed/dielectric_observations_v11plus.csv,305,159b928f800a55969963da275ed05c30ce8a19cffc48353a9c490eec68a49af9,publishable_core,thermoml_open,true
epsilon_observations_v11plus:306,epsilon_observations_v11plus,epsilon,dielectric_constant,FYIRUPZTYPILDH-UHFFFAOYSA-N,"1,1,1,2,3,3-hexafluoropropane",FC(F)C(F)C(F)(F)F,233.27,7.8204,1,Liquid,Parallel plate capacitor,0.011,combined,95,0,13000,1,pure,10.1021/je700343t,primary_thermoml_measurement,data/processed/dielectric_observations_v11plus.csv,306,159b928f800a55969963da275ed05c30ce8a19cffc48353a9c490eec68a49af9,publishable_core,thermoml_open,true
epsilon_observations_v11plus:307,epsilon_observations_v11plus,epsilon,dielectric_constant,FYIRUPZTYPILDH-UHFFFAOYSA-N,"1,1,1,2,3,3-hexafluoropropane",FC(F)C(F)C(F)(F)F,233.27,7.8373,1,Liquid,Parallel plate capacitor,0.011,combined,95,0,14000,1,pure,10.1021/je700343t,primary_thermoml_measurement,data/processed/dielectric_observations_v11plus.csv,307,159b928f800a55969963da275ed05c30ce8a19cffc48353a9c490eec68a49af9,publishable_core,thermoml_open,true
epsilon_observations_v11plus:308,epsilon_observations_v11plus,epsilon,dielectric_constant,FYIRUPZTYPILDH-UHFFFAOYSA-N,"1,1,1,2,3,3-hexafluoropropane",FC(F)C(F)C(F)(F)F,233.27,7.8543,1,Liquid,Parallel plate capacitor,0.011,combined,95,0,15000,1,pure,10.1021/je700343t,primary_thermoml_measurement,data/processed/dielectric_observations_v11plus.csv,308,159b928f800a55969963da275ed05c30ce8a19cffc48353a9c490eec68a49af9,publishable_core,thermoml_open,true
epsilon_observations_v11plus:309,epsilon_observations_v11plus,epsilon,dielectric_constant,FYIRUPZTYPILDH-UHFFFAOYSA-N,"1,1,1,2,3,3-hexafluoropropane",FC(F)C(F)C(F)(F)F,233.27,7.8701,1,Liquid,Parallel plate capacitor,0.0111,combined,95,0,16000,1,pure,10.1021/je700343t,primary_thermoml_measurement,data/processed/dielectric_observations_v11plus.csv,309,159b928f800a55969963da275ed05c30ce8a19cffc48353a9c490eec68a49af9,publishable_core,thermoml_open,true
epsilon_observations_v11plus:310,epsilon_observations_v11plus,epsilon,dielectric_constant,FYIRUPZTYPILDH-UHFFFAOYSA-N,"1,1,1,2,3,3-hexafluoropropane",FC(F)C(F)C(F)(F)F,243.6,7.1496,1,Liquid,Parallel plate capacitor,0.011,combined,95,0,1000,1,pure,10.1021/je700343t,primary_thermoml_measurement,data/processed/dielectric_observations_v11plus.csv,310,159b928f800a55969963da275ed05c30ce8a19cffc48353a9c490eec68a49af9,publishable_core,thermoml_open,true
epsilon_observations_v11plus:311,epsilon_observations_v11plus,epsilon,dielectric_constant,FYIRUPZTYPILDH-UHFFFAOYSA-N,"1,1,1,2,3,3-hexafluoropropane",FC(F)C(F)C(F)(F)F,243.6,7.1577,1,Liquid,Parallel plate capacitor,0.011,combined,95,0,2000,1,pure,10.1021/je700343t,primary_thermoml_measurement,data/processed/dielectric_observations_v11plus.csv,311,159b928f800a55969963da275ed05c30ce8a19cffc48353a9c490eec68a49af9,publishable_core,thermoml_open,true
epsilon_observations_v11plus:312,epsilon_observations_v11plus,epsilon,dielectric_constant,FYIRUPZTYPILDH-UHFFFAOYSA-N,"1,1,1,2,3,3-hexafluoropropane",FC(F)C(F)C(F)(F)F,243.6,7.19,1,Liquid,Parallel plate capacitor,0.011,combined,95,0,3000,1,pure,10.1021/je700343t,primary_thermoml_measurement,data/processed/dielectric_observations_v11plus.csv,312,159b928f800a55969963da275ed05c30ce8a19cffc48353a9c490eec68a49af9,publishable_core,thermoml_open,true
epsilon_observations_v11plus:313,epsilon_observations_v11plus,epsilon,dielectric_constant,FYIRUPZTYPILDH-UHFFFAOYSA-N,"1,1,1,2,3,3-hexafluoropropane",FC(F)C(F)C(F)(F)F,243.6,7.2089,1,Liquid,Parallel plate capacitor,0.011,combined,95,0,4000,1,pure,10.1021/je700343t,primary_thermoml_measurement,data/processed/dielectric_observations_v11plus.csv,313,159b928f800a55969963da275ed05c30ce8a19cffc48353a9c490eec68a49af9,publishable_core,thermoml_open,true
epsilon_observations_v11plus:314,epsilon_observations_v11plus,epsilon,dielectric_constant,FYIRUPZTYPILDH-UHFFFAOYSA-N,"1,1,1,2,3,3-hexafluoropropane",FC(F)C(F)C(F)(F)F,243.6,7.2305,1,Liquid,Parallel plate capacitor,0.011,combined,95,0,5000,1,pure,10.1021/je700343t,primary_thermoml_measurement,data/processed/dielectric_observations_v11plus.csv,314,159b928f800a55969963da275ed05c30ce8a19cffc48353a9c490eec68a49af9,publishable_core,thermoml_open,true
epsilon_observations_v11plus:315,epsilon_observations_v11plus,epsilon,dielectric_constant,FYIRUPZTYPILDH-UHFFFAOYSA-N,"1,1,1,2,3,3-hexafluoropropane",FC(F)C(F)C(F)(F)F,243.6,7.2472,1,Liquid,Parallel plate capacitor,0.011,combined,95,0,6000,1,pure,10.1021/je700343t,primary_thermoml_measurement,data/processed/dielectric_observations_v11plus.csv,315,159b928f800a55969963da275ed05c30ce8a19cffc48353a9c490eec68a49af9,publishable_core,thermoml_open,true
epsilon_observations_v11plus:316,epsilon_observations_v11plus,epsilon,dielectric_constant,FYIRUPZTYPILDH-UHFFFAOYSA-N,"1,1,1,2,3,3-hexafluoropropane",FC(F)C(F)C(F)(F)F,243.6,7.2611,1,Liquid,Parallel plate capacitor,0.011,combined,95,0,7000,1,pure,10.1021/je700343t,primary_thermoml_measurement,data/processed/dielectric_observations_v11plus.csv,316,159b928f800a55969963da275ed05c30ce8a19cffc48353a9c490eec68a49af9,publishable_core,thermoml_open,true
epsilon_observations_v11plus:317,epsilon_observations_v11plus,epsilon,dielectric_constant,FYIRUPZTYPILDH-UHFFFAOYSA-N,"1,1,1,2,3,3-hexafluoropropane",FC(F)C(F)C(F)(F)F,243.6,7.2827,1,Liquid,Parallel plate capacitor,0.011,combined,95,0,8000,1,pure,10.1021/je700343t,primary_thermoml_measurement,data/processed/dielectric_observations_v11plus.csv,317,159b928f800a55969963da275ed05c30ce8a19cffc48353a9c490eec68a49af9,publishable_core,thermoml_open,true
epsilon_observations_v11plus:318,epsilon_observations_v11plus,epsilon,dielectric_constant,FYIRUPZTYPILDH-UHFFFAOYSA-N,"1,1,1,2,3,3-hexafluoropropane",FC(F)C(F)C(F)(F)F,243.6,7.3014,1,Liquid,Parallel plate capacitor,0.011,combined,95,0,9000,1,pure,10.1021/je700343t,primary_thermoml_measurement,data/processed/dielectric_observations_v11plus.csv,318,159b928f800a55969963da275ed05c30ce8a19cffc48353a9c490eec68a49af9,publishable_core,thermoml_open,true
epsilon_observations_v11plus:319,epsilon_observations_v11plus,epsilon,dielectric_constant,FYIRUPZTYPILDH-UHFFFAOYSA-N,"1,1,1,2,3,3-hexafluoropropane",FC(F)C(F)C(F)(F)F,243.6,7.3184,1,Liquid,Parallel plate capacitor,0.011,combined,95,0,10000,1,pure,10.1021/je700343t,primary_thermoml_measurement,data/processed/dielectric_observations_v11plus.csv,319,159b928f800a55969963da275ed05c30ce8a19cffc48353a9c490eec68a49af9,publishable_core,thermoml_open,true
epsilon_observations_v11plus:320,epsilon_observations_v11plus,epsilon,dielectric_constant,FYIRUPZTYPILDH-UHFFFAOYSA-N,"1,1,1,2,3,3-hexafluoropropane",FC(F)C(F)C(F)(F)F,243.6,7.3379,1,Liquid,Parallel plate capacitor,0.011,combined,95,0,11000,1,pure,10.1021/je700343t,primary_thermoml_measurement,data/processed/dielectric_observations_v11plus.csv,320,159b928f800a55969963da275ed05c30ce8a19cffc48353a9c490eec68a49af9,publishable_core,thermoml_open,true
epsilon_observations_v11plus:321,epsilon_observations_v11plus,epsilon,dielectric_constant,FYIRUPZTYPILDH-UHFFFAOYSA-N,"1,1,1,2,3,3-hexafluoropropane",FC(F)C(F)C(F)(F)F,243.6,7.3585,1,Liquid,Parallel plate capacitor,0.011,combined,95,0,12000,1,pure,10.1021/je700343t,primary_thermoml_measurement,data/processed/dielectric_observations_v11plus.csv,321,159b928f800a55969963da275ed05c30ce8a19cffc48353a9c490eec68a49af9,publishable_core,thermoml_open,true
epsilon_observations_v11plus:322,epsilon_observations_v11plus,epsilon,dielectric_constant,FYIRUPZTYPILDH-UHFFFAOYSA-N,"1,1,1,2,3,3-hexafluoropropane",FC(F)C(F)C(F)(F)F,243.6,7.3775,1,Liquid,Parallel plate capacitor,0.011,combined,95,0,13000,1,pure,10.1021/je700343t,primary_thermoml_measurement,data/processed/dielectric_observations_v11plus.csv,322,159b928f800a55969963da275ed05c30ce8a19cffc48353a9c490eec68a49af9,publishable_core,thermoml_open,true
epsilon_observations_v11plus:323,epsilon_observations_v11plus,epsilon,dielectric_constant,FYIRUPZTYPILDH-UHFFFAOYSA-N,"1,1,1,2,3,3-hexafluoropropane",FC(F)C(F)C(F)(F)F,243.6,7.3924,1,Liquid,Parallel plate capacitor,0.011,combined,95,0,14000,1,pure,10.1021/je700343t,primary_thermoml_measurement,data/processed/dielectric_observations_v11plus.csv,323,159b928f800a55969963da275ed05c30ce8a19cffc48353a9c490eec68a49af9,publishable_core,thermoml_open,true
epsilon_observations_v11plus:324,epsilon_observations_v11plus,epsilon,dielectric_constant,FYIRUPZTYPILDH-UHFFFAOYSA-N,"1,1,1,2,3,3-hexafluoropropane",FC(F)C(F)C(F)(F)F,243.6,7.4187,1,Liquid,Parallel plate capacitor,0.011,combined,95,0,15000,1,pure,10.1021/je700343t,primary_thermoml_measurement,data/processed/dielectric_observations_v11plus.csv,324,159b928f800a55969963da275ed05c30ce8a19cffc48353a9c490eec68a49af9,publishable_core,thermoml_open,true
epsilon_observations_v11plus:325,epsilon_observations_v11plus,epsilon,dielectric_constant,FYIRUPZTYPILDH-UHFFFAOYSA-N,"1,1,1,2,3,3-hexafluoropropane",FC(F)C(F)C(F)(F)F,243.6,7.434,1,Liquid,Parallel plate capacitor,0.011,combined,95,0,16000,1,pure,10.1021/je700343t,primary_thermoml_measurement,data/processed/dielectric_observations_v11plus.csv,325,159b928f800a55969963da275ed05c30ce8a19cffc48353a9c490eec68a49af9,publishable_core,thermoml_open,true
epsilon_observations_v11plus:326,epsilon_observations_v11plus,epsilon,dielectric_constant,FYIRUPZTYPILDH-UHFFFAOYSA-N,"1,1,1,2,3,3-hexafluoropropane",FC(F)C(F)C(F)(F)F,252.91,6.7535,1,Liquid,Parallel plate capacitor,0.011,combined,95,0,1000,1,pure,10.1021/je700343t,primary_thermoml_measurement,data/processed/dielectric_observations_v11plus.csv,326,159b928f800a55969963da275ed05c30ce8a19cffc48353a9c490eec68a49af9,publishable_core,thermoml_open,true
epsilon_observations_v11plus:327,epsilon_observations_v11plus,epsilon,dielectric_constant,FYIRUPZTYPILDH-UHFFFAOYSA-N,"1,1,1,2,3,3-hexafluoropropane",FC(F)C(F)C(F)(F)F,252.91,6.7729,1,Liquid,Parallel plate capacitor,0.011,combined,95,0,2000,1,pure,10.1021/je700343t,primary_thermoml_measurement,data/processed/dielectric_observations_v11plus.csv,327,159b928f800a55969963da275ed05c30ce8a19cffc48353a9c490eec68a49af9,publishable_core,thermoml_open,true
epsilon_observations_v11plus:328,epsilon_observations_v11plus,epsilon,dielectric_constant,FYIRUPZTYPILDH-UHFFFAOYSA-N,"1,1,1,2,3,3-hexafluoropropane",FC(F)C(F)C(F)(F)F,252.91,6.794,1,Liquid,Parallel plate capacitor,0.011,combined,95,0,3000,1,pure,10.1021/je700343t,primary_thermoml_measurement,data/processed/dielectric_observations_v11plus.csv,328,159b928f800a55969963da275ed05c30ce8a19cffc48353a9c490eec68a49af9,publishable_core,thermoml_open,true
epsilon_observations_v11plus:329,epsilon_observations_v11plus,epsilon,dielectric_constant,FYIRUPZTYPILDH-UHFFFAOYSA-N,"1,1,1,2,3,3-hexafluoropropane",FC(F)C(F)C(F)(F)F,252.91,6.8142,1,Liquid,Parallel plate capacitor,0.011,combined,95,0,4000,1,pure,10.1021/je700343t,primary_thermoml_measurement,data/processed/dielectric_observations_v11plus.csv,329,159b928f800a55969963da275ed05c30ce8a19cffc48353a9c490eec68a49af9,publishable_core,thermoml_open,true
epsilon_observations_v11plus:330,epsilon_observations_v11plus,epsilon,dielectric_constant,FYIRUPZTYPILDH-UHFFFAOYSA-N,"1,1,1,2,3,3-hexafluoropropane",FC(F)C(F)C(F)(F)F,252.91,6.8327,1,Liquid,Parallel plate capacitor,0.011,combined,95,0,5000,1,pure,10.1021/je700343t,primary_thermoml_measurement,data/processed/dielectric_observations_v11plus.csv,330,159b928f800a55969963da275ed05c30ce8a19cffc48353a9c490eec68a49af9,publishable_core,thermoml_open,true
epsilon_observations_v11plus:331,epsilon_observations_v11plus,epsilon,dielectric_constant,FYIRUPZTYPILDH-UHFFFAOYSA-N,"1,1,1,2,3,3-hexafluoropropane",FC(F)C(F)C(F)(F)F,252.91,6.8529,1,Liquid,Parallel plate capacitor,0.011,combined,95,0,6000,1,pure,10.1021/je700343t,primary_thermoml_measurement,data/processed/dielectric_observations_v11plus.csv,331,159b928f800a55969963da275ed05c30ce8a19cffc48353a9c490eec68a49af9,publishable_core,thermoml_open,true
epsilon_observations_v11plus:332,epsilon_observations_v11plus,epsilon,dielectric_constant,FYIRUPZTYPILDH-UHFFFAOYSA-N,"1,1,1,2,3,3-hexafluoropropane",FC(F)C(F)C(F)(F)F,252.91,6.8717,1,Liquid,Parallel plate capacitor,0.011,combined,95,0,7000,1,pure,10.1021/je700343t,primary_thermoml_measurement,data/processed/dielectric_observations_v11plus.csv,332,159b928f800a55969963da275ed05c30ce8a19cffc48353a9c490eec68a49af9,publishable_core,thermoml_open,true
epsilon_observations_v11plus:333,epsilon_observations_v11plus,epsilon,dielectric_constant,FYIRUPZTYPILDH-UHFFFAOYSA-N,"1,1,1,2,3,3-hexafluoropropane",FC(F)C(F)C(F)(F)F,252.91,6.8913,1,Liquid,Parallel plate capacitor,0.011,combined,95,0,8000,1,pure,10.1021/je700343t,primary_thermoml_measurement,data/processed/dielectric_observations_v11plus.csv,333,159b928f800a55969963da275ed05c30ce8a19cffc48353a9c490eec68a49af9,publishable_core,thermoml_open,true
epsilon_observations_v11plus:334,epsilon_observations_v11plus,epsilon,dielectric_constant,FYIRUPZTYPILDH-UHFFFAOYSA-N,"1,1,1,2,3,3-hexafluoropropane",FC(F)C(F)C(F)(F)F,252.91,6.9106,1,Liquid,Parallel plate capacitor,0.011,combined,95,0,9000,1,pure,10.1021/je700343t,primary_thermoml_measurement,data/processed/dielectric_observations_v11plus.csv,334,159b928f800a55969963da275ed05c30ce8a19cffc48353a9c490eec68a49af9,publishable_core,thermoml_open,true
epsilon_observations_v11plus:335,epsilon_observations_v11plus,epsilon,dielectric_constant,FYIRUPZTYPILDH-UHFFFAOYSA-N,"1,1,1,2,3,3-hexafluoropropane",FC(F)C(F)C(F)(F)F,252.91,6.9286,1,Liquid,Parallel plate capacitor,0.011,combined,95,0,10000,1,pure,10.1021/je700343t,primary_thermoml_measurement,data/processed/dielectric_observations_v11plus.csv,335,159b928f800a55969963da275ed05c30ce8a19cffc48353a9c490eec68a49af9,publishable_core,thermoml_open,true
epsilon_observations_v11plus:336,epsilon_observations_v11plus,epsilon,dielectric_constant,FYIRUPZTYPILDH-UHFFFAOYSA-N,"1,1,1,2,3,3-hexafluoropropane",FC(F)C(F)C(F)(F)F,252.91,6.9461,1,Liquid,Parallel plate capacitor,0.011,combined,95,0,11000,1,pure,10.1021/je700343t,primary_thermoml_measurement,data/processed/dielectric_observations_v11plus.csv,336,159b928f800a55969963da275ed05c30ce8a19cffc48353a9c490eec68a49af9,publishable_core,thermoml_open,true
epsilon_observations_v11plus:337,epsilon_observations_v11plus,epsilon,dielectric_constant,FYIRUPZTYPILDH-UHFFFAOYSA-N,"1,1,1,2,3,3-hexafluoropropane",FC(F)C(F)C(F)(F)F,252.91,6.9644,1,Liquid,Parallel plate capacitor,0.011,combined,95,0,12000,1,pure,10.1021/je700343t,primary_thermoml_measurement,data/processed/dielectric_observations_v11plus.csv,337,159b928f800a55969963da275ed05c30ce8a19cffc48353a9c490eec68a49af9,publishable_core,thermoml_open,true
epsilon_observations_v11plus:338,epsilon_observations_v11plus,epsilon,dielectric_constant,FYIRUPZTYPILDH-UHFFFAOYSA-N,"1,1,1,2,3,3-hexafluoropropane",FC(F)C(F)C(F)(F)F,252.91,6.983,1,Liquid,Parallel plate capacitor,0.011,combined,95,0,13000,1,pure,10.1021/je700343t,primary_thermoml_measurement,data/processed/dielectric_observations_v11plus.csv,338,159b928f800a55969963da275ed05c30ce8a19cffc48353a9c490eec68a49af9,publishable_core,thermoml_open,true
epsilon_observations_v11plus:339,epsilon_observations_v11plus,epsilon,dielectric_constant,FYIRUPZTYPILDH-UHFFFAOYSA-N,"1,1,1,2,3,3-hexafluoropropane",FC(F)C(F)C(F)(F)F,252.91,7.0015,1,Liquid,Parallel plate capacitor,0.011,combined,95,0,14000,1,pure,10.1021/je700343t,primary_thermoml_measurement,data/processed/dielectric_observations_v11plus.csv,339,159b928f800a55969963da275ed05c30ce8a19cffc48353a9c490eec68a49af9,publishable_core,thermoml_open,true
epsilon_observations_v11plus:340,epsilon_observations_v11plus,epsilon,dielectric_constant,FYIRUPZTYPILDH-UHFFFAOYSA-N,"1,1,1,2,3,3-hexafluoropropane",FC(F)C(F)C(F)(F)F,252.91,7.0168,1,Liquid,Parallel plate capacitor,0.011,combined,95,0,15000,1,pure,10.1021/je700343t,primary_thermoml_measurement,data/processed/dielectric_observations_v11plus.csv,340,159b928f800a55969963da275ed05c30ce8a19cffc48353a9c490eec68a49af9,publishable_core,thermoml_open,true
epsilon_observations_v11plus:341,epsilon_observations_v11plus,epsilon,dielectric_constant,FYIRUPZTYPILDH-UHFFFAOYSA-N,"1,1,1,2,3,3-hexafluoropropane",FC(F)C(F)C(F)(F)F,252.91,7.0345,1,Liquid,Parallel plate capacitor,0.011,combined,95,0,16000,1,pure,10.1021/je700343t,primary_thermoml_measurement,data/processed/dielectric_observations_v11plus.csv,341,159b928f800a55969963da275ed05c30ce8a19cffc48353a9c490eec68a49af9,publishable_core,thermoml_open,true
epsilon_observations_v11plus:342,epsilon_observations_v11plus,epsilon,dielectric_constant,FYIRUPZTYPILDH-UHFFFAOYSA-N,"1,1,1,2,3,3-hexafluoropropane",FC(F)C(F)C(F)(F)F,262.7,6.6328,1,Liquid,Parallel plate capacitor,0.011,combined,95,0,16000,1,pure,10.1021/je700343t,primary_thermoml_measurement,data/processed/dielectric_observations_v11plus.csv,342,159b928f800a55969963da275ed05c30ce8a19cffc48353a9c490eec68a49af9,publishable_core,thermoml_open,true
epsilon_observations_v11plus:343,epsilon_observations_v11plus,epsilon,dielectric_constant,FYIRUPZTYPILDH-UHFFFAOYSA-N,"1,1,1,2,3,3-hexafluoropropane",FC(F)C(F)C(F)(F)F,262.78,6.6143,1,Liquid,Parallel plate capacitor,0.011,combined,95,0,15000,1,pure,10.1021/je700343t,primary_thermoml_measurement,data/processed/dielectric_observations_v11plus.csv,343,159b928f800a55969963da275ed05c30ce8a19cffc48353a9c490eec68a49af9,publishable_core,thermoml_open,true
epsilon_observations_v11plus:344,epsilon_observations_v11plus,epsilon,dielectric_constant,FYIRUPZTYPILDH-UHFFFAOYSA-N,"1,1,1,2,3,3-hexafluoropropane",FC(F)C(F)C(F)(F)F,262.84,6.596,1,Liquid,Parallel plate capacitor,0.011,combined,95,0,14000,1,pure,10.1021/je700343t,primary_thermoml_measurement,data/processed/dielectric_observations_v11plus.csv,344,159b928f800a55969963da275ed05c30ce8a19cffc48353a9c490eec68a49af9,publishable_core,thermoml_open,true
epsilon_observations_v11plus:345,epsilon_observations_v11plus,epsilon,dielectric_constant,FYIRUPZTYPILDH-UHFFFAOYSA-N,"1,1,1,2,3,3-hexafluoropropane",FC(F)C(F)C(F)(F)F,262.91,6.5791,1,Liquid,Parallel plate capacitor,0.011,combined,95,0,13000,1,pure,10.1021/je700343t,primary_thermoml_measurement,data/processed/dielectric_observations_v11plus.csv,345,159b928f800a55969963da275ed05c30ce8a19cffc48353a9c490eec68a49af9,publishable_core,thermoml_open,true
epsilon_observations_v11plus:346,epsilon_observations_v11plus,epsilon,dielectric_constant,FYIRUPZTYPILDH-UHFFFAOYSA-N,"1,1,1,2,3,3-hexafluoropropane",FC(F)C(F)C(F)(F)F,262.96,6.5594,1,Liquid,Parallel plate capacitor,0.011,combined,95,0,12000,1,pure,10.1021/je700343t,primary_thermoml_measurement,data/processed/dielectric_observations_v11plus.csv,346,159b928f800a55969963da275ed05c30ce8a19cffc48353a9c490eec68a49af9,publishable_core,thermoml_open,true
epsilon_observations_v11plus:347,epsilon_observations_v11plus,epsilon,dielectric_constant,FYIRUPZTYPILDH-UHFFFAOYSA-N,"1,1,1,2,3,3-hexafluoropropane",FC(F)C(F)C(F)(F)F,263.04,6.5419,1,Liquid,Parallel plate capacitor,0.011,combined,95,0,11000,1,pure,10.1021/je700343t,primary_thermoml_measurement,data/processed/dielectric_observations_v11plus.csv,347,159b928f800a55969963da275ed05c30ce8a19cffc48353a9c490eec68a49af9,publishable_core,thermoml_open,true
epsilon_observations_v11plus:348,epsilon_observations_v11plus,epsilon,dielectric_constant,FYIRUPZTYPILDH-UHFFFAOYSA-N,"1,1,1,2,3,3-hexafluoropropane",FC(F)C(F)C(F)(F)F,263.06,6.5245,1,Liquid,Parallel plate capacitor,0.011,combined,95,0,10000,1,pure,10.1021/je700343t,primary_thermoml_measurement,data/processed/dielectric_observations_v11plus.csv,348,159b928f800a55969963da275ed05c30ce8a19cffc48353a9c490eec68a49af9,publishable_core,thermoml_open,true
epsilon_observations_v11plus:349,epsilon_observations_v11plus,epsilon,dielectric_constant,FYIRUPZTYPILDH-UHFFFAOYSA-N,"1,1,1,2,3,3-hexafluoropropane",FC(F)C(F)C(F)(F)F,263.1,6.5051,1,Liquid,Parallel plate capacitor,0.011,combined,95,0,9000,1,pure,10.1021/je700343t,primary_thermoml_measurement,data/processed/dielectric_observations_v11plus.csv,349,159b928f800a55969963da275ed05c30ce8a19cffc48353a9c490eec68a49af9,publishable_core,thermoml_open,true
epsilon_observations_v11plus:350,epsilon_observations_v11plus,epsilon,dielectric_constant,FYIRUPZTYPILDH-UHFFFAOYSA-N,"1,1,1,2,3,3-hexafluoropropane",FC(F)C(F)C(F)(F)F,263.11,6.4868,1,Liquid,Parallel plate capacitor,0.011,combined,95,0,8000,1,pure,10.1021/je700343t,primary_thermoml_measurement,data/processed/dielectric_observations_v11plus.csv,350,159b928f800a55969963da275ed05c30ce8a19cffc48353a9c490eec68a49af9,publishable_core,thermoml_open,true
epsilon_observations_v11plus:351,epsilon_observations_v11plus,epsilon,dielectric_constant,FYIRUPZTYPILDH-UHFFFAOYSA-N,"1,1,1,2,3,3-hexafluoropropane",FC(F)C(F)C(F)(F)F,263.12,6.4671,1,Liquid,Parallel plate capacitor,0.011,combined,95,0,7000,1,pure,10.1021/je700343t,primary_thermoml_measurement,data/processed/dielectric_observations_v11plus.csv,351,159b928f800a55969963da275ed05c30ce8a19cffc48353a9c490eec68a49af9,publishable_core,thermoml_open,true
epsilon_observations_v11plus:352,epsilon_observations_v11plus,epsilon,dielectric_constant,FYIRUPZTYPILDH-UHFFFAOYSA-N,"1,1,1,2,3,3-hexafluoropropane",FC(F)C(F)C(F)(F)F,263.13,6.4265,1,Liquid,Parallel plate capacitor,0.011,combined,95,0,5000,1,pure,10.1021/je700343t,primary_thermoml_measurement,data/processed/dielectric_observations_v11plus.csv,352,159b928f800a55969963da275ed05c30ce8a19cffc48353a9c490eec68a49af9,publishable_core,thermoml_open,true
epsilon_observations_v11plus:353,epsilon_observations_v11plus,epsilon,dielectric_constant,FYIRUPZTYPILDH-UHFFFAOYSA-N,"1,1,1,2,3,3-hexafluoropropane",FC(F)C(F)C(F)(F)F,263.13,6.4462,1,Liquid,Parallel plate capacitor,0.011,combined,95,0,6000,1,pure,10.1021/je700343t,primary_thermoml_measurement,data/processed/dielectric_observations_v11plus.csv,353,159b928f800a55969963da275ed05c30ce8a19cffc48353a9c490eec68a49af9,publishable_core,thermoml_open,true
epsilon_observations_v11plus:354,epsilon_observations_v11plus,epsilon,dielectric_constant,FYIRUPZTYPILDH-UHFFFAOYSA-N,"1,1,1,2,3,3-hexafluoropropane",FC(F)C(F)C(F)(F)F,263.14,6.4062,1,Liquid,Parallel plate capacitor,0.011,combined,95,0,4000,1,pure,10.1021/je700343t,primary_thermoml_measurement,data/processed/dielectric_observations_v11plus.csv,354,159b928f800a55969963da275ed05c30ce8a19cffc48353a9c490eec68a49af9,publishable_core,thermoml_open,true
epsilon_observations_v11plus:355,epsilon_observations_v11plus,epsilon,dielectric_constant,FYIRUPZTYPILDH-UHFFFAOYSA-N,"1,1,1,2,3,3-hexafluoropropane",FC(F)C(F)C(F)(F)F,263.15,6.3835,1,Liquid,Parallel plate capacitor,0.011,combined,95,0,3000,1,pure,10.1021/je700343t,primary_thermoml_measurement,data/processed/dielectric_observations_v11plus.csv,355,159b928f800a55969963da275ed05c30ce8a19cffc48353a9c490eec68a49af9,publishable_core,thermoml_open,true
epsilon_observations_v11plus:356,epsilon_observations_v11plus,epsilon,dielectric_constant,FYIRUPZTYPILDH-UHFFFAOYSA-N,"1,1,1,2,3,3-hexafluoropropane",FC(F)C(F)C(F)(F)F,263.16,6.3645,1,Liquid,Parallel plate capacitor,0.011,combined,95,0,2000,1,pure,10.1021/je700343t,primary_thermoml_measurement,data/processed/dielectric_observations_v11plus.csv,356,159b928f800a55969963da275ed05c30ce8a19cffc48353a9c490eec68a49af9,publishable_core,thermoml_open,true
epsilon_observations_v11plus:357,epsilon_observations_v11plus,epsilon,dielectric_constant,FYIRUPZTYPILDH-UHFFFAOYSA-N,"1,1,1,2,3,3-hexafluoropropane",FC(F)C(F)C(F)(F)F,263.17,6.3443,1,Liquid,Parallel plate capacitor,0.011,combined,95,0,1000,1,pure,10.1021/je700343t,primary_thermoml_measurement,data/processed/dielectric_observations_v11plus.csv,357,159b928f800a55969963da275ed05c30ce8a19cffc48353a9c490eec68a49af9,publishable_core,thermoml_open,true
epsilon_observations_v11plus:358,epsilon_observations_v11plus,epsilon,dielectric_constant,FYIRUPZTYPILDH-UHFFFAOYSA-N,"1,1,1,2,3,3-hexafluoropropane",FC(F)C(F)C(F)(F)F,273.23,6.0065,1,Liquid,Parallel plate capacitor,0.011,combined,95,0,2000,1,pure,10.1021/je700343t,primary_thermoml_measurement,data/processed/dielectric_observations_v11plus.csv,358,159b928f800a55969963da275ed05c30ce8a19cffc48353a9c490eec68a49af9,publishable_core,thermoml_open,true
epsilon_observations_v11plus:359,epsilon_observations_v11plus,epsilon,dielectric_constant,FYIRUPZTYPILDH-UHFFFAOYSA-N,"1,1,1,2,3,3-hexafluoropropane",FC(F)C(F)C(F)(F)F,273.23,6.0289,1,Liquid,Parallel plate capacitor,0.011,combined,95,0,3000,1,pure,10.1021/je700343t,primary_thermoml_measurement,data/processed/dielectric_observations_v11plus.csv,359,159b928f800a55969963da275ed05c30ce8a19cffc48353a9c490eec68a49af9,publishable_core,thermoml_open,true
epsilon_observations_v11plus:360,epsilon_observations_v11plus,epsilon,dielectric_constant,FYIRUPZTYPILDH-UHFFFAOYSA-N,"1,1,1,2,3,3-hexafluoropropane",FC(F)C(F)C(F)(F)F,273.23,6.0495,1,Liquid,Parallel plate capacitor,0.011,combined,95,0,4000,1,pure,10.1021/je700343t,primary_thermoml_measurement,data/processed/dielectric_observations_v11plus.csv,360,159b928f800a55969963da275ed05c30ce8a19cffc48353a9c490eec68a49af9,publishable_core,thermoml_open,true
epsilon_observations_v11plus:361,epsilon_observations_v11plus,epsilon,dielectric_constant,FYIRUPZTYPILDH-UHFFFAOYSA-N,"1,1,1,2,3,3-hexafluoropropane",FC(F)C(F)C(F)(F)F,273.23,6.0683,1,Liquid,Parallel plate capacitor,0.011,combined,95,0,5000,1,pure,10.1021/je700343t,primary_thermoml_measurement,data/processed/dielectric_observations_v11plus.csv,361,159b928f800a55969963da275ed05c30ce8a19cffc48353a9c490eec68a49af9,publishable_core,thermoml_open,true
epsilon_observations_v11plus:362,epsilon_observations_v11plus,epsilon,dielectric_constant,FYIRUPZTYPILDH-UHFFFAOYSA-N,"1,1,1,2,3,3-hexafluoropropane",FC(F)C(F)C(F)(F)F,273.23,6.0874,1,Liquid,Parallel plate capacitor,0.011,combined,95,0,6000,1,pure,10.1021/je700343t,primary_thermoml_measurement,data/processed/dielectric_observations_v11plus.csv,362,159b928f800a55969963da275ed05c30ce8a19cffc48353a9c490eec68a49af9,publishable_core,thermoml_open,true
epsilon_observations_v11plus:363,epsilon_observations_v11plus,epsilon,dielectric_constant,FYIRUPZTYPILDH-UHFFFAOYSA-N,"1,1,1,2,3,3-hexafluoropropane",FC(F)C(F)C(F)(F)F,273.23,6.1061,1,Liquid,Parallel plate capacitor,0.011,combined,95,0,7000,1,pure,10.1021/je700343t,primary_thermoml_measurement,data/processed/dielectric_observations_v11plus.csv,363,159b928f800a55969963da275ed05c30ce8a19cffc48353a9c490eec68a49af9,publishable_core,thermoml_open,true
epsilon_observations_v11plus:364,epsilon_observations_v11plus,epsilon,dielectric_constant,FYIRUPZTYPILDH-UHFFFAOYSA-N,"1,1,1,2,3,3-hexafluoropropane",FC(F)C(F)C(F)(F)F,273.24,6.1283,1,Liquid,Parallel plate capacitor,0.011,combined,95,0,8000,1,pure,10.1021/je700343t,primary_thermoml_measurement,data/processed/dielectric_observations_v11plus.csv,364,159b928f800a55969963da275ed05c30ce8a19cffc48353a9c490eec68a49af9,publishable_core,thermoml_open,true
epsilon_observations_v11plus:365,epsilon_observations_v11plus,epsilon,dielectric_constant,FYIRUPZTYPILDH-UHFFFAOYSA-N,"1,1,1,2,3,3-hexafluoropropane",FC(F)C(F)C(F)(F)F,273.24,6.146,1,Liquid,Parallel plate capacitor,0.011,combined,95,0,9000,1,pure,10.1021/je700343t,primary_thermoml_measurement,data/processed/dielectric_observations_v11plus.csv,365,159b928f800a55969963da275ed05c30ce8a19cffc48353a9c490eec68a49af9,publishable_core,thermoml_open,true
