Repository: LittleAlety/electrolyte-solvent-dielectric-ml

# 电解液溶剂筛选：可审计的多通道机器学习管线

> **2026-11-28 · PLAN B 生产失败诊断**：[根因分析](outputs/b750_completion/failure_diagnostics/FAILURE_ANALYSIS.md) · [执行报告](outputs/b750_completion/COMPLETION_REPORT.md)。214条测试通过；38/67合格，剩余21个几何步数耗尽、1个超时中断、7个从未启动。首轮5个续算全部合格，当前状态 BLOCKED_NEEDS_SUBMISSION。历史目标泄漏、方法错标、CM截断和点级CI解释已由[科学更正](outputs/b750_completion/scientific_errata.json)取代。

> An auditable, pre-registered machine-learning pipeline for electrolyte-solvent
> screening: static permittivity (epsilon), viscosity (eta), the orbital window
> (HOMO / LUMO), and redox potential - with a frozen main scoreboard, a shot ledger,
> and every negative result retained rather than routed around.

File: data/processed/eta_epsilon_joint_observations.csv (part 5 of 84)
row_id,dataset_id,property,property_family,inchikey,name,smiles,T_K,value,unit,phase,method,uncertainty,uncertainty_kind,confidence_level,frequency_mhz,pressure_kpa,n_components,pure_or_mixture,source_doi,source_kind,source_file,source_row_index,source_file_sha256,quality_layer,licence,redistributable
epsilon_observations_v11plus:366,epsilon_observations_v11plus,epsilon,dielectric_constant,FYIRUPZTYPILDH-UHFFFAOYSA-N,"1,1,1,2,3,3-hexafluoropropane",FC(F)C(F)C(F)(F)F,273.24,6.1646,1,Liquid,Parallel plate capacitor,0.011,combined,95,0,10000,1,pure,10.1021/je700343t,primary_thermoml_measurement,data/processed/dielectric_observations_v11plus.csv,366,159b928f800a55969963da275ed05c30ce8a19cffc48353a9c490eec68a49af9,publishable_core,thermoml_open,true
epsilon_observations_v11plus:367,epsilon_observations_v11plus,epsilon,dielectric_constant,FYIRUPZTYPILDH-UHFFFAOYSA-N,"1,1,1,2,3,3-hexafluoropropane",FC(F)C(F)C(F)(F)F,273.24,6.1843,1,Liquid,Parallel plate capacitor,0.011,combined,95,0,11000,1,pure,10.1021/je700343t,primary_thermoml_measurement,data/processed/dielectric_observations_v11plus.csv,367,159b928f800a55969963da275ed05c30ce8a19cffc48353a9c490eec68a49af9,publishable_core,thermoml_open,true
epsilon_observations_v11plus:368,epsilon_observations_v11plus,epsilon,dielectric_constant,FYIRUPZTYPILDH-UHFFFAOYSA-N,"1,1,1,2,3,3-hexafluoropropane",FC(F)C(F)C(F)(F)F,273.25,6.2033,1,Liquid,Parallel plate capacitor,0.011,combined,95,0,12000,1,pure,10.1021/je700343t,primary_thermoml_measurement,data/processed/dielectric_observations_v11plus.csv,368,159b928f800a55969963da275ed05c30ce8a19cffc48353a9c490eec68a49af9,publishable_core,thermoml_open,true
epsilon_observations_v11plus:369,epsilon_observations_v11plus,epsilon,dielectric_constant,FYIRUPZTYPILDH-UHFFFAOYSA-N,"1,1,1,2,3,3-hexafluoropropane",FC(F)C(F)C(F)(F)F,273.25,6.2214,1,Liquid,Parallel plate capacitor,0.011,combined,95,0,13000,1,pure,10.1021/je700343t,primary_thermoml_measurement,data/processed/dielectric_observations_v11plus.csv,369,159b928f800a55969963da275ed05c30ce8a19cffc48353a9c490eec68a49af9,publishable_core,thermoml_open,true
epsilon_observations_v11plus:370,epsilon_observations_v11plus,epsilon,dielectric_constant,FYIRUPZTYPILDH-UHFFFAOYSA-N,"1,1,1,2,3,3-hexafluoropropane",FC(F)C(F)C(F)(F)F,273.25,6.2381,1,Liquid,Parallel plate capacitor,0.011,combined,95,0,14000,1,pure,10.1021/je700343t,primary_thermoml_measurement,data/processed/dielectric_observations_v11plus.csv,370,159b928f800a55969963da275ed05c30ce8a19cffc48353a9c490eec68a49af9,publishable_core,thermoml_open,true
epsilon_observations_v11plus:371,epsilon_observations_v11plus,epsilon,dielectric_constant,FYIRUPZTYPILDH-UHFFFAOYSA-N,"1,1,1,2,3,3-hexafluoropropane",FC(F)C(F)C(F)(F)F,273.26,6.2557,1,Liquid,Parallel plate capacitor,0.011,combined,95,0,15000,1,pure,10.1021/je700343t,primary_thermoml_measurement,data/processed/dielectric_observations_v11plus.csv,371,159b928f800a55969963da275ed05c30ce8a19cffc48353a9c490eec68a49af9,publishable_core,thermoml_open,true
epsilon_observations_v11plus:372,epsilon_observations_v11plus,epsilon,dielectric_constant,FYIRUPZTYPILDH-UHFFFAOYSA-N,"1,1,1,2,3,3-hexafluoropropane",FC(F)C(F)C(F)(F)F,273.26,6.2732,1,Liquid,Parallel plate capacitor,0.011,combined,95,0,16000,1,pure,10.1021/je700343t,primary_thermoml_measurement,data/processed/dielectric_observations_v11plus.csv,372,159b928f800a55969963da275ed05c30ce8a19cffc48353a9c490eec68a49af9,publishable_core,thermoml_open,true
epsilon_observations_v11plus:373,epsilon_observations_v11plus,epsilon,dielectric_constant,FYIRUPZTYPILDH-UHFFFAOYSA-N,"1,1,1,2,3,3-hexafluoropropane",FC(F)C(F)C(F)(F)F,273.33,5.9827,1,Liquid,Parallel plate capacitor,0.011,combined,95,0,1000,1,pure,10.1021/je700343t,primary_thermoml_measurement,data/processed/dielectric_observations_v11plus.csv,373,159b928f800a55969963da275ed05c30ce8a19cffc48353a9c490eec68a49af9,publishable_core,thermoml_open,true
epsilon_observations_v11plus:374,epsilon_observations_v11plus,epsilon,dielectric_constant,FYIRUPZTYPILDH-UHFFFAOYSA-N,"1,1,1,2,3,3-hexafluoropropane",FC(F)C(F)C(F)(F)F,283.28,5.6364,1,Liquid,Parallel plate capacitor,0.011,combined,95,0,1000,1,pure,10.1021/je700343t,primary_thermoml_measurement,data/processed/dielectric_observations_v11plus.csv,374,159b928f800a55969963da275ed05c30ce8a19cffc48353a9c490eec68a49af9,publishable_core,thermoml_open,true
epsilon_observations_v11plus:375,epsilon_observations_v11plus,epsilon,dielectric_constant,FYIRUPZTYPILDH-UHFFFAOYSA-N,"1,1,1,2,3,3-hexafluoropropane",FC(F)C(F)C(F)(F)F,283.28,5.6571,1,Liquid,Parallel plate capacitor,0.011,combined,95,0,2000,1,pure,10.1021/je700343t,primary_thermoml_measurement,data/processed/dielectric_observations_v11plus.csv,375,159b928f800a55969963da275ed05c30ce8a19cffc48353a9c490eec68a49af9,publishable_core,thermoml_open,true
epsilon_observations_v11plus:376,epsilon_observations_v11plus,epsilon,dielectric_constant,FYIRUPZTYPILDH-UHFFFAOYSA-N,"1,1,1,2,3,3-hexafluoropropane",FC(F)C(F)C(F)(F)F,283.29,5.6797,1,Liquid,Parallel plate capacitor,0.011,combined,95,0,3000,1,pure,10.1021/je700343t,primary_thermoml_measurement,data/processed/dielectric_observations_v11plus.csv,376,159b928f800a55969963da275ed05c30ce8a19cffc48353a9c490eec68a49af9,publishable_core,thermoml_open,true
epsilon_observations_v11plus:377,epsilon_observations_v11plus,epsilon,dielectric_constant,FYIRUPZTYPILDH-UHFFFAOYSA-N,"1,1,1,2,3,3-hexafluoropropane",FC(F)C(F)C(F)(F)F,283.29,5.7027,1,Liquid,Parallel plate capacitor,0.011,combined,95,0,4000,1,pure,10.1021/je700343t,primary_thermoml_measurement,data/processed/dielectric_observations_v11plus.csv,377,159b928f800a55969963da275ed05c30ce8a19cffc48353a9c490eec68a49af9,publishable_core,thermoml_open,true
epsilon_observations_v11plus:378,epsilon_observations_v11plus,epsilon,dielectric_constant,FYIRUPZTYPILDH-UHFFFAOYSA-N,"1,1,1,2,3,3-hexafluoropropane",FC(F)C(F)C(F)(F)F,283.29,5.7233,1,Liquid,Parallel plate capacitor,0.011,combined,95,0,5000,1,pure,10.1021/je700343t,primary_thermoml_measurement,data/processed/dielectric_observations_v11plus.csv,378,159b928f800a55969963da275ed05c30ce8a19cffc48353a9c490eec68a49af9,publishable_core,thermoml_open,true
epsilon_observations_v11plus:379,epsilon_observations_v11plus,epsilon,dielectric_constant,FYIRUPZTYPILDH-UHFFFAOYSA-N,"1,1,1,2,3,3-hexafluoropropane",FC(F)C(F)C(F)(F)F,283.29,5.7657,1,Liquid,Parallel plate capacitor,0.011,combined,95,0,7000,1,pure,10.1021/je700343t,primary_thermoml_measurement,data/processed/dielectric_observations_v11plus.csv,379,159b928f800a55969963da275ed05c30ce8a19cffc48353a9c490eec68a49af9,publishable_core,thermoml_open,true
epsilon_observations_v11plus:380,epsilon_observations_v11plus,epsilon,dielectric_constant,FYIRUPZTYPILDH-UHFFFAOYSA-N,"1,1,1,2,3,3-hexafluoropropane",FC(F)C(F)C(F)(F)F,283.29,5.7838,1,Liquid,Parallel plate capacitor,0.011,combined,95,0,8000,1,pure,10.1021/je700343t,primary_thermoml_measurement,data/processed/dielectric_observations_v11plus.csv,380,159b928f800a55969963da275ed05c30ce8a19cffc48353a9c490eec68a49af9,publishable_core,thermoml_open,true
epsilon_observations_v11plus:381,epsilon_observations_v11plus,epsilon,dielectric_constant,FYIRUPZTYPILDH-UHFFFAOYSA-N,"1,1,1,2,3,3-hexafluoropropane",FC(F)C(F)C(F)(F)F,283.3,5.7446,1,Liquid,Parallel plate capacitor,0.011,combined,95,0,6000,1,pure,10.1021/je700343t,primary_thermoml_measurement,data/processed/dielectric_observations_v11plus.csv,381,159b928f800a55969963da275ed05c30ce8a19cffc48353a9c490eec68a49af9,publishable_core,thermoml_open,true
epsilon_observations_v11plus:382,epsilon_observations_v11plus,epsilon,dielectric_constant,FYIRUPZTYPILDH-UHFFFAOYSA-N,"1,1,1,2,3,3-hexafluoropropane",FC(F)C(F)C(F)(F)F,283.3,5.8249,1,Liquid,Parallel plate capacitor,0.011,combined,95,0,10000,1,pure,10.1021/je700343t,primary_thermoml_measurement,data/processed/dielectric_observations_v11plus.csv,382,159b928f800a55969963da275ed05c30ce8a19cffc48353a9c490eec68a49af9,publishable_core,thermoml_open,true
epsilon_observations_v11plus:383,epsilon_observations_v11plus,epsilon,dielectric_constant,FYIRUPZTYPILDH-UHFFFAOYSA-N,"1,1,1,2,3,3-hexafluoropropane",FC(F)C(F)C(F)(F)F,283.3,5.8436,1,Liquid,Parallel plate capacitor,0.011,combined,95,0,11000,1,pure,10.1021/je700343t,primary_thermoml_measurement,data/processed/dielectric_observations_v11plus.csv,383,159b928f800a55969963da275ed05c30ce8a19cffc48353a9c490eec68a49af9,publishable_core,thermoml_open,true
epsilon_observations_v11plus:384,epsilon_observations_v11plus,epsilon,dielectric_constant,FYIRUPZTYPILDH-UHFFFAOYSA-N,"1,1,1,2,3,3-hexafluoropropane",FC(F)C(F)C(F)(F)F,283.3,5.8618,1,Liquid,Parallel plate capacitor,0.011,combined,95,0,12000,1,pure,10.1021/je700343t,primary_thermoml_measurement,data/processed/dielectric_observations_v11plus.csv,384,159b928f800a55969963da275ed05c30ce8a19cffc48353a9c490eec68a49af9,publishable_core,thermoml_open,true
epsilon_observations_v11plus:385,epsilon_observations_v11plus,epsilon,dielectric_constant,FYIRUPZTYPILDH-UHFFFAOYSA-N,"1,1,1,2,3,3-hexafluoropropane",FC(F)C(F)C(F)(F)F,283.31,5.8042,1,Liquid,Parallel plate capacitor,0.011,combined,95,0,9000,1,pure,10.1021/je700343t,primary_thermoml_measurement,data/processed/dielectric_observations_v11plus.csv,385,159b928f800a55969963da275ed05c30ce8a19cffc48353a9c490eec68a49af9,publishable_core,thermoml_open,true
epsilon_observations_v11plus:386,epsilon_observations_v11plus,epsilon,dielectric_constant,FYIRUPZTYPILDH-UHFFFAOYSA-N,"1,1,1,2,3,3-hexafluoropropane",FC(F)C(F)C(F)(F)F,283.31,5.8796,1,Liquid,Parallel plate capacitor,0.011,combined,95,0,13000,1,pure,10.1021/je700343t,primary_thermoml_measurement,data/processed/dielectric_observations_v11plus.csv,386,159b928f800a55969963da275ed05c30ce8a19cffc48353a9c490eec68a49af9,publishable_core,thermoml_open,true
epsilon_observations_v11plus:387,epsilon_observations_v11plus,epsilon,dielectric_constant,FYIRUPZTYPILDH-UHFFFAOYSA-N,"1,1,1,2,3,3-hexafluoropropane",FC(F)C(F)C(F)(F)F,283.31,5.8993,1,Liquid,Parallel plate capacitor,0.011,combined,95,0,14000,1,pure,10.1021/je700343t,primary_thermoml_measurement,data/processed/dielectric_observations_v11plus.csv,387,159b928f800a55969963da275ed05c30ce8a19cffc48353a9c490eec68a49af9,publishable_core,thermoml_open,true
epsilon_observations_v11plus:388,epsilon_observations_v11plus,epsilon,dielectric_constant,FYIRUPZTYPILDH-UHFFFAOYSA-N,"1,1,1,2,3,3-hexafluoropropane",FC(F)C(F)C(F)(F)F,283.31,5.9189,1,Liquid,Parallel plate capacitor,0.011,combined,95,0,15000,1,pure,10.1021/je700343t,primary_thermoml_measurement,data/processed/dielectric_observations_v11plus.csv,388,159b928f800a55969963da275ed05c30ce8a19cffc48353a9c490eec68a49af9,publishable_core,thermoml_open,true
epsilon_observations_v11plus:389,epsilon_observations_v11plus,epsilon,dielectric_constant,FYIRUPZTYPILDH-UHFFFAOYSA-N,"1,1,1,2,3,3-hexafluoropropane",FC(F)C(F)C(F)(F)F,283.32,5.9362,1,Liquid,Parallel plate capacitor,0.011,combined,95,0,16000,1,pure,10.1021/je700343t,primary_thermoml_measurement,data/processed/dielectric_observations_v11plus.csv,389,159b928f800a55969963da275ed05c30ce8a19cffc48353a9c490eec68a49af9,publishable_core,thermoml_open,true
epsilon_observations_v11plus:390,epsilon_observations_v11plus,epsilon,dielectric_constant,FYIRUPZTYPILDH-UHFFFAOYSA-N,"1,1,1,2,3,3-hexafluoropropane",FC(F)C(F)C(F)(F)F,293.14,5.3249,1,Liquid,Parallel plate capacitor,0.011,combined,95,0,1000,1,pure,10.1021/je700343t,primary_thermoml_measurement,data/processed/dielectric_observations_v11plus.csv,390,159b928f800a55969963da275ed05c30ce8a19cffc48353a9c490eec68a49af9,publishable_core,thermoml_open,true
epsilon_observations_v11plus:391,epsilon_observations_v11plus,epsilon,dielectric_constant,FYIRUPZTYPILDH-UHFFFAOYSA-N,"1,1,1,2,3,3-hexafluoropropane",FC(F)C(F)C(F)(F)F,293.14,5.3498,1,Liquid,Parallel plate capacitor,0.011,combined,95,0,2000,1,pure,10.1021/je700343t,primary_thermoml_measurement,data/processed/dielectric_observations_v11plus.csv,391,159b928f800a55969963da275ed05c30ce8a19cffc48353a9c490eec68a49af9,publishable_core,thermoml_open,true
epsilon_observations_v11plus:392,epsilon_observations_v11plus,epsilon,dielectric_constant,FYIRUPZTYPILDH-UHFFFAOYSA-N,"1,1,1,2,3,3-hexafluoropropane",FC(F)C(F)C(F)(F)F,293.14,5.372,1,Liquid,Parallel plate capacitor,0.011,combined,95,0,3000,1,pure,10.1021/je700343t,primary_thermoml_measurement,data/processed/dielectric_observations_v11plus.csv,392,159b928f800a55969963da275ed05c30ce8a19cffc48353a9c490eec68a49af9,publishable_core,thermoml_open,true
epsilon_observations_v11plus:393,epsilon_observations_v11plus,epsilon,dielectric_constant,FYIRUPZTYPILDH-UHFFFAOYSA-N,"1,1,1,2,3,3-hexafluoropropane",FC(F)C(F)C(F)(F)F,293.15,5.395,1,Liquid,Parallel plate capacitor,0.011,combined,95,0,4000,1,pure,10.1021/je700343t,primary_thermoml_measurement,data/processed/dielectric_observations_v11plus.csv,393,159b928f800a55969963da275ed05c30ce8a19cffc48353a9c490eec68a49af9,publishable_core,thermoml_open,true
epsilon_observations_v11plus:394,epsilon_observations_v11plus,epsilon,dielectric_constant,FYIRUPZTYPILDH-UHFFFAOYSA-N,"1,1,1,2,3,3-hexafluoropropane",FC(F)C(F)C(F)(F)F,293.16,5.4153,1,Liquid,Parallel plate capacitor,0.011,combined,95,0,5000,1,pure,10.1021/je700343t,primary_thermoml_measurement,data/processed/dielectric_observations_v11plus.csv,394,159b928f800a55969963da275ed05c30ce8a19cffc48353a9c490eec68a49af9,publishable_core,thermoml_open,true
epsilon_observations_v11plus:395,epsilon_observations_v11plus,epsilon,dielectric_constant,FYIRUPZTYPILDH-UHFFFAOYSA-N,"1,1,1,2,3,3-hexafluoropropane",FC(F)C(F)C(F)(F)F,293.16,5.4372,1,Liquid,Parallel plate capacitor,0.011,combined,95,0,6000,1,pure,10.1021/je700343t,primary_thermoml_measurement,data/processed/dielectric_observations_v11plus.csv,395,159b928f800a55969963da275ed05c30ce8a19cffc48353a9c490eec68a49af9,publishable_core,thermoml_open,true
epsilon_observations_v11plus:396,epsilon_observations_v11plus,epsilon,dielectric_constant,FYIRUPZTYPILDH-UHFFFAOYSA-N,"1,1,1,2,3,3-hexafluoropropane",FC(F)C(F)C(F)(F)F,293.16,5.459,1,Liquid,Parallel plate capacitor,0.011,combined,95,0,7000,1,pure,10.1021/je700343t,primary_thermoml_measurement,data/processed/dielectric_observations_v11plus.csv,396,159b928f800a55969963da275ed05c30ce8a19cffc48353a9c490eec68a49af9,publishable_core,thermoml_open,true
epsilon_observations_v11plus:397,epsilon_observations_v11plus,epsilon,dielectric_constant,FYIRUPZTYPILDH-UHFFFAOYSA-N,"1,1,1,2,3,3-hexafluoropropane",FC(F)C(F)C(F)(F)F,293.17,5.4787,1,Liquid,Parallel plate capacitor,0.011,combined,95,0,8000,1,pure,10.1021/je700343t,primary_thermoml_measurement,data/processed/dielectric_observations_v11plus.csv,397,159b928f800a55969963da275ed05c30ce8a19cffc48353a9c490eec68a49af9,publishable_core,thermoml_open,true
epsilon_observations_v11plus:398,epsilon_observations_v11plus,epsilon,dielectric_constant,FYIRUPZTYPILDH-UHFFFAOYSA-N,"1,1,1,2,3,3-hexafluoropropane",FC(F)C(F)C(F)(F)F,293.17,5.4987,1,Liquid,Parallel plate capacitor,0.011,combined,95,0,9000,1,pure,10.1021/je700343t,primary_thermoml_measurement,data/processed/dielectric_observations_v11plus.csv,398,159b928f800a55969963da275ed05c30ce8a19cffc48353a9c490eec68a49af9,publishable_core,thermoml_open,true
epsilon_observations_v11plus:399,epsilon_observations_v11plus,epsilon,dielectric_constant,FYIRUPZTYPILDH-UHFFFAOYSA-N,"1,1,1,2,3,3-hexafluoropropane",FC(F)C(F)C(F)(F)F,293.18,5.517,1,Liquid,Parallel plate capacitor,0.011,combined,95,0,10000,1,pure,10.1021/je700343t,primary_thermoml_measurement,data/processed/dielectric_observations_v11plus.csv,399,159b928f800a55969963da275ed05c30ce8a19cffc48353a9c490eec68a49af9,publishable_core,thermoml_open,true
epsilon_observations_v11plus:400,epsilon_observations_v11plus,epsilon,dielectric_constant,FYIRUPZTYPILDH-UHFFFAOYSA-N,"1,1,1,2,3,3-hexafluoropropane",FC(F)C(F)C(F)(F)F,293.19,5.5386,1,Liquid,Parallel plate capacitor,0.011,combined,95,0,11000,1,pure,10.1021/je700343t,primary_thermoml_measurement,data/processed/dielectric_observations_v11plus.csv,400,159b928f800a55969963da275ed05c30ce8a19cffc48353a9c490eec68a49af9,publishable_core,thermoml_open,true
epsilon_observations_v11plus:401,epsilon_observations_v11plus,epsilon,dielectric_constant,FYIRUPZTYPILDH-UHFFFAOYSA-N,"1,1,1,2,3,3-hexafluoropropane",FC(F)C(F)C(F)(F)F,293.21,5.5585,1,Liquid,Parallel plate capacitor,0.011,combined,95,0,12000,1,pure,10.1021/je700343t,primary_thermoml_measurement,data/processed/dielectric_observations_v11plus.csv,401,159b928f800a55969963da275ed05c30ce8a19cffc48353a9c490eec68a49af9,publishable_core,thermoml_open,true
epsilon_observations_v11plus:402,epsilon_observations_v11plus,epsilon,dielectric_constant,FYIRUPZTYPILDH-UHFFFAOYSA-N,"1,1,1,2,3,3-hexafluoropropane",FC(F)C(F)C(F)(F)F,293.21,5.5774,1,Liquid,Parallel plate capacitor,0.011,combined,95,0,13000,1,pure,10.1021/je700343t,primary_thermoml_measurement,data/processed/dielectric_observations_v11plus.csv,402,159b928f800a55969963da275ed05c30ce8a19cffc48353a9c490eec68a49af9,publishable_core,thermoml_open,true
epsilon_observations_v11plus:403,epsilon_observations_v11plus,epsilon,dielectric_constant,FYIRUPZTYPILDH-UHFFFAOYSA-N,"1,1,1,2,3,3-hexafluoropropane",FC(F)C(F)C(F)(F)F,293.21,5.5968,1,Liquid,Parallel plate capacitor,0.011,combined,95,0,14000,1,pure,10.1021/je700343t,primary_thermoml_measurement,data/processed/dielectric_observations_v11plus.csv,403,159b928f800a55969963da275ed05c30ce8a19cffc48353a9c490eec68a49af9,publishable_core,thermoml_open,true
epsilon_observations_v11plus:404,epsilon_observations_v11plus,epsilon,dielectric_constant,FYIRUPZTYPILDH-UHFFFAOYSA-N,"1,1,1,2,3,3-hexafluoropropane",FC(F)C(F)C(F)(F)F,293.21,5.6327,1,Liquid,Parallel plate capacitor,0.011,combined,95,0,16000,1,pure,10.1021/je700343t,primary_thermoml_measurement,data/processed/dielectric_observations_v11plus.csv,404,159b928f800a55969963da275ed05c30ce8a19cffc48353a9c490eec68a49af9,publishable_core,thermoml_open,true
epsilon_observations_v11plus:405,epsilon_observations_v11plus,epsilon,dielectric_constant,FYIRUPZTYPILDH-UHFFFAOYSA-N,"1,1,1,2,3,3-hexafluoropropane",FC(F)C(F)C(F)(F)F,293.3,5.6151,1,Liquid,Parallel plate capacitor,0.011,combined,95,0,15000,1,pure,10.1021/je700343t,primary_thermoml_measurement,data/processed/dielectric_observations_v11plus.csv,405,159b928f800a55969963da275ed05c30ce8a19cffc48353a9c490eec68a49af9,publishable_core,thermoml_open,true
epsilon_observations_v11plus:406,epsilon_observations_v11plus,epsilon,dielectric_constant,FYIRUPZTYPILDH-UHFFFAOYSA-N,"1,1,1,2,3,3-hexafluoropropane",FC(F)C(F)C(F)(F)F,302.84,5.2518,1,Liquid,Parallel plate capacitor,0.011,combined,95,0,12000,1,pure,10.1021/je700343t,primary_thermoml_measurement,data/processed/dielectric_observations_v11plus.csv,406,159b928f800a55969963da275ed05c30ce8a19cffc48353a9c490eec68a49af9,publishable_core,thermoml_open,true
epsilon_observations_v11plus:407,epsilon_observations_v11plus,epsilon,dielectric_constant,FYIRUPZTYPILDH-UHFFFAOYSA-N,"1,1,1,2,3,3-hexafluoropropane",FC(F)C(F)C(F)(F)F,302.85,5.2311,1,Liquid,Parallel plate capacitor,0.011,combined,95,0,11000,1,pure,10.1021/je700343t,primary_thermoml_measurement,data/processed/dielectric_observations_v11plus.csv,407,159b928f800a55969963da275ed05c30ce8a19cffc48353a9c490eec68a49af9,publishable_core,thermoml_open,true
epsilon_observations_v11plus:408,epsilon_observations_v11plus,epsilon,dielectric_constant,FYIRUPZTYPILDH-UHFFFAOYSA-N,"1,1,1,2,3,3-hexafluoropropane",FC(F)C(F)C(F)(F)F,302.85,5.2714,1,Liquid,Parallel plate capacitor,0.011,combined,95,0,13000,1,pure,10.1021/je700343t,primary_thermoml_measurement,data/processed/dielectric_observations_v11plus.csv,408,159b928f800a55969963da275ed05c30ce8a19cffc48353a9c490eec68a49af9,publishable_core,thermoml_open,true
epsilon_observations_v11plus:409,epsilon_observations_v11plus,epsilon,dielectric_constant,FYIRUPZTYPILDH-UHFFFAOYSA-N,"1,1,1,2,3,3-hexafluoropropane",FC(F)C(F)C(F)(F)F,302.85,5.2919,1,Liquid,Parallel plate capacitor,0.011,combined,95,0,14000,1,pure,10.1021/je700343t,primary_thermoml_measurement,data/processed/dielectric_observations_v11plus.csv,409,159b928f800a55969963da275ed05c30ce8a19cffc48353a9c490eec68a49af9,publishable_core,thermoml_open,true
epsilon_observations_v11plus:410,epsilon_observations_v11plus,epsilon,dielectric_constant,FYIRUPZTYPILDH-UHFFFAOYSA-N,"1,1,1,2,3,3-hexafluoropropane",FC(F)C(F)C(F)(F)F,302.85,5.3105,1,Liquid,Parallel plate capacitor,0.011,combined,95,0,15000,1,pure,10.1021/je700343t,primary_thermoml_measurement,data/processed/dielectric_observations_v11plus.csv,410,159b928f800a55969963da275ed05c30ce8a19cffc48353a9c490eec68a49af9,publishable_core,thermoml_open,true
epsilon_observations_v11plus:411,epsilon_observations_v11plus,epsilon,dielectric_constant,FYIRUPZTYPILDH-UHFFFAOYSA-N,"1,1,1,2,3,3-hexafluoropropane",FC(F)C(F)C(F)(F)F,302.85,5.3286,1,Liquid,Parallel plate capacitor,0.011,combined,95,0,16000,1,pure,10.1021/je700343t,primary_thermoml_measurement,data/processed/dielectric_observations_v11plus.csv,411,159b928f800a55969963da275ed05c30ce8a19cffc48353a9c490eec68a49af9,publishable_core,thermoml_open,true
epsilon_observations_v11plus:412,epsilon_observations_v11plus,epsilon,dielectric_constant,FYIRUPZTYPILDH-UHFFFAOYSA-N,"1,1,1,2,3,3-hexafluoropropane",FC(F)C(F)C(F)(F)F,302.89,5.1028,1,Liquid,Parallel plate capacitor,0.011,combined,95,0,5000,1,pure,10.1021/je700343t,primary_thermoml_measurement,data/processed/dielectric_observations_v11plus.csv,412,159b928f800a55969963da275ed05c30ce8a19cffc48353a9c490eec68a49af9,publishable_core,thermoml_open,true
epsilon_observations_v11plus:413,epsilon_observations_v11plus,epsilon,dielectric_constant,FYIRUPZTYPILDH-UHFFFAOYSA-N,"1,1,1,2,3,3-hexafluoropropane",FC(F)C(F)C(F)(F)F,302.9,5.0809,1,Liquid,Parallel plate capacitor,0.011,combined,95,0,4000,1,pure,10.1021/je700343t,primary_thermoml_measurement,data/processed/dielectric_observations_v11plus.csv,413,159b928f800a55969963da275ed05c30ce8a19cffc48353a9c490eec68a49af9,publishable_core,thermoml_open,true
epsilon_observations_v11plus:414,epsilon_observations_v11plus,epsilon,dielectric_constant,FYIRUPZTYPILDH-UHFFFAOYSA-N,"1,1,1,2,3,3-hexafluoropropane",FC(F)C(F)C(F)(F)F,302.9,5.1272,1,Liquid,Parallel plate capacitor,0.011,combined,95,0,6000,1,pure,10.1021/je700343t,primary_thermoml_measurement,data/processed/dielectric_observations_v11plus.csv,414,159b928f800a55969963da275ed05c30ce8a19cffc48353a9c490eec68a49af9,publishable_core,thermoml_open,true
epsilon_observations_v11plus:415,epsilon_observations_v11plus,epsilon,dielectric_constant,FYIRUPZTYPILDH-UHFFFAOYSA-N,"1,1,1,2,3,3-hexafluoropropane",FC(F)C(F)C(F)(F)F,302.91,5.0343,1,Liquid,Parallel plate capacitor,0.011,combined,95,0,2000,1,pure,10.1021/je700343t,primary_thermoml_measurement,data/processed/dielectric_observations_v11plus.csv,415,159b928f800a55969963da275ed05c30ce8a19cffc48353a9c490eec68a49af9,publishable_core,thermoml_open,true
epsilon_observations_v11plus:416,epsilon_observations_v11plus,epsilon,dielectric_constant,FYIRUPZTYPILDH-UHFFFAOYSA-N,"1,1,1,2,3,3-hexafluoropropane",FC(F)C(F)C(F)(F)F,302.91,5.0572,1,Liquid,Parallel plate capacitor,0.011,combined,95,0,3000,1,pure,10.1021/je700343t,primary_thermoml_measurement,data/processed/dielectric_observations_v11plus.csv,416,159b928f800a55969963da275ed05c30ce8a19cffc48353a9c490eec68a49af9,publishable_core,thermoml_open,true
epsilon_observations_v11plus:417,epsilon_observations_v11plus,epsilon,dielectric_constant,FYIRUPZTYPILDH-UHFFFAOYSA-N,"1,1,1,2,3,3-hexafluoropropane",FC(F)C(F)C(F)(F)F,302.91,5.1479,1,Liquid,Parallel plate capacitor,0.011,combined,95,0,7000,1,pure,10.1021/je700343t,primary_thermoml_measurement,data/processed/dielectric_observations_v11plus.csv,417,159b928f800a55969963da275ed05c30ce8a19cffc48353a9c490eec68a49af9,publishable_core,thermoml_open,true
epsilon_observations_v11plus:418,epsilon_observations_v11plus,epsilon,dielectric_constant,FYIRUPZTYPILDH-UHFFFAOYSA-N,"1,1,1,2,3,3-hexafluoropropane",FC(F)C(F)C(F)(F)F,302.92,5.0076,1,Liquid,Parallel plate capacitor,0.011,combined,95,0,1000,1,pure,10.1021/je700343t,primary_thermoml_measurement,data/processed/dielectric_observations_v11plus.csv,418,159b928f800a55969963da275ed05c30ce8a19cffc48353a9c490eec68a49af9,publishable_core,thermoml_open,true
epsilon_observations_v11plus:419,epsilon_observations_v11plus,epsilon,dielectric_constant,FYIRUPZTYPILDH-UHFFFAOYSA-N,"1,1,1,2,3,3-hexafluoropropane",FC(F)C(F)C(F)(F)F,302.93,5.1687,1,Liquid,Parallel plate capacitor,0.011,combined,95,0,8000,1,pure,10.1021/je700343t,primary_thermoml_measurement,data/processed/dielectric_observations_v11plus.csv,419,159b928f800a55969963da275ed05c30ce8a19cffc48353a9c490eec68a49af9,publishable_core,thermoml_open,true
epsilon_observations_v11plus:420,epsilon_observations_v11plus,epsilon,dielectric_constant,FYIRUPZTYPILDH-UHFFFAOYSA-N,"1,1,1,2,3,3-hexafluoropropane",FC(F)C(F)C(F)(F)F,302.96,5.2109,1,Liquid,Parallel plate capacitor,0.011,combined,95,0,10000,1,pure,10.1021/je700343t,primary_thermoml_measurement,data/processed/dielectric_observations_v11plus.csv,420,159b928f800a55969963da275ed05c30ce8a19cffc48353a9c490eec68a49af9,publishable_core,thermoml_open,true
epsilon_observations_v11plus:421,epsilon_observations_v11plus,epsilon,dielectric_constant,FYIRUPZTYPILDH-UHFFFAOYSA-N,"1,1,1,2,3,3-hexafluoropropane",FC(F)C(F)C(F)(F)F,302.98,5.1886,1,Liquid,Parallel plate capacitor,0.011,combined,95,0,9000,1,pure,10.1021/je700343t,primary_thermoml_measurement,data/processed/dielectric_observations_v11plus.csv,421,159b928f800a55969963da275ed05c30ce8a19cffc48353a9c490eec68a49af9,publishable_core,thermoml_open,true
epsilon_observations_v11plus:422,epsilon_observations_v11plus,epsilon,dielectric_constant,GRYUVYIMDGRRLN-UHFFFAOYSA-N,"1-butyl-2,3,4,5-tetramethylimidazolium bis(trifluoromethylsulfonyl)imide",CCCCn1c(C)c(C)[n+](C)c1C.O=S(=O)([N-]S(=O)(=O)C(F)(F)F)C(F)(F)F,298.15,15,1,Liquid,Coaxial cylinder capacitor,1.6,combined,95,0,101.325,1,pure,10.1021/je101184s,primary_thermoml_measurement,data/processed/dielectric_observations_v11plus.csv,422,159b928f800a55969963da275ed05c30ce8a19cffc48353a9c490eec68a49af9,publishable_core,thermoml_open,true
epsilon_observations_v11plus:423,epsilon_observations_v11plus,epsilon,dielectric_constant,GSEJCLTVZPLZKY-UHFFFAOYSA-N,triethanolamine,OCCN(CCO)CCO,303.15,28.11,1,Liquid,dielectric analyzer,0.56,combined,95,0,101.325,1,pure,10.1021/je600515j,primary_thermoml_measurement,data/processed/dielectric_observations_v11plus.csv,423,159b928f800a55969963da275ed05c30ce8a19cffc48353a9c490eec68a49af9,publishable_core,thermoml_open,true
epsilon_observations_v11plus:424,epsilon_observations_v11plus,epsilon,dielectric_constant,GSEJCLTVZPLZKY-UHFFFAOYSA-N,triethanolamine,OCCN(CCO)CCO,308.15,27.41,1,Liquid,dielectric analyzer,0.55,combined,95,0,101.325,1,pure,10.1021/je600515j,primary_thermoml_measurement,data/processed/dielectric_observations_v11plus.csv,424,159b928f800a55969963da275ed05c30ce8a19cffc48353a9c490eec68a49af9,publishable_core,thermoml_open,true
epsilon_observations_v11plus:425,epsilon_observations_v11plus,epsilon,dielectric_constant,GSEJCLTVZPLZKY-UHFFFAOYSA-N,triethanolamine,OCCN(CCO)CCO,313.15,26.73,1,Liquid,dielectric analyzer,0.53,combined,95,0,101.325,1,pure,10.1021/je600515j,primary_thermoml_measurement,data/processed/dielectric_observations_v11plus.csv,425,159b928f800a55969963da275ed05c30ce8a19cffc48353a9c490eec68a49af9,publishable_core,thermoml_open,true
epsilon_observations_v11plus:426,epsilon_observations_v11plus,epsilon,dielectric_constant,GSEJCLTVZPLZKY-UHFFFAOYSA-N,triethanolamine,OCCN(CCO)CCO,318.15,26.07,1,Liquid,dielectric analyzer,0.52,combined,95,0,101.325,1,pure,10.1021/je600515j,primary_thermoml_measurement,data/processed/dielectric_observations_v11plus.csv,426,159b928f800a55969963da275ed05c30ce8a19cffc48353a9c490eec68a49af9,publishable_core,thermoml_open,true
epsilon_observations_v11plus:427,epsilon_observations_v11plus,epsilon,dielectric_constant,GSEJCLTVZPLZKY-UHFFFAOYSA-N,triethanolamine,OCCN(CCO)CCO,323.15,25.41,1,Liquid,dielectric analyzer,0.51,combined,95,0,101.325,1,pure,10.1021/je600515j,primary_thermoml_measurement,data/processed/dielectric_observations_v11plus.csv,427,159b928f800a55969963da275ed05c30ce8a19cffc48353a9c490eec68a49af9,publishable_core,thermoml_open,true
epsilon_observations_v11plus:428,epsilon_observations_v11plus,epsilon,dielectric_constant,GSEJCLTVZPLZKY-UHFFFAOYSA-N,triethanolamine,OCCN(CCO)CCO,328.15,24.8,1,Liquid,dielectric analyzer,0.5,combined,95,0,101.325,1,pure,10.1021/je600515j,primary_thermoml_measurement,data/processed/dielectric_observations_v11plus.csv,428,159b928f800a55969963da275ed05c30ce8a19cffc48353a9c490eec68a49af9,publishable_core,thermoml_open,true
epsilon_observations_v11plus:429,epsilon_observations_v11plus,epsilon,dielectric_constant,GSGLHYXFTXGIAQ-UHFFFAOYSA-M,"1,3-dimethylimidazolium dimethylphosphate",COP(=O)([O-])OC.Cn1cc[n+](C)c1,298.15,29.6,1,Liquid,Coaxial cylinder capacitor,3,combined,95,0,101.325,1,pure,10.1021/je101184s,primary_thermoml_measurement,data/processed/dielectric_observations_v11plus.csv,429,159b928f800a55969963da275ed05c30ce8a19cffc48353a9c490eec68a49af9,publishable_core,thermoml_open,true
epsilon_observations_v11plus:430,epsilon_observations_v11plus,epsilon,dielectric_constant,HPXRVTGHNJAIIH-UHFFFAOYSA-N,cyclohexanol,OC1CCCCC1,298.15,15.71,1,Liquid,Coaxial cylinder capacitor,0.68,combined,95,0,101.3,1,pure,10.1021/acs.jced.8b00755,primary_thermoml_measurement,data/processed/dielectric_observations_v11plus.csv,430,159b928f800a55969963da275ed05c30ce8a19cffc48353a9c490eec68a49af9,publishable_core,thermoml_open,true
epsilon_observations_v11plus:431,epsilon_observations_v11plus,epsilon,dielectric_constant,HQWOEDCLDNFWEV-UHFFFAOYSA-M,1-ethyl-3-methylimidazolium diethyl phosphate,CCOP(=O)([O-])OCC.CCn1cc[n+](C)c1,298.15,16.9,1,Liquid,Coaxial cylinder capacitor,1.6,combined,95,0,101.325,1,pure,10.1021/je101184s,primary_thermoml_measurement,data/processed/dielectric_observations_v11plus.csv,431,159b928f800a55969963da275ed05c30ce8a19cffc48353a9c490eec68a49af9,publishable_core,thermoml_open,true
epsilon_observations_v11plus:432,epsilon_observations_v11plus,epsilon,dielectric_constant,HXJUTPCZVOIRIF-UHFFFAOYSA-N,sulfolane,O=S1(=O)CCCC1,293.15,44.5,1,Liquid,Coaxial cylinder capacitor,1.8,combined,95,0,101,1,pure,10.1016/j.tca.2012.10.004,primary_thermoml_measurement,data/processed/dielectric_observations_v11plus.csv,432,159b928f800a55969963da275ed05c30ce8a19cffc48353a9c490eec68a49af9,publishable_core,thermoml_open,true
epsilon_observations_v11plus:433,epsilon_observations_v11plus,epsilon,dielectric_constant,HXJUTPCZVOIRIF-UHFFFAOYSA-N,sulfolane,O=S1(=O)CCCC1,298.15,44,1,Liquid,Coaxial cylinder capacitor,1.8,combined,95,0,101,1,pure,10.1016/j.tca.2012.10.004,primary_thermoml_measurement,data/processed/dielectric_observations_v11plus.csv,433,159b928f800a55969963da275ed05c30ce8a19cffc48353a9c490eec68a49af9,publishable_core,thermoml_open,true
epsilon_observations_v11plus:434,epsilon_observations_v11plus,epsilon,dielectric_constant,HXJUTPCZVOIRIF-UHFFFAOYSA-N,sulfolane,O=S1(=O)CCCC1,303.15,43.4,1,Liquid,Coaxial cylinder capacitor,1.7,combined,95,0,101,1,pure,10.1016/j.tca.2012.10.004,primary_thermoml_measurement,data/processed/dielectric_observations_v11plus.csv,434,159b928f800a55969963da275ed05c30ce8a19cffc48353a9c490eec68a49af9,publishable_core,thermoml_open,true
epsilon_observations_v11plus:435,epsilon_observations_v11plus,epsilon,dielectric_constant,HXJUTPCZVOIRIF-UHFFFAOYSA-N,sulfolane,O=S1(=O)CCCC1,308.15,42.8,1,Liquid,Coaxial cylinder capacitor,1.7,combined,95,0,101,1,pure,10.1016/j.tca.2012.10.004,primary_thermoml_measurement,data/processed/dielectric_observations_v11plus.csv,435,159b928f800a55969963da275ed05c30ce8a19cffc48353a9c490eec68a49af9,publishable_core,thermoml_open,true
epsilon_observations_v11plus:436,epsilon_observations_v11plus,epsilon,dielectric_constant,HXJUTPCZVOIRIF-UHFFFAOYSA-N,sulfolane,O=S1(=O)CCCC1,313.15,42.2,1,Liquid,Coaxial cylinder capacitor,1.7,combined,95,0,101,1,pure,10.1016/j.tca.2012.10.004,primary_thermoml_measurement,data/processed/dielectric_observations_v11plus.csv,436,159b928f800a55969963da275ed05c30ce8a19cffc48353a9c490eec68a49af9,publishable_core,thermoml_open,true
epsilon_observations_v11plus:437,epsilon_observations_v11plus,epsilon,dielectric_constant,HXJUTPCZVOIRIF-UHFFFAOYSA-N,sulfolane,O=S1(=O)CCCC1,318.15,41.6,1,Liquid,Coaxial cylinder capacitor,1.7,combined,95,0,101,1,pure,10.1016/j.tca.2012.10.004,primary_thermoml_measurement,data/processed/dielectric_observations_v11plus.csv,437,159b928f800a55969963da275ed05c30ce8a19cffc48353a9c490eec68a49af9,publishable_core,thermoml_open,true
epsilon_observations_v11plus:438,epsilon_observations_v11plus,epsilon,dielectric_constant,HXJUTPCZVOIRIF-UHFFFAOYSA-N,sulfolane,O=S1(=O)CCCC1,323.15,41.1,1,Liquid,Coaxial cylinder capacitor,1.6,combined,95,0,101,1,pure,10.1016/j.tca.2012.10.004,primary_thermoml_measurement,data/processed/dielectric_observations_v11plus.csv,438,159b928f800a55969963da275ed05c30ce8a19cffc48353a9c490eec68a49af9,publishable_core,thermoml_open,true
epsilon_observations_v11plus:439,epsilon_observations_v11plus,epsilon,dielectric_constant,HXJUTPCZVOIRIF-UHFFFAOYSA-N,sulfolane,O=S1(=O)CCCC1,328.15,40.4,1,Liquid,Coaxial cylinder capacitor,1.6,combined,95,0,101,1,pure,10.1016/j.tca.2012.10.004,primary_thermoml_measurement,data/processed/dielectric_observations_v11plus.csv,439,159b928f800a55969963da275ed05c30ce8a19cffc48353a9c490eec68a49af9,publishable_core,thermoml_open,true
epsilon_observations_v11plus:440,epsilon_observations_v11plus,epsilon,dielectric_constant,HZAXFHJVJLSVMW-UHFFFAOYSA-N,2-aminoethan-1-ol,NCCO,303.15,31.46,1,Liquid,OTHER::sMethod:capacitive measurement method,0.19,combined,95,0,101,1,pure,10.1016/j.fluid.2008.01.024,primary_thermoml_measurement,data/processed/dielectric_observations_v11plus.csv,440,159b928f800a55969963da275ed05c30ce8a19cffc48353a9c490eec68a49af9,publishable_core,thermoml_open,true
epsilon_observations_v11plus:441,epsilon_observations_v11plus,epsilon,dielectric_constant,HZKDSQCZNUUQIF-UHFFFAOYSA-M,1-ethyl-3-methylimidazolium hydrogen sulfate,CCn1cc[n+](C)c1.O=S(=O)([O-])O,298.15,18.4,1,Liquid,Coaxial cylinder capacitor,2,combined,95,0,101.325,1,pure,10.1021/je101184s,primary_thermoml_measurement,data/processed/dielectric_observations_v11plus.csv,441,159b928f800a55969963da275ed05c30ce8a19cffc48353a9c490eec68a49af9,publishable_core,thermoml_open,true
epsilon_observations_v11plus:442,epsilon_observations_v11plus,epsilon,dielectric_constant,IAHFWCOBPZCAEA-UHFFFAOYSA-N,butanedinitrile,,333.15,56.09,1,Liquid,impedance/gain phase analyzer,0.1,combined,95,0,101.325,1,pure,10.1021/je300958c,primary_thermoml_measurement,data/processed/dielectric_observations_v11plus.csv,442,159b928f800a55969963da275ed05c30ce8a19cffc48353a9c490eec68a49af9,publishable_core,thermoml_open,true
epsilon_observations_v11plus:443,epsilon_observations_v11plus,epsilon,dielectric_constant,IAHFWCOBPZCAEA-UHFFFAOYSA-N,butanedinitrile,,335.65,55.46,1,Liquid,impedance/gain phase analyzer,0.1,combined,95,0,101.325,1,pure,10.1021/je300958c,primary_thermoml_measurement,data/processed/dielectric_observations_v11plus.csv,443,159b928f800a55969963da275ed05c30ce8a19cffc48353a9c490eec68a49af9,publishable_core,thermoml_open,true
epsilon_observations_v11plus:444,epsilon_observations_v11plus,epsilon,dielectric_constant,IAHFWCOBPZCAEA-UHFFFAOYSA-N,butanedinitrile,,338.15,54.85,1,Liquid,impedance/gain phase analyzer,0.1,combined,95,0,101.325,1,pure,10.1021/je300958c,primary_thermoml_measurement,data/processed/dielectric_observations_v11plus.csv,444,159b928f800a55969963da275ed05c30ce8a19cffc48353a9c490eec68a49af9,publishable_core,thermoml_open,true
epsilon_observations_v11plus:445,epsilon_observations_v11plus,epsilon,dielectric_constant,IAHFWCOBPZCAEA-UHFFFAOYSA-N,butanedinitrile,,340.65,54.29,1,Liquid,impedance/gain phase analyzer,0.1,combined,95,0,101.325,1,pure,10.1021/je300958c,primary_thermoml_measurement,data/processed/dielectric_observations_v11plus.csv,445,159b928f800a55969963da275ed05c30ce8a19cffc48353a9c490eec68a49af9,publishable_core,thermoml_open,true
epsilon_observations_v11plus:446,epsilon_observations_v11plus,epsilon,dielectric_constant,IAHFWCOBPZCAEA-UHFFFAOYSA-N,butanedinitrile,,343.15,53.68,1,Liquid,impedance/gain phase analyzer,0.1,combined,95,0,101.325,1,pure,10.1021/je300958c,primary_thermoml_measurement,data/processed/dielectric_observations_v11plus.csv,446,159b928f800a55969963da275ed05c30ce8a19cffc48353a9c490eec68a49af9,publishable_core,thermoml_open,true
epsilon_observations_v11plus:447,epsilon_observations_v11plus,epsilon,dielectric_constant,IAHFWCOBPZCAEA-UHFFFAOYSA-N,butanedinitrile,,345.65,53.11,1,Liquid,impedance/gain phase analyzer,0.1,combined,95,0,101.325,1,pure,10.1021/je300958c,primary_thermoml_measurement,data/processed/dielectric_observations_v11plus.csv,447,159b928f800a55969963da275ed05c30ce8a19cffc48353a9c490eec68a49af9,publishable_core,thermoml_open,true
epsilon_observations_v11plus:448,epsilon_observations_v11plus,epsilon,dielectric_constant,IAHFWCOBPZCAEA-UHFFFAOYSA-N,butanedinitrile,,348.15,52.52,1,Liquid,impedance/gain phase analyzer,0.1,combined,95,0,101.325,1,pure,10.1021/je300958c,primary_thermoml_measurement,data/processed/dielectric_observations_v11plus.csv,448,159b928f800a55969963da275ed05c30ce8a19cffc48353a9c490eec68a49af9,publishable_core,thermoml_open,true
epsilon_observations_v11plus:449,epsilon_observations_v11plus,epsilon,dielectric_constant,IAHFWCOBPZCAEA-UHFFFAOYSA-N,butanedinitrile,,350.65,51.95,1,Liquid,impedance/gain phase analyzer,0.1,combined,95,0,101.325,1,pure,10.1021/je300958c,primary_thermoml_measurement,data/processed/dielectric_observations_v11plus.csv,449,159b928f800a55969963da275ed05c30ce8a19cffc48353a9c490eec68a49af9,publishable_core,thermoml_open,true
epsilon_observations_v11plus:450,epsilon_observations_v11plus,epsilon,dielectric_constant,IAHFWCOBPZCAEA-UHFFFAOYSA-N,butanedinitrile,,353.15,51.36,1,Liquid,impedance/gain phase analyzer,0.1,combined,95,0,101.325,1,pure,10.1021/je300958c,primary_thermoml_measurement,data/processed/dielectric_observations_v11plus.csv,450,159b928f800a55969963da275ed05c30ce8a19cffc48353a9c490eec68a49af9,publishable_core,thermoml_open,true
epsilon_observations_v11plus:451,epsilon_observations_v11plus,epsilon,dielectric_constant,IAHFWCOBPZCAEA-UHFFFAOYSA-N,butanedinitrile,,355.65,50.81,1,Liquid,impedance/gain phase analyzer,0.1,combined,95,0,101.325,1,pure,10.1021/je300958c,primary_thermoml_measurement,data/processed/dielectric_observations_v11plus.csv,451,159b928f800a55969963da275ed05c30ce8a19cffc48353a9c490eec68a49af9,publishable_core,thermoml_open,true
epsilon_observations_v11plus:452,epsilon_observations_v11plus,epsilon,dielectric_constant,IAHFWCOBPZCAEA-UHFFFAOYSA-N,butanedinitrile,,358.15,50.28,1,Liquid,impedance/gain phase analyzer,0.1,combined,95,0,101.325,1,pure,10.1021/je300958c,primary_thermoml_measurement,data/processed/dielectric_observations_v11plus.csv,452,159b928f800a55969963da275ed05c30ce8a19cffc48353a9c490eec68a49af9,publishable_core,thermoml_open,true
epsilon_observations_v11plus:453,epsilon_observations_v11plus,epsilon,dielectric_constant,IAHFWCOBPZCAEA-UHFFFAOYSA-N,butanedinitrile,,360.65,49.73,1,Liquid,impedance/gain phase analyzer,0.1,combined,95,0,101.325,1,pure,10.1021/je300958c,primary_thermoml_measurement,data/processed/dielectric_observations_v11plus.csv,453,159b928f800a55969963da275ed05c30ce8a19cffc48353a9c490eec68a49af9,publishable_core,thermoml_open,true
epsilon_observations_v11plus:454,epsilon_observations_v11plus,epsilon,dielectric_constant,IAHFWCOBPZCAEA-UHFFFAOYSA-N,butanedinitrile,,363.15,49.18,1,Liquid,impedance/gain phase analyzer,0.1,combined,95,0,101.325,1,pure,10.1021/je300958c,primary_thermoml_measurement,data/processed/dielectric_observations_v11plus.csv,454,159b928f800a55969963da275ed05c30ce8a19cffc48353a9c490eec68a49af9,publishable_core,thermoml_open,true
