Repository: LittleAlety/electrolyte-solvent-dielectric-ml

# 电解液溶剂筛选：可审计的多通道机器学习管线

> **2026-11-28 · PLAN B 生产失败诊断**：[根因分析](outputs/b750_completion/failure_diagnostics/FAILURE_ANALYSIS.md) · [执行报告](outputs/b750_completion/COMPLETION_REPORT.md)。214条测试通过；38/67合格，剩余21个几何步数耗尽、1个超时中断、7个从未启动。首轮5个续算全部合格，当前状态 BLOCKED_NEEDS_SUBMISSION。历史目标泄漏、方法错标、CM截断和点级CI解释已由[科学更正](outputs/b750_completion/scientific_errata.json)取代。

> An auditable, pre-registered machine-learning pipeline for electrolyte-solvent
> screening: static permittivity (epsilon), viscosity (eta), the orbital window
> (HOMO / LUMO), and redox potential - with a frozen main scoreboard, a shot ledger,
> and every negative result retained rather than routed around.

File: data/processed/dielectric_observations_v11.csv (part 6 of 16)
inchikey,name,smiles,T_K,epsilon,epsilon_unit,uncertainty_expanded,uncertainty_standard,uncertainty_kind,confidence_level,phase,method,property_family,property_name,frequency_mhz,pressure_kpa,source_doi,source_file,source_file_sha256,source_row_index,dataset_number,component_count,in_roster,model_ready,temperature_band,roster_T_K,roster_dielectric,duplicate_observation_count,distinct_values_at_temperature,multiple_values_at_temperature
IAZDPXIOMUYVGZ-UHFFFAOYSA-N,dimethyl sulfoxide,CS(C)=O,302.84,45.417,,0.024,,combined,95,Liquid,Reentrant cavity resonator,zero_frequency,Relative permittivity at zero frequency,0,111,10.1021/je9010773,data/raw/thermoml/10.1021__je9010773-d1b15ee811d3.xml,83e4c7604dc2b1f232c08f06cfe93e217f8873991697683c0613e62d7c5927a5,11603,2,1,true,true,room_temperature,298,46.05,1,3,true
IAZDPXIOMUYVGZ-UHFFFAOYSA-N,dimethyl sulfoxide,CS(C)=O,302.84,45.419,,0.026,,combined,95,Liquid,Reentrant cavity resonator,zero_frequency,Relative permittivity at zero frequency,0,291,10.1021/je9010773,data/raw/thermoml/10.1021__je9010773-d1b15ee811d3.xml,83e4c7604dc2b1f232c08f06cfe93e217f8873991697683c0613e62d7c5927a5,11604,2,1,true,true,room_temperature,298,46.05,1,3,true
IAZDPXIOMUYVGZ-UHFFFAOYSA-N,dimethyl sulfoxide,CS(C)=O,302.84,45.428,,0.026,,combined,95,Liquid,Reentrant cavity resonator,zero_frequency,Relative permittivity at zero frequency,0,1091,10.1021/je9010773,data/raw/thermoml/10.1021__je9010773-d1b15ee811d3.xml,83e4c7604dc2b1f232c08f06cfe93e217f8873991697683c0613e62d7c5927a5,11605,2,1,true,true,room_temperature,298,46.05,1,3,true
IAZDPXIOMUYVGZ-UHFFFAOYSA-N,dimethyl sulfoxide,CS(C)=O,302.85,45.422,,0.026,,combined,95,Liquid,Reentrant cavity resonator,zero_frequency,Relative permittivity at zero frequency,0,591,10.1021/je9010773,data/raw/thermoml/10.1021__je9010773-d1b15ee811d3.xml,83e4c7604dc2b1f232c08f06cfe93e217f8873991697683c0613e62d7c5927a5,11606,2,1,true,true,room_temperature,298,46.05,1,1,false
IAZDPXIOMUYVGZ-UHFFFAOYSA-N,dimethyl sulfoxide,CS(C)=O,303.15,45.94,,0.1,,combined,95,Liquid,OTHER::sMethod:impedance/gain phase analyzer,zero_frequency,Relative permittivity at zero frequency,0,101,10.1021/je400149j,data/raw/thermoml/10.1021__je400149j-7fb8965a0320.xml,a6402daf95d6a9021704c1bb1081c4e1b9ed718f1619828e476850713e74a5bb,8336,2,1,true,true,room_temperature,298,46.05,1,1,false
IAZDPXIOMUYVGZ-UHFFFAOYSA-N,dimethyl sulfoxide,CS(C)=O,305.15,45.63,,0.1,,combined,95,Liquid,OTHER::sMethod:impedance/gain phase analyzer,zero_frequency,Relative permittivity at zero frequency,0,101,10.1021/je400149j,data/raw/thermoml/10.1021__je400149j-7fb8965a0320.xml,a6402daf95d6a9021704c1bb1081c4e1b9ed718f1619828e476850713e74a5bb,8337,2,1,true,true,outside_declared_window,298,46.05,1,1,false
IAZDPXIOMUYVGZ-UHFFFAOYSA-N,dimethyl sulfoxide,CS(C)=O,307.15,45.39,,0.1,,combined,95,Liquid,OTHER::sMethod:impedance/gain phase analyzer,zero_frequency,Relative permittivity at zero frequency,0,101,10.1021/je400149j,data/raw/thermoml/10.1021__je400149j-7fb8965a0320.xml,a6402daf95d6a9021704c1bb1081c4e1b9ed718f1619828e476850713e74a5bb,8338,2,1,true,true,outside_declared_window,298,46.05,1,1,false
IAZDPXIOMUYVGZ-UHFFFAOYSA-N,dimethyl sulfoxide,CS(C)=O,307.84,44.724,,0.026,,combined,95,Liquid,Reentrant cavity resonator,zero_frequency,Relative permittivity at zero frequency,0,109,10.1021/je9010773,data/raw/thermoml/10.1021__je9010773-d1b15ee811d3.xml,83e4c7604dc2b1f232c08f06cfe93e217f8873991697683c0613e62d7c5927a5,11608,2,1,true,true,outside_declared_window,298,46.05,1,5,true
IAZDPXIOMUYVGZ-UHFFFAOYSA-N,dimethyl sulfoxide,CS(C)=O,307.84,44.728,,0.026,,combined,95,Liquid,Reentrant cavity resonator,zero_frequency,Relative permittivity at zero frequency,0,107,10.1021/je9010773,data/raw/thermoml/10.1021__je9010773-d1b15ee811d3.xml,83e4c7604dc2b1f232c08f06cfe93e217f8873991697683c0613e62d7c5927a5,11607,2,1,true,true,outside_declared_window,298,46.05,1,5,true
IAZDPXIOMUYVGZ-UHFFFAOYSA-N,dimethyl sulfoxide,CS(C)=O,307.84,44.75,,0.026,,combined,95,Liquid,Reentrant cavity resonator,zero_frequency,Relative permittivity at zero frequency,0,2587,10.1021/je9010773,data/raw/thermoml/10.1021__je9010773-d1b15ee811d3.xml,83e4c7604dc2b1f232c08f06cfe93e217f8873991697683c0613e62d7c5927a5,11609,2,1,true,true,outside_declared_window,298,46.05,1,5,true
IAZDPXIOMUYVGZ-UHFFFAOYSA-N,dimethyl sulfoxide,CS(C)=O,307.84,44.764,,0.026,,combined,95,Liquid,Reentrant cavity resonator,zero_frequency,Relative permittivity at zero frequency,0,3086,10.1021/je9010773,data/raw/thermoml/10.1021__je9010773-d1b15ee811d3.xml,83e4c7604dc2b1f232c08f06cfe93e217f8873991697683c0613e62d7c5927a5,11610,2,1,true,true,outside_declared_window,298,46.05,1,5,true
IAZDPXIOMUYVGZ-UHFFFAOYSA-N,dimethyl sulfoxide,CS(C)=O,307.84,44.774,,0.026,,combined,95,Liquid,Reentrant cavity resonator,zero_frequency,Relative permittivity at zero frequency,0,4086,10.1021/je9010773,data/raw/thermoml/10.1021__je9010773-d1b15ee811d3.xml,83e4c7604dc2b1f232c08f06cfe93e217f8873991697683c0613e62d7c5927a5,11611,2,1,true,true,outside_declared_window,298,46.05,1,5,true
IAZDPXIOMUYVGZ-UHFFFAOYSA-N,dimethyl sulfoxide,CS(C)=O,307.85,44.715,,0.026,,combined,95,Liquid,Reentrant cavity resonator,zero_frequency,Relative permittivity at zero frequency,0,111,10.1021/je9010773,data/raw/thermoml/10.1021__je9010773-d1b15ee811d3.xml,83e4c7604dc2b1f232c08f06cfe93e217f8873991697683c0613e62d7c5927a5,11612,2,1,true,true,outside_declared_window,298,46.05,1,8,true
IAZDPXIOMUYVGZ-UHFFFAOYSA-N,dimethyl sulfoxide,CS(C)=O,307.85,44.727,,0.026,,combined,95,Liquid,Reentrant cavity resonator,zero_frequency,Relative permittivity at zero frequency,0,288,10.1021/je9010773,data/raw/thermoml/10.1021__je9010773-d1b15ee811d3.xml,83e4c7604dc2b1f232c08f06cfe93e217f8873991697683c0613e62d7c5927a5,11613,2,1,true,true,outside_declared_window,298,46.05,1,8,true
IAZDPXIOMUYVGZ-UHFFFAOYSA-N,dimethyl sulfoxide,CS(C)=O,307.85,44.732,,0.026,,combined,95,Liquid,Reentrant cavity resonator,zero_frequency,Relative permittivity at zero frequency,0,587,10.1021/je9010773,data/raw/thermoml/10.1021__je9010773-d1b15ee811d3.xml,83e4c7604dc2b1f232c08f06cfe93e217f8873991697683c0613e62d7c5927a5,11614,2,1,true,true,outside_declared_window,298,46.05,1,8,true
IAZDPXIOMUYVGZ-UHFFFAOYSA-N,dimethyl sulfoxide,CS(C)=O,307.85,44.739,,0.026,,combined,95,Liquid,Reentrant cavity resonator,zero_frequency,Relative permittivity at zero frequency,0,1086,10.1021/je9010773,data/raw/thermoml/10.1021__je9010773-d1b15ee811d3.xml,83e4c7604dc2b1f232c08f06cfe93e217f8873991697683c0613e62d7c5927a5,11615,2,1,true,true,outside_declared_window,298,46.05,1,8,true
IAZDPXIOMUYVGZ-UHFFFAOYSA-N,dimethyl sulfoxide,CS(C)=O,307.85,44.751,,0.026,,combined,95,Liquid,Reentrant cavity resonator,zero_frequency,Relative permittivity at zero frequency,0,2086,10.1021/je9010773,data/raw/thermoml/10.1021__je9010773-d1b15ee811d3.xml,83e4c7604dc2b1f232c08f06cfe93e217f8873991697683c0613e62d7c5927a5,11616,2,1,true,true,outside_declared_window,298,46.05,1,8,true
IAZDPXIOMUYVGZ-UHFFFAOYSA-N,dimethyl sulfoxide,CS(C)=O,307.85,44.755,,0.026,,combined,95,Liquid,Reentrant cavity resonator,zero_frequency,Relative permittivity at zero frequency,0,2584,10.1021/je9010773,data/raw/thermoml/10.1021__je9010773-d1b15ee811d3.xml,83e4c7604dc2b1f232c08f06cfe93e217f8873991697683c0613e62d7c5927a5,11617,2,1,true,true,outside_declared_window,298,46.05,1,8,true
IAZDPXIOMUYVGZ-UHFFFAOYSA-N,dimethyl sulfoxide,CS(C)=O,307.85,44.777,,0.026,,combined,95,Liquid,Reentrant cavity resonator,zero_frequency,Relative permittivity at zero frequency,0,5087,10.1021/je9010773,data/raw/thermoml/10.1021__je9010773-d1b15ee811d3.xml,83e4c7604dc2b1f232c08f06cfe93e217f8873991697683c0613e62d7c5927a5,11619,2,1,true,true,outside_declared_window,298,46.05,1,8,true
IAZDPXIOMUYVGZ-UHFFFAOYSA-N,dimethyl sulfoxide,CS(C)=O,307.85,44.783,,0.026,,combined,95,Liquid,Reentrant cavity resonator,zero_frequency,Relative permittivity at zero frequency,0,5085,10.1021/je9010773,data/raw/thermoml/10.1021__je9010773-d1b15ee811d3.xml,83e4c7604dc2b1f232c08f06cfe93e217f8873991697683c0613e62d7c5927a5,11618,2,1,true,true,outside_declared_window,298,46.05,1,8,true
IAZDPXIOMUYVGZ-UHFFFAOYSA-N,dimethyl sulfoxide,CS(C)=O,309.15,45.14,,0.1,,combined,95,Liquid,OTHER::sMethod:impedance/gain phase analyzer,zero_frequency,Relative permittivity at zero frequency,0,101,10.1021/je400149j,data/raw/thermoml/10.1021__je400149j-7fb8965a0320.xml,a6402daf95d6a9021704c1bb1081c4e1b9ed718f1619828e476850713e74a5bb,8339,2,1,true,true,outside_declared_window,298,46.05,1,1,false
IAZDPXIOMUYVGZ-UHFFFAOYSA-N,dimethyl sulfoxide,CS(C)=O,311.15,44.88,,0.1,,combined,95,Liquid,OTHER::sMethod:impedance/gain phase analyzer,zero_frequency,Relative permittivity at zero frequency,0,101,10.1021/je400149j,data/raw/thermoml/10.1021__je400149j-7fb8965a0320.xml,a6402daf95d6a9021704c1bb1081c4e1b9ed718f1619828e476850713e74a5bb,8340,2,1,true,true,outside_declared_window,298,46.05,1,1,false
IAZDPXIOMUYVGZ-UHFFFAOYSA-N,dimethyl sulfoxide,CS(C)=O,313.15,44.64,,0.1,,combined,95,Liquid,OTHER::sMethod:impedance/gain phase analyzer,zero_frequency,Relative permittivity at zero frequency,0,101,10.1021/je400149j,data/raw/thermoml/10.1021__je400149j-7fb8965a0320.xml,a6402daf95d6a9021704c1bb1081c4e1b9ed718f1619828e476850713e74a5bb,8341,2,1,true,true,extended_temperature,298,46.05,1,1,false
IAZDPXIOMUYVGZ-UHFFFAOYSA-N,dimethyl sulfoxide,CS(C)=O,315.15,44.34,,0.1,,combined,95,Liquid,OTHER::sMethod:impedance/gain phase analyzer,zero_frequency,Relative permittivity at zero frequency,0,101,10.1021/je400149j,data/raw/thermoml/10.1021__je400149j-7fb8965a0320.xml,a6402daf95d6a9021704c1bb1081c4e1b9ed718f1619828e476850713e74a5bb,8342,2,1,true,true,extended_temperature,298,46.05,1,1,false
IAZDPXIOMUYVGZ-UHFFFAOYSA-N,dimethyl sulfoxide,CS(C)=O,317.15,44.11,,0.1,,combined,95,Liquid,OTHER::sMethod:impedance/gain phase analyzer,zero_frequency,Relative permittivity at zero frequency,0,101,10.1021/je400149j,data/raw/thermoml/10.1021__je400149j-7fb8965a0320.xml,a6402daf95d6a9021704c1bb1081c4e1b9ed718f1619828e476850713e74a5bb,8343,2,1,true,true,extended_temperature,298,46.05,1,1,false
IAZDPXIOMUYVGZ-UHFFFAOYSA-N,dimethyl sulfoxide,CS(C)=O,317.73,43.452,,0.026,,combined,95,Liquid,Reentrant cavity resonator,zero_frequency,Relative permittivity at zero frequency,0,117,10.1021/je9010773,data/raw/thermoml/10.1021__je9010773-d1b15ee811d3.xml,83e4c7604dc2b1f232c08f06cfe93e217f8873991697683c0613e62d7c5927a5,11621,2,1,true,true,extended_temperature,298,46.05,1,2,true
IAZDPXIOMUYVGZ-UHFFFAOYSA-N,dimethyl sulfoxide,CS(C)=O,317.73,43.453,,0.026,,combined,95,Liquid,Reentrant cavity resonator,zero_frequency,Relative permittivity at zero frequency,0,113,10.1021/je9010773,data/raw/thermoml/10.1021__je9010773-d1b15ee811d3.xml,83e4c7604dc2b1f232c08f06cfe93e217f8873991697683c0613e62d7c5927a5,11620,2,1,true,true,extended_temperature,298,46.05,1,2,true
IAZDPXIOMUYVGZ-UHFFFAOYSA-N,dimethyl sulfoxide,CS(C)=O,317.74,43.453,,0.026,,combined,95,Liquid,Reentrant cavity resonator,zero_frequency,Relative permittivity at zero frequency,0,296,10.1021/je9010773,data/raw/thermoml/10.1021__je9010773-d1b15ee811d3.xml,83e4c7604dc2b1f232c08f06cfe93e217f8873991697683c0613e62d7c5927a5,11622,2,1,true,true,extended_temperature,298,46.05,1,2,true
IAZDPXIOMUYVGZ-UHFFFAOYSA-N,dimethyl sulfoxide,CS(C)=O,317.74,43.483,,0.026,,combined,95,Liquid,Reentrant cavity resonator,zero_frequency,Relative permittivity at zero frequency,0,2595,10.1021/je9010773,data/raw/thermoml/10.1021__je9010773-d1b15ee811d3.xml,83e4c7604dc2b1f232c08f06cfe93e217f8873991697683c0613e62d7c5927a5,11623,2,1,true,true,extended_temperature,298,46.05,1,2,true
IAZDPXIOMUYVGZ-UHFFFAOYSA-N,dimethyl sulfoxide,CS(C)=O,317.75,43.448,,0.026,,combined,95,Liquid,Reentrant cavity resonator,zero_frequency,Relative permittivity at zero frequency,0,116,10.1021/je9010773,data/raw/thermoml/10.1021__je9010773-d1b15ee811d3.xml,83e4c7604dc2b1f232c08f06cfe93e217f8873991697683c0613e62d7c5927a5,11624,2,1,true,true,extended_temperature,298,46.05,1,4,true
IAZDPXIOMUYVGZ-UHFFFAOYSA-N,dimethyl sulfoxide,CS(C)=O,317.75,43.464,,0.026,,combined,95,Liquid,Reentrant cavity resonator,zero_frequency,Relative permittivity at zero frequency,0,1094,10.1021/je9010773,data/raw/thermoml/10.1021__je9010773-d1b15ee811d3.xml,83e4c7604dc2b1f232c08f06cfe93e217f8873991697683c0613e62d7c5927a5,11625,2,1,true,true,extended_temperature,298,46.05,1,4,true
IAZDPXIOMUYVGZ-UHFFFAOYSA-N,dimethyl sulfoxide,CS(C)=O,317.75,43.482,,0.026,,combined,95,Liquid,Reentrant cavity resonator,zero_frequency,Relative permittivity at zero frequency,0,2592,10.1021/je9010773,data/raw/thermoml/10.1021__je9010773-d1b15ee811d3.xml,83e4c7604dc2b1f232c08f06cfe93e217f8873991697683c0613e62d7c5927a5,11626,2,1,true,true,extended_temperature,298,46.05,1,4,true
IAZDPXIOMUYVGZ-UHFFFAOYSA-N,dimethyl sulfoxide,CS(C)=O,317.75,43.513,,0.026,,combined,95,Liquid,Reentrant cavity resonator,zero_frequency,Relative permittivity at zero frequency,0,5093,10.1021/je9010773,data/raw/thermoml/10.1021__je9010773-d1b15ee811d3.xml,83e4c7604dc2b1f232c08f06cfe93e217f8873991697683c0613e62d7c5927a5,11627,2,1,true,true,extended_temperature,298,46.05,1,4,true
IAZDPXIOMUYVGZ-UHFFFAOYSA-N,dimethyl sulfoxide,CS(C)=O,317.76,43.477,,0.026,,combined,95,Liquid,Reentrant cavity resonator,zero_frequency,Relative permittivity at zero frequency,0,2093,10.1021/je9010773,data/raw/thermoml/10.1021__je9010773-d1b15ee811d3.xml,83e4c7604dc2b1f232c08f06cfe93e217f8873991697683c0613e62d7c5927a5,11628,2,1,true,true,extended_temperature,298,46.05,1,1,false
IAZDPXIOMUYVGZ-UHFFFAOYSA-N,dimethyl sulfoxide,CS(C)=O,317.77,43.455,,0.026,,combined,95,Liquid,Reentrant cavity resonator,zero_frequency,Relative permittivity at zero frequency,0,595,10.1021/je9010773,data/raw/thermoml/10.1021__je9010773-d1b15ee811d3.xml,83e4c7604dc2b1f232c08f06cfe93e217f8873991697683c0613e62d7c5927a5,11629,2,1,true,true,extended_temperature,298,46.05,1,1,false
IAZDPXIOMUYVGZ-UHFFFAOYSA-N,dimethyl sulfoxide,CS(C)=O,317.78,43.486,,0.026,,combined,95,Liquid,Reentrant cavity resonator,zero_frequency,Relative permittivity at zero frequency,0,3092,10.1021/je9010773,data/raw/thermoml/10.1021__je9010773-d1b15ee811d3.xml,83e4c7604dc2b1f232c08f06cfe93e217f8873991697683c0613e62d7c5927a5,11630,2,1,true,true,extended_temperature,298,46.05,1,3,true
IAZDPXIOMUYVGZ-UHFFFAOYSA-N,dimethyl sulfoxide,CS(C)=O,317.78,43.5,,0.026,,combined,95,Liquid,Reentrant cavity resonator,zero_frequency,Relative permittivity at zero frequency,0,4092,10.1021/je9010773,data/raw/thermoml/10.1021__je9010773-d1b15ee811d3.xml,83e4c7604dc2b1f232c08f06cfe93e217f8873991697683c0613e62d7c5927a5,11631,2,1,true,true,extended_temperature,298,46.05,1,3,true
IAZDPXIOMUYVGZ-UHFFFAOYSA-N,dimethyl sulfoxide,CS(C)=O,317.78,43.508,,0.026,,combined,95,Liquid,Reentrant cavity resonator,zero_frequency,Relative permittivity at zero frequency,0,5092,10.1021/je9010773,data/raw/thermoml/10.1021__je9010773-d1b15ee811d3.xml,83e4c7604dc2b1f232c08f06cfe93e217f8873991697683c0613e62d7c5927a5,11632,2,1,true,true,extended_temperature,298,46.05,1,3,true
IAZDPXIOMUYVGZ-UHFFFAOYSA-N,dimethyl sulfoxide,CS(C)=O,319.15,43.87,,0.1,,combined,95,Liquid,OTHER::sMethod:impedance/gain phase analyzer,zero_frequency,Relative permittivity at zero frequency,0,101,10.1021/je400149j,data/raw/thermoml/10.1021__je400149j-7fb8965a0320.xml,a6402daf95d6a9021704c1bb1081c4e1b9ed718f1619828e476850713e74a5bb,8344,2,1,true,true,extended_temperature,298,46.05,1,1,false
IAZDPXIOMUYVGZ-UHFFFAOYSA-N,dimethyl sulfoxide,CS(C)=O,321.15,43.58,,0.1,,combined,95,Liquid,OTHER::sMethod:impedance/gain phase analyzer,zero_frequency,Relative permittivity at zero frequency,0,101,10.1021/je400149j,data/raw/thermoml/10.1021__je400149j-7fb8965a0320.xml,a6402daf95d6a9021704c1bb1081c4e1b9ed718f1619828e476850713e74a5bb,8345,2,1,true,true,extended_temperature,298,46.05,1,1,false
IAZDPXIOMUYVGZ-UHFFFAOYSA-N,dimethyl sulfoxide,CS(C)=O,323.15,43.31,,0.1,,combined,95,Liquid,OTHER::sMethod:impedance/gain phase analyzer,zero_frequency,Relative permittivity at zero frequency,0,101,10.1021/je400149j,data/raw/thermoml/10.1021__je400149j-7fb8965a0320.xml,a6402daf95d6a9021704c1bb1081c4e1b9ed718f1619828e476850713e74a5bb,8346,2,1,true,true,extended_temperature,298,46.05,1,1,false
IAZDPXIOMUYVGZ-UHFFFAOYSA-N,dimethyl sulfoxide,CS(C)=O,325.15,43.07,,0.1,,combined,95,Liquid,OTHER::sMethod:impedance/gain phase analyzer,zero_frequency,Relative permittivity at zero frequency,0,101,10.1021/je400149j,data/raw/thermoml/10.1021__je400149j-7fb8965a0320.xml,a6402daf95d6a9021704c1bb1081c4e1b9ed718f1619828e476850713e74a5bb,8347,2,1,true,true,outside_declared_window,298,46.05,1,1,false
IAZDPXIOMUYVGZ-UHFFFAOYSA-N,dimethyl sulfoxide,CS(C)=O,327.15,42.78,,0.1,,combined,95,Liquid,OTHER::sMethod:impedance/gain phase analyzer,zero_frequency,Relative permittivity at zero frequency,0,101,10.1021/je400149j,data/raw/thermoml/10.1021__je400149j-7fb8965a0320.xml,a6402daf95d6a9021704c1bb1081c4e1b9ed718f1619828e476850713e74a5bb,8348,2,1,true,true,outside_declared_window,298,46.05,1,1,false
IAZDPXIOMUYVGZ-UHFFFAOYSA-N,dimethyl sulfoxide,CS(C)=O,327.54,42.15,,0.027,,combined,95,Liquid,Reentrant cavity resonator,zero_frequency,Relative permittivity at zero frequency,0,95,10.1021/je9010773,data/raw/thermoml/10.1021__je9010773-d1b15ee811d3.xml,83e4c7604dc2b1f232c08f06cfe93e217f8873991697683c0613e62d7c5927a5,11633,2,1,true,true,outside_declared_window,298,46.05,1,2,true
IAZDPXIOMUYVGZ-UHFFFAOYSA-N,dimethyl sulfoxide,CS(C)=O,327.54,42.186,,0.026,,combined,95,Liquid,Reentrant cavity resonator,zero_frequency,Relative permittivity at zero frequency,0,2573,10.1021/je9010773,data/raw/thermoml/10.1021__je9010773-d1b15ee811d3.xml,83e4c7604dc2b1f232c08f06cfe93e217f8873991697683c0613e62d7c5927a5,11634,2,1,true,true,outside_declared_window,298,46.05,1,2,true
IAZDPXIOMUYVGZ-UHFFFAOYSA-N,dimethyl sulfoxide,CS(C)=O,327.55,42.152,,0.027,,combined,95,Liquid,Reentrant cavity resonator,zero_frequency,Relative permittivity at zero frequency,0,274,10.1021/je9010773,data/raw/thermoml/10.1021__je9010773-d1b15ee811d3.xml,83e4c7604dc2b1f232c08f06cfe93e217f8873991697683c0613e62d7c5927a5,11635,2,1,true,true,outside_declared_window,298,46.05,1,1,false
IAZDPXIOMUYVGZ-UHFFFAOYSA-N,dimethyl sulfoxide,CS(C)=O,327.56,42.157,,0.027,,combined,95,Liquid,Reentrant cavity resonator,zero_frequency,Relative permittivity at zero frequency,0,572,10.1021/je9010773,data/raw/thermoml/10.1021__je9010773-d1b15ee811d3.xml,83e4c7604dc2b1f232c08f06cfe93e217f8873991697683c0613e62d7c5927a5,11636,2,1,true,true,outside_declared_window,298,46.05,1,4,true
IAZDPXIOMUYVGZ-UHFFFAOYSA-N,dimethyl sulfoxide,CS(C)=O,327.56,42.18,,0.026,,combined,95,Liquid,Reentrant cavity resonator,zero_frequency,Relative permittivity at zero frequency,0,2070,10.1021/je9010773,data/raw/thermoml/10.1021__je9010773-d1b15ee811d3.xml,83e4c7604dc2b1f232c08f06cfe93e217f8873991697683c0613e62d7c5927a5,11637,2,1,true,true,outside_declared_window,298,46.05,1,4,true
IAZDPXIOMUYVGZ-UHFFFAOYSA-N,dimethyl sulfoxide,CS(C)=O,327.56,42.194,,0.026,,combined,95,Liquid,Reentrant cavity resonator,zero_frequency,Relative permittivity at zero frequency,0,3069,10.1021/je9010773,data/raw/thermoml/10.1021__je9010773-d1b15ee811d3.xml,83e4c7604dc2b1f232c08f06cfe93e217f8873991697683c0613e62d7c5927a5,11638,2,1,true,true,outside_declared_window,298,46.05,1,4,true
IAZDPXIOMUYVGZ-UHFFFAOYSA-N,dimethyl sulfoxide,CS(C)=O,327.56,42.208,,0.026,,combined,95,Liquid,Reentrant cavity resonator,zero_frequency,Relative permittivity at zero frequency,0,4068,10.1021/je9010773,data/raw/thermoml/10.1021__je9010773-d1b15ee811d3.xml,83e4c7604dc2b1f232c08f06cfe93e217f8873991697683c0613e62d7c5927a5,11639,2,1,true,true,outside_declared_window,298,46.05,1,4,true
IAZDPXIOMUYVGZ-UHFFFAOYSA-N,dimethyl sulfoxide,CS(C)=O,327.57,42.144,,0.027,,combined,95,Liquid,Reentrant cavity resonator,zero_frequency,Relative permittivity at zero frequency,0,99,10.1021/je9010773,data/raw/thermoml/10.1021__je9010773-d1b15ee811d3.xml,83e4c7604dc2b1f232c08f06cfe93e217f8873991697683c0613e62d7c5927a5,11641,2,1,true,true,outside_declared_window,298,46.05,1,6,true
IAZDPXIOMUYVGZ-UHFFFAOYSA-N,dimethyl sulfoxide,CS(C)=O,327.57,42.149,,0.027,,combined,95,Liquid,Reentrant cavity resonator,zero_frequency,Relative permittivity at zero frequency,0,91,10.1021/je9010773,data/raw/thermoml/10.1021__je9010773-d1b15ee811d3.xml,83e4c7604dc2b1f232c08f06cfe93e217f8873991697683c0613e62d7c5927a5,11640,2,1,true,true,outside_declared_window,298,46.05,1,6,true
IAZDPXIOMUYVGZ-UHFFFAOYSA-N,dimethyl sulfoxide,CS(C)=O,327.57,42.164,,0.026,,combined,95,Liquid,Reentrant cavity resonator,zero_frequency,Relative permittivity at zero frequency,0,1071,10.1021/je9010773,data/raw/thermoml/10.1021__je9010773-d1b15ee811d3.xml,83e4c7604dc2b1f232c08f06cfe93e217f8873991697683c0613e62d7c5927a5,11642,2,1,true,true,outside_declared_window,298,46.05,1,6,true
IAZDPXIOMUYVGZ-UHFFFAOYSA-N,dimethyl sulfoxide,CS(C)=O,327.57,42.186,,0.026,,combined,95,Liquid,Reentrant cavity resonator,zero_frequency,Relative permittivity at zero frequency,0,2569,10.1021/je9010773,data/raw/thermoml/10.1021__je9010773-d1b15ee811d3.xml,83e4c7604dc2b1f232c08f06cfe93e217f8873991697683c0613e62d7c5927a5,11643,2,1,true,true,outside_declared_window,298,46.05,1,6,true
IAZDPXIOMUYVGZ-UHFFFAOYSA-N,dimethyl sulfoxide,CS(C)=O,327.57,42.211,,0.028,,combined,95,Liquid,Reentrant cavity resonator,zero_frequency,Relative permittivity at zero frequency,0,5073,10.1021/je9010773,data/raw/thermoml/10.1021__je9010773-d1b15ee811d3.xml,83e4c7604dc2b1f232c08f06cfe93e217f8873991697683c0613e62d7c5927a5,11645,2,1,true,true,outside_declared_window,298,46.05,1,6,true
IAZDPXIOMUYVGZ-UHFFFAOYSA-N,dimethyl sulfoxide,CS(C)=O,327.57,42.213,,0.028,,combined,95,Liquid,Reentrant cavity resonator,zero_frequency,Relative permittivity at zero frequency,0,5067,10.1021/je9010773,data/raw/thermoml/10.1021__je9010773-d1b15ee811d3.xml,83e4c7604dc2b1f232c08f06cfe93e217f8873991697683c0613e62d7c5927a5,11644,2,1,true,true,outside_declared_window,298,46.05,1,6,true
IAZDPXIOMUYVGZ-UHFFFAOYSA-N,dimethyl sulfoxide,CS(C)=O,329.15,42.56,,0.1,,combined,95,Liquid,OTHER::sMethod:impedance/gain phase analyzer,zero_frequency,Relative permittivity at zero frequency,0,101,10.1021/je400149j,data/raw/thermoml/10.1021__je400149j-7fb8965a0320.xml,a6402daf95d6a9021704c1bb1081c4e1b9ed718f1619828e476850713e74a5bb,8349,2,1,true,true,outside_declared_window,298,46.05,1,1,false
IAZDPXIOMUYVGZ-UHFFFAOYSA-N,dimethyl sulfoxide,CS(C)=O,331.15,42.27,,0.1,,combined,95,Liquid,OTHER::sMethod:impedance/gain phase analyzer,zero_frequency,Relative permittivity at zero frequency,0,101,10.1021/je400149j,data/raw/thermoml/10.1021__je400149j-7fb8965a0320.xml,a6402daf95d6a9021704c1bb1081c4e1b9ed718f1619828e476850713e74a5bb,8350,2,1,true,true,outside_declared_window,298,46.05,1,1,false
IAZDPXIOMUYVGZ-UHFFFAOYSA-N,dimethyl sulfoxide,CS(C)=O,333.15,42,,0.1,,combined,95,Liquid,OTHER::sMethod:impedance/gain phase analyzer,zero_frequency,Relative permittivity at zero frequency,0,101,10.1021/je400149j,data/raw/thermoml/10.1021__je400149j-7fb8965a0320.xml,a6402daf95d6a9021704c1bb1081c4e1b9ed718f1619828e476850713e74a5bb,8351,2,1,true,true,outside_declared_window,298,46.05,1,1,false
IEJIGPNLZYLLBP-UHFFFAOYSA-N,dimethyl carbonate,COC(=O)OC,288.15,3.131,,0.063,,combined,95,Liquid,HP4284A precision LCR Meter,zero_frequency,Relative permittivity at zero frequency,0,101.325,10.1016/j.jct.2008.02.015,data/raw/thermoml/10.1016__j.jct.2008.02.015-2d3aeceb748c.xml,55971938b0e372660b794c9c92971d80dcfce69ef5fb0589731401dd9e5837ac,1563,3,1,true,true,outside_declared_window,298.15,3.134,1,1,false
IEJIGPNLZYLLBP-UHFFFAOYSA-N,dimethyl carbonate,COC(=O)OC,298.15,3.134,,0.063,,combined,95,Liquid,HP4284A precision LCR Meter,zero_frequency,Relative permittivity at zero frequency,0,101.325,10.1016/j.jct.2008.02.015,data/raw/thermoml/10.1016__j.jct.2008.02.015-2d3aeceb748c.xml,55971938b0e372660b794c9c92971d80dcfce69ef5fb0589731401dd9e5837ac,1564,3,1,true,true,room_temperature,298.15,3.134,1,1,false
IEJIGPNLZYLLBP-UHFFFAOYSA-N,dimethyl carbonate,COC(=O)OC,308.15,3.141,,0.063,,combined,95,Liquid,HP4284A precision LCR Meter,zero_frequency,Relative permittivity at zero frequency,0,101.325,10.1016/j.jct.2008.02.015,data/raw/thermoml/10.1016__j.jct.2008.02.015-2d3aeceb748c.xml,55971938b0e372660b794c9c92971d80dcfce69ef5fb0589731401dd9e5837ac,1565,3,1,true,true,outside_declared_window,298.15,3.134,1,1,false
IEJIGPNLZYLLBP-UHFFFAOYSA-N,dimethyl carbonate,COC(=O)OC,318.15,3.147,,0.063,,combined,95,Liquid,HP4284A precision LCR Meter,zero_frequency,Relative permittivity at zero frequency,0,101.325,10.1016/j.jct.2008.02.015,data/raw/thermoml/10.1016__j.jct.2008.02.015-2d3aeceb748c.xml,55971938b0e372660b794c9c92971d80dcfce69ef5fb0589731401dd9e5837ac,1566,3,1,true,true,extended_temperature,298.15,3.134,1,1,false
IEJIGPNLZYLLBP-UHFFFAOYSA-N,dimethyl carbonate,COC(=O)OC,328.15,3.149,,0.063,,combined,95,Liquid,HP4284A precision LCR Meter,zero_frequency,Relative permittivity at zero frequency,0,101.325,10.1016/j.jct.2008.02.015,data/raw/thermoml/10.1016__j.jct.2008.02.015-2d3aeceb748c.xml,55971938b0e372660b794c9c92971d80dcfce69ef5fb0589731401dd9e5837ac,1567,3,1,true,true,outside_declared_window,298.15,3.134,1,1,false
IIRFCWANHMSDCG-UHFFFAOYSA-N,cyclooctanone,O=C1CCCCCCC1,298.15,14.54,,0.04,,combined,95,Liquid,Parallel plate capacitor,zero_frequency,Relative permittivity at zero frequency,0,101.325,10.1021/je200682t,data/raw/thermoml/10.1021__je200682t-e9b4b9282142.xml,c9f6e7b79f129e0ce35e5a8129edc13deb60795f2a5beb1c142f2b4bdf83d1f1,7340,5,1,true,true,room_temperature,300.65,14.38,1,1,false
IIRFCWANHMSDCG-UHFFFAOYSA-N,cyclooctanone,O=C1CCCCCCC1,303.15,14.22,,0.04,,combined,95,Liquid,Parallel plate capacitor,zero_frequency,Relative permittivity at zero frequency,0,101.325,10.1021/je200682t,data/raw/thermoml/10.1021__je200682t-e9b4b9282142.xml,c9f6e7b79f129e0ce35e5a8129edc13deb60795f2a5beb1c142f2b4bdf83d1f1,7341,5,1,true,true,room_temperature,300.65,14.38,1,1,false
IIRFCWANHMSDCG-UHFFFAOYSA-N,cyclooctanone,O=C1CCCCCCC1,305.65,14.05,,0.04,,combined,95,Liquid,Parallel plate capacitor,zero_frequency,Relative permittivity at zero frequency,0,101.325,10.1021/je200682t,data/raw/thermoml/10.1021__je200682t-e9b4b9282142.xml,c9f6e7b79f129e0ce35e5a8129edc13deb60795f2a5beb1c142f2b4bdf83d1f1,7342,5,1,true,true,outside_declared_window,300.65,14.38,1,1,false
IIRFCWANHMSDCG-UHFFFAOYSA-N,cyclooctanone,O=C1CCCCCCC1,308.15,13.89,,0.04,,combined,95,Liquid,Parallel plate capacitor,zero_frequency,Relative permittivity at zero frequency,0,101.325,10.1021/je200682t,data/raw/thermoml/10.1021__je200682t-e9b4b9282142.xml,c9f6e7b79f129e0ce35e5a8129edc13deb60795f2a5beb1c142f2b4bdf83d1f1,7343,5,1,true,true,outside_declared_window,300.65,14.38,1,1,false
IIRFCWANHMSDCG-UHFFFAOYSA-N,cyclooctanone,O=C1CCCCCCC1,310.65,13.74,,0.04,,combined,95,Liquid,Parallel plate capacitor,zero_frequency,Relative permittivity at zero frequency,0,101.325,10.1021/je200682t,data/raw/thermoml/10.1021__je200682t-e9b4b9282142.xml,c9f6e7b79f129e0ce35e5a8129edc13deb60795f2a5beb1c142f2b4bdf83d1f1,7344,5,1,true,true,outside_declared_window,300.65,14.38,1,1,false
IIRFCWANHMSDCG-UHFFFAOYSA-N,cyclooctanone,O=C1CCCCCCC1,313.15,13.57,,0.04,,combined,95,Liquid,Parallel plate capacitor,zero_frequency,Relative permittivity at zero frequency,0,101.325,10.1021/je200682t,data/raw/thermoml/10.1021__je200682t-e9b4b9282142.xml,c9f6e7b79f129e0ce35e5a8129edc13deb60795f2a5beb1c142f2b4bdf83d1f1,7345,5,1,true,true,extended_temperature,300.65,14.38,1,1,false
IIRFCWANHMSDCG-UHFFFAOYSA-N,cyclooctanone,O=C1CCCCCCC1,315.65,13.42,,0.04,,combined,95,Liquid,Parallel plate capacitor,zero_frequency,Relative permittivity at zero frequency,0,101.325,10.1021/je200682t,data/raw/thermoml/10.1021__je200682t-e9b4b9282142.xml,c9f6e7b79f129e0ce35e5a8129edc13deb60795f2a5beb1c142f2b4bdf83d1f1,7346,5,1,true,true,extended_temperature,300.65,14.38,1,1,false
IIRFCWANHMSDCG-UHFFFAOYSA-N,cyclooctanone,O=C1CCCCCCC1,318.15,13.27,,0.04,,combined,95,Liquid,Parallel plate capacitor,zero_frequency,Relative permittivity at zero frequency,0,101.325,10.1021/je200682t,data/raw/thermoml/10.1021__je200682t-e9b4b9282142.xml,c9f6e7b79f129e0ce35e5a8129edc13deb60795f2a5beb1c142f2b4bdf83d1f1,7347,5,1,true,true,extended_temperature,300.65,14.38,1,1,false
IIRFCWANHMSDCG-UHFFFAOYSA-N,cyclooctanone,O=C1CCCCCCC1,320.65,13.14,,0.04,,combined,95,Liquid,Parallel plate capacitor,zero_frequency,Relative permittivity at zero frequency,0,101.325,10.1021/je200682t,data/raw/thermoml/10.1021__je200682t-e9b4b9282142.xml,c9f6e7b79f129e0ce35e5a8129edc13deb60795f2a5beb1c142f2b4bdf83d1f1,7348,5,1,true,true,extended_temperature,300.65,14.38,1,1,false
IIRFCWANHMSDCG-UHFFFAOYSA-N,cyclooctanone,O=C1CCCCCCC1,323.15,12.99,,0.04,,combined,95,Liquid,Parallel plate capacitor,zero_frequency,Relative permittivity at zero frequency,0,101.325,10.1021/je200682t,data/raw/thermoml/10.1021__je200682t-e9b4b9282142.xml,c9f6e7b79f129e0ce35e5a8129edc13deb60795f2a5beb1c142f2b4bdf83d1f1,7349,5,1,true,true,extended_temperature,300.65,14.38,1,1,false
IIRFCWANHMSDCG-UHFFFAOYSA-N,cyclooctanone,O=C1CCCCCCC1,325.65,12.85,,0.04,,combined,95,Liquid,Parallel plate capacitor,zero_frequency,Relative permittivity at zero frequency,0,101.325,10.1021/je200682t,data/raw/thermoml/10.1021__je200682t-e9b4b9282142.xml,c9f6e7b79f129e0ce35e5a8129edc13deb60795f2a5beb1c142f2b4bdf83d1f1,7350,5,1,true,true,outside_declared_window,300.65,14.38,1,1,false
IIRFCWANHMSDCG-UHFFFAOYSA-N,cyclooctanone,O=C1CCCCCCC1,328.15,12.71,,0.04,,combined,95,Liquid,Parallel plate capacitor,zero_frequency,Relative permittivity at zero frequency,0,101.325,10.1021/je200682t,data/raw/thermoml/10.1021__je200682t-e9b4b9282142.xml,c9f6e7b79f129e0ce35e5a8129edc13deb60795f2a5beb1c142f2b4bdf83d1f1,7351,5,1,true,true,outside_declared_window,300.65,14.38,1,1,false
IIRFCWANHMSDCG-UHFFFAOYSA-N,cyclooctanone,O=C1CCCCCCC1,330.65,12.58,,0.04,,combined,95,Liquid,Parallel plate capacitor,zero_frequency,Relative permittivity at zero frequency,0,101.325,10.1021/je200682t,data/raw/thermoml/10.1021__je200682t-e9b4b9282142.xml,c9f6e7b79f129e0ce35e5a8129edc13deb60795f2a5beb1c142f2b4bdf83d1f1,7352,5,1,true,true,outside_declared_window,300.65,14.38,1,1,false
IIRFCWANHMSDCG-UHFFFAOYSA-N,cyclooctanone,O=C1CCCCCCC1,333.15,12.44,,0.04,,combined,95,Liquid,Parallel plate capacitor,zero_frequency,Relative permittivity at zero frequency,0,101.325,10.1021/je200682t,data/raw/thermoml/10.1021__je200682t-e9b4b9282142.xml,c9f6e7b79f129e0ce35e5a8129edc13deb60795f2a5beb1c142f2b4bdf83d1f1,7353,5,1,true,true,outside_declared_window,300.65,14.38,1,1,false
IIRFCWANHMSDCG-UHFFFAOYSA-N,cyclooctanone,O=C1CCCCCCC1,335.65,12.3,,0.04,,combined,95,Liquid,Parallel plate capacitor,zero_frequency,Relative permittivity at zero frequency,0,101.325,10.1021/je200682t,data/raw/thermoml/10.1021__je200682t-e9b4b9282142.xml,c9f6e7b79f129e0ce35e5a8129edc13deb60795f2a5beb1c142f2b4bdf83d1f1,7354,5,1,true,true,outside_declared_window,300.65,14.38,1,1,false
IIRFCWANHMSDCG-UHFFFAOYSA-N,cyclooctanone,O=C1CCCCCCC1,338.15,12.17,,0.04,,combined,95,Liquid,Parallel plate capacitor,zero_frequency,Relative permittivity at zero frequency,0,101.325,10.1021/je200682t,data/raw/thermoml/10.1021__je200682t-e9b4b9282142.xml,c9f6e7b79f129e0ce35e5a8129edc13deb60795f2a5beb1c142f2b4bdf83d1f1,7355,5,1,true,true,outside_declared_window,300.65,14.38,1,1,false
IIRFCWANHMSDCG-UHFFFAOYSA-N,cyclooctanone,O=C1CCCCCCC1,340.65,12.04,,0.04,,combined,95,Liquid,Parallel plate capacitor,zero_frequency,Relative permittivity at zero frequency,0,101.325,10.1021/je200682t,data/raw/thermoml/10.1021__je200682t-e9b4b9282142.xml,c9f6e7b79f129e0ce35e5a8129edc13deb60795f2a5beb1c142f2b4bdf83d1f1,7356,5,1,true,true,outside_declared_window,300.65,14.38,1,1,false
IIRFCWANHMSDCG-UHFFFAOYSA-N,cyclooctanone,O=C1CCCCCCC1,343.15,11.9,,0.04,,combined,95,Liquid,Parallel plate capacitor,zero_frequency,Relative permittivity at zero frequency,0,101.325,10.1021/je200682t,data/raw/thermoml/10.1021__je200682t-e9b4b9282142.xml,c9f6e7b79f129e0ce35e5a8129edc13deb60795f2a5beb1c142f2b4bdf83d1f1,7357,5,1,true,true,outside_declared_window,300.65,14.38,1,1,false
IMNFDUFMRHMDMM-UHFFFAOYSA-N,heptane,CCCCCCC,288.15,1.94,,0.04,,combined,95,Liquid,AC method,zero_frequency,Relative permittivity at zero frequency,0,101.325,10.1016/j.jct.2010.09.008,data/raw/thermoml/10.1016__j.jct.2010.09.008-f6e26363bf46.xml,44596c2f9d64df0eb6802fa1fe82b61406d72bb916143d70a41cadd404d88944,1895,1,1,true,true,outside_declared_window,298.15,1.93,1,1,false
IMNFDUFMRHMDMM-UHFFFAOYSA-N,heptane,CCCCCCC,298.15,1.93,,0.04,,combined,95,Liquid,AC method,zero_frequency,Relative permittivity at zero frequency,0,101.325,10.1016/j.jct.2010.09.008,data/raw/thermoml/10.1016__j.jct.2010.09.008-f6e26363bf46.xml,44596c2f9d64df0eb6802fa1fe82b61406d72bb916143d70a41cadd404d88944,1896,1,1,true,true,room_temperature,298.15,1.93,1,1,false
IMNFDUFMRHMDMM-UHFFFAOYSA-N,heptane,CCCCCCC,308.15,1.92,,0.04,,combined,95,Liquid,AC method,zero_frequency,Relative permittivity at zero frequency,0,101.325,10.1016/j.jct.2010.09.008,data/raw/thermoml/10.1016__j.jct.2010.09.008-f6e26363bf46.xml,44596c2f9d64df0eb6802fa1fe82b61406d72bb916143d70a41cadd404d88944,1897,1,1,true,true,outside_declared_window,298.15,1.93,1,1,false
IXQYBUDWDLYNMA-UHFFFAOYSA-N,1-butyl-3-methylimidazolium hexafluorophosphate,CCCCn1cc[n+](C)c1.F[P-](F)(F)(F)(F)F,298.15,14,,1.4,,combined,95,Liquid,Coaxial cylinder capacitor,zero_frequency,Relative permittivity at zero frequency,0,101.325,10.1021/je101184s,data/raw/thermoml/10.1021__je101184s-5cc1e0c9d599.xml,d1d934b0ba1ee323d74aefe1cae9b15bc4efcb0cc489a4ffd83fd2a74d37636b,6848,12,1,true,true,room_temperature,298.15,14,1,1,false
JHIVVAPYMSGYDF-UHFFFAOYSA-N,cyclohexanone,O=C1CCCCC1,243.15,19.75,,0.02,,combined,95,Liquid,Parallel plate capacitor,zero_frequency,Relative permittivity at zero frequency,0,101.325,10.1021/je200682t,data/raw/thermoml/10.1021__je200682t-e9b4b9282142.xml,c9f6e7b79f129e0ce35e5a8129edc13deb60795f2a5beb1c142f2b4bdf83d1f1,7283,3,1,true,true,outside_declared_window,298.15,15.79,1,1,false
JHIVVAPYMSGYDF-UHFFFAOYSA-N,cyclohexanone,O=C1CCCCC1,245.65,19.54,,0.02,,combined,95,Liquid,Parallel plate capacitor,zero_frequency,Relative permittivity at zero frequency,0,101.325,10.1021/je200682t,data/raw/thermoml/10.1021__je200682t-e9b4b9282142.xml,c9f6e7b79f129e0ce35e5a8129edc13deb60795f2a5beb1c142f2b4bdf83d1f1,7284,3,1,true,true,outside_declared_window,298.15,15.79,1,1,false
JHIVVAPYMSGYDF-UHFFFAOYSA-N,cyclohexanone,O=C1CCCCC1,248.15,19.34,,0.02,,combined,95,Liquid,Parallel plate capacitor,zero_frequency,Relative permittivity at zero frequency,0,101.325,10.1021/je200682t,data/raw/thermoml/10.1021__je200682t-e9b4b9282142.xml,c9f6e7b79f129e0ce35e5a8129edc13deb60795f2a5beb1c142f2b4bdf83d1f1,7285,3,1,true,true,outside_declared_window,298.15,15.79,1,1,false
JHIVVAPYMSGYDF-UHFFFAOYSA-N,cyclohexanone,O=C1CCCCC1,250.65,19.13,,0.02,,combined,95,Liquid,Parallel plate capacitor,zero_frequency,Relative permittivity at zero frequency,0,101.325,10.1021/je200682t,data/raw/thermoml/10.1021__je200682t-e9b4b9282142.xml,c9f6e7b79f129e0ce35e5a8129edc13deb60795f2a5beb1c142f2b4bdf83d1f1,7286,3,1,true,true,outside_declared_window,298.15,15.79,1,1,false
JHIVVAPYMSGYDF-UHFFFAOYSA-N,cyclohexanone,O=C1CCCCC1,253.15,18.93,,0.02,,combined,95,Liquid,Parallel plate capacitor,zero_frequency,Relative permittivity at zero frequency,0,101.325,10.1021/je200682t,data/raw/thermoml/10.1021__je200682t-e9b4b9282142.xml,c9f6e7b79f129e0ce35e5a8129edc13deb60795f2a5beb1c142f2b4bdf83d1f1,7287,3,1,true,true,outside_declared_window,298.15,15.79,1,1,false
JHIVVAPYMSGYDF-UHFFFAOYSA-N,cyclohexanone,O=C1CCCCC1,255.65,18.73,,0.02,,combined,95,Liquid,Parallel plate capacitor,zero_frequency,Relative permittivity at zero frequency,0,101.325,10.1021/je200682t,data/raw/thermoml/10.1021__je200682t-e9b4b9282142.xml,c9f6e7b79f129e0ce35e5a8129edc13deb60795f2a5beb1c142f2b4bdf83d1f1,7288,3,1,true,true,outside_declared_window,298.15,15.79,1,1,false
JHIVVAPYMSGYDF-UHFFFAOYSA-N,cyclohexanone,O=C1CCCCC1,258.15,18.54,,0.02,,combined,95,Liquid,Parallel plate capacitor,zero_frequency,Relative permittivity at zero frequency,0,101.325,10.1021/je200682t,data/raw/thermoml/10.1021__je200682t-e9b4b9282142.xml,c9f6e7b79f129e0ce35e5a8129edc13deb60795f2a5beb1c142f2b4bdf83d1f1,7289,3,1,true,true,outside_declared_window,298.15,15.79,1,1,false
JHIVVAPYMSGYDF-UHFFFAOYSA-N,cyclohexanone,O=C1CCCCC1,260.65,18.34,,0.02,,combined,95,Liquid,Parallel plate capacitor,zero_frequency,Relative permittivity at zero frequency,0,101.325,10.1021/je200682t,data/raw/thermoml/10.1021__je200682t-e9b4b9282142.xml,c9f6e7b79f129e0ce35e5a8129edc13deb60795f2a5beb1c142f2b4bdf83d1f1,7290,3,1,true,true,outside_declared_window,298.15,15.79,1,1,false
JHIVVAPYMSGYDF-UHFFFAOYSA-N,cyclohexanone,O=C1CCCCC1,263.15,18.15,,0.02,,combined,95,Liquid,Parallel plate capacitor,zero_frequency,Relative permittivity at zero frequency,0,101.325,10.1021/je200682t,data/raw/thermoml/10.1021__je200682t-e9b4b9282142.xml,c9f6e7b79f129e0ce35e5a8129edc13deb60795f2a5beb1c142f2b4bdf83d1f1,7291,3,1,true,true,outside_declared_window,298.15,15.79,1,1,false
JHIVVAPYMSGYDF-UHFFFAOYSA-N,cyclohexanone,O=C1CCCCC1,265.65,17.96,,0.02,,combined,95,Liquid,Parallel plate capacitor,zero_frequency,Relative permittivity at zero frequency,0,101.325,10.1021/je200682t,data/raw/thermoml/10.1021__je200682t-e9b4b9282142.xml,c9f6e7b79f129e0ce35e5a8129edc13deb60795f2a5beb1c142f2b4bdf83d1f1,7292,3,1,true,true,outside_declared_window,298.15,15.79,1,1,false
JHIVVAPYMSGYDF-UHFFFAOYSA-N,cyclohexanone,O=C1CCCCC1,268.15,17.78,,0.02,,combined,95,Liquid,Parallel plate capacitor,zero_frequency,Relative permittivity at zero frequency,0,101.325,10.1021/je200682t,data/raw/thermoml/10.1021__je200682t-e9b4b9282142.xml,c9f6e7b79f129e0ce35e5a8129edc13deb60795f2a5beb1c142f2b4bdf83d1f1,7293,3,1,true,true,outside_declared_window,298.15,15.79,1,1,false
JHIVVAPYMSGYDF-UHFFFAOYSA-N,cyclohexanone,O=C1CCCCC1,270.65,17.6,,0.02,,combined,95,Liquid,Parallel plate capacitor,zero_frequency,Relative permittivity at zero frequency,0,101.325,10.1021/je200682t,data/raw/thermoml/10.1021__je200682t-e9b4b9282142.xml,c9f6e7b79f129e0ce35e5a8129edc13deb60795f2a5beb1c142f2b4bdf83d1f1,7294,3,1,true,true,outside_declared_window,298.15,15.79,1,1,false
JHIVVAPYMSGYDF-UHFFFAOYSA-N,cyclohexanone,O=C1CCCCC1,273.15,17.42,,0.02,,combined,95,Liquid,Parallel plate capacitor,zero_frequency,Relative permittivity at zero frequency,0,101.325,10.1021/je200682t,data/raw/thermoml/10.1021__je200682t-e9b4b9282142.xml,c9f6e7b79f129e0ce35e5a8129edc13deb60795f2a5beb1c142f2b4bdf83d1f1,7295,3,1,true,true,outside_declared_window,298.15,15.79,1,1,false
JHIVVAPYMSGYDF-UHFFFAOYSA-N,cyclohexanone,O=C1CCCCC1,275.65,17.24,,0.02,,combined,95,Liquid,Parallel plate capacitor,zero_frequency,Relative permittivity at zero frequency,0,101.325,10.1021/je200682t,data/raw/thermoml/10.1021__je200682t-e9b4b9282142.xml,c9f6e7b79f129e0ce35e5a8129edc13deb60795f2a5beb1c142f2b4bdf83d1f1,7296,3,1,true,true,outside_declared_window,298.15,15.79,1,1,false
JHIVVAPYMSGYDF-UHFFFAOYSA-N,cyclohexanone,O=C1CCCCC1,278.15,17.07,,0.02,,combined,95,Liquid,Parallel plate capacitor,zero_frequency,Relative permittivity at zero frequency,0,101.325,10.1021/je200682t,data/raw/thermoml/10.1021__je200682t-e9b4b9282142.xml,c9f6e7b79f129e0ce35e5a8129edc13deb60795f2a5beb1c142f2b4bdf83d1f1,7297,3,1,true,true,outside_declared_window,298.15,15.79,1,1,false
JHIVVAPYMSGYDF-UHFFFAOYSA-N,cyclohexanone,O=C1CCCCC1,280.65,16.9,,0.02,,combined,95,Liquid,Parallel plate capacitor,zero_frequency,Relative permittivity at zero frequency,0,101.325,10.1021/je200682t,data/raw/thermoml/10.1021__je200682t-e9b4b9282142.xml,c9f6e7b79f129e0ce35e5a8129edc13deb60795f2a5beb1c142f2b4bdf83d1f1,7298,3,1,true,true,outside_declared_window,298.15,15.79,1,1,false
JHIVVAPYMSGYDF-UHFFFAOYSA-N,cyclohexanone,O=C1CCCCC1,283.15,16.73,,0.02,,combined,95,Liquid,Parallel plate capacitor,zero_frequency,Relative permittivity at zero frequency,0,101.325,10.1021/je200682t,data/raw/thermoml/10.1021__je200682t-e9b4b9282142.xml,c9f6e7b79f129e0ce35e5a8129edc13deb60795f2a5beb1c142f2b4bdf83d1f1,7299,3,1,true,true,outside_declared_window,298.15,15.79,1,1,false
