Repository: LittleAlety/electrolyte-solvent-dielectric-ml

# 电解液溶剂筛选：可审计的多通道机器学习管线

> **2026-11-28 · PLAN B 生产失败诊断**：[根因分析](outputs/b750_completion/failure_diagnostics/FAILURE_ANALYSIS.md) · [执行报告](outputs/b750_completion/COMPLETION_REPORT.md)。214条测试通过；38/67合格，剩余21个几何步数耗尽、1个超时中断、7个从未启动。首轮5个续算全部合格，当前状态 BLOCKED_NEEDS_SUBMISSION。历史目标泄漏、方法错标、CM截断和点级CI解释已由[科学更正](outputs/b750_completion/scientific_errata.json)取代。

> An auditable, pre-registered machine-learning pipeline for electrolyte-solvent
> screening: static permittivity (epsilon), viscosity (eta), the orbital window
> (HOMO / LUMO), and redox potential - with a frozen main scoreboard, a shot ledger,
> and every negative result retained rather than routed around.

File: data/processed/eta_epsilon_joint_observations.csv (part 6 of 84)
row_id,dataset_id,property,property_family,inchikey,name,smiles,T_K,value,unit,phase,method,uncertainty,uncertainty_kind,confidence_level,frequency_mhz,pressure_kpa,n_components,pure_or_mixture,source_doi,source_kind,source_file,source_row_index,source_file_sha256,quality_layer,licence,redistributable
epsilon_observations_v11plus:455,epsilon_observations_v11plus,epsilon,dielectric_constant,IAHFWCOBPZCAEA-UHFFFAOYSA-N,butanedinitrile,,365.65,48.66,1,Liquid,impedance/gain phase analyzer,0.1,combined,95,0,101.325,1,pure,10.1021/je300958c,primary_thermoml_measurement,data/processed/dielectric_observations_v11plus.csv,455,159b928f800a55969963da275ed05c30ce8a19cffc48353a9c490eec68a49af9,publishable_core,thermoml_open,true
epsilon_observations_v11plus:456,epsilon_observations_v11plus,epsilon,dielectric_constant,IAHFWCOBPZCAEA-UHFFFAOYSA-N,butanedinitrile,,368.15,48.14,1,Liquid,impedance/gain phase analyzer,0.1,combined,95,0,101.325,1,pure,10.1021/je300958c,primary_thermoml_measurement,data/processed/dielectric_observations_v11plus.csv,456,159b928f800a55969963da275ed05c30ce8a19cffc48353a9c490eec68a49af9,publishable_core,thermoml_open,true
epsilon_observations_v11plus:457,epsilon_observations_v11plus,epsilon,dielectric_constant,IAHFWCOBPZCAEA-UHFFFAOYSA-N,butanedinitrile,,370.65,47.63,1,Liquid,impedance/gain phase analyzer,0.1,combined,95,0,101.325,1,pure,10.1021/je300958c,primary_thermoml_measurement,data/processed/dielectric_observations_v11plus.csv,457,159b928f800a55969963da275ed05c30ce8a19cffc48353a9c490eec68a49af9,publishable_core,thermoml_open,true
epsilon_observations_v11plus:458,epsilon_observations_v11plus,epsilon,dielectric_constant,IAHFWCOBPZCAEA-UHFFFAOYSA-N,butanedinitrile,,373.15,47.11,1,Liquid,impedance/gain phase analyzer,0.1,combined,95,0,101.325,1,pure,10.1021/je300958c,primary_thermoml_measurement,data/processed/dielectric_observations_v11plus.csv,458,159b928f800a55969963da275ed05c30ce8a19cffc48353a9c490eec68a49af9,publishable_core,thermoml_open,true
epsilon_observations_v11plus:459,epsilon_observations_v11plus,epsilon,dielectric_constant,IAZDPXIOMUYVGZ-UHFFFAOYSA-N,dimethyl sulfoxide,CS(C)=O,283.15,50.58,1,Liquid,time-domain reflectometry,1.01,combined,95,0,100,1,pure,10.1016/j.tca.2017.03.018,primary_thermoml_measurement,data/processed/dielectric_observations_v11plus.csv,459,159b928f800a55969963da275ed05c30ce8a19cffc48353a9c490eec68a49af9,publishable_core,thermoml_open,true
epsilon_observations_v11plus:460,epsilon_observations_v11plus,epsilon,dielectric_constant,IAZDPXIOMUYVGZ-UHFFFAOYSA-N,dimethyl sulfoxide,CS(C)=O,288.15,49.42,1,Liquid,time-domain reflectometry,0.99,combined,95,0,100,1,pure,10.1016/j.tca.2017.03.018,primary_thermoml_measurement,data/processed/dielectric_observations_v11plus.csv,460,159b928f800a55969963da275ed05c30ce8a19cffc48353a9c490eec68a49af9,publishable_core,thermoml_open,true
epsilon_observations_v11plus:461,epsilon_observations_v11plus,epsilon,dielectric_constant,IAZDPXIOMUYVGZ-UHFFFAOYSA-N,dimethyl sulfoxide,CS(C)=O,291.15,47.15,1,Liquid,OTHER::sMethod:impedance/gain phase analyzer,0.1,combined,95,0,101,1,pure,10.1021/je400149j,primary_thermoml_measurement,data/processed/dielectric_observations_v11plus.csv,461,159b928f800a55969963da275ed05c30ce8a19cffc48353a9c490eec68a49af9,publishable_core,thermoml_open,true
epsilon_observations_v11plus:462,epsilon_observations_v11plus,epsilon,dielectric_constant,IAZDPXIOMUYVGZ-UHFFFAOYSA-N,dimethyl sulfoxide,CS(C)=O,292.83,46.697,1,Liquid,Reentrant cavity resonator,0.025,combined,95,0,2091,1,pure,10.1021/je9010773,primary_thermoml_measurement,data/processed/dielectric_observations_v11plus.csv,462,159b928f800a55969963da275ed05c30ce8a19cffc48353a9c490eec68a49af9,publishable_core,thermoml_open,true
epsilon_observations_v11plus:463,epsilon_observations_v11plus,epsilon,dielectric_constant,IAZDPXIOMUYVGZ-UHFFFAOYSA-N,dimethyl sulfoxide,CS(C)=O,292.84,46.679,1,Liquid,Reentrant cavity resonator,0.025,combined,95,0,112,1,pure,10.1021/je9010773,primary_thermoml_measurement,data/processed/dielectric_observations_v11plus.csv,463,159b928f800a55969963da275ed05c30ce8a19cffc48353a9c490eec68a49af9,publishable_core,thermoml_open,true
epsilon_observations_v11plus:464,epsilon_observations_v11plus,epsilon,dielectric_constant,IAZDPXIOMUYVGZ-UHFFFAOYSA-N,dimethyl sulfoxide,CS(C)=O,292.84,46.68,1,Liquid,Reentrant cavity resonator,0.025,combined,95,0,293,1,pure,10.1021/je9010773,primary_thermoml_measurement,data/processed/dielectric_observations_v11plus.csv,464,159b928f800a55969963da275ed05c30ce8a19cffc48353a9c490eec68a49af9,publishable_core,thermoml_open,true
epsilon_observations_v11plus:465,epsilon_observations_v11plus,epsilon,dielectric_constant,IAZDPXIOMUYVGZ-UHFFFAOYSA-N,dimethyl sulfoxide,CS(C)=O,292.84,46.688,1,Liquid,Reentrant cavity resonator,0.025,combined,95,0,1092,1,pure,10.1021/je9010773,primary_thermoml_measurement,data/processed/dielectric_observations_v11plus.csv,465,159b928f800a55969963da275ed05c30ce8a19cffc48353a9c490eec68a49af9,publishable_core,thermoml_open,true
epsilon_observations_v11plus:466,epsilon_observations_v11plus,epsilon,dielectric_constant,IAZDPXIOMUYVGZ-UHFFFAOYSA-N,dimethyl sulfoxide,CS(C)=O,292.84,46.698,1,Liquid,Reentrant cavity resonator,0.025,combined,95,0,2591,1,pure,10.1021/je9010773,primary_thermoml_measurement,data/processed/dielectric_observations_v11plus.csv,466,159b928f800a55969963da275ed05c30ce8a19cffc48353a9c490eec68a49af9,publishable_core,thermoml_open,true
epsilon_observations_v11plus:467,epsilon_observations_v11plus,epsilon,dielectric_constant,IAZDPXIOMUYVGZ-UHFFFAOYSA-N,dimethyl sulfoxide,CS(C)=O,292.84,46.699,1,Liquid,Reentrant cavity resonator,0.025,combined,95,0,2591,1,pure,10.1021/je9010773,primary_thermoml_measurement,data/processed/dielectric_observations_v11plus.csv,467,159b928f800a55969963da275ed05c30ce8a19cffc48353a9c490eec68a49af9,publishable_core,thermoml_open,true
epsilon_observations_v11plus:468,epsilon_observations_v11plus,epsilon,dielectric_constant,IAZDPXIOMUYVGZ-UHFFFAOYSA-N,dimethyl sulfoxide,CS(C)=O,292.84,46.705,1,Liquid,Reentrant cavity resonator,0.025,combined,95,0,3091,1,pure,10.1021/je9010773,primary_thermoml_measurement,data/processed/dielectric_observations_v11plus.csv,468,159b928f800a55969963da275ed05c30ce8a19cffc48353a9c490eec68a49af9,publishable_core,thermoml_open,true
epsilon_observations_v11plus:469,epsilon_observations_v11plus,epsilon,dielectric_constant,IAZDPXIOMUYVGZ-UHFFFAOYSA-N,dimethyl sulfoxide,CS(C)=O,292.84,46.712,1,Liquid,Reentrant cavity resonator,0.025,combined,95,0,4091,1,pure,10.1021/je9010773,primary_thermoml_measurement,data/processed/dielectric_observations_v11plus.csv,469,159b928f800a55969963da275ed05c30ce8a19cffc48353a9c490eec68a49af9,publishable_core,thermoml_open,true
epsilon_observations_v11plus:470,epsilon_observations_v11plus,epsilon,dielectric_constant,IAZDPXIOMUYVGZ-UHFFFAOYSA-N,dimethyl sulfoxide,CS(C)=O,292.84,46.718,1,Liquid,Reentrant cavity resonator,0.025,combined,95,0,5091,1,pure,10.1021/je9010773,primary_thermoml_measurement,data/processed/dielectric_observations_v11plus.csv,470,159b928f800a55969963da275ed05c30ce8a19cffc48353a9c490eec68a49af9,publishable_core,thermoml_open,true
epsilon_observations_v11plus:471,epsilon_observations_v11plus,epsilon,dielectric_constant,IAZDPXIOMUYVGZ-UHFFFAOYSA-N,dimethyl sulfoxide,CS(C)=O,292.85,46.677,1,Liquid,Reentrant cavity resonator,0.025,combined,95,0,113,1,pure,10.1021/je9010773,primary_thermoml_measurement,data/processed/dielectric_observations_v11plus.csv,471,159b928f800a55969963da275ed05c30ce8a19cffc48353a9c490eec68a49af9,publishable_core,thermoml_open,true
epsilon_observations_v11plus:472,epsilon_observations_v11plus,epsilon,dielectric_constant,IAZDPXIOMUYVGZ-UHFFFAOYSA-N,dimethyl sulfoxide,CS(C)=O,292.85,46.678,1,Liquid,Reentrant cavity resonator,0.025,combined,95,0,110,1,pure,10.1021/je9010773,primary_thermoml_measurement,data/processed/dielectric_observations_v11plus.csv,472,159b928f800a55969963da275ed05c30ce8a19cffc48353a9c490eec68a49af9,publishable_core,thermoml_open,true
epsilon_observations_v11plus:473,epsilon_observations_v11plus,epsilon,dielectric_constant,IAZDPXIOMUYVGZ-UHFFFAOYSA-N,dimethyl sulfoxide,CS(C)=O,292.85,46.683,1,Liquid,Reentrant cavity resonator,0.025,combined,95,0,592,1,pure,10.1021/je9010773,primary_thermoml_measurement,data/processed/dielectric_observations_v11plus.csv,473,159b928f800a55969963da275ed05c30ce8a19cffc48353a9c490eec68a49af9,publishable_core,thermoml_open,true
epsilon_observations_v11plus:474,epsilon_observations_v11plus,epsilon,dielectric_constant,IAZDPXIOMUYVGZ-UHFFFAOYSA-N,dimethyl sulfoxide,CS(C)=O,292.85,46.716,1,Liquid,Reentrant cavity resonator,0.025,combined,95,0,5090,1,pure,10.1021/je9010773,primary_thermoml_measurement,data/processed/dielectric_observations_v11plus.csv,474,159b928f800a55969963da275ed05c30ce8a19cffc48353a9c490eec68a49af9,publishable_core,thermoml_open,true
epsilon_observations_v11plus:475,epsilon_observations_v11plus,epsilon,dielectric_constant,IAZDPXIOMUYVGZ-UHFFFAOYSA-N,dimethyl sulfoxide,CS(C)=O,293.15,47.09,1,Liquid,OTHER::sMethod:impedance/gain phase analyzer,0.1,combined,95,0,101,1,pure,10.1021/je400149j,primary_thermoml_measurement,data/processed/dielectric_observations_v11plus.csv,475,159b928f800a55969963da275ed05c30ce8a19cffc48353a9c490eec68a49af9,publishable_core,thermoml_open,true
epsilon_observations_v11plus:476,epsilon_observations_v11plus,epsilon,dielectric_constant,IAZDPXIOMUYVGZ-UHFFFAOYSA-N,dimethyl sulfoxide,CS(C)=O,293.15,47.81,1,Liquid,time-domain reflectometry,0.96,combined,95,0,100,1,pure,10.1016/j.tca.2017.03.018,primary_thermoml_measurement,data/processed/dielectric_observations_v11plus.csv,476,159b928f800a55969963da275ed05c30ce8a19cffc48353a9c490eec68a49af9,publishable_core,thermoml_open,true
epsilon_observations_v11plus:477,epsilon_observations_v11plus,epsilon,dielectric_constant,IAZDPXIOMUYVGZ-UHFFFAOYSA-N,dimethyl sulfoxide,CS(C)=O,295.15,46.84,1,Liquid,OTHER::sMethod:impedance/gain phase analyzer,0.1,combined,95,0,101,1,pure,10.1021/je400149j,primary_thermoml_measurement,data/processed/dielectric_observations_v11plus.csv,477,159b928f800a55969963da275ed05c30ce8a19cffc48353a9c490eec68a49af9,publishable_core,thermoml_open,true
epsilon_observations_v11plus:478,epsilon_observations_v11plus,epsilon,dielectric_constant,IAZDPXIOMUYVGZ-UHFFFAOYSA-N,dimethyl sulfoxide,CS(C)=O,297.15,46.64,1,Liquid,OTHER::sMethod:impedance/gain phase analyzer,0.1,combined,95,0,101,1,pure,10.1021/je400149j,primary_thermoml_measurement,data/processed/dielectric_observations_v11plus.csv,478,159b928f800a55969963da275ed05c30ce8a19cffc48353a9c490eec68a49af9,publishable_core,thermoml_open,true
epsilon_observations_v11plus:479,epsilon_observations_v11plus,epsilon,dielectric_constant,IAZDPXIOMUYVGZ-UHFFFAOYSA-N,dimethyl sulfoxide,CS(C)=O,297.85,46.047,1,Liquid,Reentrant cavity resonator,0.025,combined,95,0,111,1,pure,10.1021/je9010773,primary_thermoml_measurement,data/processed/dielectric_observations_v11plus.csv,479,159b928f800a55969963da275ed05c30ce8a19cffc48353a9c490eec68a49af9,publishable_core,thermoml_open,true
epsilon_observations_v11plus:480,epsilon_observations_v11plus,epsilon,dielectric_constant,IAZDPXIOMUYVGZ-UHFFFAOYSA-N,dimethyl sulfoxide,CS(C)=O,297.85,46.073,1,Liquid,Reentrant cavity resonator,0.025,combined,95,0,2591,1,pure,10.1021/je9010773,primary_thermoml_measurement,data/processed/dielectric_observations_v11plus.csv,480,159b928f800a55969963da275ed05c30ce8a19cffc48353a9c490eec68a49af9,publishable_core,thermoml_open,true
epsilon_observations_v11plus:481,epsilon_observations_v11plus,epsilon,dielectric_constant,IAZDPXIOMUYVGZ-UHFFFAOYSA-N,dimethyl sulfoxide,CS(C)=O,297.86,46.043,1,Liquid,Reentrant cavity resonator,0.025,combined,95,0,111,1,pure,10.1021/je9010773,primary_thermoml_measurement,data/processed/dielectric_observations_v11plus.csv,481,159b928f800a55969963da275ed05c30ce8a19cffc48353a9c490eec68a49af9,publishable_core,thermoml_open,true
epsilon_observations_v11plus:482,epsilon_observations_v11plus,epsilon,dielectric_constant,IAZDPXIOMUYVGZ-UHFFFAOYSA-N,dimethyl sulfoxide,CS(C)=O,297.86,46.05,1,Liquid,Reentrant cavity resonator,0.025,combined,95,0,114,1,pure,10.1021/je9010773,primary_thermoml_measurement,data/processed/dielectric_observations_v11plus.csv,482,159b928f800a55969963da275ed05c30ce8a19cffc48353a9c490eec68a49af9,publishable_core,thermoml_open,true
epsilon_observations_v11plus:483,epsilon_observations_v11plus,epsilon,dielectric_constant,IAZDPXIOMUYVGZ-UHFFFAOYSA-N,dimethyl sulfoxide,CS(C)=O,297.86,46.05,1,Liquid,Reentrant cavity resonator,0.025,combined,95,0,291,1,pure,10.1021/je9010773,primary_thermoml_measurement,data/processed/dielectric_observations_v11plus.csv,483,159b928f800a55969963da275ed05c30ce8a19cffc48353a9c490eec68a49af9,publishable_core,thermoml_open,true
epsilon_observations_v11plus:484,epsilon_observations_v11plus,epsilon,dielectric_constant,IAZDPXIOMUYVGZ-UHFFFAOYSA-N,dimethyl sulfoxide,CS(C)=O,297.86,46.053,1,Liquid,Reentrant cavity resonator,0.025,combined,95,0,591,1,pure,10.1021/je9010773,primary_thermoml_measurement,data/processed/dielectric_observations_v11plus.csv,484,159b928f800a55969963da275ed05c30ce8a19cffc48353a9c490eec68a49af9,publishable_core,thermoml_open,true
epsilon_observations_v11plus:485,epsilon_observations_v11plus,epsilon,dielectric_constant,IAZDPXIOMUYVGZ-UHFFFAOYSA-N,dimethyl sulfoxide,CS(C)=O,297.86,46.059,1,Liquid,Reentrant cavity resonator,0.025,combined,95,0,1089,1,pure,10.1021/je9010773,primary_thermoml_measurement,data/processed/dielectric_observations_v11plus.csv,485,159b928f800a55969963da275ed05c30ce8a19cffc48353a9c490eec68a49af9,publishable_core,thermoml_open,true
epsilon_observations_v11plus:486,epsilon_observations_v11plus,epsilon,dielectric_constant,IAZDPXIOMUYVGZ-UHFFFAOYSA-N,dimethyl sulfoxide,CS(C)=O,297.86,46.068,1,Liquid,Reentrant cavity resonator,0.025,combined,95,0,2089,1,pure,10.1021/je9010773,primary_thermoml_measurement,data/processed/dielectric_observations_v11plus.csv,486,159b928f800a55969963da275ed05c30ce8a19cffc48353a9c490eec68a49af9,publishable_core,thermoml_open,true
epsilon_observations_v11plus:487,epsilon_observations_v11plus,epsilon,dielectric_constant,IAZDPXIOMUYVGZ-UHFFFAOYSA-N,dimethyl sulfoxide,CS(C)=O,297.86,46.069,1,Liquid,Reentrant cavity resonator,0.025,combined,95,0,2590,1,pure,10.1021/je9010773,primary_thermoml_measurement,data/processed/dielectric_observations_v11plus.csv,487,159b928f800a55969963da275ed05c30ce8a19cffc48353a9c490eec68a49af9,publishable_core,thermoml_open,true
epsilon_observations_v11plus:488,epsilon_observations_v11plus,epsilon,dielectric_constant,IAZDPXIOMUYVGZ-UHFFFAOYSA-N,dimethyl sulfoxide,CS(C)=O,297.86,46.077,1,Liquid,Reentrant cavity resonator,0.025,combined,95,0,3089,1,pure,10.1021/je9010773,primary_thermoml_measurement,data/processed/dielectric_observations_v11plus.csv,488,159b928f800a55969963da275ed05c30ce8a19cffc48353a9c490eec68a49af9,publishable_core,thermoml_open,true
epsilon_observations_v11plus:489,epsilon_observations_v11plus,epsilon,dielectric_constant,IAZDPXIOMUYVGZ-UHFFFAOYSA-N,dimethyl sulfoxide,CS(C)=O,297.86,46.086,1,Liquid,Reentrant cavity resonator,0.025,combined,95,0,4089,1,pure,10.1021/je9010773,primary_thermoml_measurement,data/processed/dielectric_observations_v11plus.csv,489,159b928f800a55969963da275ed05c30ce8a19cffc48353a9c490eec68a49af9,publishable_core,thermoml_open,true
epsilon_observations_v11plus:490,epsilon_observations_v11plus,epsilon,dielectric_constant,IAZDPXIOMUYVGZ-UHFFFAOYSA-N,dimethyl sulfoxide,CS(C)=O,297.86,46.09,1,Liquid,Reentrant cavity resonator,0.025,combined,95,0,5090,1,pure,10.1021/je9010773,primary_thermoml_measurement,data/processed/dielectric_observations_v11plus.csv,490,159b928f800a55969963da275ed05c30ce8a19cffc48353a9c490eec68a49af9,publishable_core,thermoml_open,true
epsilon_observations_v11plus:491,epsilon_observations_v11plus,epsilon,dielectric_constant,IAZDPXIOMUYVGZ-UHFFFAOYSA-N,dimethyl sulfoxide,CS(C)=O,297.86,46.094,1,Liquid,Reentrant cavity resonator,0.025,combined,95,0,5091,1,pure,10.1021/je9010773,primary_thermoml_measurement,data/processed/dielectric_observations_v11plus.csv,491,159b928f800a55969963da275ed05c30ce8a19cffc48353a9c490eec68a49af9,publishable_core,thermoml_open,true
epsilon_observations_v11plus:492,epsilon_observations_v11plus,epsilon,dielectric_constant,IAZDPXIOMUYVGZ-UHFFFAOYSA-N,dimethyl sulfoxide,CS(C)=O,298,49,1,Liquid,PNA-N5227A Microwave Network Analyzer,5.2,combined,95,0,101,1,pure,10.1016/j.fluid.2013.12.014,primary_thermoml_measurement,data/processed/dielectric_observations_v11plus.csv,492,159b928f800a55969963da275ed05c30ce8a19cffc48353a9c490eec68a49af9,publishable_core,thermoml_open,true
epsilon_observations_v11plus:493,epsilon_observations_v11plus,epsilon,dielectric_constant,IAZDPXIOMUYVGZ-UHFFFAOYSA-N,dimethyl sulfoxide,CS(C)=O,298.15,47.3,1,Liquid,time-domain reflectometry,0.95,combined,95,0,100,1,pure,10.1016/j.tca.2017.03.018,primary_thermoml_measurement,data/processed/dielectric_observations_v11plus.csv,493,159b928f800a55969963da275ed05c30ce8a19cffc48353a9c490eec68a49af9,publishable_core,thermoml_open,true
epsilon_observations_v11plus:494,epsilon_observations_v11plus,epsilon,dielectric_constant,IAZDPXIOMUYVGZ-UHFFFAOYSA-N,dimethyl sulfoxide,CS(C)=O,299.15,46.39,1,Liquid,OTHER::sMethod:impedance/gain phase analyzer,0.1,combined,95,0,101,1,pure,10.1021/je400149j,primary_thermoml_measurement,data/processed/dielectric_observations_v11plus.csv,494,159b928f800a55969963da275ed05c30ce8a19cffc48353a9c490eec68a49af9,publishable_core,thermoml_open,true
epsilon_observations_v11plus:495,epsilon_observations_v11plus,epsilon,dielectric_constant,IAZDPXIOMUYVGZ-UHFFFAOYSA-N,dimethyl sulfoxide,CS(C)=O,301.15,46.18,1,Liquid,OTHER::sMethod:impedance/gain phase analyzer,0.1,combined,95,0,101,1,pure,10.1021/je400149j,primary_thermoml_measurement,data/processed/dielectric_observations_v11plus.csv,495,159b928f800a55969963da275ed05c30ce8a19cffc48353a9c490eec68a49af9,publishable_core,thermoml_open,true
epsilon_observations_v11plus:496,epsilon_observations_v11plus,epsilon,dielectric_constant,IAZDPXIOMUYVGZ-UHFFFAOYSA-N,dimethyl sulfoxide,CS(C)=O,302.6,45.446,1,Liquid,Reentrant cavity resonator,0.001,combined,95,0,101,1,pure,10.1021/je9010773,primary_thermoml_measurement,data/processed/dielectric_observations_v11plus.csv,496,159b928f800a55969963da275ed05c30ce8a19cffc48353a9c490eec68a49af9,publishable_core,thermoml_open,true
epsilon_observations_v11plus:497,epsilon_observations_v11plus,epsilon,dielectric_constant,IAZDPXIOMUYVGZ-UHFFFAOYSA-N,dimethyl sulfoxide,CS(C)=O,302.61,45.469,1,Liquid,Reentrant cavity resonator,0.023,combined,95,0,2591,1,pure,10.1021/je9010773,primary_thermoml_measurement,data/processed/dielectric_observations_v11plus.csv,497,159b928f800a55969963da275ed05c30ce8a19cffc48353a9c490eec68a49af9,publishable_core,thermoml_open,true
epsilon_observations_v11plus:498,epsilon_observations_v11plus,epsilon,dielectric_constant,IAZDPXIOMUYVGZ-UHFFFAOYSA-N,dimethyl sulfoxide,CS(C)=O,302.62,45.482,1,Liquid,Reentrant cavity resonator,0.026,combined,95,0,4091,1,pure,10.1021/je9010773,primary_thermoml_measurement,data/processed/dielectric_observations_v11plus.csv,498,159b928f800a55969963da275ed05c30ce8a19cffc48353a9c490eec68a49af9,publishable_core,thermoml_open,true
epsilon_observations_v11plus:499,epsilon_observations_v11plus,epsilon,dielectric_constant,IAZDPXIOMUYVGZ-UHFFFAOYSA-N,dimethyl sulfoxide,CS(C)=O,302.62,45.487,1,Liquid,Reentrant cavity resonator,0.026,combined,95,0,5091,1,pure,10.1021/je9010773,primary_thermoml_measurement,data/processed/dielectric_observations_v11plus.csv,499,159b928f800a55969963da275ed05c30ce8a19cffc48353a9c490eec68a49af9,publishable_core,thermoml_open,true
epsilon_observations_v11plus:500,epsilon_observations_v11plus,epsilon,dielectric_constant,IAZDPXIOMUYVGZ-UHFFFAOYSA-N,dimethyl sulfoxide,CS(C)=O,302.63,45.472,1,Liquid,Reentrant cavity resonator,0.026,combined,95,0,3090,1,pure,10.1021/je9010773,primary_thermoml_measurement,data/processed/dielectric_observations_v11plus.csv,500,159b928f800a55969963da275ed05c30ce8a19cffc48353a9c490eec68a49af9,publishable_core,thermoml_open,true
epsilon_observations_v11plus:501,epsilon_observations_v11plus,epsilon,dielectric_constant,IAZDPXIOMUYVGZ-UHFFFAOYSA-N,dimethyl sulfoxide,CS(C)=O,302.77,45.429,1,Liquid,Reentrant cavity resonator,0.026,combined,95,0,112,1,pure,10.1021/je9010773,primary_thermoml_measurement,data/processed/dielectric_observations_v11plus.csv,501,159b928f800a55969963da275ed05c30ce8a19cffc48353a9c490eec68a49af9,publishable_core,thermoml_open,true
epsilon_observations_v11plus:502,epsilon_observations_v11plus,epsilon,dielectric_constant,IAZDPXIOMUYVGZ-UHFFFAOYSA-N,dimethyl sulfoxide,CS(C)=O,302.78,45.47,1,Liquid,Reentrant cavity resonator,0.026,combined,95,0,5089,1,pure,10.1021/je9010773,primary_thermoml_measurement,data/processed/dielectric_observations_v11plus.csv,502,159b928f800a55969963da275ed05c30ce8a19cffc48353a9c490eec68a49af9,publishable_core,thermoml_open,true
epsilon_observations_v11plus:503,epsilon_observations_v11plus,epsilon,dielectric_constant,IAZDPXIOMUYVGZ-UHFFFAOYSA-N,dimethyl sulfoxide,CS(C)=O,302.82,45.445,1,Liquid,Reentrant cavity resonator,0.023,combined,95,0,2589,1,pure,10.1021/je9010773,primary_thermoml_measurement,data/processed/dielectric_observations_v11plus.csv,503,159b928f800a55969963da275ed05c30ce8a19cffc48353a9c490eec68a49af9,publishable_core,thermoml_open,true
epsilon_observations_v11plus:504,epsilon_observations_v11plus,epsilon,dielectric_constant,IAZDPXIOMUYVGZ-UHFFFAOYSA-N,dimethyl sulfoxide,CS(C)=O,302.83,45.44,1,Liquid,Reentrant cavity resonator,0.026,combined,95,0,2090,1,pure,10.1021/je9010773,primary_thermoml_measurement,data/processed/dielectric_observations_v11plus.csv,504,159b928f800a55969963da275ed05c30ce8a19cffc48353a9c490eec68a49af9,publishable_core,thermoml_open,true
epsilon_observations_v11plus:505,epsilon_observations_v11plus,epsilon,dielectric_constant,IAZDPXIOMUYVGZ-UHFFFAOYSA-N,dimethyl sulfoxide,CS(C)=O,302.84,45.417,1,Liquid,Reentrant cavity resonator,0.024,combined,95,0,111,1,pure,10.1021/je9010773,primary_thermoml_measurement,data/processed/dielectric_observations_v11plus.csv,505,159b928f800a55969963da275ed05c30ce8a19cffc48353a9c490eec68a49af9,publishable_core,thermoml_open,true
epsilon_observations_v11plus:506,epsilon_observations_v11plus,epsilon,dielectric_constant,IAZDPXIOMUYVGZ-UHFFFAOYSA-N,dimethyl sulfoxide,CS(C)=O,302.84,45.419,1,Liquid,Reentrant cavity resonator,0.026,combined,95,0,291,1,pure,10.1021/je9010773,primary_thermoml_measurement,data/processed/dielectric_observations_v11plus.csv,506,159b928f800a55969963da275ed05c30ce8a19cffc48353a9c490eec68a49af9,publishable_core,thermoml_open,true
epsilon_observations_v11plus:507,epsilon_observations_v11plus,epsilon,dielectric_constant,IAZDPXIOMUYVGZ-UHFFFAOYSA-N,dimethyl sulfoxide,CS(C)=O,302.84,45.428,1,Liquid,Reentrant cavity resonator,0.026,combined,95,0,1091,1,pure,10.1021/je9010773,primary_thermoml_measurement,data/processed/dielectric_observations_v11plus.csv,507,159b928f800a55969963da275ed05c30ce8a19cffc48353a9c490eec68a49af9,publishable_core,thermoml_open,true
epsilon_observations_v11plus:508,epsilon_observations_v11plus,epsilon,dielectric_constant,IAZDPXIOMUYVGZ-UHFFFAOYSA-N,dimethyl sulfoxide,CS(C)=O,302.85,45.422,1,Liquid,Reentrant cavity resonator,0.026,combined,95,0,591,1,pure,10.1021/je9010773,primary_thermoml_measurement,data/processed/dielectric_observations_v11plus.csv,508,159b928f800a55969963da275ed05c30ce8a19cffc48353a9c490eec68a49af9,publishable_core,thermoml_open,true
epsilon_observations_v11plus:509,epsilon_observations_v11plus,epsilon,dielectric_constant,IAZDPXIOMUYVGZ-UHFFFAOYSA-N,dimethyl sulfoxide,CS(C)=O,303.15,45.94,1,Liquid,OTHER::sMethod:impedance/gain phase analyzer,0.1,combined,95,0,101,1,pure,10.1021/je400149j,primary_thermoml_measurement,data/processed/dielectric_observations_v11plus.csv,509,159b928f800a55969963da275ed05c30ce8a19cffc48353a9c490eec68a49af9,publishable_core,thermoml_open,true
epsilon_observations_v11plus:510,epsilon_observations_v11plus,epsilon,dielectric_constant,IAZDPXIOMUYVGZ-UHFFFAOYSA-N,dimethyl sulfoxide,CS(C)=O,305.15,45.63,1,Liquid,OTHER::sMethod:impedance/gain phase analyzer,0.1,combined,95,0,101,1,pure,10.1021/je400149j,primary_thermoml_measurement,data/processed/dielectric_observations_v11plus.csv,510,159b928f800a55969963da275ed05c30ce8a19cffc48353a9c490eec68a49af9,publishable_core,thermoml_open,true
epsilon_observations_v11plus:511,epsilon_observations_v11plus,epsilon,dielectric_constant,IAZDPXIOMUYVGZ-UHFFFAOYSA-N,dimethyl sulfoxide,CS(C)=O,307.15,45.39,1,Liquid,OTHER::sMethod:impedance/gain phase analyzer,0.1,combined,95,0,101,1,pure,10.1021/je400149j,primary_thermoml_measurement,data/processed/dielectric_observations_v11plus.csv,511,159b928f800a55969963da275ed05c30ce8a19cffc48353a9c490eec68a49af9,publishable_core,thermoml_open,true
epsilon_observations_v11plus:512,epsilon_observations_v11plus,epsilon,dielectric_constant,IAZDPXIOMUYVGZ-UHFFFAOYSA-N,dimethyl sulfoxide,CS(C)=O,307.84,44.724,1,Liquid,Reentrant cavity resonator,0.026,combined,95,0,109,1,pure,10.1021/je9010773,primary_thermoml_measurement,data/processed/dielectric_observations_v11plus.csv,512,159b928f800a55969963da275ed05c30ce8a19cffc48353a9c490eec68a49af9,publishable_core,thermoml_open,true
epsilon_observations_v11plus:513,epsilon_observations_v11plus,epsilon,dielectric_constant,IAZDPXIOMUYVGZ-UHFFFAOYSA-N,dimethyl sulfoxide,CS(C)=O,307.84,44.728,1,Liquid,Reentrant cavity resonator,0.026,combined,95,0,107,1,pure,10.1021/je9010773,primary_thermoml_measurement,data/processed/dielectric_observations_v11plus.csv,513,159b928f800a55969963da275ed05c30ce8a19cffc48353a9c490eec68a49af9,publishable_core,thermoml_open,true
epsilon_observations_v11plus:514,epsilon_observations_v11plus,epsilon,dielectric_constant,IAZDPXIOMUYVGZ-UHFFFAOYSA-N,dimethyl sulfoxide,CS(C)=O,307.84,44.75,1,Liquid,Reentrant cavity resonator,0.026,combined,95,0,2587,1,pure,10.1021/je9010773,primary_thermoml_measurement,data/processed/dielectric_observations_v11plus.csv,514,159b928f800a55969963da275ed05c30ce8a19cffc48353a9c490eec68a49af9,publishable_core,thermoml_open,true
epsilon_observations_v11plus:515,epsilon_observations_v11plus,epsilon,dielectric_constant,IAZDPXIOMUYVGZ-UHFFFAOYSA-N,dimethyl sulfoxide,CS(C)=O,307.84,44.764,1,Liquid,Reentrant cavity resonator,0.026,combined,95,0,3086,1,pure,10.1021/je9010773,primary_thermoml_measurement,data/processed/dielectric_observations_v11plus.csv,515,159b928f800a55969963da275ed05c30ce8a19cffc48353a9c490eec68a49af9,publishable_core,thermoml_open,true
epsilon_observations_v11plus:516,epsilon_observations_v11plus,epsilon,dielectric_constant,IAZDPXIOMUYVGZ-UHFFFAOYSA-N,dimethyl sulfoxide,CS(C)=O,307.84,44.774,1,Liquid,Reentrant cavity resonator,0.026,combined,95,0,4086,1,pure,10.1021/je9010773,primary_thermoml_measurement,data/processed/dielectric_observations_v11plus.csv,516,159b928f800a55969963da275ed05c30ce8a19cffc48353a9c490eec68a49af9,publishable_core,thermoml_open,true
epsilon_observations_v11plus:517,epsilon_observations_v11plus,epsilon,dielectric_constant,IAZDPXIOMUYVGZ-UHFFFAOYSA-N,dimethyl sulfoxide,CS(C)=O,307.85,44.715,1,Liquid,Reentrant cavity resonator,0.026,combined,95,0,111,1,pure,10.1021/je9010773,primary_thermoml_measurement,data/processed/dielectric_observations_v11plus.csv,517,159b928f800a55969963da275ed05c30ce8a19cffc48353a9c490eec68a49af9,publishable_core,thermoml_open,true
epsilon_observations_v11plus:518,epsilon_observations_v11plus,epsilon,dielectric_constant,IAZDPXIOMUYVGZ-UHFFFAOYSA-N,dimethyl sulfoxide,CS(C)=O,307.85,44.727,1,Liquid,Reentrant cavity resonator,0.026,combined,95,0,288,1,pure,10.1021/je9010773,primary_thermoml_measurement,data/processed/dielectric_observations_v11plus.csv,518,159b928f800a55969963da275ed05c30ce8a19cffc48353a9c490eec68a49af9,publishable_core,thermoml_open,true
epsilon_observations_v11plus:519,epsilon_observations_v11plus,epsilon,dielectric_constant,IAZDPXIOMUYVGZ-UHFFFAOYSA-N,dimethyl sulfoxide,CS(C)=O,307.85,44.732,1,Liquid,Reentrant cavity resonator,0.026,combined,95,0,587,1,pure,10.1021/je9010773,primary_thermoml_measurement,data/processed/dielectric_observations_v11plus.csv,519,159b928f800a55969963da275ed05c30ce8a19cffc48353a9c490eec68a49af9,publishable_core,thermoml_open,true
epsilon_observations_v11plus:520,epsilon_observations_v11plus,epsilon,dielectric_constant,IAZDPXIOMUYVGZ-UHFFFAOYSA-N,dimethyl sulfoxide,CS(C)=O,307.85,44.739,1,Liquid,Reentrant cavity resonator,0.026,combined,95,0,1086,1,pure,10.1021/je9010773,primary_thermoml_measurement,data/processed/dielectric_observations_v11plus.csv,520,159b928f800a55969963da275ed05c30ce8a19cffc48353a9c490eec68a49af9,publishable_core,thermoml_open,true
epsilon_observations_v11plus:521,epsilon_observations_v11plus,epsilon,dielectric_constant,IAZDPXIOMUYVGZ-UHFFFAOYSA-N,dimethyl sulfoxide,CS(C)=O,307.85,44.751,1,Liquid,Reentrant cavity resonator,0.026,combined,95,0,2086,1,pure,10.1021/je9010773,primary_thermoml_measurement,data/processed/dielectric_observations_v11plus.csv,521,159b928f800a55969963da275ed05c30ce8a19cffc48353a9c490eec68a49af9,publishable_core,thermoml_open,true
epsilon_observations_v11plus:522,epsilon_observations_v11plus,epsilon,dielectric_constant,IAZDPXIOMUYVGZ-UHFFFAOYSA-N,dimethyl sulfoxide,CS(C)=O,307.85,44.755,1,Liquid,Reentrant cavity resonator,0.026,combined,95,0,2584,1,pure,10.1021/je9010773,primary_thermoml_measurement,data/processed/dielectric_observations_v11plus.csv,522,159b928f800a55969963da275ed05c30ce8a19cffc48353a9c490eec68a49af9,publishable_core,thermoml_open,true
epsilon_observations_v11plus:523,epsilon_observations_v11plus,epsilon,dielectric_constant,IAZDPXIOMUYVGZ-UHFFFAOYSA-N,dimethyl sulfoxide,CS(C)=O,307.85,44.777,1,Liquid,Reentrant cavity resonator,0.026,combined,95,0,5087,1,pure,10.1021/je9010773,primary_thermoml_measurement,data/processed/dielectric_observations_v11plus.csv,523,159b928f800a55969963da275ed05c30ce8a19cffc48353a9c490eec68a49af9,publishable_core,thermoml_open,true
epsilon_observations_v11plus:524,epsilon_observations_v11plus,epsilon,dielectric_constant,IAZDPXIOMUYVGZ-UHFFFAOYSA-N,dimethyl sulfoxide,CS(C)=O,307.85,44.783,1,Liquid,Reentrant cavity resonator,0.026,combined,95,0,5085,1,pure,10.1021/je9010773,primary_thermoml_measurement,data/processed/dielectric_observations_v11plus.csv,524,159b928f800a55969963da275ed05c30ce8a19cffc48353a9c490eec68a49af9,publishable_core,thermoml_open,true
epsilon_observations_v11plus:525,epsilon_observations_v11plus,epsilon,dielectric_constant,IAZDPXIOMUYVGZ-UHFFFAOYSA-N,dimethyl sulfoxide,CS(C)=O,309.15,45.14,1,Liquid,OTHER::sMethod:impedance/gain phase analyzer,0.1,combined,95,0,101,1,pure,10.1021/je400149j,primary_thermoml_measurement,data/processed/dielectric_observations_v11plus.csv,525,159b928f800a55969963da275ed05c30ce8a19cffc48353a9c490eec68a49af9,publishable_core,thermoml_open,true
epsilon_observations_v11plus:526,epsilon_observations_v11plus,epsilon,dielectric_constant,IAZDPXIOMUYVGZ-UHFFFAOYSA-N,dimethyl sulfoxide,CS(C)=O,311.15,44.88,1,Liquid,OTHER::sMethod:impedance/gain phase analyzer,0.1,combined,95,0,101,1,pure,10.1021/je400149j,primary_thermoml_measurement,data/processed/dielectric_observations_v11plus.csv,526,159b928f800a55969963da275ed05c30ce8a19cffc48353a9c490eec68a49af9,publishable_core,thermoml_open,true
epsilon_observations_v11plus:527,epsilon_observations_v11plus,epsilon,dielectric_constant,IAZDPXIOMUYVGZ-UHFFFAOYSA-N,dimethyl sulfoxide,CS(C)=O,313.15,44.64,1,Liquid,OTHER::sMethod:impedance/gain phase analyzer,0.1,combined,95,0,101,1,pure,10.1021/je400149j,primary_thermoml_measurement,data/processed/dielectric_observations_v11plus.csv,527,159b928f800a55969963da275ed05c30ce8a19cffc48353a9c490eec68a49af9,publishable_core,thermoml_open,true
epsilon_observations_v11plus:528,epsilon_observations_v11plus,epsilon,dielectric_constant,IAZDPXIOMUYVGZ-UHFFFAOYSA-N,dimethyl sulfoxide,CS(C)=O,315.15,44.34,1,Liquid,OTHER::sMethod:impedance/gain phase analyzer,0.1,combined,95,0,101,1,pure,10.1021/je400149j,primary_thermoml_measurement,data/processed/dielectric_observations_v11plus.csv,528,159b928f800a55969963da275ed05c30ce8a19cffc48353a9c490eec68a49af9,publishable_core,thermoml_open,true
epsilon_observations_v11plus:529,epsilon_observations_v11plus,epsilon,dielectric_constant,IAZDPXIOMUYVGZ-UHFFFAOYSA-N,dimethyl sulfoxide,CS(C)=O,317.15,44.11,1,Liquid,OTHER::sMethod:impedance/gain phase analyzer,0.1,combined,95,0,101,1,pure,10.1021/je400149j,primary_thermoml_measurement,data/processed/dielectric_observations_v11plus.csv,529,159b928f800a55969963da275ed05c30ce8a19cffc48353a9c490eec68a49af9,publishable_core,thermoml_open,true
epsilon_observations_v11plus:530,epsilon_observations_v11plus,epsilon,dielectric_constant,IAZDPXIOMUYVGZ-UHFFFAOYSA-N,dimethyl sulfoxide,CS(C)=O,317.73,43.452,1,Liquid,Reentrant cavity resonator,0.026,combined,95,0,117,1,pure,10.1021/je9010773,primary_thermoml_measurement,data/processed/dielectric_observations_v11plus.csv,530,159b928f800a55969963da275ed05c30ce8a19cffc48353a9c490eec68a49af9,publishable_core,thermoml_open,true
epsilon_observations_v11plus:531,epsilon_observations_v11plus,epsilon,dielectric_constant,IAZDPXIOMUYVGZ-UHFFFAOYSA-N,dimethyl sulfoxide,CS(C)=O,317.73,43.453,1,Liquid,Reentrant cavity resonator,0.026,combined,95,0,113,1,pure,10.1021/je9010773,primary_thermoml_measurement,data/processed/dielectric_observations_v11plus.csv,531,159b928f800a55969963da275ed05c30ce8a19cffc48353a9c490eec68a49af9,publishable_core,thermoml_open,true
epsilon_observations_v11plus:532,epsilon_observations_v11plus,epsilon,dielectric_constant,IAZDPXIOMUYVGZ-UHFFFAOYSA-N,dimethyl sulfoxide,CS(C)=O,317.74,43.453,1,Liquid,Reentrant cavity resonator,0.026,combined,95,0,296,1,pure,10.1021/je9010773,primary_thermoml_measurement,data/processed/dielectric_observations_v11plus.csv,532,159b928f800a55969963da275ed05c30ce8a19cffc48353a9c490eec68a49af9,publishable_core,thermoml_open,true
epsilon_observations_v11plus:533,epsilon_observations_v11plus,epsilon,dielectric_constant,IAZDPXIOMUYVGZ-UHFFFAOYSA-N,dimethyl sulfoxide,CS(C)=O,317.74,43.483,1,Liquid,Reentrant cavity resonator,0.026,combined,95,0,2595,1,pure,10.1021/je9010773,primary_thermoml_measurement,data/processed/dielectric_observations_v11plus.csv,533,159b928f800a55969963da275ed05c30ce8a19cffc48353a9c490eec68a49af9,publishable_core,thermoml_open,true
epsilon_observations_v11plus:534,epsilon_observations_v11plus,epsilon,dielectric_constant,IAZDPXIOMUYVGZ-UHFFFAOYSA-N,dimethyl sulfoxide,CS(C)=O,317.75,43.448,1,Liquid,Reentrant cavity resonator,0.026,combined,95,0,116,1,pure,10.1021/je9010773,primary_thermoml_measurement,data/processed/dielectric_observations_v11plus.csv,534,159b928f800a55969963da275ed05c30ce8a19cffc48353a9c490eec68a49af9,publishable_core,thermoml_open,true
epsilon_observations_v11plus:535,epsilon_observations_v11plus,epsilon,dielectric_constant,IAZDPXIOMUYVGZ-UHFFFAOYSA-N,dimethyl sulfoxide,CS(C)=O,317.75,43.464,1,Liquid,Reentrant cavity resonator,0.026,combined,95,0,1094,1,pure,10.1021/je9010773,primary_thermoml_measurement,data/processed/dielectric_observations_v11plus.csv,535,159b928f800a55969963da275ed05c30ce8a19cffc48353a9c490eec68a49af9,publishable_core,thermoml_open,true
epsilon_observations_v11plus:536,epsilon_observations_v11plus,epsilon,dielectric_constant,IAZDPXIOMUYVGZ-UHFFFAOYSA-N,dimethyl sulfoxide,CS(C)=O,317.75,43.482,1,Liquid,Reentrant cavity resonator,0.026,combined,95,0,2592,1,pure,10.1021/je9010773,primary_thermoml_measurement,data/processed/dielectric_observations_v11plus.csv,536,159b928f800a55969963da275ed05c30ce8a19cffc48353a9c490eec68a49af9,publishable_core,thermoml_open,true
epsilon_observations_v11plus:537,epsilon_observations_v11plus,epsilon,dielectric_constant,IAZDPXIOMUYVGZ-UHFFFAOYSA-N,dimethyl sulfoxide,CS(C)=O,317.75,43.513,1,Liquid,Reentrant cavity resonator,0.026,combined,95,0,5093,1,pure,10.1021/je9010773,primary_thermoml_measurement,data/processed/dielectric_observations_v11plus.csv,537,159b928f800a55969963da275ed05c30ce8a19cffc48353a9c490eec68a49af9,publishable_core,thermoml_open,true
epsilon_observations_v11plus:538,epsilon_observations_v11plus,epsilon,dielectric_constant,IAZDPXIOMUYVGZ-UHFFFAOYSA-N,dimethyl sulfoxide,CS(C)=O,317.76,43.477,1,Liquid,Reentrant cavity resonator,0.026,combined,95,0,2093,1,pure,10.1021/je9010773,primary_thermoml_measurement,data/processed/dielectric_observations_v11plus.csv,538,159b928f800a55969963da275ed05c30ce8a19cffc48353a9c490eec68a49af9,publishable_core,thermoml_open,true
epsilon_observations_v11plus:539,epsilon_observations_v11plus,epsilon,dielectric_constant,IAZDPXIOMUYVGZ-UHFFFAOYSA-N,dimethyl sulfoxide,CS(C)=O,317.77,43.455,1,Liquid,Reentrant cavity resonator,0.026,combined,95,0,595,1,pure,10.1021/je9010773,primary_thermoml_measurement,data/processed/dielectric_observations_v11plus.csv,539,159b928f800a55969963da275ed05c30ce8a19cffc48353a9c490eec68a49af9,publishable_core,thermoml_open,true
epsilon_observations_v11plus:540,epsilon_observations_v11plus,epsilon,dielectric_constant,IAZDPXIOMUYVGZ-UHFFFAOYSA-N,dimethyl sulfoxide,CS(C)=O,317.78,43.486,1,Liquid,Reentrant cavity resonator,0.026,combined,95,0,3092,1,pure,10.1021/je9010773,primary_thermoml_measurement,data/processed/dielectric_observations_v11plus.csv,540,159b928f800a55969963da275ed05c30ce8a19cffc48353a9c490eec68a49af9,publishable_core,thermoml_open,true
epsilon_observations_v11plus:541,epsilon_observations_v11plus,epsilon,dielectric_constant,IAZDPXIOMUYVGZ-UHFFFAOYSA-N,dimethyl sulfoxide,CS(C)=O,317.78,43.5,1,Liquid,Reentrant cavity resonator,0.026,combined,95,0,4092,1,pure,10.1021/je9010773,primary_thermoml_measurement,data/processed/dielectric_observations_v11plus.csv,541,159b928f800a55969963da275ed05c30ce8a19cffc48353a9c490eec68a49af9,publishable_core,thermoml_open,true
epsilon_observations_v11plus:542,epsilon_observations_v11plus,epsilon,dielectric_constant,IAZDPXIOMUYVGZ-UHFFFAOYSA-N,dimethyl sulfoxide,CS(C)=O,317.78,43.508,1,Liquid,Reentrant cavity resonator,0.026,combined,95,0,5092,1,pure,10.1021/je9010773,primary_thermoml_measurement,data/processed/dielectric_observations_v11plus.csv,542,159b928f800a55969963da275ed05c30ce8a19cffc48353a9c490eec68a49af9,publishable_core,thermoml_open,true
epsilon_observations_v11plus:543,epsilon_observations_v11plus,epsilon,dielectric_constant,IAZDPXIOMUYVGZ-UHFFFAOYSA-N,dimethyl sulfoxide,CS(C)=O,319.15,43.87,1,Liquid,OTHER::sMethod:impedance/gain phase analyzer,0.1,combined,95,0,101,1,pure,10.1021/je400149j,primary_thermoml_measurement,data/processed/dielectric_observations_v11plus.csv,543,159b928f800a55969963da275ed05c30ce8a19cffc48353a9c490eec68a49af9,publishable_core,thermoml_open,true
epsilon_observations_v11plus:544,epsilon_observations_v11plus,epsilon,dielectric_constant,IAZDPXIOMUYVGZ-UHFFFAOYSA-N,dimethyl sulfoxide,CS(C)=O,321.15,43.58,1,Liquid,OTHER::sMethod:impedance/gain phase analyzer,0.1,combined,95,0,101,1,pure,10.1021/je400149j,primary_thermoml_measurement,data/processed/dielectric_observations_v11plus.csv,544,159b928f800a55969963da275ed05c30ce8a19cffc48353a9c490eec68a49af9,publishable_core,thermoml_open,true
epsilon_observations_v11plus:545,epsilon_observations_v11plus,epsilon,dielectric_constant,IAZDPXIOMUYVGZ-UHFFFAOYSA-N,dimethyl sulfoxide,CS(C)=O,323.15,43.31,1,Liquid,OTHER::sMethod:impedance/gain phase analyzer,0.1,combined,95,0,101,1,pure,10.1021/je400149j,primary_thermoml_measurement,data/processed/dielectric_observations_v11plus.csv,545,159b928f800a55969963da275ed05c30ce8a19cffc48353a9c490eec68a49af9,publishable_core,thermoml_open,true
epsilon_observations_v11plus:546,epsilon_observations_v11plus,epsilon,dielectric_constant,IAZDPXIOMUYVGZ-UHFFFAOYSA-N,dimethyl sulfoxide,CS(C)=O,325.15,43.07,1,Liquid,OTHER::sMethod:impedance/gain phase analyzer,0.1,combined,95,0,101,1,pure,10.1021/je400149j,primary_thermoml_measurement,data/processed/dielectric_observations_v11plus.csv,546,159b928f800a55969963da275ed05c30ce8a19cffc48353a9c490eec68a49af9,publishable_core,thermoml_open,true
