Repository: LittleAlety/electrolyte-solvent-dielectric-ml

# 电解液溶剂筛选：可审计的多通道机器学习管线

> **2026-11-28 · PLAN B 生产失败诊断**：[根因分析](outputs/b750_completion/failure_diagnostics/FAILURE_ANALYSIS.md) · [执行报告](outputs/b750_completion/COMPLETION_REPORT.md)。214条测试通过；38/67合格，剩余21个几何步数耗尽、1个超时中断、7个从未启动。首轮5个续算全部合格，当前状态 BLOCKED_NEEDS_SUBMISSION。历史目标泄漏、方法错标、CM截断和点级CI解释已由[科学更正](outputs/b750_completion/scientific_errata.json)取代。

> An auditable, pre-registered machine-learning pipeline for electrolyte-solvent
> screening: static permittivity (epsilon), viscosity (eta), the orbital window
> (HOMO / LUMO), and redox potential - with a frozen main scoreboard, a shot ledger,
> and every negative result retained rather than routed around.

File: data/processed/dielectric_observations_v11.csv (part 7 of 16)
inchikey,name,smiles,T_K,epsilon,epsilon_unit,uncertainty_expanded,uncertainty_standard,uncertainty_kind,confidence_level,phase,method,property_family,property_name,frequency_mhz,pressure_kpa,source_doi,source_file,source_file_sha256,source_row_index,dataset_number,component_count,in_roster,model_ready,temperature_band,roster_T_K,roster_dielectric,duplicate_observation_count,distinct_values_at_temperature,multiple_values_at_temperature
JHIVVAPYMSGYDF-UHFFFAOYSA-N,cyclohexanone,O=C1CCCCC1,285.65,16.56,,0.02,,combined,95,Liquid,Parallel plate capacitor,zero_frequency,Relative permittivity at zero frequency,0,101.325,10.1021/je200682t,data/raw/thermoml/10.1021__je200682t-e9b4b9282142.xml,c9f6e7b79f129e0ce35e5a8129edc13deb60795f2a5beb1c142f2b4bdf83d1f1,7300,3,1,true,true,outside_declared_window,298.15,15.79,1,1,false
JHIVVAPYMSGYDF-UHFFFAOYSA-N,cyclohexanone,O=C1CCCCC1,288.15,16.4,,0.02,,combined,95,Liquid,Parallel plate capacitor,zero_frequency,Relative permittivity at zero frequency,0,101.325,10.1021/je200682t,data/raw/thermoml/10.1021__je200682t-e9b4b9282142.xml,c9f6e7b79f129e0ce35e5a8129edc13deb60795f2a5beb1c142f2b4bdf83d1f1,7301,3,1,true,true,outside_declared_window,298.15,15.79,1,1,false
JHIVVAPYMSGYDF-UHFFFAOYSA-N,cyclohexanone,O=C1CCCCC1,290.65,16.24,,0.02,,combined,95,Liquid,Parallel plate capacitor,zero_frequency,Relative permittivity at zero frequency,0,101.325,10.1021/je200682t,data/raw/thermoml/10.1021__je200682t-e9b4b9282142.xml,c9f6e7b79f129e0ce35e5a8129edc13deb60795f2a5beb1c142f2b4bdf83d1f1,7302,3,1,true,true,outside_declared_window,298.15,15.79,1,1,false
JHIVVAPYMSGYDF-UHFFFAOYSA-N,cyclohexanone,O=C1CCCCC1,293.15,16.08,,0.02,,combined,95,Liquid,Parallel plate capacitor,zero_frequency,Relative permittivity at zero frequency,0,101.325,10.1021/je200682t,data/raw/thermoml/10.1021__je200682t-e9b4b9282142.xml,c9f6e7b79f129e0ce35e5a8129edc13deb60795f2a5beb1c142f2b4bdf83d1f1,7303,3,1,true,true,room_temperature,298.15,15.79,1,1,false
JHIVVAPYMSGYDF-UHFFFAOYSA-N,cyclohexanone,O=C1CCCCC1,295.65,15.92,,0.02,,combined,95,Liquid,Parallel plate capacitor,zero_frequency,Relative permittivity at zero frequency,0,101.325,10.1021/je200682t,data/raw/thermoml/10.1021__je200682t-e9b4b9282142.xml,c9f6e7b79f129e0ce35e5a8129edc13deb60795f2a5beb1c142f2b4bdf83d1f1,7304,3,1,true,true,room_temperature,298.15,15.79,1,1,false
JHIVVAPYMSGYDF-UHFFFAOYSA-N,cyclohexanone,O=C1CCCCC1,298.15,15.77,,0.02,,combined,95,Liquid,Parallel plate capacitor,zero_frequency,Relative permittivity at zero frequency,0,101.325,10.1021/je200682t,data/raw/thermoml/10.1021__je200682t-e9b4b9282142.xml,c9f6e7b79f129e0ce35e5a8129edc13deb60795f2a5beb1c142f2b4bdf83d1f1,7305,3,1,true,true,room_temperature,298.15,15.79,1,2,true
JHIVVAPYMSGYDF-UHFFFAOYSA-N,cyclohexanone,O=C1CCCCC1,298.15,15.81,,0.68,,combined,95,Liquid,Coaxial cylinder capacitor,zero_frequency,Relative permittivity at zero frequency,0,101.3,10.1021/acs.jced.8b00755,data/raw/thermoml/10.1021__acs.jced.8b00755-5753d3b1904a.xml,a4d9bf2cde22cfc4b0f9fe4d1c7767ba1564cbeea5b823f30e85daf862956742,6096,3,1,true,true,room_temperature,298.15,15.79,1,2,true
JHIVVAPYMSGYDF-UHFFFAOYSA-N,cyclohexanone,O=C1CCCCC1,300.65,15.62,,0.02,,combined,95,Liquid,Parallel plate capacitor,zero_frequency,Relative permittivity at zero frequency,0,101.325,10.1021/je200682t,data/raw/thermoml/10.1021__je200682t-e9b4b9282142.xml,c9f6e7b79f129e0ce35e5a8129edc13deb60795f2a5beb1c142f2b4bdf83d1f1,7306,3,1,true,true,room_temperature,298.15,15.79,1,1,false
JHIVVAPYMSGYDF-UHFFFAOYSA-N,cyclohexanone,O=C1CCCCC1,303.15,15.46,,0.02,,combined,95,Liquid,Parallel plate capacitor,zero_frequency,Relative permittivity at zero frequency,0,101.325,10.1021/je200682t,data/raw/thermoml/10.1021__je200682t-e9b4b9282142.xml,c9f6e7b79f129e0ce35e5a8129edc13deb60795f2a5beb1c142f2b4bdf83d1f1,7307,3,1,true,true,room_temperature,298.15,15.79,1,1,false
JHIVVAPYMSGYDF-UHFFFAOYSA-N,cyclohexanone,O=C1CCCCC1,305.65,15.32,,0.02,,combined,95,Liquid,Parallel plate capacitor,zero_frequency,Relative permittivity at zero frequency,0,101.325,10.1021/je200682t,data/raw/thermoml/10.1021__je200682t-e9b4b9282142.xml,c9f6e7b79f129e0ce35e5a8129edc13deb60795f2a5beb1c142f2b4bdf83d1f1,7308,3,1,true,true,outside_declared_window,298.15,15.79,1,1,false
JHIVVAPYMSGYDF-UHFFFAOYSA-N,cyclohexanone,O=C1CCCCC1,308.15,15.17,,0.02,,combined,95,Liquid,Parallel plate capacitor,zero_frequency,Relative permittivity at zero frequency,0,101.325,10.1021/je200682t,data/raw/thermoml/10.1021__je200682t-e9b4b9282142.xml,c9f6e7b79f129e0ce35e5a8129edc13deb60795f2a5beb1c142f2b4bdf83d1f1,7309,3,1,true,true,outside_declared_window,298.15,15.79,1,1,false
JHIVVAPYMSGYDF-UHFFFAOYSA-N,cyclohexanone,O=C1CCCCC1,310.65,15.03,,0.02,,combined,95,Liquid,Parallel plate capacitor,zero_frequency,Relative permittivity at zero frequency,0,101.325,10.1021/je200682t,data/raw/thermoml/10.1021__je200682t-e9b4b9282142.xml,c9f6e7b79f129e0ce35e5a8129edc13deb60795f2a5beb1c142f2b4bdf83d1f1,7310,3,1,true,true,outside_declared_window,298.15,15.79,1,1,false
JHIVVAPYMSGYDF-UHFFFAOYSA-N,cyclohexanone,O=C1CCCCC1,313.15,14.89,,0.02,,combined,95,Liquid,Parallel plate capacitor,zero_frequency,Relative permittivity at zero frequency,0,101.325,10.1021/je200682t,data/raw/thermoml/10.1021__je200682t-e9b4b9282142.xml,c9f6e7b79f129e0ce35e5a8129edc13deb60795f2a5beb1c142f2b4bdf83d1f1,7311,3,1,true,true,extended_temperature,298.15,15.79,1,1,false
JIGUQPWFLRLWPJ-UHFFFAOYSA-N,ethyl propenoate,C=CC(=O)OCC,278.15,6.794,,0.034,,combined,95,Liquid,capacitive measurement method,zero_frequency,Relative permittivity at zero frequency,0,101.325,10.1021/je301333b,data/raw/thermoml/10.1021__je301333b-44cb9c59a180.xml,b9a217f64cadefcd0dd8da8bb047bc20bc02d06186c34d402b46298101823033,8237,13,1,true,true,outside_declared_window,298.15,6.209,1,1,false
JIGUQPWFLRLWPJ-UHFFFAOYSA-N,ethyl propenoate,C=CC(=O)OCC,280.65,6.701,,0.034,,combined,95,Liquid,capacitive measurement method,zero_frequency,Relative permittivity at zero frequency,0,101.325,10.1021/je301333b,data/raw/thermoml/10.1021__je301333b-44cb9c59a180.xml,b9a217f64cadefcd0dd8da8bb047bc20bc02d06186c34d402b46298101823033,8238,13,1,true,true,outside_declared_window,298.15,6.209,1,1,false
JIGUQPWFLRLWPJ-UHFFFAOYSA-N,ethyl propenoate,C=CC(=O)OCC,283.15,6.628,,0.033,,combined,95,Liquid,capacitive measurement method,zero_frequency,Relative permittivity at zero frequency,0,101.325,10.1021/je301333b,data/raw/thermoml/10.1021__je301333b-44cb9c59a180.xml,b9a217f64cadefcd0dd8da8bb047bc20bc02d06186c34d402b46298101823033,8239,13,1,true,true,outside_declared_window,298.15,6.209,1,1,false
JIGUQPWFLRLWPJ-UHFFFAOYSA-N,ethyl propenoate,C=CC(=O)OCC,285.65,6.562,,0.033,,combined,95,Liquid,capacitive measurement method,zero_frequency,Relative permittivity at zero frequency,0,101.325,10.1021/je301333b,data/raw/thermoml/10.1021__je301333b-44cb9c59a180.xml,b9a217f64cadefcd0dd8da8bb047bc20bc02d06186c34d402b46298101823033,8240,13,1,true,true,outside_declared_window,298.15,6.209,1,1,false
JIGUQPWFLRLWPJ-UHFFFAOYSA-N,ethyl propenoate,C=CC(=O)OCC,288.15,6.489,,0.032,,combined,95,Liquid,capacitive measurement method,zero_frequency,Relative permittivity at zero frequency,0,101.325,10.1021/je301333b,data/raw/thermoml/10.1021__je301333b-44cb9c59a180.xml,b9a217f64cadefcd0dd8da8bb047bc20bc02d06186c34d402b46298101823033,8241,13,1,true,true,outside_declared_window,298.15,6.209,1,1,false
JIGUQPWFLRLWPJ-UHFFFAOYSA-N,ethyl propenoate,C=CC(=O)OCC,290.65,6.422,,0.032,,combined,95,Liquid,capacitive measurement method,zero_frequency,Relative permittivity at zero frequency,0,101.325,10.1021/je301333b,data/raw/thermoml/10.1021__je301333b-44cb9c59a180.xml,b9a217f64cadefcd0dd8da8bb047bc20bc02d06186c34d402b46298101823033,8242,13,1,true,true,outside_declared_window,298.15,6.209,1,1,false
JIGUQPWFLRLWPJ-UHFFFAOYSA-N,ethyl propenoate,C=CC(=O)OCC,293.15,6.34,,0.032,,combined,95,Liquid,capacitive measurement method,zero_frequency,Relative permittivity at zero frequency,0,101.325,10.1021/je301333b,data/raw/thermoml/10.1021__je301333b-44cb9c59a180.xml,b9a217f64cadefcd0dd8da8bb047bc20bc02d06186c34d402b46298101823033,8243,13,1,true,true,room_temperature,298.15,6.209,1,1,false
JIGUQPWFLRLWPJ-UHFFFAOYSA-N,ethyl propenoate,C=CC(=O)OCC,295.65,6.279,,0.031,,combined,95,Liquid,capacitive measurement method,zero_frequency,Relative permittivity at zero frequency,0,101.325,10.1021/je301333b,data/raw/thermoml/10.1021__je301333b-44cb9c59a180.xml,b9a217f64cadefcd0dd8da8bb047bc20bc02d06186c34d402b46298101823033,8244,13,1,true,true,room_temperature,298.15,6.209,1,1,false
JIGUQPWFLRLWPJ-UHFFFAOYSA-N,ethyl propenoate,C=CC(=O)OCC,298.15,6.209,,0.031,,combined,95,Liquid,capacitive measurement method,zero_frequency,Relative permittivity at zero frequency,0,101.325,10.1021/je301333b,data/raw/thermoml/10.1021__je301333b-44cb9c59a180.xml,b9a217f64cadefcd0dd8da8bb047bc20bc02d06186c34d402b46298101823033,8245,13,1,true,true,room_temperature,298.15,6.209,1,1,false
JIGUQPWFLRLWPJ-UHFFFAOYSA-N,ethyl propenoate,C=CC(=O)OCC,300.65,6.123,,0.031,,combined,95,Liquid,capacitive measurement method,zero_frequency,Relative permittivity at zero frequency,0,101.325,10.1021/je301333b,data/raw/thermoml/10.1021__je301333b-44cb9c59a180.xml,b9a217f64cadefcd0dd8da8bb047bc20bc02d06186c34d402b46298101823033,8246,13,1,true,true,room_temperature,298.15,6.209,1,1,false
JIGUQPWFLRLWPJ-UHFFFAOYSA-N,ethyl propenoate,C=CC(=O)OCC,303.15,6.043,,0.03,,combined,95,Liquid,capacitive measurement method,zero_frequency,Relative permittivity at zero frequency,0,101.325,10.1021/je301333b,data/raw/thermoml/10.1021__je301333b-44cb9c59a180.xml,b9a217f64cadefcd0dd8da8bb047bc20bc02d06186c34d402b46298101823033,8247,13,1,true,true,room_temperature,298.15,6.209,1,1,false
JIGUQPWFLRLWPJ-UHFFFAOYSA-N,ethyl propenoate,C=CC(=O)OCC,305.65,5.98,,0.03,,combined,95,Liquid,capacitive measurement method,zero_frequency,Relative permittivity at zero frequency,0,101.325,10.1021/je301333b,data/raw/thermoml/10.1021__je301333b-44cb9c59a180.xml,b9a217f64cadefcd0dd8da8bb047bc20bc02d06186c34d402b46298101823033,8248,13,1,true,true,outside_declared_window,298.15,6.209,1,1,false
JIGUQPWFLRLWPJ-UHFFFAOYSA-N,ethyl propenoate,C=CC(=O)OCC,308.15,5.893,,0.029,,combined,95,Liquid,capacitive measurement method,zero_frequency,Relative permittivity at zero frequency,0,101.325,10.1021/je301333b,data/raw/thermoml/10.1021__je301333b-44cb9c59a180.xml,b9a217f64cadefcd0dd8da8bb047bc20bc02d06186c34d402b46298101823033,8249,13,1,true,true,outside_declared_window,298.15,6.209,1,1,false
JIGUQPWFLRLWPJ-UHFFFAOYSA-N,ethyl propenoate,C=CC(=O)OCC,310.65,5.817,,0.029,,combined,95,Liquid,capacitive measurement method,zero_frequency,Relative permittivity at zero frequency,0,101.325,10.1021/je301333b,data/raw/thermoml/10.1021__je301333b-44cb9c59a180.xml,b9a217f64cadefcd0dd8da8bb047bc20bc02d06186c34d402b46298101823033,8250,13,1,true,true,outside_declared_window,298.15,6.209,1,1,false
JIGUQPWFLRLWPJ-UHFFFAOYSA-N,ethyl propenoate,C=CC(=O)OCC,313.15,5.743,,0.029,,combined,95,Liquid,capacitive measurement method,zero_frequency,Relative permittivity at zero frequency,0,101.325,10.1021/je301333b,data/raw/thermoml/10.1021__je301333b-44cb9c59a180.xml,b9a217f64cadefcd0dd8da8bb047bc20bc02d06186c34d402b46298101823033,8251,13,1,true,true,extended_temperature,298.15,6.209,1,1,false
JIGUQPWFLRLWPJ-UHFFFAOYSA-N,ethyl propenoate,C=CC(=O)OCC,315.65,5.664,,0.028,,combined,95,Liquid,capacitive measurement method,zero_frequency,Relative permittivity at zero frequency,0,101.325,10.1021/je301333b,data/raw/thermoml/10.1021__je301333b-44cb9c59a180.xml,b9a217f64cadefcd0dd8da8bb047bc20bc02d06186c34d402b46298101823033,8252,13,1,true,true,extended_temperature,298.15,6.209,1,1,false
JIGUQPWFLRLWPJ-UHFFFAOYSA-N,ethyl propenoate,C=CC(=O)OCC,318.15,5.587,,0.028,,combined,95,Liquid,capacitive measurement method,zero_frequency,Relative permittivity at zero frequency,0,101.325,10.1021/je301333b,data/raw/thermoml/10.1021__je301333b-44cb9c59a180.xml,b9a217f64cadefcd0dd8da8bb047bc20bc02d06186c34d402b46298101823033,8253,13,1,true,true,extended_temperature,298.15,6.209,1,1,false
JIGUQPWFLRLWPJ-UHFFFAOYSA-N,ethyl propenoate,C=CC(=O)OCC,320.65,5.512,,0.028,,combined,95,Liquid,capacitive measurement method,zero_frequency,Relative permittivity at zero frequency,0,101.325,10.1021/je301333b,data/raw/thermoml/10.1021__je301333b-44cb9c59a180.xml,b9a217f64cadefcd0dd8da8bb047bc20bc02d06186c34d402b46298101823033,8254,13,1,true,true,extended_temperature,298.15,6.209,1,1,false
JIGUQPWFLRLWPJ-UHFFFAOYSA-N,ethyl propenoate,C=CC(=O)OCC,323.15,5.434,,0.027,,combined,95,Liquid,capacitive measurement method,zero_frequency,Relative permittivity at zero frequency,0,101.325,10.1021/je301333b,data/raw/thermoml/10.1021__je301333b-44cb9c59a180.xml,b9a217f64cadefcd0dd8da8bb047bc20bc02d06186c34d402b46298101823033,8255,13,1,true,true,extended_temperature,298.15,6.209,1,1,false
JIGUQPWFLRLWPJ-UHFFFAOYSA-N,ethyl propenoate,C=CC(=O)OCC,325.65,5.362,,0.027,,combined,95,Liquid,capacitive measurement method,zero_frequency,Relative permittivity at zero frequency,0,101.325,10.1021/je301333b,data/raw/thermoml/10.1021__je301333b-44cb9c59a180.xml,b9a217f64cadefcd0dd8da8bb047bc20bc02d06186c34d402b46298101823033,8256,13,1,true,true,outside_declared_window,298.15,6.209,1,1,false
JIGUQPWFLRLWPJ-UHFFFAOYSA-N,ethyl propenoate,C=CC(=O)OCC,328.15,5.291,,0.026,,combined,95,Liquid,capacitive measurement method,zero_frequency,Relative permittivity at zero frequency,0,101.325,10.1021/je301333b,data/raw/thermoml/10.1021__je301333b-44cb9c59a180.xml,b9a217f64cadefcd0dd8da8bb047bc20bc02d06186c34d402b46298101823033,8257,13,1,true,true,outside_declared_window,298.15,6.209,1,1,false
JIGUQPWFLRLWPJ-UHFFFAOYSA-N,ethyl propenoate,C=CC(=O)OCC,330.65,5.194,,0.026,,combined,95,Liquid,capacitive measurement method,zero_frequency,Relative permittivity at zero frequency,0,101.325,10.1021/je301333b,data/raw/thermoml/10.1021__je301333b-44cb9c59a180.xml,b9a217f64cadefcd0dd8da8bb047bc20bc02d06186c34d402b46298101823033,8258,13,1,true,true,outside_declared_window,298.15,6.209,1,1,false
JIGUQPWFLRLWPJ-UHFFFAOYSA-N,ethyl propenoate,C=CC(=O)OCC,333.15,5.125,,0.026,,combined,95,Liquid,capacitive measurement method,zero_frequency,Relative permittivity at zero frequency,0,101.325,10.1021/je301333b,data/raw/thermoml/10.1021__je301333b-44cb9c59a180.xml,b9a217f64cadefcd0dd8da8bb047bc20bc02d06186c34d402b46298101823033,8259,13,1,true,true,outside_declared_window,298.15,6.209,1,1,false
JIGUQPWFLRLWPJ-UHFFFAOYSA-N,ethyl propenoate,C=CC(=O)OCC,335.65,5.052,,0.025,,combined,95,Liquid,capacitive measurement method,zero_frequency,Relative permittivity at zero frequency,0,101.325,10.1021/je301333b,data/raw/thermoml/10.1021__je301333b-44cb9c59a180.xml,b9a217f64cadefcd0dd8da8bb047bc20bc02d06186c34d402b46298101823033,8260,13,1,true,true,outside_declared_window,298.15,6.209,1,1,false
JIGUQPWFLRLWPJ-UHFFFAOYSA-N,ethyl propenoate,C=CC(=O)OCC,338.15,4.989,,0.025,,combined,95,Liquid,capacitive measurement method,zero_frequency,Relative permittivity at zero frequency,0,101.325,10.1021/je301333b,data/raw/thermoml/10.1021__je301333b-44cb9c59a180.xml,b9a217f64cadefcd0dd8da8bb047bc20bc02d06186c34d402b46298101823033,8261,13,1,true,true,outside_declared_window,298.15,6.209,1,1,false
JWFPQAXAGSAKRF-UHFFFAOYSA-N,"1-butyl-2,3-dimethylimidazolium hexafluorophosphate",CCCCn1cc[n+](C)c1C.F[P-](F)(F)(F)(F)F,298.15,9.4,,2,,combined,95,Liquid,Coaxial cylinder capacitor,zero_frequency,Relative permittivity at zero frequency,0,101.325,10.1021/je101184s,data/raw/thermoml/10.1021__je101184s-5cc1e0c9d599.xml,d1d934b0ba1ee323d74aefe1cae9b15bc4efcb0cc489a4ffd83fd2a74d37636b,6850,14,1,true,true,room_temperature,298.15,9.4,1,1,false
JYPJLAPMBJKRDG-UHFFFAOYSA-M,1-ethyl-3-methylimidazolium butylsulfonate,CCCCS(=O)(=O)[O-].CCn1cc[n+](C)c1,298.15,30,,3,,combined,95,Liquid,Coaxial cylinder capacitor,zero_frequency,Relative permittivity at zero frequency,0,101.325,10.1021/je101184s,data/raw/thermoml/10.1021__je101184s-5cc1e0c9d599.xml,d1d934b0ba1ee323d74aefe1cae9b15bc4efcb0cc489a4ffd83fd2a74d37636b,6843,7,1,true,true,room_temperature,298.15,30,1,1,false
KBPLFHHGFOOTCA-UHFFFAOYSA-N,octan-1-ol,CCCCCCCCO,298.15,9.85,,0.55,,combined,95,Liquid,Coaxial cylinder capacitor,zero_frequency,Relative permittivity at zero frequency,0,101.3,10.1021/acs.jced.8b00755,data/raw/thermoml/10.1021__acs.jced.8b00755-5753d3b1904a.xml,a4d9bf2cde22cfc4b0f9fe4d1c7767ba1564cbeea5b823f30e85daf862956742,6103,19,1,true,true,room_temperature,298.15,10.66,1,6,true
KBPLFHHGFOOTCA-UHFFFAOYSA-N,octan-1-ol,CCCCCCCCO,298.15,10.01,,0.02,,combined,95,Liquid,Parallel plate capacitor,zero_frequency,Relative permittivity at zero frequency,0,100,10.1021/je060248p,data/raw/thermoml/10.1021__je060248p-7b920dacfe19.xml,3528b8f2fbac52cd3d6a4a1958ce7bc7a72f688bb499f26058058a095f2fc5a5,6604,16,1,true,true,room_temperature,298.15,10.66,1,6,true
KBPLFHHGFOOTCA-UHFFFAOYSA-N,octan-1-ol,CCCCCCCCO,298.15,10.48,,0.02,,combined,95,Liquid,Parallel plate capacitor,zero_frequency,Relative permittivity at zero frequency,0,50000,10.1021/je060248p,data/raw/thermoml/10.1021__je060248p-7b920dacfe19.xml,3528b8f2fbac52cd3d6a4a1958ce7bc7a72f688bb499f26058058a095f2fc5a5,6605,16,1,true,true,room_temperature,298.15,10.66,1,6,true
KBPLFHHGFOOTCA-UHFFFAOYSA-N,octan-1-ol,CCCCCCCCO,298.15,10.84,,0.02,,combined,95,Liquid,Parallel plate capacitor,zero_frequency,Relative permittivity at zero frequency,0,100000,10.1021/je060248p,data/raw/thermoml/10.1021__je060248p-7b920dacfe19.xml,3528b8f2fbac52cd3d6a4a1958ce7bc7a72f688bb499f26058058a095f2fc5a5,6606,16,1,true,true,room_temperature,298.15,10.66,1,6,true
KBPLFHHGFOOTCA-UHFFFAOYSA-N,octan-1-ol,CCCCCCCCO,298.15,11.13,,0.02,,combined,95,Liquid,Parallel plate capacitor,zero_frequency,Relative permittivity at zero frequency,0,150000,10.1021/je060248p,data/raw/thermoml/10.1021__je060248p-7b920dacfe19.xml,3528b8f2fbac52cd3d6a4a1958ce7bc7a72f688bb499f26058058a095f2fc5a5,6607,16,1,true,true,room_temperature,298.15,10.66,1,6,true
KBPLFHHGFOOTCA-UHFFFAOYSA-N,octan-1-ol,CCCCCCCCO,298.15,11.39,,0.02,,combined,95,Liquid,Parallel plate capacitor,zero_frequency,Relative permittivity at zero frequency,0,200000,10.1021/je060248p,data/raw/thermoml/10.1021__je060248p-7b920dacfe19.xml,3528b8f2fbac52cd3d6a4a1958ce7bc7a72f688bb499f26058058a095f2fc5a5,6608,16,1,true,true,room_temperature,298.15,10.66,1,6,true
KFZMGEQAYNKOFK-UHFFFAOYSA-N,propan-2-ol,CC(C)O,288.15,21.22,,0.06,,combined,95,Liquid,OTHER::sMethod:dielectrometer,zero_frequency,Relative permittivity at zero frequency,0,101,10.1021/je800593p,data/raw/thermoml/10.1021__je800593p-d60e4d9358be.xml,e9f3dac230c9ffcd6d5546776eab6dd94af3495c65b63492855e9119e6dd22ce,10031,12,1,true,true,outside_declared_window,299.15,18.845,1,1,false
KFZMGEQAYNKOFK-UHFFFAOYSA-N,propan-2-ol,CC(C)O,293.15,20.31,,0.06,,combined,95,Liquid,OTHER::sMethod:dielectrometer,zero_frequency,Relative permittivity at zero frequency,0,101,10.1021/je800593p,data/raw/thermoml/10.1021__je800593p-d60e4d9358be.xml,e9f3dac230c9ffcd6d5546776eab6dd94af3495c65b63492855e9119e6dd22ce,10032,12,1,true,true,room_temperature,299.15,18.845,1,1,false
KFZMGEQAYNKOFK-UHFFFAOYSA-N,propan-2-ol,CC(C)O,298,19.1,,1.3,,combined,95,Liquid,PNA-N5227A Microwave Network Analyzer,zero_frequency,Relative permittivity at zero frequency,0,101,10.1016/j.fluid.2013.12.014,data/raw/thermoml/10.1016__j.fluid.2013.12.014-a221979bacde.xml,c4c7a9f8b01fa908b86b9071d19cb60d43e8e3fbb64f5fee0ec358a6dd9a882f,515,5,1,true,true,room_temperature,299.15,18.845,1,1,false
KFZMGEQAYNKOFK-UHFFFAOYSA-N,propan-2-ol,CC(C)O,298.15,19.43,,0.06,,combined,95,Liquid,OTHER::sMethod:dielectrometer,zero_frequency,Relative permittivity at zero frequency,0,101,10.1021/je800593p,data/raw/thermoml/10.1021__je800593p-d60e4d9358be.xml,e9f3dac230c9ffcd6d5546776eab6dd94af3495c65b63492855e9119e6dd22ce,10033,12,1,true,true,room_temperature,299.15,18.845,1,1,false
KFZMGEQAYNKOFK-UHFFFAOYSA-N,propan-2-ol,CC(C)O,300.15,18.562,,0.001,,combined,95,Liquid,impedance analyzer,zero_frequency,Relative permittivity at zero frequency,0,101.325,10.1016/j.jct.2011.10.028,data/raw/thermoml/10.1016__j.jct.2011.10.028-2c10edd225d5.xml,8074c161e11bc0cfc7453ae9cfbc73cc74871b4b68fcf7de88da929043c31a38,2386,8,1,true,true,room_temperature,299.15,18.845,1,1,false
KFZMGEQAYNKOFK-UHFFFAOYSA-N,propan-2-ol,CC(C)O,303,18.25,,0.95,,combined,95,Liquid,Parallel plate capacitor,zero_frequency,Relative permittivity at zero frequency,0,307116,10.1016/j.tca.2013.05.022,data/raw/thermoml/10.1016__j.tca.2013.05.022-25c5c6642852.xml,f0f23f385a1d041d566575e26937a5efa0c3d758ea80f9b248f7a7c57c6f2dec,5196,4,1,true,true,room_temperature,299.15,18.845,1,1,false
KFZMGEQAYNKOFK-UHFFFAOYSA-N,propan-2-ol,CC(C)O,303.15,18.59,,0.06,,combined,95,Liquid,OTHER::sMethod:dielectrometer,zero_frequency,Relative permittivity at zero frequency,0,101,10.1021/je800593p,data/raw/thermoml/10.1021__je800593p-d60e4d9358be.xml,e9f3dac230c9ffcd6d5546776eab6dd94af3495c65b63492855e9119e6dd22ce,10034,12,1,true,true,room_temperature,299.15,18.845,1,1,false
KFZMGEQAYNKOFK-UHFFFAOYSA-N,propan-2-ol,CC(C)O,308.15,17.79,,0.06,,combined,95,Liquid,OTHER::sMethod:dielectrometer,zero_frequency,Relative permittivity at zero frequency,0,101,10.1021/je800593p,data/raw/thermoml/10.1021__je800593p-d60e4d9358be.xml,e9f3dac230c9ffcd6d5546776eab6dd94af3495c65b63492855e9119e6dd22ce,10035,12,1,true,true,outside_declared_window,299.15,18.845,1,1,false
KFZMGEQAYNKOFK-UHFFFAOYSA-N,propan-2-ol,CC(C)O,313,17.75,,0.95,,combined,95,Liquid,Parallel plate capacitor,zero_frequency,Relative permittivity at zero frequency,0,307116,10.1016/j.tca.2013.05.022,data/raw/thermoml/10.1016__j.tca.2013.05.022-25c5c6642852.xml,f0f23f385a1d041d566575e26937a5efa0c3d758ea80f9b248f7a7c57c6f2dec,5197,4,1,true,true,outside_declared_window,299.15,18.845,1,1,false
KFZMGEQAYNKOFK-UHFFFAOYSA-N,propan-2-ol,CC(C)O,323,16.57,,0.95,,combined,95,Liquid,Parallel plate capacitor,zero_frequency,Relative permittivity at zero frequency,0,307116,10.1016/j.tca.2013.05.022,data/raw/thermoml/10.1016__j.tca.2013.05.022-25c5c6642852.xml,f0f23f385a1d041d566575e26937a5efa0c3d758ea80f9b248f7a7c57c6f2dec,5198,4,1,true,true,extended_temperature,299.15,18.845,1,1,false
KLTUZFZUYLXTFF-UHFFFAOYSA-N,1-(2-hydroxyethyl)-3-methylimidazolium tetrafluoroborate,C[n+]1ccn(CCO)c1.F[B-](F)(F)F,298.15,23.3,,2,,combined,95,Liquid,Coaxial cylinder capacitor,zero_frequency,Relative permittivity at zero frequency,0,101.325,10.1021/je101184s,data/raw/thermoml/10.1021__je101184s-5cc1e0c9d599.xml,d1d934b0ba1ee323d74aefe1cae9b15bc4efcb0cc489a4ffd83fd2a74d37636b,6863,27,1,true,true,room_temperature,298.15,23.3,1,1,false
LBHLGZNUPKUZJC-UHFFFAOYSA-N,1-butyl-1-methylpyrrolidinium dicyanamide,CCCC[N+]1(C)CCCC1.N#C[N-]C#N,298.15,18,,1.6,,combined,95,Liquid,Coaxial cylinder capacitor,zero_frequency,Relative permittivity at zero frequency,0,101.325,10.1021/je101184s,data/raw/thermoml/10.1021__je101184s-5cc1e0c9d599.xml,d1d934b0ba1ee323d74aefe1cae9b15bc4efcb0cc489a4ffd83fd2a74d37636b,6855,19,1,true,true,room_temperature,298.15,18,1,1,false
LCGLNKUTAGEVQW-UHFFFAOYSA-N,Methyl ether,COC,303.7,5.34,,0.03,,combined,95,Liquid,Parallel plate capacitor,zero_frequency,Relative permittivity at zero frequency,0,6300,10.1021/je060283w,data/raw/thermoml/10.1021__je060283w-00fe51efffa4.xml,c67752268fca691b9e0f72ec3839f6c9ccf921846bf6ddf2dc1b1e37c91dcf3d,6692,3,1,true,true,outside_declared_window,298.15,5.02,1,12,true
LCGLNKUTAGEVQW-UHFFFAOYSA-N,Methyl ether,COC,303.7,5.37,,0.03,,combined,95,Liquid,Parallel plate capacitor,zero_frequency,Relative permittivity at zero frequency,0,8000,10.1021/je060283w,data/raw/thermoml/10.1021__je060283w-00fe51efffa4.xml,c67752268fca691b9e0f72ec3839f6c9ccf921846bf6ddf2dc1b1e37c91dcf3d,6693,3,1,true,true,outside_declared_window,298.15,5.02,1,12,true
LCGLNKUTAGEVQW-UHFFFAOYSA-N,Methyl ether,COC,303.7,5.41,,0.03,,combined,95,Liquid,Parallel plate capacitor,zero_frequency,Relative permittivity at zero frequency,0,10200,10.1021/je060283w,data/raw/thermoml/10.1021__je060283w-00fe51efffa4.xml,c67752268fca691b9e0f72ec3839f6c9ccf921846bf6ddf2dc1b1e37c91dcf3d,6694,3,1,true,true,outside_declared_window,298.15,5.02,1,12,true
LCGLNKUTAGEVQW-UHFFFAOYSA-N,Methyl ether,COC,303.7,5.44,,0.03,,combined,95,Liquid,Parallel plate capacitor,zero_frequency,Relative permittivity at zero frequency,0,12200,10.1021/je060283w,data/raw/thermoml/10.1021__je060283w-00fe51efffa4.xml,c67752268fca691b9e0f72ec3839f6c9ccf921846bf6ddf2dc1b1e37c91dcf3d,6695,3,1,true,true,outside_declared_window,298.15,5.02,1,12,true
LCGLNKUTAGEVQW-UHFFFAOYSA-N,Methyl ether,COC,303.7,5.47,,0.03,,combined,95,Liquid,Parallel plate capacitor,zero_frequency,Relative permittivity at zero frequency,0,14200,10.1021/je060283w,data/raw/thermoml/10.1021__je060283w-00fe51efffa4.xml,c67752268fca691b9e0f72ec3839f6c9ccf921846bf6ddf2dc1b1e37c91dcf3d,6696,3,1,true,true,outside_declared_window,298.15,5.02,1,12,true
LCGLNKUTAGEVQW-UHFFFAOYSA-N,Methyl ether,COC,303.7,5.5,,0.03,,combined,95,Liquid,Parallel plate capacitor,zero_frequency,Relative permittivity at zero frequency,0,16300,10.1021/je060283w,data/raw/thermoml/10.1021__je060283w-00fe51efffa4.xml,c67752268fca691b9e0f72ec3839f6c9ccf921846bf6ddf2dc1b1e37c91dcf3d,6697,3,1,true,true,outside_declared_window,298.15,5.02,1,12,true
LCGLNKUTAGEVQW-UHFFFAOYSA-N,Methyl ether,COC,303.7,5.52,,0.03,,combined,95,Liquid,Parallel plate capacitor,zero_frequency,Relative permittivity at zero frequency,0,17600,10.1021/je060283w,data/raw/thermoml/10.1021__je060283w-00fe51efffa4.xml,c67752268fca691b9e0f72ec3839f6c9ccf921846bf6ddf2dc1b1e37c91dcf3d,6698,3,1,true,true,outside_declared_window,298.15,5.02,1,12,true
LCGLNKUTAGEVQW-UHFFFAOYSA-N,Methyl ether,COC,303.7,5.56,,0.03,,combined,95,Liquid,Parallel plate capacitor,zero_frequency,Relative permittivity at zero frequency,0,20200,10.1021/je060283w,data/raw/thermoml/10.1021__je060283w-00fe51efffa4.xml,c67752268fca691b9e0f72ec3839f6c9ccf921846bf6ddf2dc1b1e37c91dcf3d,6699,3,1,true,true,outside_declared_window,298.15,5.02,1,12,true
LCGLNKUTAGEVQW-UHFFFAOYSA-N,Methyl ether,COC,303.7,5.59,,0.03,,combined,95,Liquid,Parallel plate capacitor,zero_frequency,Relative permittivity at zero frequency,0,22400,10.1021/je060283w,data/raw/thermoml/10.1021__je060283w-00fe51efffa4.xml,c67752268fca691b9e0f72ec3839f6c9ccf921846bf6ddf2dc1b1e37c91dcf3d,6700,3,1,true,true,outside_declared_window,298.15,5.02,1,12,true
LCGLNKUTAGEVQW-UHFFFAOYSA-N,Methyl ether,COC,303.7,5.62,,0.03,,combined,95,Liquid,Parallel plate capacitor,zero_frequency,Relative permittivity at zero frequency,0,24200,10.1021/je060283w,data/raw/thermoml/10.1021__je060283w-00fe51efffa4.xml,c67752268fca691b9e0f72ec3839f6c9ccf921846bf6ddf2dc1b1e37c91dcf3d,6701,3,1,true,true,outside_declared_window,298.15,5.02,1,12,true
LCGLNKUTAGEVQW-UHFFFAOYSA-N,Methyl ether,COC,303.7,5.64,,0.03,,combined,95,Liquid,Parallel plate capacitor,zero_frequency,Relative permittivity at zero frequency,0,25900,10.1021/je060283w,data/raw/thermoml/10.1021__je060283w-00fe51efffa4.xml,c67752268fca691b9e0f72ec3839f6c9ccf921846bf6ddf2dc1b1e37c91dcf3d,6702,3,1,true,true,outside_declared_window,298.15,5.02,1,12,true
LCGLNKUTAGEVQW-UHFFFAOYSA-N,Methyl ether,COC,303.7,5.66,,0.03,,combined,95,Liquid,Parallel plate capacitor,zero_frequency,Relative permittivity at zero frequency,0,27500,10.1021/je060283w,data/raw/thermoml/10.1021__je060283w-00fe51efffa4.xml,c67752268fca691b9e0f72ec3839f6c9ccf921846bf6ddf2dc1b1e37c91dcf3d,6703,3,1,true,true,outside_declared_window,298.15,5.02,1,12,true
LCGLNKUTAGEVQW-UHFFFAOYSA-N,Methyl ether,COC,313.3,5,,0.04,,combined,95,Liquid,Parallel plate capacitor,zero_frequency,Relative permittivity at zero frequency,0,2300,10.1021/je060283w,data/raw/thermoml/10.1021__je060283w-00fe51efffa4.xml,c67752268fca691b9e0f72ec3839f6c9ccf921846bf6ddf2dc1b1e37c91dcf3d,6704,3,1,true,true,extended_temperature,298.15,5.02,1,15,true
LCGLNKUTAGEVQW-UHFFFAOYSA-N,Methyl ether,COC,313.3,5.05,,0.03,,combined,95,Liquid,Parallel plate capacitor,zero_frequency,Relative permittivity at zero frequency,0,4400,10.1021/je060283w,data/raw/thermoml/10.1021__je060283w-00fe51efffa4.xml,c67752268fca691b9e0f72ec3839f6c9ccf921846bf6ddf2dc1b1e37c91dcf3d,6705,3,1,true,true,extended_temperature,298.15,5.02,1,15,true
LCGLNKUTAGEVQW-UHFFFAOYSA-N,Methyl ether,COC,313.3,5.1,,0.03,,combined,95,Liquid,Parallel plate capacitor,zero_frequency,Relative permittivity at zero frequency,0,6300,10.1021/je060283w,data/raw/thermoml/10.1021__je060283w-00fe51efffa4.xml,c67752268fca691b9e0f72ec3839f6c9ccf921846bf6ddf2dc1b1e37c91dcf3d,6706,3,1,true,true,extended_temperature,298.15,5.02,1,15,true
LCGLNKUTAGEVQW-UHFFFAOYSA-N,Methyl ether,COC,313.3,5.14,,0.03,,combined,95,Liquid,Parallel plate capacitor,zero_frequency,Relative permittivity at zero frequency,0,8300,10.1021/je060283w,data/raw/thermoml/10.1021__je060283w-00fe51efffa4.xml,c67752268fca691b9e0f72ec3839f6c9ccf921846bf6ddf2dc1b1e37c91dcf3d,6707,3,1,true,true,extended_temperature,298.15,5.02,1,15,true
LCGLNKUTAGEVQW-UHFFFAOYSA-N,Methyl ether,COC,313.3,5.16,,0.03,,combined,95,Liquid,Parallel plate capacitor,zero_frequency,Relative permittivity at zero frequency,0,10200,10.1021/je060283w,data/raw/thermoml/10.1021__je060283w-00fe51efffa4.xml,c67752268fca691b9e0f72ec3839f6c9ccf921846bf6ddf2dc1b1e37c91dcf3d,6708,3,1,true,true,extended_temperature,298.15,5.02,1,15,true
LCGLNKUTAGEVQW-UHFFFAOYSA-N,Methyl ether,COC,313.3,5.2,,0.03,,combined,95,Liquid,Parallel plate capacitor,zero_frequency,Relative permittivity at zero frequency,0,12200,10.1021/je060283w,data/raw/thermoml/10.1021__je060283w-00fe51efffa4.xml,c67752268fca691b9e0f72ec3839f6c9ccf921846bf6ddf2dc1b1e37c91dcf3d,6709,3,1,true,true,extended_temperature,298.15,5.02,1,15,true
LCGLNKUTAGEVQW-UHFFFAOYSA-N,Methyl ether,COC,313.3,5.24,,0.03,,combined,95,Liquid,Parallel plate capacitor,zero_frequency,Relative permittivity at zero frequency,0,14300,10.1021/je060283w,data/raw/thermoml/10.1021__je060283w-00fe51efffa4.xml,c67752268fca691b9e0f72ec3839f6c9ccf921846bf6ddf2dc1b1e37c91dcf3d,6710,3,1,true,true,extended_temperature,298.15,5.02,1,15,true
LCGLNKUTAGEVQW-UHFFFAOYSA-N,Methyl ether,COC,313.3,5.27,,0.03,,combined,95,Liquid,Parallel plate capacitor,zero_frequency,Relative permittivity at zero frequency,0,16300,10.1021/je060283w,data/raw/thermoml/10.1021__je060283w-00fe51efffa4.xml,c67752268fca691b9e0f72ec3839f6c9ccf921846bf6ddf2dc1b1e37c91dcf3d,6711,3,1,true,true,extended_temperature,298.15,5.02,1,15,true
LCGLNKUTAGEVQW-UHFFFAOYSA-N,Methyl ether,COC,313.3,5.3,,0.03,,combined,95,Liquid,Parallel plate capacitor,zero_frequency,Relative permittivity at zero frequency,0,18000,10.1021/je060283w,data/raw/thermoml/10.1021__je060283w-00fe51efffa4.xml,c67752268fca691b9e0f72ec3839f6c9ccf921846bf6ddf2dc1b1e37c91dcf3d,6712,3,1,true,true,extended_temperature,298.15,5.02,1,15,true
LCGLNKUTAGEVQW-UHFFFAOYSA-N,Methyl ether,COC,313.3,5.33,,0.03,,combined,95,Liquid,Parallel plate capacitor,zero_frequency,Relative permittivity at zero frequency,0,20400,10.1021/je060283w,data/raw/thermoml/10.1021__je060283w-00fe51efffa4.xml,c67752268fca691b9e0f72ec3839f6c9ccf921846bf6ddf2dc1b1e37c91dcf3d,6713,3,1,true,true,extended_temperature,298.15,5.02,1,15,true
LCGLNKUTAGEVQW-UHFFFAOYSA-N,Methyl ether,COC,313.3,5.35,,0.03,,combined,95,Liquid,Parallel plate capacitor,zero_frequency,Relative permittivity at zero frequency,0,22000,10.1021/je060283w,data/raw/thermoml/10.1021__je060283w-00fe51efffa4.xml,c67752268fca691b9e0f72ec3839f6c9ccf921846bf6ddf2dc1b1e37c91dcf3d,6714,3,1,true,true,extended_temperature,298.15,5.02,1,15,true
LCGLNKUTAGEVQW-UHFFFAOYSA-N,Methyl ether,COC,313.3,5.39,,0.03,,combined,95,Liquid,Parallel plate capacitor,zero_frequency,Relative permittivity at zero frequency,0,24300,10.1021/je060283w,data/raw/thermoml/10.1021__je060283w-00fe51efffa4.xml,c67752268fca691b9e0f72ec3839f6c9ccf921846bf6ddf2dc1b1e37c91dcf3d,6715,3,1,true,true,extended_temperature,298.15,5.02,1,15,true
LCGLNKUTAGEVQW-UHFFFAOYSA-N,Methyl ether,COC,313.3,5.41,,0.03,,combined,95,Liquid,Parallel plate capacitor,zero_frequency,Relative permittivity at zero frequency,0,26100,10.1021/je060283w,data/raw/thermoml/10.1021__je060283w-00fe51efffa4.xml,c67752268fca691b9e0f72ec3839f6c9ccf921846bf6ddf2dc1b1e37c91dcf3d,6716,3,1,true,true,extended_temperature,298.15,5.02,1,15,true
LCGLNKUTAGEVQW-UHFFFAOYSA-N,Methyl ether,COC,313.3,5.44,,0.03,,combined,95,Liquid,Parallel plate capacitor,zero_frequency,Relative permittivity at zero frequency,0,28200,10.1021/je060283w,data/raw/thermoml/10.1021__je060283w-00fe51efffa4.xml,c67752268fca691b9e0f72ec3839f6c9ccf921846bf6ddf2dc1b1e37c91dcf3d,6717,3,1,true,true,extended_temperature,298.15,5.02,1,15,true
LCGLNKUTAGEVQW-UHFFFAOYSA-N,Methyl ether,COC,313.3,5.46,,0.03,,combined,95,Liquid,Parallel plate capacitor,zero_frequency,Relative permittivity at zero frequency,0,29600,10.1021/je060283w,data/raw/thermoml/10.1021__je060283w-00fe51efffa4.xml,c67752268fca691b9e0f72ec3839f6c9ccf921846bf6ddf2dc1b1e37c91dcf3d,6718,3,1,true,true,extended_temperature,298.15,5.02,1,15,true
LCGLNKUTAGEVQW-UHFFFAOYSA-N,Methyl ether,COC,323,4.72,,0.04,,combined,95,Liquid,Parallel plate capacitor,zero_frequency,Relative permittivity at zero frequency,0,1300,10.1021/je060283w,data/raw/thermoml/10.1021__je060283w-00fe51efffa4.xml,c67752268fca691b9e0f72ec3839f6c9ccf921846bf6ddf2dc1b1e37c91dcf3d,6719,3,1,true,true,extended_temperature,298.15,5.02,1,17,true
LCGLNKUTAGEVQW-UHFFFAOYSA-N,Methyl ether,COC,323,4.74,,0.04,,combined,95,Liquid,Parallel plate capacitor,zero_frequency,Relative permittivity at zero frequency,0,2200,10.1021/je060283w,data/raw/thermoml/10.1021__je060283w-00fe51efffa4.xml,c67752268fca691b9e0f72ec3839f6c9ccf921846bf6ddf2dc1b1e37c91dcf3d,6720,3,1,true,true,extended_temperature,298.15,5.02,1,17,true
LCGLNKUTAGEVQW-UHFFFAOYSA-N,Methyl ether,COC,323,4.8,,0.04,,combined,95,Liquid,Parallel plate capacitor,zero_frequency,Relative permittivity at zero frequency,0,4200,10.1021/je060283w,data/raw/thermoml/10.1021__je060283w-00fe51efffa4.xml,c67752268fca691b9e0f72ec3839f6c9ccf921846bf6ddf2dc1b1e37c91dcf3d,6721,3,1,true,true,extended_temperature,298.15,5.02,1,17,true
LCGLNKUTAGEVQW-UHFFFAOYSA-N,Methyl ether,COC,323,4.85,,0.03,,combined,95,Liquid,Parallel plate capacitor,zero_frequency,Relative permittivity at zero frequency,0,6200,10.1021/je060283w,data/raw/thermoml/10.1021__je060283w-00fe51efffa4.xml,c67752268fca691b9e0f72ec3839f6c9ccf921846bf6ddf2dc1b1e37c91dcf3d,6722,3,1,true,true,extended_temperature,298.15,5.02,1,17,true
LCGLNKUTAGEVQW-UHFFFAOYSA-N,Methyl ether,COC,323,4.89,,0.03,,combined,95,Liquid,Parallel plate capacitor,zero_frequency,Relative permittivity at zero frequency,0,8200,10.1021/je060283w,data/raw/thermoml/10.1021__je060283w-00fe51efffa4.xml,c67752268fca691b9e0f72ec3839f6c9ccf921846bf6ddf2dc1b1e37c91dcf3d,6723,3,1,true,true,extended_temperature,298.15,5.02,1,17,true
LCGLNKUTAGEVQW-UHFFFAOYSA-N,Methyl ether,COC,323,4.93,,0.03,,combined,95,Liquid,Parallel plate capacitor,zero_frequency,Relative permittivity at zero frequency,0,10400,10.1021/je060283w,data/raw/thermoml/10.1021__je060283w-00fe51efffa4.xml,c67752268fca691b9e0f72ec3839f6c9ccf921846bf6ddf2dc1b1e37c91dcf3d,6724,3,1,true,true,extended_temperature,298.15,5.02,1,17,true
LCGLNKUTAGEVQW-UHFFFAOYSA-N,Methyl ether,COC,323,4.97,,0.03,,combined,95,Liquid,Parallel plate capacitor,zero_frequency,Relative permittivity at zero frequency,0,12400,10.1021/je060283w,data/raw/thermoml/10.1021__je060283w-00fe51efffa4.xml,c67752268fca691b9e0f72ec3839f6c9ccf921846bf6ddf2dc1b1e37c91dcf3d,6725,3,1,true,true,extended_temperature,298.15,5.02,1,17,true
LCGLNKUTAGEVQW-UHFFFAOYSA-N,Methyl ether,COC,323,5.01,,0.03,,combined,95,Liquid,Parallel plate capacitor,zero_frequency,Relative permittivity at zero frequency,0,14200,10.1021/je060283w,data/raw/thermoml/10.1021__je060283w-00fe51efffa4.xml,c67752268fca691b9e0f72ec3839f6c9ccf921846bf6ddf2dc1b1e37c91dcf3d,6726,3,1,true,true,extended_temperature,298.15,5.02,1,17,true
LCGLNKUTAGEVQW-UHFFFAOYSA-N,Methyl ether,COC,323,5.04,,0.03,,combined,95,Liquid,Parallel plate capacitor,zero_frequency,Relative permittivity at zero frequency,0,16400,10.1021/je060283w,data/raw/thermoml/10.1021__je060283w-00fe51efffa4.xml,c67752268fca691b9e0f72ec3839f6c9ccf921846bf6ddf2dc1b1e37c91dcf3d,6727,3,1,true,true,extended_temperature,298.15,5.02,1,17,true
LCGLNKUTAGEVQW-UHFFFAOYSA-N,Methyl ether,COC,323,5.07,,0.03,,combined,95,Liquid,Parallel plate capacitor,zero_frequency,Relative permittivity at zero frequency,0,18300,10.1021/je060283w,data/raw/thermoml/10.1021__je060283w-00fe51efffa4.xml,c67752268fca691b9e0f72ec3839f6c9ccf921846bf6ddf2dc1b1e37c91dcf3d,6728,3,1,true,true,extended_temperature,298.15,5.02,1,17,true
LCGLNKUTAGEVQW-UHFFFAOYSA-N,Methyl ether,COC,323,5.1,,0.03,,combined,95,Liquid,Parallel plate capacitor,zero_frequency,Relative permittivity at zero frequency,0,19800,10.1021/je060283w,data/raw/thermoml/10.1021__je060283w-00fe51efffa4.xml,c67752268fca691b9e0f72ec3839f6c9ccf921846bf6ddf2dc1b1e37c91dcf3d,6729,3,1,true,true,extended_temperature,298.15,5.02,1,17,true
LCGLNKUTAGEVQW-UHFFFAOYSA-N,Methyl ether,COC,323,5.13,,0.03,,combined,95,Liquid,Parallel plate capacitor,zero_frequency,Relative permittivity at zero frequency,0,22000,10.1021/je060283w,data/raw/thermoml/10.1021__je060283w-00fe51efffa4.xml,c67752268fca691b9e0f72ec3839f6c9ccf921846bf6ddf2dc1b1e37c91dcf3d,6730,3,1,true,true,extended_temperature,298.15,5.02,1,17,true
LCGLNKUTAGEVQW-UHFFFAOYSA-N,Methyl ether,COC,323,5.17,,0.03,,combined,95,Liquid,Parallel plate capacitor,zero_frequency,Relative permittivity at zero frequency,0,24000,10.1021/je060283w,data/raw/thermoml/10.1021__je060283w-00fe51efffa4.xml,c67752268fca691b9e0f72ec3839f6c9ccf921846bf6ddf2dc1b1e37c91dcf3d,6731,3,1,true,true,extended_temperature,298.15,5.02,1,17,true
LCGLNKUTAGEVQW-UHFFFAOYSA-N,Methyl ether,COC,323,5.2,,0.03,,combined,95,Liquid,Parallel plate capacitor,zero_frequency,Relative permittivity at zero frequency,0,26300,10.1021/je060283w,data/raw/thermoml/10.1021__je060283w-00fe51efffa4.xml,c67752268fca691b9e0f72ec3839f6c9ccf921846bf6ddf2dc1b1e37c91dcf3d,6732,3,1,true,true,extended_temperature,298.15,5.02,1,17,true
LCGLNKUTAGEVQW-UHFFFAOYSA-N,Methyl ether,COC,323,5.23,,0.03,,combined,95,Liquid,Parallel plate capacitor,zero_frequency,Relative permittivity at zero frequency,0,27900,10.1021/je060283w,data/raw/thermoml/10.1021__je060283w-00fe51efffa4.xml,c67752268fca691b9e0f72ec3839f6c9ccf921846bf6ddf2dc1b1e37c91dcf3d,6733,3,1,true,true,extended_temperature,298.15,5.02,1,17,true
LCGLNKUTAGEVQW-UHFFFAOYSA-N,Methyl ether,COC,323,5.25,,0.03,,combined,95,Liquid,Parallel plate capacitor,zero_frequency,Relative permittivity at zero frequency,0,29400,10.1021/je060283w,data/raw/thermoml/10.1021__je060283w-00fe51efffa4.xml,c67752268fca691b9e0f72ec3839f6c9ccf921846bf6ddf2dc1b1e37c91dcf3d,6734,3,1,true,true,extended_temperature,298.15,5.02,1,17,true
LCGLNKUTAGEVQW-UHFFFAOYSA-N,Methyl ether,COC,323,5.27,,0.03,,combined,95,Liquid,Parallel plate capacitor,zero_frequency,Relative permittivity at zero frequency,0,31200,10.1021/je060283w,data/raw/thermoml/10.1021__je060283w-00fe51efffa4.xml,c67752268fca691b9e0f72ec3839f6c9ccf921846bf6ddf2dc1b1e37c91dcf3d,6735,3,1,true,true,extended_temperature,298.15,5.02,1,17,true
LCGLNKUTAGEVQW-UHFFFAOYSA-N,Methyl ether,COC,333.4,4.46,,0.04,,combined,95,Liquid,Parallel plate capacitor,zero_frequency,Relative permittivity at zero frequency,0,2200,10.1021/je060283w,data/raw/thermoml/10.1021__je060283w-00fe51efffa4.xml,c67752268fca691b9e0f72ec3839f6c9ccf921846bf6ddf2dc1b1e37c91dcf3d,6736,3,1,true,true,outside_declared_window,298.15,5.02,1,14,true
LCGLNKUTAGEVQW-UHFFFAOYSA-N,Methyl ether,COC,333.4,4.52,,0.04,,combined,95,Liquid,Parallel plate capacitor,zero_frequency,Relative permittivity at zero frequency,0,4300,10.1021/je060283w,data/raw/thermoml/10.1021__je060283w-00fe51efffa4.xml,c67752268fca691b9e0f72ec3839f6c9ccf921846bf6ddf2dc1b1e37c91dcf3d,6737,3,1,true,true,outside_declared_window,298.15,5.02,1,14,true
LCGLNKUTAGEVQW-UHFFFAOYSA-N,Methyl ether,COC,333.4,4.58,,0.03,,combined,95,Liquid,Parallel plate capacitor,zero_frequency,Relative permittivity at zero frequency,0,6400,10.1021/je060283w,data/raw/thermoml/10.1021__je060283w-00fe51efffa4.xml,c67752268fca691b9e0f72ec3839f6c9ccf921846bf6ddf2dc1b1e37c91dcf3d,6738,3,1,true,true,outside_declared_window,298.15,5.02,1,14,true
