Repository: LittleAlety/electrolyte-solvent-dielectric-ml

# 电解液溶剂筛选：可审计的多通道机器学习管线

> **2026-11-28 · PLAN B 生产失败诊断**：[根因分析](outputs/b750_completion/failure_diagnostics/FAILURE_ANALYSIS.md) · [执行报告](outputs/b750_completion/COMPLETION_REPORT.md)。214条测试通过；38/67合格，剩余21个几何步数耗尽、1个超时中断、7个从未启动。首轮5个续算全部合格，当前状态 BLOCKED_NEEDS_SUBMISSION。历史目标泄漏、方法错标、CM截断和点级CI解释已由[科学更正](outputs/b750_completion/scientific_errata.json)取代。

> An auditable, pre-registered machine-learning pipeline for electrolyte-solvent
> screening: static permittivity (epsilon), viscosity (eta), the orbital window
> (HOMO / LUMO), and redox potential - with a frozen main scoreboard, a shot ledger,
> and every negative result retained rather than routed around.

File: data/processed/eta_epsilon_joint_observations.csv (part 7 of 84)
row_id,dataset_id,property,property_family,inchikey,name,smiles,T_K,value,unit,phase,method,uncertainty,uncertainty_kind,confidence_level,frequency_mhz,pressure_kpa,n_components,pure_or_mixture,source_doi,source_kind,source_file,source_row_index,source_file_sha256,quality_layer,licence,redistributable
epsilon_observations_v11plus:547,epsilon_observations_v11plus,epsilon,dielectric_constant,IAZDPXIOMUYVGZ-UHFFFAOYSA-N,dimethyl sulfoxide,CS(C)=O,327.15,42.78,1,Liquid,OTHER::sMethod:impedance/gain phase analyzer,0.1,combined,95,0,101,1,pure,10.1021/je400149j,primary_thermoml_measurement,data/processed/dielectric_observations_v11plus.csv,547,159b928f800a55969963da275ed05c30ce8a19cffc48353a9c490eec68a49af9,publishable_core,thermoml_open,true
epsilon_observations_v11plus:548,epsilon_observations_v11plus,epsilon,dielectric_constant,IAZDPXIOMUYVGZ-UHFFFAOYSA-N,dimethyl sulfoxide,CS(C)=O,327.54,42.15,1,Liquid,Reentrant cavity resonator,0.027,combined,95,0,95,1,pure,10.1021/je9010773,primary_thermoml_measurement,data/processed/dielectric_observations_v11plus.csv,548,159b928f800a55969963da275ed05c30ce8a19cffc48353a9c490eec68a49af9,publishable_core,thermoml_open,true
epsilon_observations_v11plus:549,epsilon_observations_v11plus,epsilon,dielectric_constant,IAZDPXIOMUYVGZ-UHFFFAOYSA-N,dimethyl sulfoxide,CS(C)=O,327.54,42.186,1,Liquid,Reentrant cavity resonator,0.026,combined,95,0,2573,1,pure,10.1021/je9010773,primary_thermoml_measurement,data/processed/dielectric_observations_v11plus.csv,549,159b928f800a55969963da275ed05c30ce8a19cffc48353a9c490eec68a49af9,publishable_core,thermoml_open,true
epsilon_observations_v11plus:550,epsilon_observations_v11plus,epsilon,dielectric_constant,IAZDPXIOMUYVGZ-UHFFFAOYSA-N,dimethyl sulfoxide,CS(C)=O,327.55,42.152,1,Liquid,Reentrant cavity resonator,0.027,combined,95,0,274,1,pure,10.1021/je9010773,primary_thermoml_measurement,data/processed/dielectric_observations_v11plus.csv,550,159b928f800a55969963da275ed05c30ce8a19cffc48353a9c490eec68a49af9,publishable_core,thermoml_open,true
epsilon_observations_v11plus:551,epsilon_observations_v11plus,epsilon,dielectric_constant,IAZDPXIOMUYVGZ-UHFFFAOYSA-N,dimethyl sulfoxide,CS(C)=O,327.56,42.157,1,Liquid,Reentrant cavity resonator,0.027,combined,95,0,572,1,pure,10.1021/je9010773,primary_thermoml_measurement,data/processed/dielectric_observations_v11plus.csv,551,159b928f800a55969963da275ed05c30ce8a19cffc48353a9c490eec68a49af9,publishable_core,thermoml_open,true
epsilon_observations_v11plus:552,epsilon_observations_v11plus,epsilon,dielectric_constant,IAZDPXIOMUYVGZ-UHFFFAOYSA-N,dimethyl sulfoxide,CS(C)=O,327.56,42.18,1,Liquid,Reentrant cavity resonator,0.026,combined,95,0,2070,1,pure,10.1021/je9010773,primary_thermoml_measurement,data/processed/dielectric_observations_v11plus.csv,552,159b928f800a55969963da275ed05c30ce8a19cffc48353a9c490eec68a49af9,publishable_core,thermoml_open,true
epsilon_observations_v11plus:553,epsilon_observations_v11plus,epsilon,dielectric_constant,IAZDPXIOMUYVGZ-UHFFFAOYSA-N,dimethyl sulfoxide,CS(C)=O,327.56,42.194,1,Liquid,Reentrant cavity resonator,0.026,combined,95,0,3069,1,pure,10.1021/je9010773,primary_thermoml_measurement,data/processed/dielectric_observations_v11plus.csv,553,159b928f800a55969963da275ed05c30ce8a19cffc48353a9c490eec68a49af9,publishable_core,thermoml_open,true
epsilon_observations_v11plus:554,epsilon_observations_v11plus,epsilon,dielectric_constant,IAZDPXIOMUYVGZ-UHFFFAOYSA-N,dimethyl sulfoxide,CS(C)=O,327.56,42.208,1,Liquid,Reentrant cavity resonator,0.026,combined,95,0,4068,1,pure,10.1021/je9010773,primary_thermoml_measurement,data/processed/dielectric_observations_v11plus.csv,554,159b928f800a55969963da275ed05c30ce8a19cffc48353a9c490eec68a49af9,publishable_core,thermoml_open,true
epsilon_observations_v11plus:555,epsilon_observations_v11plus,epsilon,dielectric_constant,IAZDPXIOMUYVGZ-UHFFFAOYSA-N,dimethyl sulfoxide,CS(C)=O,327.57,42.144,1,Liquid,Reentrant cavity resonator,0.027,combined,95,0,99,1,pure,10.1021/je9010773,primary_thermoml_measurement,data/processed/dielectric_observations_v11plus.csv,555,159b928f800a55969963da275ed05c30ce8a19cffc48353a9c490eec68a49af9,publishable_core,thermoml_open,true
epsilon_observations_v11plus:556,epsilon_observations_v11plus,epsilon,dielectric_constant,IAZDPXIOMUYVGZ-UHFFFAOYSA-N,dimethyl sulfoxide,CS(C)=O,327.57,42.149,1,Liquid,Reentrant cavity resonator,0.027,combined,95,0,91,1,pure,10.1021/je9010773,primary_thermoml_measurement,data/processed/dielectric_observations_v11plus.csv,556,159b928f800a55969963da275ed05c30ce8a19cffc48353a9c490eec68a49af9,publishable_core,thermoml_open,true
epsilon_observations_v11plus:557,epsilon_observations_v11plus,epsilon,dielectric_constant,IAZDPXIOMUYVGZ-UHFFFAOYSA-N,dimethyl sulfoxide,CS(C)=O,327.57,42.164,1,Liquid,Reentrant cavity resonator,0.026,combined,95,0,1071,1,pure,10.1021/je9010773,primary_thermoml_measurement,data/processed/dielectric_observations_v11plus.csv,557,159b928f800a55969963da275ed05c30ce8a19cffc48353a9c490eec68a49af9,publishable_core,thermoml_open,true
epsilon_observations_v11plus:558,epsilon_observations_v11plus,epsilon,dielectric_constant,IAZDPXIOMUYVGZ-UHFFFAOYSA-N,dimethyl sulfoxide,CS(C)=O,327.57,42.186,1,Liquid,Reentrant cavity resonator,0.026,combined,95,0,2569,1,pure,10.1021/je9010773,primary_thermoml_measurement,data/processed/dielectric_observations_v11plus.csv,558,159b928f800a55969963da275ed05c30ce8a19cffc48353a9c490eec68a49af9,publishable_core,thermoml_open,true
epsilon_observations_v11plus:559,epsilon_observations_v11plus,epsilon,dielectric_constant,IAZDPXIOMUYVGZ-UHFFFAOYSA-N,dimethyl sulfoxide,CS(C)=O,327.57,42.211,1,Liquid,Reentrant cavity resonator,0.028,combined,95,0,5073,1,pure,10.1021/je9010773,primary_thermoml_measurement,data/processed/dielectric_observations_v11plus.csv,559,159b928f800a55969963da275ed05c30ce8a19cffc48353a9c490eec68a49af9,publishable_core,thermoml_open,true
epsilon_observations_v11plus:560,epsilon_observations_v11plus,epsilon,dielectric_constant,IAZDPXIOMUYVGZ-UHFFFAOYSA-N,dimethyl sulfoxide,CS(C)=O,327.57,42.213,1,Liquid,Reentrant cavity resonator,0.028,combined,95,0,5067,1,pure,10.1021/je9010773,primary_thermoml_measurement,data/processed/dielectric_observations_v11plus.csv,560,159b928f800a55969963da275ed05c30ce8a19cffc48353a9c490eec68a49af9,publishable_core,thermoml_open,true
epsilon_observations_v11plus:561,epsilon_observations_v11plus,epsilon,dielectric_constant,IAZDPXIOMUYVGZ-UHFFFAOYSA-N,dimethyl sulfoxide,CS(C)=O,329.15,42.56,1,Liquid,OTHER::sMethod:impedance/gain phase analyzer,0.1,combined,95,0,101,1,pure,10.1021/je400149j,primary_thermoml_measurement,data/processed/dielectric_observations_v11plus.csv,561,159b928f800a55969963da275ed05c30ce8a19cffc48353a9c490eec68a49af9,publishable_core,thermoml_open,true
epsilon_observations_v11plus:562,epsilon_observations_v11plus,epsilon,dielectric_constant,IAZDPXIOMUYVGZ-UHFFFAOYSA-N,dimethyl sulfoxide,CS(C)=O,331.15,42.27,1,Liquid,OTHER::sMethod:impedance/gain phase analyzer,0.1,combined,95,0,101,1,pure,10.1021/je400149j,primary_thermoml_measurement,data/processed/dielectric_observations_v11plus.csv,562,159b928f800a55969963da275ed05c30ce8a19cffc48353a9c490eec68a49af9,publishable_core,thermoml_open,true
epsilon_observations_v11plus:563,epsilon_observations_v11plus,epsilon,dielectric_constant,IAZDPXIOMUYVGZ-UHFFFAOYSA-N,dimethyl sulfoxide,CS(C)=O,333.15,42,1,Liquid,OTHER::sMethod:impedance/gain phase analyzer,0.1,combined,95,0,101,1,pure,10.1021/je400149j,primary_thermoml_measurement,data/processed/dielectric_observations_v11plus.csv,563,159b928f800a55969963da275ed05c30ce8a19cffc48353a9c490eec68a49af9,publishable_core,thermoml_open,true
epsilon_observations_v11plus:564,epsilon_observations_v11plus,epsilon,dielectric_constant,IEJIGPNLZYLLBP-UHFFFAOYSA-N,dimethyl carbonate,COC(=O)OC,288.15,3.131,1,Liquid,HP4284A precision LCR Meter,0.063,combined,95,0,101.325,1,pure,10.1016/j.jct.2008.02.015,primary_thermoml_measurement,data/processed/dielectric_observations_v11plus.csv,564,159b928f800a55969963da275ed05c30ce8a19cffc48353a9c490eec68a49af9,publishable_core,thermoml_open,true
epsilon_observations_v11plus:565,epsilon_observations_v11plus,epsilon,dielectric_constant,IEJIGPNLZYLLBP-UHFFFAOYSA-N,dimethyl carbonate,COC(=O)OC,298.15,3.134,1,Liquid,HP4284A precision LCR Meter,0.063,combined,95,0,101.325,1,pure,10.1016/j.jct.2008.02.015,primary_thermoml_measurement,data/processed/dielectric_observations_v11plus.csv,565,159b928f800a55969963da275ed05c30ce8a19cffc48353a9c490eec68a49af9,publishable_core,thermoml_open,true
epsilon_observations_v11plus:566,epsilon_observations_v11plus,epsilon,dielectric_constant,IEJIGPNLZYLLBP-UHFFFAOYSA-N,dimethyl carbonate,COC(=O)OC,308.15,3.141,1,Liquid,HP4284A precision LCR Meter,0.063,combined,95,0,101.325,1,pure,10.1016/j.jct.2008.02.015,primary_thermoml_measurement,data/processed/dielectric_observations_v11plus.csv,566,159b928f800a55969963da275ed05c30ce8a19cffc48353a9c490eec68a49af9,publishable_core,thermoml_open,true
epsilon_observations_v11plus:567,epsilon_observations_v11plus,epsilon,dielectric_constant,IEJIGPNLZYLLBP-UHFFFAOYSA-N,dimethyl carbonate,COC(=O)OC,318.15,3.147,1,Liquid,HP4284A precision LCR Meter,0.063,combined,95,0,101.325,1,pure,10.1016/j.jct.2008.02.015,primary_thermoml_measurement,data/processed/dielectric_observations_v11plus.csv,567,159b928f800a55969963da275ed05c30ce8a19cffc48353a9c490eec68a49af9,publishable_core,thermoml_open,true
epsilon_observations_v11plus:568,epsilon_observations_v11plus,epsilon,dielectric_constant,IEJIGPNLZYLLBP-UHFFFAOYSA-N,dimethyl carbonate,COC(=O)OC,328.15,3.149,1,Liquid,HP4284A precision LCR Meter,0.063,combined,95,0,101.325,1,pure,10.1016/j.jct.2008.02.015,primary_thermoml_measurement,data/processed/dielectric_observations_v11plus.csv,568,159b928f800a55969963da275ed05c30ce8a19cffc48353a9c490eec68a49af9,publishable_core,thermoml_open,true
epsilon_observations_v11plus:569,epsilon_observations_v11plus,epsilon,dielectric_constant,IIRFCWANHMSDCG-UHFFFAOYSA-N,cyclooctanone,O=C1CCCCCCC1,298.15,14.54,1,Liquid,Parallel plate capacitor,0.04,combined,95,0,101.325,1,pure,10.1021/je200682t,primary_thermoml_measurement,data/processed/dielectric_observations_v11plus.csv,569,159b928f800a55969963da275ed05c30ce8a19cffc48353a9c490eec68a49af9,publishable_core,thermoml_open,true
epsilon_observations_v11plus:570,epsilon_observations_v11plus,epsilon,dielectric_constant,IIRFCWANHMSDCG-UHFFFAOYSA-N,cyclooctanone,O=C1CCCCCCC1,303.15,14.22,1,Liquid,Parallel plate capacitor,0.04,combined,95,0,101.325,1,pure,10.1021/je200682t,primary_thermoml_measurement,data/processed/dielectric_observations_v11plus.csv,570,159b928f800a55969963da275ed05c30ce8a19cffc48353a9c490eec68a49af9,publishable_core,thermoml_open,true
epsilon_observations_v11plus:571,epsilon_observations_v11plus,epsilon,dielectric_constant,IIRFCWANHMSDCG-UHFFFAOYSA-N,cyclooctanone,O=C1CCCCCCC1,305.65,14.05,1,Liquid,Parallel plate capacitor,0.04,combined,95,0,101.325,1,pure,10.1021/je200682t,primary_thermoml_measurement,data/processed/dielectric_observations_v11plus.csv,571,159b928f800a55969963da275ed05c30ce8a19cffc48353a9c490eec68a49af9,publishable_core,thermoml_open,true
epsilon_observations_v11plus:572,epsilon_observations_v11plus,epsilon,dielectric_constant,IIRFCWANHMSDCG-UHFFFAOYSA-N,cyclooctanone,O=C1CCCCCCC1,308.15,13.89,1,Liquid,Parallel plate capacitor,0.04,combined,95,0,101.325,1,pure,10.1021/je200682t,primary_thermoml_measurement,data/processed/dielectric_observations_v11plus.csv,572,159b928f800a55969963da275ed05c30ce8a19cffc48353a9c490eec68a49af9,publishable_core,thermoml_open,true
epsilon_observations_v11plus:573,epsilon_observations_v11plus,epsilon,dielectric_constant,IIRFCWANHMSDCG-UHFFFAOYSA-N,cyclooctanone,O=C1CCCCCCC1,310.65,13.74,1,Liquid,Parallel plate capacitor,0.04,combined,95,0,101.325,1,pure,10.1021/je200682t,primary_thermoml_measurement,data/processed/dielectric_observations_v11plus.csv,573,159b928f800a55969963da275ed05c30ce8a19cffc48353a9c490eec68a49af9,publishable_core,thermoml_open,true
epsilon_observations_v11plus:574,epsilon_observations_v11plus,epsilon,dielectric_constant,IIRFCWANHMSDCG-UHFFFAOYSA-N,cyclooctanone,O=C1CCCCCCC1,313.15,13.57,1,Liquid,Parallel plate capacitor,0.04,combined,95,0,101.325,1,pure,10.1021/je200682t,primary_thermoml_measurement,data/processed/dielectric_observations_v11plus.csv,574,159b928f800a55969963da275ed05c30ce8a19cffc48353a9c490eec68a49af9,publishable_core,thermoml_open,true
epsilon_observations_v11plus:575,epsilon_observations_v11plus,epsilon,dielectric_constant,IIRFCWANHMSDCG-UHFFFAOYSA-N,cyclooctanone,O=C1CCCCCCC1,315.65,13.42,1,Liquid,Parallel plate capacitor,0.04,combined,95,0,101.325,1,pure,10.1021/je200682t,primary_thermoml_measurement,data/processed/dielectric_observations_v11plus.csv,575,159b928f800a55969963da275ed05c30ce8a19cffc48353a9c490eec68a49af9,publishable_core,thermoml_open,true
epsilon_observations_v11plus:576,epsilon_observations_v11plus,epsilon,dielectric_constant,IIRFCWANHMSDCG-UHFFFAOYSA-N,cyclooctanone,O=C1CCCCCCC1,318.15,13.27,1,Liquid,Parallel plate capacitor,0.04,combined,95,0,101.325,1,pure,10.1021/je200682t,primary_thermoml_measurement,data/processed/dielectric_observations_v11plus.csv,576,159b928f800a55969963da275ed05c30ce8a19cffc48353a9c490eec68a49af9,publishable_core,thermoml_open,true
epsilon_observations_v11plus:577,epsilon_observations_v11plus,epsilon,dielectric_constant,IIRFCWANHMSDCG-UHFFFAOYSA-N,cyclooctanone,O=C1CCCCCCC1,320.65,13.14,1,Liquid,Parallel plate capacitor,0.04,combined,95,0,101.325,1,pure,10.1021/je200682t,primary_thermoml_measurement,data/processed/dielectric_observations_v11plus.csv,577,159b928f800a55969963da275ed05c30ce8a19cffc48353a9c490eec68a49af9,publishable_core,thermoml_open,true
epsilon_observations_v11plus:578,epsilon_observations_v11plus,epsilon,dielectric_constant,IIRFCWANHMSDCG-UHFFFAOYSA-N,cyclooctanone,O=C1CCCCCCC1,323.15,12.99,1,Liquid,Parallel plate capacitor,0.04,combined,95,0,101.325,1,pure,10.1021/je200682t,primary_thermoml_measurement,data/processed/dielectric_observations_v11plus.csv,578,159b928f800a55969963da275ed05c30ce8a19cffc48353a9c490eec68a49af9,publishable_core,thermoml_open,true
epsilon_observations_v11plus:579,epsilon_observations_v11plus,epsilon,dielectric_constant,IIRFCWANHMSDCG-UHFFFAOYSA-N,cyclooctanone,O=C1CCCCCCC1,325.65,12.85,1,Liquid,Parallel plate capacitor,0.04,combined,95,0,101.325,1,pure,10.1021/je200682t,primary_thermoml_measurement,data/processed/dielectric_observations_v11plus.csv,579,159b928f800a55969963da275ed05c30ce8a19cffc48353a9c490eec68a49af9,publishable_core,thermoml_open,true
epsilon_observations_v11plus:580,epsilon_observations_v11plus,epsilon,dielectric_constant,IIRFCWANHMSDCG-UHFFFAOYSA-N,cyclooctanone,O=C1CCCCCCC1,328.15,12.71,1,Liquid,Parallel plate capacitor,0.04,combined,95,0,101.325,1,pure,10.1021/je200682t,primary_thermoml_measurement,data/processed/dielectric_observations_v11plus.csv,580,159b928f800a55969963da275ed05c30ce8a19cffc48353a9c490eec68a49af9,publishable_core,thermoml_open,true
epsilon_observations_v11plus:581,epsilon_observations_v11plus,epsilon,dielectric_constant,IIRFCWANHMSDCG-UHFFFAOYSA-N,cyclooctanone,O=C1CCCCCCC1,330.65,12.58,1,Liquid,Parallel plate capacitor,0.04,combined,95,0,101.325,1,pure,10.1021/je200682t,primary_thermoml_measurement,data/processed/dielectric_observations_v11plus.csv,581,159b928f800a55969963da275ed05c30ce8a19cffc48353a9c490eec68a49af9,publishable_core,thermoml_open,true
epsilon_observations_v11plus:582,epsilon_observations_v11plus,epsilon,dielectric_constant,IIRFCWANHMSDCG-UHFFFAOYSA-N,cyclooctanone,O=C1CCCCCCC1,333.15,12.44,1,Liquid,Parallel plate capacitor,0.04,combined,95,0,101.325,1,pure,10.1021/je200682t,primary_thermoml_measurement,data/processed/dielectric_observations_v11plus.csv,582,159b928f800a55969963da275ed05c30ce8a19cffc48353a9c490eec68a49af9,publishable_core,thermoml_open,true
epsilon_observations_v11plus:583,epsilon_observations_v11plus,epsilon,dielectric_constant,IIRFCWANHMSDCG-UHFFFAOYSA-N,cyclooctanone,O=C1CCCCCCC1,335.65,12.3,1,Liquid,Parallel plate capacitor,0.04,combined,95,0,101.325,1,pure,10.1021/je200682t,primary_thermoml_measurement,data/processed/dielectric_observations_v11plus.csv,583,159b928f800a55969963da275ed05c30ce8a19cffc48353a9c490eec68a49af9,publishable_core,thermoml_open,true
epsilon_observations_v11plus:584,epsilon_observations_v11plus,epsilon,dielectric_constant,IIRFCWANHMSDCG-UHFFFAOYSA-N,cyclooctanone,O=C1CCCCCCC1,338.15,12.17,1,Liquid,Parallel plate capacitor,0.04,combined,95,0,101.325,1,pure,10.1021/je200682t,primary_thermoml_measurement,data/processed/dielectric_observations_v11plus.csv,584,159b928f800a55969963da275ed05c30ce8a19cffc48353a9c490eec68a49af9,publishable_core,thermoml_open,true
epsilon_observations_v11plus:585,epsilon_observations_v11plus,epsilon,dielectric_constant,IIRFCWANHMSDCG-UHFFFAOYSA-N,cyclooctanone,O=C1CCCCCCC1,340.65,12.04,1,Liquid,Parallel plate capacitor,0.04,combined,95,0,101.325,1,pure,10.1021/je200682t,primary_thermoml_measurement,data/processed/dielectric_observations_v11plus.csv,585,159b928f800a55969963da275ed05c30ce8a19cffc48353a9c490eec68a49af9,publishable_core,thermoml_open,true
epsilon_observations_v11plus:586,epsilon_observations_v11plus,epsilon,dielectric_constant,IIRFCWANHMSDCG-UHFFFAOYSA-N,cyclooctanone,O=C1CCCCCCC1,343.15,11.9,1,Liquid,Parallel plate capacitor,0.04,combined,95,0,101.325,1,pure,10.1021/je200682t,primary_thermoml_measurement,data/processed/dielectric_observations_v11plus.csv,586,159b928f800a55969963da275ed05c30ce8a19cffc48353a9c490eec68a49af9,publishable_core,thermoml_open,true
epsilon_observations_v11plus:587,epsilon_observations_v11plus,epsilon,dielectric_constant,IMNFDUFMRHMDMM-UHFFFAOYSA-N,heptane,CCCCCCC,288.15,1.94,1,Liquid,AC method,0.04,combined,95,0,101.325,1,pure,10.1016/j.jct.2010.09.008,primary_thermoml_measurement,data/processed/dielectric_observations_v11plus.csv,587,159b928f800a55969963da275ed05c30ce8a19cffc48353a9c490eec68a49af9,publishable_core,thermoml_open,true
epsilon_observations_v11plus:588,epsilon_observations_v11plus,epsilon,dielectric_constant,IMNFDUFMRHMDMM-UHFFFAOYSA-N,heptane,CCCCCCC,298.15,1.93,1,Liquid,AC method,0.04,combined,95,0,101.325,1,pure,10.1016/j.jct.2010.09.008,primary_thermoml_measurement,data/processed/dielectric_observations_v11plus.csv,588,159b928f800a55969963da275ed05c30ce8a19cffc48353a9c490eec68a49af9,publishable_core,thermoml_open,true
epsilon_observations_v11plus:589,epsilon_observations_v11plus,epsilon,dielectric_constant,IMNFDUFMRHMDMM-UHFFFAOYSA-N,heptane,CCCCCCC,308.15,1.92,1,Liquid,AC method,0.04,combined,95,0,101.325,1,pure,10.1016/j.jct.2010.09.008,primary_thermoml_measurement,data/processed/dielectric_observations_v11plus.csv,589,159b928f800a55969963da275ed05c30ce8a19cffc48353a9c490eec68a49af9,publishable_core,thermoml_open,true
epsilon_observations_v11plus:590,epsilon_observations_v11plus,epsilon,dielectric_constant,IXQYBUDWDLYNMA-UHFFFAOYSA-N,1-butyl-3-methylimidazolium hexafluorophosphate,CCCCn1cc[n+](C)c1.F[P-](F)(F)(F)(F)F,298.15,14,1,Liquid,Coaxial cylinder capacitor,1.4,combined,95,0,101.325,1,pure,10.1021/je101184s,primary_thermoml_measurement,data/processed/dielectric_observations_v11plus.csv,590,159b928f800a55969963da275ed05c30ce8a19cffc48353a9c490eec68a49af9,publishable_core,thermoml_open,true
epsilon_observations_v11plus:591,epsilon_observations_v11plus,epsilon,dielectric_constant,JHIVVAPYMSGYDF-UHFFFAOYSA-N,cyclohexanone,O=C1CCCCC1,243.15,19.75,1,Liquid,Parallel plate capacitor,0.02,combined,95,0,101.325,1,pure,10.1021/je200682t,primary_thermoml_measurement,data/processed/dielectric_observations_v11plus.csv,591,159b928f800a55969963da275ed05c30ce8a19cffc48353a9c490eec68a49af9,publishable_core,thermoml_open,true
epsilon_observations_v11plus:592,epsilon_observations_v11plus,epsilon,dielectric_constant,JHIVVAPYMSGYDF-UHFFFAOYSA-N,cyclohexanone,O=C1CCCCC1,245.65,19.54,1,Liquid,Parallel plate capacitor,0.02,combined,95,0,101.325,1,pure,10.1021/je200682t,primary_thermoml_measurement,data/processed/dielectric_observations_v11plus.csv,592,159b928f800a55969963da275ed05c30ce8a19cffc48353a9c490eec68a49af9,publishable_core,thermoml_open,true
epsilon_observations_v11plus:593,epsilon_observations_v11plus,epsilon,dielectric_constant,JHIVVAPYMSGYDF-UHFFFAOYSA-N,cyclohexanone,O=C1CCCCC1,248.15,19.34,1,Liquid,Parallel plate capacitor,0.02,combined,95,0,101.325,1,pure,10.1021/je200682t,primary_thermoml_measurement,data/processed/dielectric_observations_v11plus.csv,593,159b928f800a55969963da275ed05c30ce8a19cffc48353a9c490eec68a49af9,publishable_core,thermoml_open,true
epsilon_observations_v11plus:594,epsilon_observations_v11plus,epsilon,dielectric_constant,JHIVVAPYMSGYDF-UHFFFAOYSA-N,cyclohexanone,O=C1CCCCC1,250.65,19.13,1,Liquid,Parallel plate capacitor,0.02,combined,95,0,101.325,1,pure,10.1021/je200682t,primary_thermoml_measurement,data/processed/dielectric_observations_v11plus.csv,594,159b928f800a55969963da275ed05c30ce8a19cffc48353a9c490eec68a49af9,publishable_core,thermoml_open,true
epsilon_observations_v11plus:595,epsilon_observations_v11plus,epsilon,dielectric_constant,JHIVVAPYMSGYDF-UHFFFAOYSA-N,cyclohexanone,O=C1CCCCC1,253.15,18.93,1,Liquid,Parallel plate capacitor,0.02,combined,95,0,101.325,1,pure,10.1021/je200682t,primary_thermoml_measurement,data/processed/dielectric_observations_v11plus.csv,595,159b928f800a55969963da275ed05c30ce8a19cffc48353a9c490eec68a49af9,publishable_core,thermoml_open,true
epsilon_observations_v11plus:596,epsilon_observations_v11plus,epsilon,dielectric_constant,JHIVVAPYMSGYDF-UHFFFAOYSA-N,cyclohexanone,O=C1CCCCC1,255.65,18.73,1,Liquid,Parallel plate capacitor,0.02,combined,95,0,101.325,1,pure,10.1021/je200682t,primary_thermoml_measurement,data/processed/dielectric_observations_v11plus.csv,596,159b928f800a55969963da275ed05c30ce8a19cffc48353a9c490eec68a49af9,publishable_core,thermoml_open,true
epsilon_observations_v11plus:597,epsilon_observations_v11plus,epsilon,dielectric_constant,JHIVVAPYMSGYDF-UHFFFAOYSA-N,cyclohexanone,O=C1CCCCC1,258.15,18.54,1,Liquid,Parallel plate capacitor,0.02,combined,95,0,101.325,1,pure,10.1021/je200682t,primary_thermoml_measurement,data/processed/dielectric_observations_v11plus.csv,597,159b928f800a55969963da275ed05c30ce8a19cffc48353a9c490eec68a49af9,publishable_core,thermoml_open,true
epsilon_observations_v11plus:598,epsilon_observations_v11plus,epsilon,dielectric_constant,JHIVVAPYMSGYDF-UHFFFAOYSA-N,cyclohexanone,O=C1CCCCC1,260.65,18.34,1,Liquid,Parallel plate capacitor,0.02,combined,95,0,101.325,1,pure,10.1021/je200682t,primary_thermoml_measurement,data/processed/dielectric_observations_v11plus.csv,598,159b928f800a55969963da275ed05c30ce8a19cffc48353a9c490eec68a49af9,publishable_core,thermoml_open,true
epsilon_observations_v11plus:599,epsilon_observations_v11plus,epsilon,dielectric_constant,JHIVVAPYMSGYDF-UHFFFAOYSA-N,cyclohexanone,O=C1CCCCC1,263.15,18.15,1,Liquid,Parallel plate capacitor,0.02,combined,95,0,101.325,1,pure,10.1021/je200682t,primary_thermoml_measurement,data/processed/dielectric_observations_v11plus.csv,599,159b928f800a55969963da275ed05c30ce8a19cffc48353a9c490eec68a49af9,publishable_core,thermoml_open,true
epsilon_observations_v11plus:600,epsilon_observations_v11plus,epsilon,dielectric_constant,JHIVVAPYMSGYDF-UHFFFAOYSA-N,cyclohexanone,O=C1CCCCC1,265.65,17.96,1,Liquid,Parallel plate capacitor,0.02,combined,95,0,101.325,1,pure,10.1021/je200682t,primary_thermoml_measurement,data/processed/dielectric_observations_v11plus.csv,600,159b928f800a55969963da275ed05c30ce8a19cffc48353a9c490eec68a49af9,publishable_core,thermoml_open,true
epsilon_observations_v11plus:601,epsilon_observations_v11plus,epsilon,dielectric_constant,JHIVVAPYMSGYDF-UHFFFAOYSA-N,cyclohexanone,O=C1CCCCC1,268.15,17.78,1,Liquid,Parallel plate capacitor,0.02,combined,95,0,101.325,1,pure,10.1021/je200682t,primary_thermoml_measurement,data/processed/dielectric_observations_v11plus.csv,601,159b928f800a55969963da275ed05c30ce8a19cffc48353a9c490eec68a49af9,publishable_core,thermoml_open,true
epsilon_observations_v11plus:602,epsilon_observations_v11plus,epsilon,dielectric_constant,JHIVVAPYMSGYDF-UHFFFAOYSA-N,cyclohexanone,O=C1CCCCC1,270.65,17.6,1,Liquid,Parallel plate capacitor,0.02,combined,95,0,101.325,1,pure,10.1021/je200682t,primary_thermoml_measurement,data/processed/dielectric_observations_v11plus.csv,602,159b928f800a55969963da275ed05c30ce8a19cffc48353a9c490eec68a49af9,publishable_core,thermoml_open,true
epsilon_observations_v11plus:603,epsilon_observations_v11plus,epsilon,dielectric_constant,JHIVVAPYMSGYDF-UHFFFAOYSA-N,cyclohexanone,O=C1CCCCC1,273.15,17.42,1,Liquid,Parallel plate capacitor,0.02,combined,95,0,101.325,1,pure,10.1021/je200682t,primary_thermoml_measurement,data/processed/dielectric_observations_v11plus.csv,603,159b928f800a55969963da275ed05c30ce8a19cffc48353a9c490eec68a49af9,publishable_core,thermoml_open,true
epsilon_observations_v11plus:604,epsilon_observations_v11plus,epsilon,dielectric_constant,JHIVVAPYMSGYDF-UHFFFAOYSA-N,cyclohexanone,O=C1CCCCC1,275.65,17.24,1,Liquid,Parallel plate capacitor,0.02,combined,95,0,101.325,1,pure,10.1021/je200682t,primary_thermoml_measurement,data/processed/dielectric_observations_v11plus.csv,604,159b928f800a55969963da275ed05c30ce8a19cffc48353a9c490eec68a49af9,publishable_core,thermoml_open,true
epsilon_observations_v11plus:605,epsilon_observations_v11plus,epsilon,dielectric_constant,JHIVVAPYMSGYDF-UHFFFAOYSA-N,cyclohexanone,O=C1CCCCC1,278.15,17.07,1,Liquid,Parallel plate capacitor,0.02,combined,95,0,101.325,1,pure,10.1021/je200682t,primary_thermoml_measurement,data/processed/dielectric_observations_v11plus.csv,605,159b928f800a55969963da275ed05c30ce8a19cffc48353a9c490eec68a49af9,publishable_core,thermoml_open,true
epsilon_observations_v11plus:606,epsilon_observations_v11plus,epsilon,dielectric_constant,JHIVVAPYMSGYDF-UHFFFAOYSA-N,cyclohexanone,O=C1CCCCC1,280.65,16.9,1,Liquid,Parallel plate capacitor,0.02,combined,95,0,101.325,1,pure,10.1021/je200682t,primary_thermoml_measurement,data/processed/dielectric_observations_v11plus.csv,606,159b928f800a55969963da275ed05c30ce8a19cffc48353a9c490eec68a49af9,publishable_core,thermoml_open,true
epsilon_observations_v11plus:607,epsilon_observations_v11plus,epsilon,dielectric_constant,JHIVVAPYMSGYDF-UHFFFAOYSA-N,cyclohexanone,O=C1CCCCC1,283.15,16.73,1,Liquid,Parallel plate capacitor,0.02,combined,95,0,101.325,1,pure,10.1021/je200682t,primary_thermoml_measurement,data/processed/dielectric_observations_v11plus.csv,607,159b928f800a55969963da275ed05c30ce8a19cffc48353a9c490eec68a49af9,publishable_core,thermoml_open,true
epsilon_observations_v11plus:608,epsilon_observations_v11plus,epsilon,dielectric_constant,JHIVVAPYMSGYDF-UHFFFAOYSA-N,cyclohexanone,O=C1CCCCC1,285.65,16.56,1,Liquid,Parallel plate capacitor,0.02,combined,95,0,101.325,1,pure,10.1021/je200682t,primary_thermoml_measurement,data/processed/dielectric_observations_v11plus.csv,608,159b928f800a55969963da275ed05c30ce8a19cffc48353a9c490eec68a49af9,publishable_core,thermoml_open,true
epsilon_observations_v11plus:609,epsilon_observations_v11plus,epsilon,dielectric_constant,JHIVVAPYMSGYDF-UHFFFAOYSA-N,cyclohexanone,O=C1CCCCC1,288.15,16.4,1,Liquid,Parallel plate capacitor,0.02,combined,95,0,101.325,1,pure,10.1021/je200682t,primary_thermoml_measurement,data/processed/dielectric_observations_v11plus.csv,609,159b928f800a55969963da275ed05c30ce8a19cffc48353a9c490eec68a49af9,publishable_core,thermoml_open,true
epsilon_observations_v11plus:610,epsilon_observations_v11plus,epsilon,dielectric_constant,JHIVVAPYMSGYDF-UHFFFAOYSA-N,cyclohexanone,O=C1CCCCC1,290.65,16.24,1,Liquid,Parallel plate capacitor,0.02,combined,95,0,101.325,1,pure,10.1021/je200682t,primary_thermoml_measurement,data/processed/dielectric_observations_v11plus.csv,610,159b928f800a55969963da275ed05c30ce8a19cffc48353a9c490eec68a49af9,publishable_core,thermoml_open,true
epsilon_observations_v11plus:611,epsilon_observations_v11plus,epsilon,dielectric_constant,JHIVVAPYMSGYDF-UHFFFAOYSA-N,cyclohexanone,O=C1CCCCC1,293.15,16.08,1,Liquid,Parallel plate capacitor,0.02,combined,95,0,101.325,1,pure,10.1021/je200682t,primary_thermoml_measurement,data/processed/dielectric_observations_v11plus.csv,611,159b928f800a55969963da275ed05c30ce8a19cffc48353a9c490eec68a49af9,publishable_core,thermoml_open,true
epsilon_observations_v11plus:612,epsilon_observations_v11plus,epsilon,dielectric_constant,JHIVVAPYMSGYDF-UHFFFAOYSA-N,cyclohexanone,O=C1CCCCC1,295.65,15.92,1,Liquid,Parallel plate capacitor,0.02,combined,95,0,101.325,1,pure,10.1021/je200682t,primary_thermoml_measurement,data/processed/dielectric_observations_v11plus.csv,612,159b928f800a55969963da275ed05c30ce8a19cffc48353a9c490eec68a49af9,publishable_core,thermoml_open,true
epsilon_observations_v11plus:613,epsilon_observations_v11plus,epsilon,dielectric_constant,JHIVVAPYMSGYDF-UHFFFAOYSA-N,cyclohexanone,O=C1CCCCC1,298.15,15.77,1,Liquid,Parallel plate capacitor,0.02,combined,95,0,101.325,1,pure,10.1021/je200682t,primary_thermoml_measurement,data/processed/dielectric_observations_v11plus.csv,613,159b928f800a55969963da275ed05c30ce8a19cffc48353a9c490eec68a49af9,publishable_core,thermoml_open,true
epsilon_observations_v11plus:614,epsilon_observations_v11plus,epsilon,dielectric_constant,JHIVVAPYMSGYDF-UHFFFAOYSA-N,cyclohexanone,O=C1CCCCC1,298.15,15.81,1,Liquid,Coaxial cylinder capacitor,0.68,combined,95,0,101.3,1,pure,10.1021/acs.jced.8b00755,primary_thermoml_measurement,data/processed/dielectric_observations_v11plus.csv,614,159b928f800a55969963da275ed05c30ce8a19cffc48353a9c490eec68a49af9,publishable_core,thermoml_open,true
epsilon_observations_v11plus:615,epsilon_observations_v11plus,epsilon,dielectric_constant,JHIVVAPYMSGYDF-UHFFFAOYSA-N,cyclohexanone,O=C1CCCCC1,300.65,15.62,1,Liquid,Parallel plate capacitor,0.02,combined,95,0,101.325,1,pure,10.1021/je200682t,primary_thermoml_measurement,data/processed/dielectric_observations_v11plus.csv,615,159b928f800a55969963da275ed05c30ce8a19cffc48353a9c490eec68a49af9,publishable_core,thermoml_open,true
epsilon_observations_v11plus:616,epsilon_observations_v11plus,epsilon,dielectric_constant,JHIVVAPYMSGYDF-UHFFFAOYSA-N,cyclohexanone,O=C1CCCCC1,303.15,15.46,1,Liquid,Parallel plate capacitor,0.02,combined,95,0,101.325,1,pure,10.1021/je200682t,primary_thermoml_measurement,data/processed/dielectric_observations_v11plus.csv,616,159b928f800a55969963da275ed05c30ce8a19cffc48353a9c490eec68a49af9,publishable_core,thermoml_open,true
epsilon_observations_v11plus:617,epsilon_observations_v11plus,epsilon,dielectric_constant,JHIVVAPYMSGYDF-UHFFFAOYSA-N,cyclohexanone,O=C1CCCCC1,305.65,15.32,1,Liquid,Parallel plate capacitor,0.02,combined,95,0,101.325,1,pure,10.1021/je200682t,primary_thermoml_measurement,data/processed/dielectric_observations_v11plus.csv,617,159b928f800a55969963da275ed05c30ce8a19cffc48353a9c490eec68a49af9,publishable_core,thermoml_open,true
epsilon_observations_v11plus:618,epsilon_observations_v11plus,epsilon,dielectric_constant,JHIVVAPYMSGYDF-UHFFFAOYSA-N,cyclohexanone,O=C1CCCCC1,308.15,15.17,1,Liquid,Parallel plate capacitor,0.02,combined,95,0,101.325,1,pure,10.1021/je200682t,primary_thermoml_measurement,data/processed/dielectric_observations_v11plus.csv,618,159b928f800a55969963da275ed05c30ce8a19cffc48353a9c490eec68a49af9,publishable_core,thermoml_open,true
epsilon_observations_v11plus:619,epsilon_observations_v11plus,epsilon,dielectric_constant,JHIVVAPYMSGYDF-UHFFFAOYSA-N,cyclohexanone,O=C1CCCCC1,310.65,15.03,1,Liquid,Parallel plate capacitor,0.02,combined,95,0,101.325,1,pure,10.1021/je200682t,primary_thermoml_measurement,data/processed/dielectric_observations_v11plus.csv,619,159b928f800a55969963da275ed05c30ce8a19cffc48353a9c490eec68a49af9,publishable_core,thermoml_open,true
epsilon_observations_v11plus:620,epsilon_observations_v11plus,epsilon,dielectric_constant,JHIVVAPYMSGYDF-UHFFFAOYSA-N,cyclohexanone,O=C1CCCCC1,313.15,14.89,1,Liquid,Parallel plate capacitor,0.02,combined,95,0,101.325,1,pure,10.1021/je200682t,primary_thermoml_measurement,data/processed/dielectric_observations_v11plus.csv,620,159b928f800a55969963da275ed05c30ce8a19cffc48353a9c490eec68a49af9,publishable_core,thermoml_open,true
epsilon_observations_v11plus:621,epsilon_observations_v11plus,epsilon,dielectric_constant,JIGUQPWFLRLWPJ-UHFFFAOYSA-N,ethyl propenoate,C=CC(=O)OCC,278.15,6.794,1,Liquid,capacitive measurement method,0.034,combined,95,0,101.325,1,pure,10.1021/je301333b,primary_thermoml_measurement,data/processed/dielectric_observations_v11plus.csv,621,159b928f800a55969963da275ed05c30ce8a19cffc48353a9c490eec68a49af9,publishable_core,thermoml_open,true
epsilon_observations_v11plus:622,epsilon_observations_v11plus,epsilon,dielectric_constant,JIGUQPWFLRLWPJ-UHFFFAOYSA-N,ethyl propenoate,C=CC(=O)OCC,280.65,6.701,1,Liquid,capacitive measurement method,0.034,combined,95,0,101.325,1,pure,10.1021/je301333b,primary_thermoml_measurement,data/processed/dielectric_observations_v11plus.csv,622,159b928f800a55969963da275ed05c30ce8a19cffc48353a9c490eec68a49af9,publishable_core,thermoml_open,true
epsilon_observations_v11plus:623,epsilon_observations_v11plus,epsilon,dielectric_constant,JIGUQPWFLRLWPJ-UHFFFAOYSA-N,ethyl propenoate,C=CC(=O)OCC,283.15,6.628,1,Liquid,capacitive measurement method,0.033,combined,95,0,101.325,1,pure,10.1021/je301333b,primary_thermoml_measurement,data/processed/dielectric_observations_v11plus.csv,623,159b928f800a55969963da275ed05c30ce8a19cffc48353a9c490eec68a49af9,publishable_core,thermoml_open,true
epsilon_observations_v11plus:624,epsilon_observations_v11plus,epsilon,dielectric_constant,JIGUQPWFLRLWPJ-UHFFFAOYSA-N,ethyl propenoate,C=CC(=O)OCC,285.65,6.562,1,Liquid,capacitive measurement method,0.033,combined,95,0,101.325,1,pure,10.1021/je301333b,primary_thermoml_measurement,data/processed/dielectric_observations_v11plus.csv,624,159b928f800a55969963da275ed05c30ce8a19cffc48353a9c490eec68a49af9,publishable_core,thermoml_open,true
epsilon_observations_v11plus:625,epsilon_observations_v11plus,epsilon,dielectric_constant,JIGUQPWFLRLWPJ-UHFFFAOYSA-N,ethyl propenoate,C=CC(=O)OCC,288.15,6.489,1,Liquid,capacitive measurement method,0.032,combined,95,0,101.325,1,pure,10.1021/je301333b,primary_thermoml_measurement,data/processed/dielectric_observations_v11plus.csv,625,159b928f800a55969963da275ed05c30ce8a19cffc48353a9c490eec68a49af9,publishable_core,thermoml_open,true
epsilon_observations_v11plus:626,epsilon_observations_v11plus,epsilon,dielectric_constant,JIGUQPWFLRLWPJ-UHFFFAOYSA-N,ethyl propenoate,C=CC(=O)OCC,290.65,6.422,1,Liquid,capacitive measurement method,0.032,combined,95,0,101.325,1,pure,10.1021/je301333b,primary_thermoml_measurement,data/processed/dielectric_observations_v11plus.csv,626,159b928f800a55969963da275ed05c30ce8a19cffc48353a9c490eec68a49af9,publishable_core,thermoml_open,true
epsilon_observations_v11plus:627,epsilon_observations_v11plus,epsilon,dielectric_constant,JIGUQPWFLRLWPJ-UHFFFAOYSA-N,ethyl propenoate,C=CC(=O)OCC,293.15,6.34,1,Liquid,capacitive measurement method,0.032,combined,95,0,101.325,1,pure,10.1021/je301333b,primary_thermoml_measurement,data/processed/dielectric_observations_v11plus.csv,627,159b928f800a55969963da275ed05c30ce8a19cffc48353a9c490eec68a49af9,publishable_core,thermoml_open,true
epsilon_observations_v11plus:628,epsilon_observations_v11plus,epsilon,dielectric_constant,JIGUQPWFLRLWPJ-UHFFFAOYSA-N,ethyl propenoate,C=CC(=O)OCC,295.65,6.279,1,Liquid,capacitive measurement method,0.031,combined,95,0,101.325,1,pure,10.1021/je301333b,primary_thermoml_measurement,data/processed/dielectric_observations_v11plus.csv,628,159b928f800a55969963da275ed05c30ce8a19cffc48353a9c490eec68a49af9,publishable_core,thermoml_open,true
epsilon_observations_v11plus:629,epsilon_observations_v11plus,epsilon,dielectric_constant,JIGUQPWFLRLWPJ-UHFFFAOYSA-N,ethyl propenoate,C=CC(=O)OCC,298.15,6.209,1,Liquid,capacitive measurement method,0.031,combined,95,0,101.325,1,pure,10.1021/je301333b,primary_thermoml_measurement,data/processed/dielectric_observations_v11plus.csv,629,159b928f800a55969963da275ed05c30ce8a19cffc48353a9c490eec68a49af9,publishable_core,thermoml_open,true
epsilon_observations_v11plus:630,epsilon_observations_v11plus,epsilon,dielectric_constant,JIGUQPWFLRLWPJ-UHFFFAOYSA-N,ethyl propenoate,C=CC(=O)OCC,300.65,6.123,1,Liquid,capacitive measurement method,0.031,combined,95,0,101.325,1,pure,10.1021/je301333b,primary_thermoml_measurement,data/processed/dielectric_observations_v11plus.csv,630,159b928f800a55969963da275ed05c30ce8a19cffc48353a9c490eec68a49af9,publishable_core,thermoml_open,true
epsilon_observations_v11plus:631,epsilon_observations_v11plus,epsilon,dielectric_constant,JIGUQPWFLRLWPJ-UHFFFAOYSA-N,ethyl propenoate,C=CC(=O)OCC,303.15,6.043,1,Liquid,capacitive measurement method,0.03,combined,95,0,101.325,1,pure,10.1021/je301333b,primary_thermoml_measurement,data/processed/dielectric_observations_v11plus.csv,631,159b928f800a55969963da275ed05c30ce8a19cffc48353a9c490eec68a49af9,publishable_core,thermoml_open,true
epsilon_observations_v11plus:632,epsilon_observations_v11plus,epsilon,dielectric_constant,JIGUQPWFLRLWPJ-UHFFFAOYSA-N,ethyl propenoate,C=CC(=O)OCC,305.65,5.98,1,Liquid,capacitive measurement method,0.03,combined,95,0,101.325,1,pure,10.1021/je301333b,primary_thermoml_measurement,data/processed/dielectric_observations_v11plus.csv,632,159b928f800a55969963da275ed05c30ce8a19cffc48353a9c490eec68a49af9,publishable_core,thermoml_open,true
epsilon_observations_v11plus:633,epsilon_observations_v11plus,epsilon,dielectric_constant,JIGUQPWFLRLWPJ-UHFFFAOYSA-N,ethyl propenoate,C=CC(=O)OCC,308.15,5.893,1,Liquid,capacitive measurement method,0.029,combined,95,0,101.325,1,pure,10.1021/je301333b,primary_thermoml_measurement,data/processed/dielectric_observations_v11plus.csv,633,159b928f800a55969963da275ed05c30ce8a19cffc48353a9c490eec68a49af9,publishable_core,thermoml_open,true
epsilon_observations_v11plus:634,epsilon_observations_v11plus,epsilon,dielectric_constant,JIGUQPWFLRLWPJ-UHFFFAOYSA-N,ethyl propenoate,C=CC(=O)OCC,310.65,5.817,1,Liquid,capacitive measurement method,0.029,combined,95,0,101.325,1,pure,10.1021/je301333b,primary_thermoml_measurement,data/processed/dielectric_observations_v11plus.csv,634,159b928f800a55969963da275ed05c30ce8a19cffc48353a9c490eec68a49af9,publishable_core,thermoml_open,true
epsilon_observations_v11plus:635,epsilon_observations_v11plus,epsilon,dielectric_constant,JIGUQPWFLRLWPJ-UHFFFAOYSA-N,ethyl propenoate,C=CC(=O)OCC,313.15,5.743,1,Liquid,capacitive measurement method,0.029,combined,95,0,101.325,1,pure,10.1021/je301333b,primary_thermoml_measurement,data/processed/dielectric_observations_v11plus.csv,635,159b928f800a55969963da275ed05c30ce8a19cffc48353a9c490eec68a49af9,publishable_core,thermoml_open,true
epsilon_observations_v11plus:636,epsilon_observations_v11plus,epsilon,dielectric_constant,JIGUQPWFLRLWPJ-UHFFFAOYSA-N,ethyl propenoate,C=CC(=O)OCC,315.65,5.664,1,Liquid,capacitive measurement method,0.028,combined,95,0,101.325,1,pure,10.1021/je301333b,primary_thermoml_measurement,data/processed/dielectric_observations_v11plus.csv,636,159b928f800a55969963da275ed05c30ce8a19cffc48353a9c490eec68a49af9,publishable_core,thermoml_open,true
epsilon_observations_v11plus:637,epsilon_observations_v11plus,epsilon,dielectric_constant,JIGUQPWFLRLWPJ-UHFFFAOYSA-N,ethyl propenoate,C=CC(=O)OCC,318.15,5.587,1,Liquid,capacitive measurement method,0.028,combined,95,0,101.325,1,pure,10.1021/je301333b,primary_thermoml_measurement,data/processed/dielectric_observations_v11plus.csv,637,159b928f800a55969963da275ed05c30ce8a19cffc48353a9c490eec68a49af9,publishable_core,thermoml_open,true
epsilon_observations_v11plus:638,epsilon_observations_v11plus,epsilon,dielectric_constant,JIGUQPWFLRLWPJ-UHFFFAOYSA-N,ethyl propenoate,C=CC(=O)OCC,320.65,5.512,1,Liquid,capacitive measurement method,0.028,combined,95,0,101.325,1,pure,10.1021/je301333b,primary_thermoml_measurement,data/processed/dielectric_observations_v11plus.csv,638,159b928f800a55969963da275ed05c30ce8a19cffc48353a9c490eec68a49af9,publishable_core,thermoml_open,true
