Repository: LittleAlety/electrolyte-solvent-dielectric-ml

# 电解液溶剂筛选：可审计的多通道机器学习管线

> **2026-11-28 · PLAN B 生产失败诊断**：[根因分析](outputs/b750_completion/failure_diagnostics/FAILURE_ANALYSIS.md) · [执行报告](outputs/b750_completion/COMPLETION_REPORT.md)。214条测试通过；38/67合格，剩余21个几何步数耗尽、1个超时中断、7个从未启动。首轮5个续算全部合格，当前状态 BLOCKED_NEEDS_SUBMISSION。历史目标泄漏、方法错标、CM截断和点级CI解释已由[科学更正](outputs/b750_completion/scientific_errata.json)取代。

> An auditable, pre-registered machine-learning pipeline for electrolyte-solvent
> screening: static permittivity (epsilon), viscosity (eta), the orbital window
> (HOMO / LUMO), and redox potential - with a frozen main scoreboard, a shot ledger,
> and every negative result retained rather than routed around.

File: data/processed/dielectric_observations_v11.csv (part 8 of 16)
inchikey,name,smiles,T_K,epsilon,epsilon_unit,uncertainty_expanded,uncertainty_standard,uncertainty_kind,confidence_level,phase,method,property_family,property_name,frequency_mhz,pressure_kpa,source_doi,source_file,source_file_sha256,source_row_index,dataset_number,component_count,in_roster,model_ready,temperature_band,roster_T_K,roster_dielectric,duplicate_observation_count,distinct_values_at_temperature,multiple_values_at_temperature
LCGLNKUTAGEVQW-UHFFFAOYSA-N,Methyl ether,COC,333.4,4.62,,0.03,,combined,95,Liquid,Parallel plate capacitor,zero_frequency,Relative permittivity at zero frequency,0,8300,10.1021/je060283w,data/raw/thermoml/10.1021__je060283w-00fe51efffa4.xml,c67752268fca691b9e0f72ec3839f6c9ccf921846bf6ddf2dc1b1e37c91dcf3d,6739,3,1,true,true,outside_declared_window,298.15,5.02,1,14,true
LCGLNKUTAGEVQW-UHFFFAOYSA-N,Methyl ether,COC,333.4,4.67,,0.03,,combined,95,Liquid,Parallel plate capacitor,zero_frequency,Relative permittivity at zero frequency,0,10200,10.1021/je060283w,data/raw/thermoml/10.1021__je060283w-00fe51efffa4.xml,c67752268fca691b9e0f72ec3839f6c9ccf921846bf6ddf2dc1b1e37c91dcf3d,6740,3,1,true,true,outside_declared_window,298.15,5.02,1,14,true
LCGLNKUTAGEVQW-UHFFFAOYSA-N,Methyl ether,COC,333.4,4.71,,0.03,,combined,95,Liquid,Parallel plate capacitor,zero_frequency,Relative permittivity at zero frequency,0,12200,10.1021/je060283w,data/raw/thermoml/10.1021__je060283w-00fe51efffa4.xml,c67752268fca691b9e0f72ec3839f6c9ccf921846bf6ddf2dc1b1e37c91dcf3d,6741,3,1,true,true,outside_declared_window,298.15,5.02,1,14,true
LCGLNKUTAGEVQW-UHFFFAOYSA-N,Methyl ether,COC,333.4,4.74,,0.03,,combined,95,Liquid,Parallel plate capacitor,zero_frequency,Relative permittivity at zero frequency,0,14000,10.1021/je060283w,data/raw/thermoml/10.1021__je060283w-00fe51efffa4.xml,c67752268fca691b9e0f72ec3839f6c9ccf921846bf6ddf2dc1b1e37c91dcf3d,6742,3,1,true,true,outside_declared_window,298.15,5.02,1,14,true
LCGLNKUTAGEVQW-UHFFFAOYSA-N,Methyl ether,COC,333.4,4.78,,0.03,,combined,95,Liquid,Parallel plate capacitor,zero_frequency,Relative permittivity at zero frequency,0,15800,10.1021/je060283w,data/raw/thermoml/10.1021__je060283w-00fe51efffa4.xml,c67752268fca691b9e0f72ec3839f6c9ccf921846bf6ddf2dc1b1e37c91dcf3d,6743,3,1,true,true,outside_declared_window,298.15,5.02,1,14,true
LCGLNKUTAGEVQW-UHFFFAOYSA-N,Methyl ether,COC,333.4,4.81,,0.03,,combined,95,Liquid,Parallel plate capacitor,zero_frequency,Relative permittivity at zero frequency,0,17200,10.1021/je060283w,data/raw/thermoml/10.1021__je060283w-00fe51efffa4.xml,c67752268fca691b9e0f72ec3839f6c9ccf921846bf6ddf2dc1b1e37c91dcf3d,6744,3,1,true,true,outside_declared_window,298.15,5.02,1,14,true
LCGLNKUTAGEVQW-UHFFFAOYSA-N,Methyl ether,COC,333.4,4.89,,0.03,,combined,95,Liquid,Parallel plate capacitor,zero_frequency,Relative permittivity at zero frequency,0,22000,10.1021/je060283w,data/raw/thermoml/10.1021__je060283w-00fe51efffa4.xml,c67752268fca691b9e0f72ec3839f6c9ccf921846bf6ddf2dc1b1e37c91dcf3d,6745,3,1,true,true,outside_declared_window,298.15,5.02,1,14,true
LCGLNKUTAGEVQW-UHFFFAOYSA-N,Methyl ether,COC,333.4,4.92,,0.03,,combined,95,Liquid,Parallel plate capacitor,zero_frequency,Relative permittivity at zero frequency,0,23800,10.1021/je060283w,data/raw/thermoml/10.1021__je060283w-00fe51efffa4.xml,c67752268fca691b9e0f72ec3839f6c9ccf921846bf6ddf2dc1b1e37c91dcf3d,6746,3,1,true,true,outside_declared_window,298.15,5.02,1,14,true
LCGLNKUTAGEVQW-UHFFFAOYSA-N,Methyl ether,COC,333.4,4.95,,0.03,,combined,95,Liquid,Parallel plate capacitor,zero_frequency,Relative permittivity at zero frequency,0,25800,10.1021/je060283w,data/raw/thermoml/10.1021__je060283w-00fe51efffa4.xml,c67752268fca691b9e0f72ec3839f6c9ccf921846bf6ddf2dc1b1e37c91dcf3d,6747,3,1,true,true,outside_declared_window,298.15,5.02,1,14,true
LCGLNKUTAGEVQW-UHFFFAOYSA-N,Methyl ether,COC,333.4,4.97,,0.03,,combined,95,Liquid,Parallel plate capacitor,zero_frequency,Relative permittivity at zero frequency,0,27600,10.1021/je060283w,data/raw/thermoml/10.1021__je060283w-00fe51efffa4.xml,c67752268fca691b9e0f72ec3839f6c9ccf921846bf6ddf2dc1b1e37c91dcf3d,6748,3,1,true,true,outside_declared_window,298.15,5.02,1,14,true
LCGLNKUTAGEVQW-UHFFFAOYSA-N,Methyl ether,COC,333.4,4.99,,0.03,,combined,95,Liquid,Parallel plate capacitor,zero_frequency,Relative permittivity at zero frequency,0,29400,10.1021/je060283w,data/raw/thermoml/10.1021__je060283w-00fe51efffa4.xml,c67752268fca691b9e0f72ec3839f6c9ccf921846bf6ddf2dc1b1e37c91dcf3d,6749,3,1,true,true,outside_declared_window,298.15,5.02,1,14,true
LCGLNKUTAGEVQW-UHFFFAOYSA-N,Methyl ether,COC,343.2,4.21,,0.04,,combined,95,Liquid,Parallel plate capacitor,zero_frequency,Relative permittivity at zero frequency,0,2600,10.1021/je060283w,data/raw/thermoml/10.1021__je060283w-00fe51efffa4.xml,c67752268fca691b9e0f72ec3839f6c9ccf921846bf6ddf2dc1b1e37c91dcf3d,6750,3,1,true,true,outside_declared_window,298.15,5.02,1,15,true
LCGLNKUTAGEVQW-UHFFFAOYSA-N,Methyl ether,COC,343.2,4.25,,0.04,,combined,95,Liquid,Parallel plate capacitor,zero_frequency,Relative permittivity at zero frequency,0,4000,10.1021/je060283w,data/raw/thermoml/10.1021__je060283w-00fe51efffa4.xml,c67752268fca691b9e0f72ec3839f6c9ccf921846bf6ddf2dc1b1e37c91dcf3d,6751,3,1,true,true,outside_declared_window,298.15,5.02,1,15,true
LCGLNKUTAGEVQW-UHFFFAOYSA-N,Methyl ether,COC,343.2,4.32,,0.04,,combined,95,Liquid,Parallel plate capacitor,zero_frequency,Relative permittivity at zero frequency,0,6000,10.1021/je060283w,data/raw/thermoml/10.1021__je060283w-00fe51efffa4.xml,c67752268fca691b9e0f72ec3839f6c9ccf921846bf6ddf2dc1b1e37c91dcf3d,6752,3,1,true,true,outside_declared_window,298.15,5.02,1,15,true
LCGLNKUTAGEVQW-UHFFFAOYSA-N,Methyl ether,COC,343.2,4.38,,0.03,,combined,95,Liquid,Parallel plate capacitor,zero_frequency,Relative permittivity at zero frequency,0,8200,10.1021/je060283w,data/raw/thermoml/10.1021__je060283w-00fe51efffa4.xml,c67752268fca691b9e0f72ec3839f6c9ccf921846bf6ddf2dc1b1e37c91dcf3d,6753,3,1,true,true,outside_declared_window,298.15,5.02,1,15,true
LCGLNKUTAGEVQW-UHFFFAOYSA-N,Methyl ether,COC,343.2,4.43,,0.03,,combined,95,Liquid,Parallel plate capacitor,zero_frequency,Relative permittivity at zero frequency,0,10200,10.1021/je060283w,data/raw/thermoml/10.1021__je060283w-00fe51efffa4.xml,c67752268fca691b9e0f72ec3839f6c9ccf921846bf6ddf2dc1b1e37c91dcf3d,6754,3,1,true,true,outside_declared_window,298.15,5.02,1,15,true
LCGLNKUTAGEVQW-UHFFFAOYSA-N,Methyl ether,COC,343.2,4.48,,0.03,,combined,95,Liquid,Parallel plate capacitor,zero_frequency,Relative permittivity at zero frequency,0,12200,10.1021/je060283w,data/raw/thermoml/10.1021__je060283w-00fe51efffa4.xml,c67752268fca691b9e0f72ec3839f6c9ccf921846bf6ddf2dc1b1e37c91dcf3d,6755,3,1,true,true,outside_declared_window,298.15,5.02,1,15,true
LCGLNKUTAGEVQW-UHFFFAOYSA-N,Methyl ether,COC,343.2,4.52,,0.03,,combined,95,Liquid,Parallel plate capacitor,zero_frequency,Relative permittivity at zero frequency,0,14400,10.1021/je060283w,data/raw/thermoml/10.1021__je060283w-00fe51efffa4.xml,c67752268fca691b9e0f72ec3839f6c9ccf921846bf6ddf2dc1b1e37c91dcf3d,6756,3,1,true,true,outside_declared_window,298.15,5.02,1,15,true
LCGLNKUTAGEVQW-UHFFFAOYSA-N,Methyl ether,COC,343.2,4.56,,0.03,,combined,95,Liquid,Parallel plate capacitor,zero_frequency,Relative permittivity at zero frequency,0,16300,10.1021/je060283w,data/raw/thermoml/10.1021__je060283w-00fe51efffa4.xml,c67752268fca691b9e0f72ec3839f6c9ccf921846bf6ddf2dc1b1e37c91dcf3d,6757,3,1,true,true,outside_declared_window,298.15,5.02,1,15,true
LCGLNKUTAGEVQW-UHFFFAOYSA-N,Methyl ether,COC,343.2,4.59,,0.03,,combined,95,Liquid,Parallel plate capacitor,zero_frequency,Relative permittivity at zero frequency,0,18000,10.1021/je060283w,data/raw/thermoml/10.1021__je060283w-00fe51efffa4.xml,c67752268fca691b9e0f72ec3839f6c9ccf921846bf6ddf2dc1b1e37c91dcf3d,6758,3,1,true,true,outside_declared_window,298.15,5.02,1,15,true
LCGLNKUTAGEVQW-UHFFFAOYSA-N,Methyl ether,COC,343.2,4.64,,0.03,,combined,95,Liquid,Parallel plate capacitor,zero_frequency,Relative permittivity at zero frequency,0,20200,10.1021/je060283w,data/raw/thermoml/10.1021__je060283w-00fe51efffa4.xml,c67752268fca691b9e0f72ec3839f6c9ccf921846bf6ddf2dc1b1e37c91dcf3d,6759,3,1,true,true,outside_declared_window,298.15,5.02,1,15,true
LCGLNKUTAGEVQW-UHFFFAOYSA-N,Methyl ether,COC,343.2,4.67,,0.03,,combined,95,Liquid,Parallel plate capacitor,zero_frequency,Relative permittivity at zero frequency,0,21900,10.1021/je060283w,data/raw/thermoml/10.1021__je060283w-00fe51efffa4.xml,c67752268fca691b9e0f72ec3839f6c9ccf921846bf6ddf2dc1b1e37c91dcf3d,6760,3,1,true,true,outside_declared_window,298.15,5.02,1,15,true
LCGLNKUTAGEVQW-UHFFFAOYSA-N,Methyl ether,COC,343.2,4.69,,0.03,,combined,95,Liquid,Parallel plate capacitor,zero_frequency,Relative permittivity at zero frequency,0,23400,10.1021/je060283w,data/raw/thermoml/10.1021__je060283w-00fe51efffa4.xml,c67752268fca691b9e0f72ec3839f6c9ccf921846bf6ddf2dc1b1e37c91dcf3d,6761,3,1,true,true,outside_declared_window,298.15,5.02,1,15,true
LCGLNKUTAGEVQW-UHFFFAOYSA-N,Methyl ether,COC,343.2,4.76,,0.03,,combined,95,Liquid,Parallel plate capacitor,zero_frequency,Relative permittivity at zero frequency,0,27700,10.1021/je060283w,data/raw/thermoml/10.1021__je060283w-00fe51efffa4.xml,c67752268fca691b9e0f72ec3839f6c9ccf921846bf6ddf2dc1b1e37c91dcf3d,6762,3,1,true,true,outside_declared_window,298.15,5.02,1,15,true
LCGLNKUTAGEVQW-UHFFFAOYSA-N,Methyl ether,COC,343.2,4.8,,0.03,,combined,95,Liquid,Parallel plate capacitor,zero_frequency,Relative permittivity at zero frequency,0,30400,10.1021/je060283w,data/raw/thermoml/10.1021__je060283w-00fe51efffa4.xml,c67752268fca691b9e0f72ec3839f6c9ccf921846bf6ddf2dc1b1e37c91dcf3d,6763,3,1,true,true,outside_declared_window,298.15,5.02,1,15,true
LCGLNKUTAGEVQW-UHFFFAOYSA-N,Methyl ether,COC,343.2,4.84,,0.03,,combined,95,Liquid,Parallel plate capacitor,zero_frequency,Relative permittivity at zero frequency,0,33200,10.1021/je060283w,data/raw/thermoml/10.1021__je060283w-00fe51efffa4.xml,c67752268fca691b9e0f72ec3839f6c9ccf921846bf6ddf2dc1b1e37c91dcf3d,6764,3,1,true,true,outside_declared_window,298.15,5.02,1,15,true
LCGLNKUTAGEVQW-UHFFFAOYSA-N,Methyl ether,COC,353.1,3.92,,0.04,,combined,95,Liquid,Parallel plate capacitor,zero_frequency,Relative permittivity at zero frequency,0,2200,10.1021/je060283w,data/raw/thermoml/10.1021__je060283w-00fe51efffa4.xml,c67752268fca691b9e0f72ec3839f6c9ccf921846bf6ddf2dc1b1e37c91dcf3d,6765,3,1,true,true,outside_declared_window,298.15,5.02,1,15,true
LCGLNKUTAGEVQW-UHFFFAOYSA-N,Methyl ether,COC,353.1,3.98,,0.04,,combined,95,Liquid,Parallel plate capacitor,zero_frequency,Relative permittivity at zero frequency,0,4000,10.1021/je060283w,data/raw/thermoml/10.1021__je060283w-00fe51efffa4.xml,c67752268fca691b9e0f72ec3839f6c9ccf921846bf6ddf2dc1b1e37c91dcf3d,6766,3,1,true,true,outside_declared_window,298.15,5.02,1,15,true
LCGLNKUTAGEVQW-UHFFFAOYSA-N,Methyl ether,COC,353.1,4.07,,0.04,,combined,95,Liquid,Parallel plate capacitor,zero_frequency,Relative permittivity at zero frequency,0,6400,10.1021/je060283w,data/raw/thermoml/10.1021__je060283w-00fe51efffa4.xml,c67752268fca691b9e0f72ec3839f6c9ccf921846bf6ddf2dc1b1e37c91dcf3d,6767,3,1,true,true,outside_declared_window,298.15,5.02,1,15,true
LCGLNKUTAGEVQW-UHFFFAOYSA-N,Methyl ether,COC,353.1,4.13,,0.03,,combined,95,Liquid,Parallel plate capacitor,zero_frequency,Relative permittivity at zero frequency,0,8200,10.1021/je060283w,data/raw/thermoml/10.1021__je060283w-00fe51efffa4.xml,c67752268fca691b9e0f72ec3839f6c9ccf921846bf6ddf2dc1b1e37c91dcf3d,6768,3,1,true,true,outside_declared_window,298.15,5.02,1,15,true
LCGLNKUTAGEVQW-UHFFFAOYSA-N,Methyl ether,COC,353.1,4.19,,0.03,,combined,95,Liquid,Parallel plate capacitor,zero_frequency,Relative permittivity at zero frequency,0,10200,10.1021/je060283w,data/raw/thermoml/10.1021__je060283w-00fe51efffa4.xml,c67752268fca691b9e0f72ec3839f6c9ccf921846bf6ddf2dc1b1e37c91dcf3d,6769,3,1,true,true,outside_declared_window,298.15,5.02,1,15,true
LCGLNKUTAGEVQW-UHFFFAOYSA-N,Methyl ether,COC,353.1,4.24,,0.03,,combined,95,Liquid,Parallel plate capacitor,zero_frequency,Relative permittivity at zero frequency,0,12200,10.1021/je060283w,data/raw/thermoml/10.1021__je060283w-00fe51efffa4.xml,c67752268fca691b9e0f72ec3839f6c9ccf921846bf6ddf2dc1b1e37c91dcf3d,6770,3,1,true,true,outside_declared_window,298.15,5.02,1,15,true
LCGLNKUTAGEVQW-UHFFFAOYSA-N,Methyl ether,COC,353.1,4.29,,0.03,,combined,95,Liquid,Parallel plate capacitor,zero_frequency,Relative permittivity at zero frequency,0,14200,10.1021/je060283w,data/raw/thermoml/10.1021__je060283w-00fe51efffa4.xml,c67752268fca691b9e0f72ec3839f6c9ccf921846bf6ddf2dc1b1e37c91dcf3d,6771,3,1,true,true,outside_declared_window,298.15,5.02,1,15,true
LCGLNKUTAGEVQW-UHFFFAOYSA-N,Methyl ether,COC,353.1,4.33,,0.03,,combined,95,Liquid,Parallel plate capacitor,zero_frequency,Relative permittivity at zero frequency,0,16100,10.1021/je060283w,data/raw/thermoml/10.1021__je060283w-00fe51efffa4.xml,c67752268fca691b9e0f72ec3839f6c9ccf921846bf6ddf2dc1b1e37c91dcf3d,6772,3,1,true,true,outside_declared_window,298.15,5.02,1,15,true
LCGLNKUTAGEVQW-UHFFFAOYSA-N,Methyl ether,COC,353.1,4.38,,0.03,,combined,95,Liquid,Parallel plate capacitor,zero_frequency,Relative permittivity at zero frequency,0,18200,10.1021/je060283w,data/raw/thermoml/10.1021__je060283w-00fe51efffa4.xml,c67752268fca691b9e0f72ec3839f6c9ccf921846bf6ddf2dc1b1e37c91dcf3d,6773,3,1,true,true,outside_declared_window,298.15,5.02,1,15,true
LCGLNKUTAGEVQW-UHFFFAOYSA-N,Methyl ether,COC,353.1,4.42,,0.03,,combined,95,Liquid,Parallel plate capacitor,zero_frequency,Relative permittivity at zero frequency,0,20000,10.1021/je060283w,data/raw/thermoml/10.1021__je060283w-00fe51efffa4.xml,c67752268fca691b9e0f72ec3839f6c9ccf921846bf6ddf2dc1b1e37c91dcf3d,6774,3,1,true,true,outside_declared_window,298.15,5.02,1,15,true
LCGLNKUTAGEVQW-UHFFFAOYSA-N,Methyl ether,COC,353.1,4.45,,0.03,,combined,95,Liquid,Parallel plate capacitor,zero_frequency,Relative permittivity at zero frequency,0,21800,10.1021/je060283w,data/raw/thermoml/10.1021__je060283w-00fe51efffa4.xml,c67752268fca691b9e0f72ec3839f6c9ccf921846bf6ddf2dc1b1e37c91dcf3d,6775,3,1,true,true,outside_declared_window,298.15,5.02,1,15,true
LCGLNKUTAGEVQW-UHFFFAOYSA-N,Methyl ether,COC,353.1,4.49,,0.03,,combined,95,Liquid,Parallel plate capacitor,zero_frequency,Relative permittivity at zero frequency,0,24000,10.1021/je060283w,data/raw/thermoml/10.1021__je060283w-00fe51efffa4.xml,c67752268fca691b9e0f72ec3839f6c9ccf921846bf6ddf2dc1b1e37c91dcf3d,6776,3,1,true,true,outside_declared_window,298.15,5.02,1,15,true
LCGLNKUTAGEVQW-UHFFFAOYSA-N,Methyl ether,COC,353.1,4.52,,0.03,,combined,95,Liquid,Parallel plate capacitor,zero_frequency,Relative permittivity at zero frequency,0,25800,10.1021/je060283w,data/raw/thermoml/10.1021__je060283w-00fe51efffa4.xml,c67752268fca691b9e0f72ec3839f6c9ccf921846bf6ddf2dc1b1e37c91dcf3d,6777,3,1,true,true,outside_declared_window,298.15,5.02,1,15,true
LCGLNKUTAGEVQW-UHFFFAOYSA-N,Methyl ether,COC,353.1,4.55,,0.03,,combined,95,Liquid,Parallel plate capacitor,zero_frequency,Relative permittivity at zero frequency,0,27700,10.1021/je060283w,data/raw/thermoml/10.1021__je060283w-00fe51efffa4.xml,c67752268fca691b9e0f72ec3839f6c9ccf921846bf6ddf2dc1b1e37c91dcf3d,6778,3,1,true,true,outside_declared_window,298.15,5.02,1,15,true
LCGLNKUTAGEVQW-UHFFFAOYSA-N,Methyl ether,COC,353.1,4.58,,0.03,,combined,95,Liquid,Parallel plate capacitor,zero_frequency,Relative permittivity at zero frequency,0,29800,10.1021/je060283w,data/raw/thermoml/10.1021__je060283w-00fe51efffa4.xml,c67752268fca691b9e0f72ec3839f6c9ccf921846bf6ddf2dc1b1e37c91dcf3d,6779,3,1,true,true,outside_declared_window,298.15,5.02,1,15,true
LCGLNKUTAGEVQW-UHFFFAOYSA-N,Methyl ether,COC,363.4,3.63,,0.04,,combined,95,Liquid,Parallel plate capacitor,zero_frequency,Relative permittivity at zero frequency,0,2800,10.1021/je060283w,data/raw/thermoml/10.1021__je060283w-00fe51efffa4.xml,c67752268fca691b9e0f72ec3839f6c9ccf921846bf6ddf2dc1b1e37c91dcf3d,6780,3,1,true,true,outside_declared_window,298.15,5.02,1,15,true
LCGLNKUTAGEVQW-UHFFFAOYSA-N,Methyl ether,COC,363.4,3.71,,0.04,,combined,95,Liquid,Parallel plate capacitor,zero_frequency,Relative permittivity at zero frequency,0,4200,10.1021/je060283w,data/raw/thermoml/10.1021__je060283w-00fe51efffa4.xml,c67752268fca691b9e0f72ec3839f6c9ccf921846bf6ddf2dc1b1e37c91dcf3d,6781,3,1,true,true,outside_declared_window,298.15,5.02,1,15,true
LCGLNKUTAGEVQW-UHFFFAOYSA-N,Methyl ether,COC,363.4,3.8,,0.04,,combined,95,Liquid,Parallel plate capacitor,zero_frequency,Relative permittivity at zero frequency,0,6200,10.1021/je060283w,data/raw/thermoml/10.1021__je060283w-00fe51efffa4.xml,c67752268fca691b9e0f72ec3839f6c9ccf921846bf6ddf2dc1b1e37c91dcf3d,6782,3,1,true,true,outside_declared_window,298.15,5.02,1,15,true
LCGLNKUTAGEVQW-UHFFFAOYSA-N,Methyl ether,COC,363.4,3.88,,0.04,,combined,95,Liquid,Parallel plate capacitor,zero_frequency,Relative permittivity at zero frequency,0,8000,10.1021/je060283w,data/raw/thermoml/10.1021__je060283w-00fe51efffa4.xml,c67752268fca691b9e0f72ec3839f6c9ccf921846bf6ddf2dc1b1e37c91dcf3d,6783,3,1,true,true,outside_declared_window,298.15,5.02,1,15,true
LCGLNKUTAGEVQW-UHFFFAOYSA-N,Methyl ether,COC,363.4,3.95,,0.03,,combined,95,Liquid,Parallel plate capacitor,zero_frequency,Relative permittivity at zero frequency,0,10200,10.1021/je060283w,data/raw/thermoml/10.1021__je060283w-00fe51efffa4.xml,c67752268fca691b9e0f72ec3839f6c9ccf921846bf6ddf2dc1b1e37c91dcf3d,6784,3,1,true,true,outside_declared_window,298.15,5.02,1,15,true
LCGLNKUTAGEVQW-UHFFFAOYSA-N,Methyl ether,COC,363.4,4.01,,0.03,,combined,95,Liquid,Parallel plate capacitor,zero_frequency,Relative permittivity at zero frequency,0,12200,10.1021/je060283w,data/raw/thermoml/10.1021__je060283w-00fe51efffa4.xml,c67752268fca691b9e0f72ec3839f6c9ccf921846bf6ddf2dc1b1e37c91dcf3d,6785,3,1,true,true,outside_declared_window,298.15,5.02,1,15,true
LCGLNKUTAGEVQW-UHFFFAOYSA-N,Methyl ether,COC,363.4,4.06,,0.03,,combined,95,Liquid,Parallel plate capacitor,zero_frequency,Relative permittivity at zero frequency,0,14200,10.1021/je060283w,data/raw/thermoml/10.1021__je060283w-00fe51efffa4.xml,c67752268fca691b9e0f72ec3839f6c9ccf921846bf6ddf2dc1b1e37c91dcf3d,6786,3,1,true,true,outside_declared_window,298.15,5.02,1,15,true
LCGLNKUTAGEVQW-UHFFFAOYSA-N,Methyl ether,COC,363.4,4.11,,0.03,,combined,95,Liquid,Parallel plate capacitor,zero_frequency,Relative permittivity at zero frequency,0,16000,10.1021/je060283w,data/raw/thermoml/10.1021__je060283w-00fe51efffa4.xml,c67752268fca691b9e0f72ec3839f6c9ccf921846bf6ddf2dc1b1e37c91dcf3d,6787,3,1,true,true,outside_declared_window,298.15,5.02,1,15,true
LCGLNKUTAGEVQW-UHFFFAOYSA-N,Methyl ether,COC,363.4,4.16,,0.03,,combined,95,Liquid,Parallel plate capacitor,zero_frequency,Relative permittivity at zero frequency,0,18000,10.1021/je060283w,data/raw/thermoml/10.1021__je060283w-00fe51efffa4.xml,c67752268fca691b9e0f72ec3839f6c9ccf921846bf6ddf2dc1b1e37c91dcf3d,6788,3,1,true,true,outside_declared_window,298.15,5.02,1,15,true
LCGLNKUTAGEVQW-UHFFFAOYSA-N,Methyl ether,COC,363.4,4.2,,0.03,,combined,95,Liquid,Parallel plate capacitor,zero_frequency,Relative permittivity at zero frequency,0,20000,10.1021/je060283w,data/raw/thermoml/10.1021__je060283w-00fe51efffa4.xml,c67752268fca691b9e0f72ec3839f6c9ccf921846bf6ddf2dc1b1e37c91dcf3d,6789,3,1,true,true,outside_declared_window,298.15,5.02,1,15,true
LCGLNKUTAGEVQW-UHFFFAOYSA-N,Methyl ether,COC,363.4,4.24,,0.03,,combined,95,Liquid,Parallel plate capacitor,zero_frequency,Relative permittivity at zero frequency,0,22000,10.1021/je060283w,data/raw/thermoml/10.1021__je060283w-00fe51efffa4.xml,c67752268fca691b9e0f72ec3839f6c9ccf921846bf6ddf2dc1b1e37c91dcf3d,6790,3,1,true,true,outside_declared_window,298.15,5.02,1,15,true
LCGLNKUTAGEVQW-UHFFFAOYSA-N,Methyl ether,COC,363.4,4.28,,0.03,,combined,95,Liquid,Parallel plate capacitor,zero_frequency,Relative permittivity at zero frequency,0,24000,10.1021/je060283w,data/raw/thermoml/10.1021__je060283w-00fe51efffa4.xml,c67752268fca691b9e0f72ec3839f6c9ccf921846bf6ddf2dc1b1e37c91dcf3d,6791,3,1,true,true,outside_declared_window,298.15,5.02,1,15,true
LCGLNKUTAGEVQW-UHFFFAOYSA-N,Methyl ether,COC,363.4,4.31,,0.03,,combined,95,Liquid,Parallel plate capacitor,zero_frequency,Relative permittivity at zero frequency,0,26000,10.1021/je060283w,data/raw/thermoml/10.1021__je060283w-00fe51efffa4.xml,c67752268fca691b9e0f72ec3839f6c9ccf921846bf6ddf2dc1b1e37c91dcf3d,6792,3,1,true,true,outside_declared_window,298.15,5.02,1,15,true
LCGLNKUTAGEVQW-UHFFFAOYSA-N,Methyl ether,COC,363.4,4.35,,0.03,,combined,95,Liquid,Parallel plate capacitor,zero_frequency,Relative permittivity at zero frequency,0,28000,10.1021/je060283w,data/raw/thermoml/10.1021__je060283w-00fe51efffa4.xml,c67752268fca691b9e0f72ec3839f6c9ccf921846bf6ddf2dc1b1e37c91dcf3d,6793,3,1,true,true,outside_declared_window,298.15,5.02,1,15,true
LCGLNKUTAGEVQW-UHFFFAOYSA-N,Methyl ether,COC,363.4,4.4,,0.03,,combined,95,Liquid,Parallel plate capacitor,zero_frequency,Relative permittivity at zero frequency,0,30500,10.1021/je060283w,data/raw/thermoml/10.1021__je060283w-00fe51efffa4.xml,c67752268fca691b9e0f72ec3839f6c9ccf921846bf6ddf2dc1b1e37c91dcf3d,6794,3,1,true,true,outside_declared_window,298.15,5.02,1,15,true
LCGLNKUTAGEVQW-UHFFFAOYSA-N,Methyl ether,COC,372.9,3.38,,0.05,,combined,95,Liquid,Parallel plate capacitor,zero_frequency,Relative permittivity at zero frequency,0,3400,10.1021/je060283w,data/raw/thermoml/10.1021__je060283w-00fe51efffa4.xml,c67752268fca691b9e0f72ec3839f6c9ccf921846bf6ddf2dc1b1e37c91dcf3d,6795,3,1,true,true,outside_declared_window,298.15,5.02,1,15,true
LCGLNKUTAGEVQW-UHFFFAOYSA-N,Methyl ether,COC,372.9,3.44,,0.05,,combined,95,Liquid,Parallel plate capacitor,zero_frequency,Relative permittivity at zero frequency,0,4200,10.1021/je060283w,data/raw/thermoml/10.1021__je060283w-00fe51efffa4.xml,c67752268fca691b9e0f72ec3839f6c9ccf921846bf6ddf2dc1b1e37c91dcf3d,6796,3,1,true,true,outside_declared_window,298.15,5.02,1,15,true
LCGLNKUTAGEVQW-UHFFFAOYSA-N,Methyl ether,COC,372.9,3.57,,0.04,,combined,95,Liquid,Parallel plate capacitor,zero_frequency,Relative permittivity at zero frequency,0,6100,10.1021/je060283w,data/raw/thermoml/10.1021__je060283w-00fe51efffa4.xml,c67752268fca691b9e0f72ec3839f6c9ccf921846bf6ddf2dc1b1e37c91dcf3d,6797,3,1,true,true,outside_declared_window,298.15,5.02,1,15,true
LCGLNKUTAGEVQW-UHFFFAOYSA-N,Methyl ether,COC,372.9,3.66,,0.03,,combined,95,Liquid,Parallel plate capacitor,zero_frequency,Relative permittivity at zero frequency,0,8300,10.1021/je060283w,data/raw/thermoml/10.1021__je060283w-00fe51efffa4.xml,c67752268fca691b9e0f72ec3839f6c9ccf921846bf6ddf2dc1b1e37c91dcf3d,6798,3,1,true,true,outside_declared_window,298.15,5.02,1,15,true
LCGLNKUTAGEVQW-UHFFFAOYSA-N,Methyl ether,COC,372.9,3.73,,0.03,,combined,95,Liquid,Parallel plate capacitor,zero_frequency,Relative permittivity at zero frequency,0,10200,10.1021/je060283w,data/raw/thermoml/10.1021__je060283w-00fe51efffa4.xml,c67752268fca691b9e0f72ec3839f6c9ccf921846bf6ddf2dc1b1e37c91dcf3d,6799,3,1,true,true,outside_declared_window,298.15,5.02,1,15,true
LCGLNKUTAGEVQW-UHFFFAOYSA-N,Methyl ether,COC,372.9,3.81,,0.03,,combined,95,Liquid,Parallel plate capacitor,zero_frequency,Relative permittivity at zero frequency,0,12200,10.1021/je060283w,data/raw/thermoml/10.1021__je060283w-00fe51efffa4.xml,c67752268fca691b9e0f72ec3839f6c9ccf921846bf6ddf2dc1b1e37c91dcf3d,6800,3,1,true,true,outside_declared_window,298.15,5.02,1,15,true
LCGLNKUTAGEVQW-UHFFFAOYSA-N,Methyl ether,COC,372.9,3.88,,0.03,,combined,95,Liquid,Parallel plate capacitor,zero_frequency,Relative permittivity at zero frequency,0,14400,10.1021/je060283w,data/raw/thermoml/10.1021__je060283w-00fe51efffa4.xml,c67752268fca691b9e0f72ec3839f6c9ccf921846bf6ddf2dc1b1e37c91dcf3d,6801,3,1,true,true,outside_declared_window,298.15,5.02,1,15,true
LCGLNKUTAGEVQW-UHFFFAOYSA-N,Methyl ether,COC,372.9,3.91,,0.03,,combined,95,Liquid,Parallel plate capacitor,zero_frequency,Relative permittivity at zero frequency,0,16200,10.1021/je060283w,data/raw/thermoml/10.1021__je060283w-00fe51efffa4.xml,c67752268fca691b9e0f72ec3839f6c9ccf921846bf6ddf2dc1b1e37c91dcf3d,6802,3,1,true,true,outside_declared_window,298.15,5.02,1,15,true
LCGLNKUTAGEVQW-UHFFFAOYSA-N,Methyl ether,COC,372.9,3.96,,0.03,,combined,95,Liquid,Parallel plate capacitor,zero_frequency,Relative permittivity at zero frequency,0,18300,10.1021/je060283w,data/raw/thermoml/10.1021__je060283w-00fe51efffa4.xml,c67752268fca691b9e0f72ec3839f6c9ccf921846bf6ddf2dc1b1e37c91dcf3d,6803,3,1,true,true,outside_declared_window,298.15,5.02,1,15,true
LCGLNKUTAGEVQW-UHFFFAOYSA-N,Methyl ether,COC,372.9,4,,0.03,,combined,95,Liquid,Parallel plate capacitor,zero_frequency,Relative permittivity at zero frequency,0,20000,10.1021/je060283w,data/raw/thermoml/10.1021__je060283w-00fe51efffa4.xml,c67752268fca691b9e0f72ec3839f6c9ccf921846bf6ddf2dc1b1e37c91dcf3d,6804,3,1,true,true,outside_declared_window,298.15,5.02,1,15,true
LCGLNKUTAGEVQW-UHFFFAOYSA-N,Methyl ether,COC,372.9,4.05,,0.03,,combined,95,Liquid,Parallel plate capacitor,zero_frequency,Relative permittivity at zero frequency,0,22300,10.1021/je060283w,data/raw/thermoml/10.1021__je060283w-00fe51efffa4.xml,c67752268fca691b9e0f72ec3839f6c9ccf921846bf6ddf2dc1b1e37c91dcf3d,6805,3,1,true,true,outside_declared_window,298.15,5.02,1,15,true
LCGLNKUTAGEVQW-UHFFFAOYSA-N,Methyl ether,COC,372.9,4.09,,0.03,,combined,95,Liquid,Parallel plate capacitor,zero_frequency,Relative permittivity at zero frequency,0,24100,10.1021/je060283w,data/raw/thermoml/10.1021__je060283w-00fe51efffa4.xml,c67752268fca691b9e0f72ec3839f6c9ccf921846bf6ddf2dc1b1e37c91dcf3d,6806,3,1,true,true,outside_declared_window,298.15,5.02,1,15,true
LCGLNKUTAGEVQW-UHFFFAOYSA-N,Methyl ether,COC,372.9,4.14,,0.03,,combined,95,Liquid,Parallel plate capacitor,zero_frequency,Relative permittivity at zero frequency,0,26200,10.1021/je060283w,data/raw/thermoml/10.1021__je060283w-00fe51efffa4.xml,c67752268fca691b9e0f72ec3839f6c9ccf921846bf6ddf2dc1b1e37c91dcf3d,6807,3,1,true,true,outside_declared_window,298.15,5.02,1,15,true
LCGLNKUTAGEVQW-UHFFFAOYSA-N,Methyl ether,COC,372.9,4.16,,0.03,,combined,95,Liquid,Parallel plate capacitor,zero_frequency,Relative permittivity at zero frequency,0,27800,10.1021/je060283w,data/raw/thermoml/10.1021__je060283w-00fe51efffa4.xml,c67752268fca691b9e0f72ec3839f6c9ccf921846bf6ddf2dc1b1e37c91dcf3d,6808,3,1,true,true,outside_declared_window,298.15,5.02,1,15,true
LCGLNKUTAGEVQW-UHFFFAOYSA-N,Methyl ether,COC,372.9,4.18,,0.03,,combined,95,Liquid,Parallel plate capacitor,zero_frequency,Relative permittivity at zero frequency,0,29200,10.1021/je060283w,data/raw/thermoml/10.1021__je060283w-00fe51efffa4.xml,c67752268fca691b9e0f72ec3839f6c9ccf921846bf6ddf2dc1b1e37c91dcf3d,6809,3,1,true,true,outside_declared_window,298.15,5.02,1,15,true
LCGLNKUTAGEVQW-UHFFFAOYSA-N,Methyl ether,COC,382.9,3.08,,0.06,,combined,95,Liquid,Parallel plate capacitor,zero_frequency,Relative permittivity at zero frequency,0,4000,10.1021/je060283w,data/raw/thermoml/10.1021__je060283w-00fe51efffa4.xml,c67752268fca691b9e0f72ec3839f6c9ccf921846bf6ddf2dc1b1e37c91dcf3d,6810,3,1,true,true,outside_declared_window,298.15,5.02,1,14,true
LCGLNKUTAGEVQW-UHFFFAOYSA-N,Methyl ether,COC,382.9,3.31,,0.05,,combined,95,Liquid,Parallel plate capacitor,zero_frequency,Relative permittivity at zero frequency,0,6200,10.1021/je060283w,data/raw/thermoml/10.1021__je060283w-00fe51efffa4.xml,c67752268fca691b9e0f72ec3839f6c9ccf921846bf6ddf2dc1b1e37c91dcf3d,6811,3,1,true,true,outside_declared_window,298.15,5.02,1,14,true
LCGLNKUTAGEVQW-UHFFFAOYSA-N,Methyl ether,COC,382.9,3.43,,0.04,,combined,95,Liquid,Parallel plate capacitor,zero_frequency,Relative permittivity at zero frequency,0,8100,10.1021/je060283w,data/raw/thermoml/10.1021__je060283w-00fe51efffa4.xml,c67752268fca691b9e0f72ec3839f6c9ccf921846bf6ddf2dc1b1e37c91dcf3d,6812,3,1,true,true,outside_declared_window,298.15,5.02,1,14,true
LCGLNKUTAGEVQW-UHFFFAOYSA-N,Methyl ether,COC,382.9,3.53,,0.03,,combined,95,Liquid,Parallel plate capacitor,zero_frequency,Relative permittivity at zero frequency,0,10000,10.1021/je060283w,data/raw/thermoml/10.1021__je060283w-00fe51efffa4.xml,c67752268fca691b9e0f72ec3839f6c9ccf921846bf6ddf2dc1b1e37c91dcf3d,6813,3,1,true,true,outside_declared_window,298.15,5.02,1,14,true
LCGLNKUTAGEVQW-UHFFFAOYSA-N,Methyl ether,COC,382.9,3.62,,0.03,,combined,95,Liquid,Parallel plate capacitor,zero_frequency,Relative permittivity at zero frequency,0,12300,10.1021/je060283w,data/raw/thermoml/10.1021__je060283w-00fe51efffa4.xml,c67752268fca691b9e0f72ec3839f6c9ccf921846bf6ddf2dc1b1e37c91dcf3d,6814,3,1,true,true,outside_declared_window,298.15,5.02,1,14,true
LCGLNKUTAGEVQW-UHFFFAOYSA-N,Methyl ether,COC,382.9,3.68,,0.03,,combined,95,Liquid,Parallel plate capacitor,zero_frequency,Relative permittivity at zero frequency,0,14200,10.1021/je060283w,data/raw/thermoml/10.1021__je060283w-00fe51efffa4.xml,c67752268fca691b9e0f72ec3839f6c9ccf921846bf6ddf2dc1b1e37c91dcf3d,6815,3,1,true,true,outside_declared_window,298.15,5.02,1,14,true
LCGLNKUTAGEVQW-UHFFFAOYSA-N,Methyl ether,COC,382.9,3.74,,0.03,,combined,95,Liquid,Parallel plate capacitor,zero_frequency,Relative permittivity at zero frequency,0,16100,10.1021/je060283w,data/raw/thermoml/10.1021__je060283w-00fe51efffa4.xml,c67752268fca691b9e0f72ec3839f6c9ccf921846bf6ddf2dc1b1e37c91dcf3d,6816,3,1,true,true,outside_declared_window,298.15,5.02,1,14,true
LCGLNKUTAGEVQW-UHFFFAOYSA-N,Methyl ether,COC,382.9,3.79,,0.03,,combined,95,Liquid,Parallel plate capacitor,zero_frequency,Relative permittivity at zero frequency,0,18000,10.1021/je060283w,data/raw/thermoml/10.1021__je060283w-00fe51efffa4.xml,c67752268fca691b9e0f72ec3839f6c9ccf921846bf6ddf2dc1b1e37c91dcf3d,6817,3,1,true,true,outside_declared_window,298.15,5.02,1,14,true
LCGLNKUTAGEVQW-UHFFFAOYSA-N,Methyl ether,COC,382.9,3.84,,0.03,,combined,95,Liquid,Parallel plate capacitor,zero_frequency,Relative permittivity at zero frequency,0,20000,10.1021/je060283w,data/raw/thermoml/10.1021__je060283w-00fe51efffa4.xml,c67752268fca691b9e0f72ec3839f6c9ccf921846bf6ddf2dc1b1e37c91dcf3d,6818,3,1,true,true,outside_declared_window,298.15,5.02,1,14,true
LCGLNKUTAGEVQW-UHFFFAOYSA-N,Methyl ether,COC,382.9,3.89,,0.03,,combined,95,Liquid,Parallel plate capacitor,zero_frequency,Relative permittivity at zero frequency,0,22000,10.1021/je060283w,data/raw/thermoml/10.1021__je060283w-00fe51efffa4.xml,c67752268fca691b9e0f72ec3839f6c9ccf921846bf6ddf2dc1b1e37c91dcf3d,6819,3,1,true,true,outside_declared_window,298.15,5.02,1,14,true
LCGLNKUTAGEVQW-UHFFFAOYSA-N,Methyl ether,COC,382.9,3.93,,0.03,,combined,95,Liquid,Parallel plate capacitor,zero_frequency,Relative permittivity at zero frequency,0,24000,10.1021/je060283w,data/raw/thermoml/10.1021__je060283w-00fe51efffa4.xml,c67752268fca691b9e0f72ec3839f6c9ccf921846bf6ddf2dc1b1e37c91dcf3d,6820,3,1,true,true,outside_declared_window,298.15,5.02,1,14,true
LCGLNKUTAGEVQW-UHFFFAOYSA-N,Methyl ether,COC,382.9,3.97,,0.03,,combined,95,Liquid,Parallel plate capacitor,zero_frequency,Relative permittivity at zero frequency,0,26000,10.1021/je060283w,data/raw/thermoml/10.1021__je060283w-00fe51efffa4.xml,c67752268fca691b9e0f72ec3839f6c9ccf921846bf6ddf2dc1b1e37c91dcf3d,6821,3,1,true,true,outside_declared_window,298.15,5.02,1,14,true
LCGLNKUTAGEVQW-UHFFFAOYSA-N,Methyl ether,COC,382.9,4.01,,0.03,,combined,95,Liquid,Parallel plate capacitor,zero_frequency,Relative permittivity at zero frequency,0,27900,10.1021/je060283w,data/raw/thermoml/10.1021__je060283w-00fe51efffa4.xml,c67752268fca691b9e0f72ec3839f6c9ccf921846bf6ddf2dc1b1e37c91dcf3d,6822,3,1,true,true,outside_declared_window,298.15,5.02,1,14,true
LCGLNKUTAGEVQW-UHFFFAOYSA-N,Methyl ether,COC,382.9,4.05,,0.03,,combined,95,Liquid,Parallel plate capacitor,zero_frequency,Relative permittivity at zero frequency,0,30100,10.1021/je060283w,data/raw/thermoml/10.1021__je060283w-00fe51efffa4.xml,c67752268fca691b9e0f72ec3839f6c9ccf921846bf6ddf2dc1b1e37c91dcf3d,6823,3,1,true,true,outside_declared_window,298.15,5.02,1,14,true
LCGLNKUTAGEVQW-UHFFFAOYSA-N,Methyl ether,COC,393,3.01,,0.05,,combined,95,Liquid,Parallel plate capacitor,zero_frequency,Relative permittivity at zero frequency,0,6200,10.1021/je060283w,data/raw/thermoml/10.1021__je060283w-00fe51efffa4.xml,c67752268fca691b9e0f72ec3839f6c9ccf921846bf6ddf2dc1b1e37c91dcf3d,6824,3,1,true,true,outside_declared_window,298.15,5.02,1,13,true
LCGLNKUTAGEVQW-UHFFFAOYSA-N,Methyl ether,COC,393,3.21,,0.05,,combined,95,Liquid,Parallel plate capacitor,zero_frequency,Relative permittivity at zero frequency,0,8400,10.1021/je060283w,data/raw/thermoml/10.1021__je060283w-00fe51efffa4.xml,c67752268fca691b9e0f72ec3839f6c9ccf921846bf6ddf2dc1b1e37c91dcf3d,6825,3,1,true,true,outside_declared_window,298.15,5.02,1,13,true
LCGLNKUTAGEVQW-UHFFFAOYSA-N,Methyl ether,COC,393,3.3,,0.04,,combined,95,Liquid,Parallel plate capacitor,zero_frequency,Relative permittivity at zero frequency,0,10000,10.1021/je060283w,data/raw/thermoml/10.1021__je060283w-00fe51efffa4.xml,c67752268fca691b9e0f72ec3839f6c9ccf921846bf6ddf2dc1b1e37c91dcf3d,6826,3,1,true,true,outside_declared_window,298.15,5.02,1,13,true
LCGLNKUTAGEVQW-UHFFFAOYSA-N,Methyl ether,COC,393,3.4,,0.03,,combined,95,Liquid,Parallel plate capacitor,zero_frequency,Relative permittivity at zero frequency,0,12300,10.1021/je060283w,data/raw/thermoml/10.1021__je060283w-00fe51efffa4.xml,c67752268fca691b9e0f72ec3839f6c9ccf921846bf6ddf2dc1b1e37c91dcf3d,6827,3,1,true,true,outside_declared_window,298.15,5.02,1,13,true
LCGLNKUTAGEVQW-UHFFFAOYSA-N,Methyl ether,COC,393,3.47,,0.03,,combined,95,Liquid,Parallel plate capacitor,zero_frequency,Relative permittivity at zero frequency,0,14200,10.1021/je060283w,data/raw/thermoml/10.1021__je060283w-00fe51efffa4.xml,c67752268fca691b9e0f72ec3839f6c9ccf921846bf6ddf2dc1b1e37c91dcf3d,6828,3,1,true,true,outside_declared_window,298.15,5.02,1,13,true
LCGLNKUTAGEVQW-UHFFFAOYSA-N,Methyl ether,COC,393,3.54,,0.02,,combined,95,Liquid,Parallel plate capacitor,zero_frequency,Relative permittivity at zero frequency,0,16200,10.1021/je060283w,data/raw/thermoml/10.1021__je060283w-00fe51efffa4.xml,c67752268fca691b9e0f72ec3839f6c9ccf921846bf6ddf2dc1b1e37c91dcf3d,6829,3,1,true,true,outside_declared_window,298.15,5.02,1,13,true
LCGLNKUTAGEVQW-UHFFFAOYSA-N,Methyl ether,COC,393,3.6,,0.03,,combined,95,Liquid,Parallel plate capacitor,zero_frequency,Relative permittivity at zero frequency,0,18200,10.1021/je060283w,data/raw/thermoml/10.1021__je060283w-00fe51efffa4.xml,c67752268fca691b9e0f72ec3839f6c9ccf921846bf6ddf2dc1b1e37c91dcf3d,6830,3,1,true,true,outside_declared_window,298.15,5.02,1,13,true
LCGLNKUTAGEVQW-UHFFFAOYSA-N,Methyl ether,COC,393,3.65,,0.03,,combined,95,Liquid,Parallel plate capacitor,zero_frequency,Relative permittivity at zero frequency,0,20000,10.1021/je060283w,data/raw/thermoml/10.1021__je060283w-00fe51efffa4.xml,c67752268fca691b9e0f72ec3839f6c9ccf921846bf6ddf2dc1b1e37c91dcf3d,6831,3,1,true,true,outside_declared_window,298.15,5.02,1,13,true
LCGLNKUTAGEVQW-UHFFFAOYSA-N,Methyl ether,COC,393,3.7,,0.03,,combined,95,Liquid,Parallel plate capacitor,zero_frequency,Relative permittivity at zero frequency,0,22000,10.1021/je060283w,data/raw/thermoml/10.1021__je060283w-00fe51efffa4.xml,c67752268fca691b9e0f72ec3839f6c9ccf921846bf6ddf2dc1b1e37c91dcf3d,6832,3,1,true,true,outside_declared_window,298.15,5.02,1,13,true
LCGLNKUTAGEVQW-UHFFFAOYSA-N,Methyl ether,COC,393,3.75,,0.03,,combined,95,Liquid,Parallel plate capacitor,zero_frequency,Relative permittivity at zero frequency,0,24000,10.1021/je060283w,data/raw/thermoml/10.1021__je060283w-00fe51efffa4.xml,c67752268fca691b9e0f72ec3839f6c9ccf921846bf6ddf2dc1b1e37c91dcf3d,6833,3,1,true,true,outside_declared_window,298.15,5.02,1,13,true
LCGLNKUTAGEVQW-UHFFFAOYSA-N,Methyl ether,COC,393,3.79,,0.03,,combined,95,Liquid,Parallel plate capacitor,zero_frequency,Relative permittivity at zero frequency,0,26000,10.1021/je060283w,data/raw/thermoml/10.1021__je060283w-00fe51efffa4.xml,c67752268fca691b9e0f72ec3839f6c9ccf921846bf6ddf2dc1b1e37c91dcf3d,6834,3,1,true,true,outside_declared_window,298.15,5.02,1,13,true
LCGLNKUTAGEVQW-UHFFFAOYSA-N,Methyl ether,COC,393,3.83,,0.03,,combined,95,Liquid,Parallel plate capacitor,zero_frequency,Relative permittivity at zero frequency,0,27800,10.1021/je060283w,data/raw/thermoml/10.1021__je060283w-00fe51efffa4.xml,c67752268fca691b9e0f72ec3839f6c9ccf921846bf6ddf2dc1b1e37c91dcf3d,6835,3,1,true,true,outside_declared_window,298.15,5.02,1,13,true
LCGLNKUTAGEVQW-UHFFFAOYSA-N,Methyl ether,COC,393,3.86,,0.03,,combined,95,Liquid,Parallel plate capacitor,zero_frequency,Relative permittivity at zero frequency,0,29500,10.1021/je060283w,data/raw/thermoml/10.1021__je060283w-00fe51efffa4.xml,c67752268fca691b9e0f72ec3839f6c9ccf921846bf6ddf2dc1b1e37c91dcf3d,6836,3,1,true,true,outside_declared_window,298.15,5.02,1,13,true
LFQSCWFLJHTTHZ-UHFFFAOYSA-N,ethanol,CCO,288.15,25.92,,0.06,,combined,95,Liquid,OTHER::sMethod:dielectrometer,zero_frequency,Relative permittivity at zero frequency,0,101,10.1021/je800593p,data/raw/thermoml/10.1021__je800593p-d60e4d9358be.xml,e9f3dac230c9ffcd6d5546776eab6dd94af3495c65b63492855e9119e6dd22ce,10021,6,1,true,true,outside_declared_window,298.15,25.02,1,1,false
LFQSCWFLJHTTHZ-UHFFFAOYSA-N,ethanol,CCO,293.15,25.02,,0.08,,combined,95,Liquid,Coaxial cylinder capacitor,zero_frequency,Relative permittivity at zero frequency,0,91.3,10.1016/j.jct.2012.08.009,data/raw/thermoml/10.1016__j.jct.2012.08.009-8b0014258bbe.xml,9118e2c04656be022681b766374377ff0e7fc3a6a894671b6b7992d104b969ec,2718,12,1,true,true,room_temperature,298.15,25.02,1,2,true
LFQSCWFLJHTTHZ-UHFFFAOYSA-N,ethanol,CCO,293.15,25.12,,0.06,,combined,95,Liquid,OTHER::sMethod:dielectrometer,zero_frequency,Relative permittivity at zero frequency,0,101,10.1021/je800593p,data/raw/thermoml/10.1021__je800593p-d60e4d9358be.xml,e9f3dac230c9ffcd6d5546776eab6dd94af3495c65b63492855e9119e6dd22ce,10022,6,1,true,true,room_temperature,298.15,25.02,1,2,true
LFQSCWFLJHTTHZ-UHFFFAOYSA-N,ethanol,CCO,298,22.8,,2.4,,combined,95,Liquid,PNA-N5227A Microwave Network Analyzer,zero_frequency,Relative permittivity at zero frequency,0,101,10.1016/j.fluid.2013.12.014,data/raw/thermoml/10.1016__j.fluid.2013.12.014-a221979bacde.xml,c4c7a9f8b01fa908b86b9071d19cb60d43e8e3fbb64f5fee0ec358a6dd9a882f,513,3,1,true,true,room_temperature,298.15,25.02,1,1,false
LFQSCWFLJHTTHZ-UHFFFAOYSA-N,ethanol,CCO,298.15,24.35,,0.05,,combined,95,Liquid,Parallel plate capacitor,zero_frequency,Relative permittivity at zero frequency,0,100,10.1021/je060248p,data/raw/thermoml/10.1021__je060248p-7b920dacfe19.xml,3528b8f2fbac52cd3d6a4a1958ce7bc7a72f688bb499f26058058a095f2fc5a5,6562,4,1,true,true,room_temperature,298.15,25.02,1,8,true
LFQSCWFLJHTTHZ-UHFFFAOYSA-N,ethanol,CCO,298.15,24.35,,0.06,,combined,95,Liquid,OTHER::sMethod:dielectrometer,zero_frequency,Relative permittivity at zero frequency,0,101,10.1021/je800593p,data/raw/thermoml/10.1021__je800593p-d60e4d9358be.xml,e9f3dac230c9ffcd6d5546776eab6dd94af3495c65b63492855e9119e6dd22ce,10023,6,1,true,true,room_temperature,298.15,25.02,1,8,true
LFQSCWFLJHTTHZ-UHFFFAOYSA-N,ethanol,CCO,298.15,24.37,,0.84,,combined,95,Liquid,Coaxial cylinder capacitor,zero_frequency,Relative permittivity at zero frequency,0,101.3,10.1021/acs.jced.8b00755,data/raw/thermoml/10.1021__acs.jced.8b00755-5753d3b1904a.xml,a4d9bf2cde22cfc4b0f9fe4d1c7767ba1564cbeea5b823f30e85daf862956742,6100,10,1,true,true,room_temperature,298.15,25.02,1,8,true
LFQSCWFLJHTTHZ-UHFFFAOYSA-N,ethanol,CCO,298.15,25.56,,0.05,,combined,95,Liquid,Parallel plate capacitor,zero_frequency,Relative permittivity at zero frequency,0,50000,10.1021/je060248p,data/raw/thermoml/10.1021__je060248p-7b920dacfe19.xml,3528b8f2fbac52cd3d6a4a1958ce7bc7a72f688bb499f26058058a095f2fc5a5,6563,4,1,true,true,room_temperature,298.15,25.02,1,8,true
LFQSCWFLJHTTHZ-UHFFFAOYSA-N,ethanol,CCO,298.15,26.46,,0.05,,combined,95,Liquid,Parallel plate capacitor,zero_frequency,Relative permittivity at zero frequency,0,100000,10.1021/je060248p,data/raw/thermoml/10.1021__je060248p-7b920dacfe19.xml,3528b8f2fbac52cd3d6a4a1958ce7bc7a72f688bb499f26058058a095f2fc5a5,6564,4,1,true,true,room_temperature,298.15,25.02,1,8,true
