Repository: LittleAlety/electrolyte-solvent-dielectric-ml

# 电解液溶剂筛选：可审计的多通道机器学习管线

> **2026-11-28 · PLAN B 生产失败诊断**：[根因分析](outputs/b750_completion/failure_diagnostics/FAILURE_ANALYSIS.md) · [执行报告](outputs/b750_completion/COMPLETION_REPORT.md)。214条测试通过；38/67合格，剩余21个几何步数耗尽、1个超时中断、7个从未启动。首轮5个续算全部合格，当前状态 BLOCKED_NEEDS_SUBMISSION。历史目标泄漏、方法错标、CM截断和点级CI解释已由[科学更正](outputs/b750_completion/scientific_errata.json)取代。

> An auditable, pre-registered machine-learning pipeline for electrolyte-solvent
> screening: static permittivity (epsilon), viscosity (eta), the orbital window
> (HOMO / LUMO), and redox potential - with a frozen main scoreboard, a shot ledger,
> and every negative result retained rather than routed around.

File: data/processed/eta_epsilon_joint_observations.csv (part 8 of 84)
row_id,dataset_id,property,property_family,inchikey,name,smiles,T_K,value,unit,phase,method,uncertainty,uncertainty_kind,confidence_level,frequency_mhz,pressure_kpa,n_components,pure_or_mixture,source_doi,source_kind,source_file,source_row_index,source_file_sha256,quality_layer,licence,redistributable
epsilon_observations_v11plus:639,epsilon_observations_v11plus,epsilon,dielectric_constant,JIGUQPWFLRLWPJ-UHFFFAOYSA-N,ethyl propenoate,C=CC(=O)OCC,323.15,5.434,1,Liquid,capacitive measurement method,0.027,combined,95,0,101.325,1,pure,10.1021/je301333b,primary_thermoml_measurement,data/processed/dielectric_observations_v11plus.csv,639,159b928f800a55969963da275ed05c30ce8a19cffc48353a9c490eec68a49af9,publishable_core,thermoml_open,true
epsilon_observations_v11plus:640,epsilon_observations_v11plus,epsilon,dielectric_constant,JIGUQPWFLRLWPJ-UHFFFAOYSA-N,ethyl propenoate,C=CC(=O)OCC,325.65,5.362,1,Liquid,capacitive measurement method,0.027,combined,95,0,101.325,1,pure,10.1021/je301333b,primary_thermoml_measurement,data/processed/dielectric_observations_v11plus.csv,640,159b928f800a55969963da275ed05c30ce8a19cffc48353a9c490eec68a49af9,publishable_core,thermoml_open,true
epsilon_observations_v11plus:641,epsilon_observations_v11plus,epsilon,dielectric_constant,JIGUQPWFLRLWPJ-UHFFFAOYSA-N,ethyl propenoate,C=CC(=O)OCC,328.15,5.291,1,Liquid,capacitive measurement method,0.026,combined,95,0,101.325,1,pure,10.1021/je301333b,primary_thermoml_measurement,data/processed/dielectric_observations_v11plus.csv,641,159b928f800a55969963da275ed05c30ce8a19cffc48353a9c490eec68a49af9,publishable_core,thermoml_open,true
epsilon_observations_v11plus:642,epsilon_observations_v11plus,epsilon,dielectric_constant,JIGUQPWFLRLWPJ-UHFFFAOYSA-N,ethyl propenoate,C=CC(=O)OCC,330.65,5.194,1,Liquid,capacitive measurement method,0.026,combined,95,0,101.325,1,pure,10.1021/je301333b,primary_thermoml_measurement,data/processed/dielectric_observations_v11plus.csv,642,159b928f800a55969963da275ed05c30ce8a19cffc48353a9c490eec68a49af9,publishable_core,thermoml_open,true
epsilon_observations_v11plus:643,epsilon_observations_v11plus,epsilon,dielectric_constant,JIGUQPWFLRLWPJ-UHFFFAOYSA-N,ethyl propenoate,C=CC(=O)OCC,333.15,5.125,1,Liquid,capacitive measurement method,0.026,combined,95,0,101.325,1,pure,10.1021/je301333b,primary_thermoml_measurement,data/processed/dielectric_observations_v11plus.csv,643,159b928f800a55969963da275ed05c30ce8a19cffc48353a9c490eec68a49af9,publishable_core,thermoml_open,true
epsilon_observations_v11plus:644,epsilon_observations_v11plus,epsilon,dielectric_constant,JIGUQPWFLRLWPJ-UHFFFAOYSA-N,ethyl propenoate,C=CC(=O)OCC,335.65,5.052,1,Liquid,capacitive measurement method,0.025,combined,95,0,101.325,1,pure,10.1021/je301333b,primary_thermoml_measurement,data/processed/dielectric_observations_v11plus.csv,644,159b928f800a55969963da275ed05c30ce8a19cffc48353a9c490eec68a49af9,publishable_core,thermoml_open,true
epsilon_observations_v11plus:645,epsilon_observations_v11plus,epsilon,dielectric_constant,JIGUQPWFLRLWPJ-UHFFFAOYSA-N,ethyl propenoate,C=CC(=O)OCC,338.15,4.989,1,Liquid,capacitive measurement method,0.025,combined,95,0,101.325,1,pure,10.1021/je301333b,primary_thermoml_measurement,data/processed/dielectric_observations_v11plus.csv,645,159b928f800a55969963da275ed05c30ce8a19cffc48353a9c490eec68a49af9,publishable_core,thermoml_open,true
epsilon_observations_v11plus:646,epsilon_observations_v11plus,epsilon,dielectric_constant,JWFPQAXAGSAKRF-UHFFFAOYSA-N,"1-butyl-2,3-dimethylimidazolium hexafluorophosphate",CCCCn1cc[n+](C)c1C.F[P-](F)(F)(F)(F)F,298.15,9.4,1,Liquid,Coaxial cylinder capacitor,2,combined,95,0,101.325,1,pure,10.1021/je101184s,primary_thermoml_measurement,data/processed/dielectric_observations_v11plus.csv,646,159b928f800a55969963da275ed05c30ce8a19cffc48353a9c490eec68a49af9,publishable_core,thermoml_open,true
epsilon_observations_v11plus:647,epsilon_observations_v11plus,epsilon,dielectric_constant,JYPJLAPMBJKRDG-UHFFFAOYSA-M,1-ethyl-3-methylimidazolium butylsulfonate,CCCCS(=O)(=O)[O-].CCn1cc[n+](C)c1,298.15,30,1,Liquid,Coaxial cylinder capacitor,3,combined,95,0,101.325,1,pure,10.1021/je101184s,primary_thermoml_measurement,data/processed/dielectric_observations_v11plus.csv,647,159b928f800a55969963da275ed05c30ce8a19cffc48353a9c490eec68a49af9,publishable_core,thermoml_open,true
epsilon_observations_v11plus:648,epsilon_observations_v11plus,epsilon,dielectric_constant,KBPLFHHGFOOTCA-UHFFFAOYSA-N,octan-1-ol,CCCCCCCCO,298.15,9.85,1,Liquid,Coaxial cylinder capacitor,0.55,combined,95,0,101.3,1,pure,10.1021/acs.jced.8b00755,primary_thermoml_measurement,data/processed/dielectric_observations_v11plus.csv,648,159b928f800a55969963da275ed05c30ce8a19cffc48353a9c490eec68a49af9,publishable_core,thermoml_open,true
epsilon_observations_v11plus:649,epsilon_observations_v11plus,epsilon,dielectric_constant,KBPLFHHGFOOTCA-UHFFFAOYSA-N,octan-1-ol,CCCCCCCCO,298.15,10.01,1,Liquid,Parallel plate capacitor,0.02,combined,95,0,100,1,pure,10.1021/je060248p,primary_thermoml_measurement,data/processed/dielectric_observations_v11plus.csv,649,159b928f800a55969963da275ed05c30ce8a19cffc48353a9c490eec68a49af9,publishable_core,thermoml_open,true
epsilon_observations_v11plus:650,epsilon_observations_v11plus,epsilon,dielectric_constant,KBPLFHHGFOOTCA-UHFFFAOYSA-N,octan-1-ol,CCCCCCCCO,298.15,10.48,1,Liquid,Parallel plate capacitor,0.02,combined,95,0,50000,1,pure,10.1021/je060248p,primary_thermoml_measurement,data/processed/dielectric_observations_v11plus.csv,650,159b928f800a55969963da275ed05c30ce8a19cffc48353a9c490eec68a49af9,publishable_core,thermoml_open,true
epsilon_observations_v11plus:651,epsilon_observations_v11plus,epsilon,dielectric_constant,KBPLFHHGFOOTCA-UHFFFAOYSA-N,octan-1-ol,CCCCCCCCO,298.15,10.84,1,Liquid,Parallel plate capacitor,0.02,combined,95,0,100000,1,pure,10.1021/je060248p,primary_thermoml_measurement,data/processed/dielectric_observations_v11plus.csv,651,159b928f800a55969963da275ed05c30ce8a19cffc48353a9c490eec68a49af9,publishable_core,thermoml_open,true
epsilon_observations_v11plus:652,epsilon_observations_v11plus,epsilon,dielectric_constant,KBPLFHHGFOOTCA-UHFFFAOYSA-N,octan-1-ol,CCCCCCCCO,298.15,11.13,1,Liquid,Parallel plate capacitor,0.02,combined,95,0,150000,1,pure,10.1021/je060248p,primary_thermoml_measurement,data/processed/dielectric_observations_v11plus.csv,652,159b928f800a55969963da275ed05c30ce8a19cffc48353a9c490eec68a49af9,publishable_core,thermoml_open,true
epsilon_observations_v11plus:653,epsilon_observations_v11plus,epsilon,dielectric_constant,KBPLFHHGFOOTCA-UHFFFAOYSA-N,octan-1-ol,CCCCCCCCO,298.15,11.39,1,Liquid,Parallel plate capacitor,0.02,combined,95,0,200000,1,pure,10.1021/je060248p,primary_thermoml_measurement,data/processed/dielectric_observations_v11plus.csv,653,159b928f800a55969963da275ed05c30ce8a19cffc48353a9c490eec68a49af9,publishable_core,thermoml_open,true
epsilon_observations_v11plus:654,epsilon_observations_v11plus,epsilon,dielectric_constant,KFZMGEQAYNKOFK-UHFFFAOYSA-N,propan-2-ol,CC(C)O,288.15,21.22,1,Liquid,OTHER::sMethod:dielectrometer,0.06,combined,95,0,101,1,pure,10.1021/je800593p,primary_thermoml_measurement,data/processed/dielectric_observations_v11plus.csv,654,159b928f800a55969963da275ed05c30ce8a19cffc48353a9c490eec68a49af9,publishable_core,thermoml_open,true
epsilon_observations_v11plus:655,epsilon_observations_v11plus,epsilon,dielectric_constant,KFZMGEQAYNKOFK-UHFFFAOYSA-N,propan-2-ol,CC(C)O,293.15,20.31,1,Liquid,OTHER::sMethod:dielectrometer,0.06,combined,95,0,101,1,pure,10.1021/je800593p,primary_thermoml_measurement,data/processed/dielectric_observations_v11plus.csv,655,159b928f800a55969963da275ed05c30ce8a19cffc48353a9c490eec68a49af9,publishable_core,thermoml_open,true
epsilon_observations_v11plus:656,epsilon_observations_v11plus,epsilon,dielectric_constant,KFZMGEQAYNKOFK-UHFFFAOYSA-N,propan-2-ol,CC(C)O,298,19.1,1,Liquid,PNA-N5227A Microwave Network Analyzer,1.3,combined,95,0,101,1,pure,10.1016/j.fluid.2013.12.014,primary_thermoml_measurement,data/processed/dielectric_observations_v11plus.csv,656,159b928f800a55969963da275ed05c30ce8a19cffc48353a9c490eec68a49af9,publishable_core,thermoml_open,true
epsilon_observations_v11plus:657,epsilon_observations_v11plus,epsilon,dielectric_constant,KFZMGEQAYNKOFK-UHFFFAOYSA-N,propan-2-ol,CC(C)O,298.15,19.43,1,Liquid,OTHER::sMethod:dielectrometer,0.06,combined,95,0,101,1,pure,10.1021/je800593p,primary_thermoml_measurement,data/processed/dielectric_observations_v11plus.csv,657,159b928f800a55969963da275ed05c30ce8a19cffc48353a9c490eec68a49af9,publishable_core,thermoml_open,true
epsilon_observations_v11plus:658,epsilon_observations_v11plus,epsilon,dielectric_constant,KFZMGEQAYNKOFK-UHFFFAOYSA-N,propan-2-ol,CC(C)O,300.15,18.562,1,Liquid,impedance analyzer,0.001,combined,95,0,101.325,1,pure,10.1016/j.jct.2011.10.028,primary_thermoml_measurement,data/processed/dielectric_observations_v11plus.csv,658,159b928f800a55969963da275ed05c30ce8a19cffc48353a9c490eec68a49af9,publishable_core,thermoml_open,true
epsilon_observations_v11plus:659,epsilon_observations_v11plus,epsilon,dielectric_constant,KFZMGEQAYNKOFK-UHFFFAOYSA-N,propan-2-ol,CC(C)O,303,18.25,1,Liquid,Parallel plate capacitor,0.95,combined,95,0,307116,1,pure,10.1016/j.tca.2013.05.022,primary_thermoml_measurement,data/processed/dielectric_observations_v11plus.csv,659,159b928f800a55969963da275ed05c30ce8a19cffc48353a9c490eec68a49af9,publishable_core,thermoml_open,true
epsilon_observations_v11plus:660,epsilon_observations_v11plus,epsilon,dielectric_constant,KFZMGEQAYNKOFK-UHFFFAOYSA-N,propan-2-ol,CC(C)O,303.15,18.59,1,Liquid,OTHER::sMethod:dielectrometer,0.06,combined,95,0,101,1,pure,10.1021/je800593p,primary_thermoml_measurement,data/processed/dielectric_observations_v11plus.csv,660,159b928f800a55969963da275ed05c30ce8a19cffc48353a9c490eec68a49af9,publishable_core,thermoml_open,true
epsilon_observations_v11plus:661,epsilon_observations_v11plus,epsilon,dielectric_constant,KFZMGEQAYNKOFK-UHFFFAOYSA-N,propan-2-ol,CC(C)O,308.15,17.79,1,Liquid,OTHER::sMethod:dielectrometer,0.06,combined,95,0,101,1,pure,10.1021/je800593p,primary_thermoml_measurement,data/processed/dielectric_observations_v11plus.csv,661,159b928f800a55969963da275ed05c30ce8a19cffc48353a9c490eec68a49af9,publishable_core,thermoml_open,true
epsilon_observations_v11plus:662,epsilon_observations_v11plus,epsilon,dielectric_constant,KFZMGEQAYNKOFK-UHFFFAOYSA-N,propan-2-ol,CC(C)O,313,17.75,1,Liquid,Parallel plate capacitor,0.95,combined,95,0,307116,1,pure,10.1016/j.tca.2013.05.022,primary_thermoml_measurement,data/processed/dielectric_observations_v11plus.csv,662,159b928f800a55969963da275ed05c30ce8a19cffc48353a9c490eec68a49af9,publishable_core,thermoml_open,true
epsilon_observations_v11plus:663,epsilon_observations_v11plus,epsilon,dielectric_constant,KFZMGEQAYNKOFK-UHFFFAOYSA-N,propan-2-ol,CC(C)O,323,16.57,1,Liquid,Parallel plate capacitor,0.95,combined,95,0,307116,1,pure,10.1016/j.tca.2013.05.022,primary_thermoml_measurement,data/processed/dielectric_observations_v11plus.csv,663,159b928f800a55969963da275ed05c30ce8a19cffc48353a9c490eec68a49af9,publishable_core,thermoml_open,true
epsilon_observations_v11plus:664,epsilon_observations_v11plus,epsilon,dielectric_constant,KLTUZFZUYLXTFF-UHFFFAOYSA-N,1-(2-hydroxyethyl)-3-methylimidazolium tetrafluoroborate,C[n+]1ccn(CCO)c1.F[B-](F)(F)F,298.15,23.3,1,Liquid,Coaxial cylinder capacitor,2,combined,95,0,101.325,1,pure,10.1021/je101184s,primary_thermoml_measurement,data/processed/dielectric_observations_v11plus.csv,664,159b928f800a55969963da275ed05c30ce8a19cffc48353a9c490eec68a49af9,publishable_core,thermoml_open,true
epsilon_observations_v11plus:665,epsilon_observations_v11plus,epsilon,dielectric_constant,LBHLGZNUPKUZJC-UHFFFAOYSA-N,1-butyl-1-methylpyrrolidinium dicyanamide,CCCC[N+]1(C)CCCC1.N#C[N-]C#N,298.15,18,1,Liquid,Coaxial cylinder capacitor,1.6,combined,95,0,101.325,1,pure,10.1021/je101184s,primary_thermoml_measurement,data/processed/dielectric_observations_v11plus.csv,665,159b928f800a55969963da275ed05c30ce8a19cffc48353a9c490eec68a49af9,publishable_core,thermoml_open,true
epsilon_observations_v11plus:666,epsilon_observations_v11plus,epsilon,dielectric_constant,LCGLNKUTAGEVQW-UHFFFAOYSA-N,Methyl ether,COC,303.7,5.34,1,Liquid,Parallel plate capacitor,0.03,combined,95,0,6300,1,pure,10.1021/je060283w,primary_thermoml_measurement,data/processed/dielectric_observations_v11plus.csv,666,159b928f800a55969963da275ed05c30ce8a19cffc48353a9c490eec68a49af9,publishable_core,thermoml_open,true
epsilon_observations_v11plus:667,epsilon_observations_v11plus,epsilon,dielectric_constant,LCGLNKUTAGEVQW-UHFFFAOYSA-N,Methyl ether,COC,303.7,5.37,1,Liquid,Parallel plate capacitor,0.03,combined,95,0,8000,1,pure,10.1021/je060283w,primary_thermoml_measurement,data/processed/dielectric_observations_v11plus.csv,667,159b928f800a55969963da275ed05c30ce8a19cffc48353a9c490eec68a49af9,publishable_core,thermoml_open,true
epsilon_observations_v11plus:668,epsilon_observations_v11plus,epsilon,dielectric_constant,LCGLNKUTAGEVQW-UHFFFAOYSA-N,Methyl ether,COC,303.7,5.41,1,Liquid,Parallel plate capacitor,0.03,combined,95,0,10200,1,pure,10.1021/je060283w,primary_thermoml_measurement,data/processed/dielectric_observations_v11plus.csv,668,159b928f800a55969963da275ed05c30ce8a19cffc48353a9c490eec68a49af9,publishable_core,thermoml_open,true
epsilon_observations_v11plus:669,epsilon_observations_v11plus,epsilon,dielectric_constant,LCGLNKUTAGEVQW-UHFFFAOYSA-N,Methyl ether,COC,303.7,5.44,1,Liquid,Parallel plate capacitor,0.03,combined,95,0,12200,1,pure,10.1021/je060283w,primary_thermoml_measurement,data/processed/dielectric_observations_v11plus.csv,669,159b928f800a55969963da275ed05c30ce8a19cffc48353a9c490eec68a49af9,publishable_core,thermoml_open,true
epsilon_observations_v11plus:670,epsilon_observations_v11plus,epsilon,dielectric_constant,LCGLNKUTAGEVQW-UHFFFAOYSA-N,Methyl ether,COC,303.7,5.47,1,Liquid,Parallel plate capacitor,0.03,combined,95,0,14200,1,pure,10.1021/je060283w,primary_thermoml_measurement,data/processed/dielectric_observations_v11plus.csv,670,159b928f800a55969963da275ed05c30ce8a19cffc48353a9c490eec68a49af9,publishable_core,thermoml_open,true
epsilon_observations_v11plus:671,epsilon_observations_v11plus,epsilon,dielectric_constant,LCGLNKUTAGEVQW-UHFFFAOYSA-N,Methyl ether,COC,303.7,5.5,1,Liquid,Parallel plate capacitor,0.03,combined,95,0,16300,1,pure,10.1021/je060283w,primary_thermoml_measurement,data/processed/dielectric_observations_v11plus.csv,671,159b928f800a55969963da275ed05c30ce8a19cffc48353a9c490eec68a49af9,publishable_core,thermoml_open,true
epsilon_observations_v11plus:672,epsilon_observations_v11plus,epsilon,dielectric_constant,LCGLNKUTAGEVQW-UHFFFAOYSA-N,Methyl ether,COC,303.7,5.52,1,Liquid,Parallel plate capacitor,0.03,combined,95,0,17600,1,pure,10.1021/je060283w,primary_thermoml_measurement,data/processed/dielectric_observations_v11plus.csv,672,159b928f800a55969963da275ed05c30ce8a19cffc48353a9c490eec68a49af9,publishable_core,thermoml_open,true
epsilon_observations_v11plus:673,epsilon_observations_v11plus,epsilon,dielectric_constant,LCGLNKUTAGEVQW-UHFFFAOYSA-N,Methyl ether,COC,303.7,5.56,1,Liquid,Parallel plate capacitor,0.03,combined,95,0,20200,1,pure,10.1021/je060283w,primary_thermoml_measurement,data/processed/dielectric_observations_v11plus.csv,673,159b928f800a55969963da275ed05c30ce8a19cffc48353a9c490eec68a49af9,publishable_core,thermoml_open,true
epsilon_observations_v11plus:674,epsilon_observations_v11plus,epsilon,dielectric_constant,LCGLNKUTAGEVQW-UHFFFAOYSA-N,Methyl ether,COC,303.7,5.59,1,Liquid,Parallel plate capacitor,0.03,combined,95,0,22400,1,pure,10.1021/je060283w,primary_thermoml_measurement,data/processed/dielectric_observations_v11plus.csv,674,159b928f800a55969963da275ed05c30ce8a19cffc48353a9c490eec68a49af9,publishable_core,thermoml_open,true
epsilon_observations_v11plus:675,epsilon_observations_v11plus,epsilon,dielectric_constant,LCGLNKUTAGEVQW-UHFFFAOYSA-N,Methyl ether,COC,303.7,5.62,1,Liquid,Parallel plate capacitor,0.03,combined,95,0,24200,1,pure,10.1021/je060283w,primary_thermoml_measurement,data/processed/dielectric_observations_v11plus.csv,675,159b928f800a55969963da275ed05c30ce8a19cffc48353a9c490eec68a49af9,publishable_core,thermoml_open,true
epsilon_observations_v11plus:676,epsilon_observations_v11plus,epsilon,dielectric_constant,LCGLNKUTAGEVQW-UHFFFAOYSA-N,Methyl ether,COC,303.7,5.64,1,Liquid,Parallel plate capacitor,0.03,combined,95,0,25900,1,pure,10.1021/je060283w,primary_thermoml_measurement,data/processed/dielectric_observations_v11plus.csv,676,159b928f800a55969963da275ed05c30ce8a19cffc48353a9c490eec68a49af9,publishable_core,thermoml_open,true
epsilon_observations_v11plus:677,epsilon_observations_v11plus,epsilon,dielectric_constant,LCGLNKUTAGEVQW-UHFFFAOYSA-N,Methyl ether,COC,303.7,5.66,1,Liquid,Parallel plate capacitor,0.03,combined,95,0,27500,1,pure,10.1021/je060283w,primary_thermoml_measurement,data/processed/dielectric_observations_v11plus.csv,677,159b928f800a55969963da275ed05c30ce8a19cffc48353a9c490eec68a49af9,publishable_core,thermoml_open,true
epsilon_observations_v11plus:678,epsilon_observations_v11plus,epsilon,dielectric_constant,LCGLNKUTAGEVQW-UHFFFAOYSA-N,Methyl ether,COC,313.3,5,1,Liquid,Parallel plate capacitor,0.04,combined,95,0,2300,1,pure,10.1021/je060283w,primary_thermoml_measurement,data/processed/dielectric_observations_v11plus.csv,678,159b928f800a55969963da275ed05c30ce8a19cffc48353a9c490eec68a49af9,publishable_core,thermoml_open,true
epsilon_observations_v11plus:679,epsilon_observations_v11plus,epsilon,dielectric_constant,LCGLNKUTAGEVQW-UHFFFAOYSA-N,Methyl ether,COC,313.3,5.05,1,Liquid,Parallel plate capacitor,0.03,combined,95,0,4400,1,pure,10.1021/je060283w,primary_thermoml_measurement,data/processed/dielectric_observations_v11plus.csv,679,159b928f800a55969963da275ed05c30ce8a19cffc48353a9c490eec68a49af9,publishable_core,thermoml_open,true
epsilon_observations_v11plus:680,epsilon_observations_v11plus,epsilon,dielectric_constant,LCGLNKUTAGEVQW-UHFFFAOYSA-N,Methyl ether,COC,313.3,5.1,1,Liquid,Parallel plate capacitor,0.03,combined,95,0,6300,1,pure,10.1021/je060283w,primary_thermoml_measurement,data/processed/dielectric_observations_v11plus.csv,680,159b928f800a55969963da275ed05c30ce8a19cffc48353a9c490eec68a49af9,publishable_core,thermoml_open,true
epsilon_observations_v11plus:681,epsilon_observations_v11plus,epsilon,dielectric_constant,LCGLNKUTAGEVQW-UHFFFAOYSA-N,Methyl ether,COC,313.3,5.14,1,Liquid,Parallel plate capacitor,0.03,combined,95,0,8300,1,pure,10.1021/je060283w,primary_thermoml_measurement,data/processed/dielectric_observations_v11plus.csv,681,159b928f800a55969963da275ed05c30ce8a19cffc48353a9c490eec68a49af9,publishable_core,thermoml_open,true
epsilon_observations_v11plus:682,epsilon_observations_v11plus,epsilon,dielectric_constant,LCGLNKUTAGEVQW-UHFFFAOYSA-N,Methyl ether,COC,313.3,5.16,1,Liquid,Parallel plate capacitor,0.03,combined,95,0,10200,1,pure,10.1021/je060283w,primary_thermoml_measurement,data/processed/dielectric_observations_v11plus.csv,682,159b928f800a55969963da275ed05c30ce8a19cffc48353a9c490eec68a49af9,publishable_core,thermoml_open,true
epsilon_observations_v11plus:683,epsilon_observations_v11plus,epsilon,dielectric_constant,LCGLNKUTAGEVQW-UHFFFAOYSA-N,Methyl ether,COC,313.3,5.2,1,Liquid,Parallel plate capacitor,0.03,combined,95,0,12200,1,pure,10.1021/je060283w,primary_thermoml_measurement,data/processed/dielectric_observations_v11plus.csv,683,159b928f800a55969963da275ed05c30ce8a19cffc48353a9c490eec68a49af9,publishable_core,thermoml_open,true
epsilon_observations_v11plus:684,epsilon_observations_v11plus,epsilon,dielectric_constant,LCGLNKUTAGEVQW-UHFFFAOYSA-N,Methyl ether,COC,313.3,5.24,1,Liquid,Parallel plate capacitor,0.03,combined,95,0,14300,1,pure,10.1021/je060283w,primary_thermoml_measurement,data/processed/dielectric_observations_v11plus.csv,684,159b928f800a55969963da275ed05c30ce8a19cffc48353a9c490eec68a49af9,publishable_core,thermoml_open,true
epsilon_observations_v11plus:685,epsilon_observations_v11plus,epsilon,dielectric_constant,LCGLNKUTAGEVQW-UHFFFAOYSA-N,Methyl ether,COC,313.3,5.27,1,Liquid,Parallel plate capacitor,0.03,combined,95,0,16300,1,pure,10.1021/je060283w,primary_thermoml_measurement,data/processed/dielectric_observations_v11plus.csv,685,159b928f800a55969963da275ed05c30ce8a19cffc48353a9c490eec68a49af9,publishable_core,thermoml_open,true
epsilon_observations_v11plus:686,epsilon_observations_v11plus,epsilon,dielectric_constant,LCGLNKUTAGEVQW-UHFFFAOYSA-N,Methyl ether,COC,313.3,5.3,1,Liquid,Parallel plate capacitor,0.03,combined,95,0,18000,1,pure,10.1021/je060283w,primary_thermoml_measurement,data/processed/dielectric_observations_v11plus.csv,686,159b928f800a55969963da275ed05c30ce8a19cffc48353a9c490eec68a49af9,publishable_core,thermoml_open,true
epsilon_observations_v11plus:687,epsilon_observations_v11plus,epsilon,dielectric_constant,LCGLNKUTAGEVQW-UHFFFAOYSA-N,Methyl ether,COC,313.3,5.33,1,Liquid,Parallel plate capacitor,0.03,combined,95,0,20400,1,pure,10.1021/je060283w,primary_thermoml_measurement,data/processed/dielectric_observations_v11plus.csv,687,159b928f800a55969963da275ed05c30ce8a19cffc48353a9c490eec68a49af9,publishable_core,thermoml_open,true
epsilon_observations_v11plus:688,epsilon_observations_v11plus,epsilon,dielectric_constant,LCGLNKUTAGEVQW-UHFFFAOYSA-N,Methyl ether,COC,313.3,5.35,1,Liquid,Parallel plate capacitor,0.03,combined,95,0,22000,1,pure,10.1021/je060283w,primary_thermoml_measurement,data/processed/dielectric_observations_v11plus.csv,688,159b928f800a55969963da275ed05c30ce8a19cffc48353a9c490eec68a49af9,publishable_core,thermoml_open,true
epsilon_observations_v11plus:689,epsilon_observations_v11plus,epsilon,dielectric_constant,LCGLNKUTAGEVQW-UHFFFAOYSA-N,Methyl ether,COC,313.3,5.39,1,Liquid,Parallel plate capacitor,0.03,combined,95,0,24300,1,pure,10.1021/je060283w,primary_thermoml_measurement,data/processed/dielectric_observations_v11plus.csv,689,159b928f800a55969963da275ed05c30ce8a19cffc48353a9c490eec68a49af9,publishable_core,thermoml_open,true
epsilon_observations_v11plus:690,epsilon_observations_v11plus,epsilon,dielectric_constant,LCGLNKUTAGEVQW-UHFFFAOYSA-N,Methyl ether,COC,313.3,5.41,1,Liquid,Parallel plate capacitor,0.03,combined,95,0,26100,1,pure,10.1021/je060283w,primary_thermoml_measurement,data/processed/dielectric_observations_v11plus.csv,690,159b928f800a55969963da275ed05c30ce8a19cffc48353a9c490eec68a49af9,publishable_core,thermoml_open,true
epsilon_observations_v11plus:691,epsilon_observations_v11plus,epsilon,dielectric_constant,LCGLNKUTAGEVQW-UHFFFAOYSA-N,Methyl ether,COC,313.3,5.44,1,Liquid,Parallel plate capacitor,0.03,combined,95,0,28200,1,pure,10.1021/je060283w,primary_thermoml_measurement,data/processed/dielectric_observations_v11plus.csv,691,159b928f800a55969963da275ed05c30ce8a19cffc48353a9c490eec68a49af9,publishable_core,thermoml_open,true
epsilon_observations_v11plus:692,epsilon_observations_v11plus,epsilon,dielectric_constant,LCGLNKUTAGEVQW-UHFFFAOYSA-N,Methyl ether,COC,313.3,5.46,1,Liquid,Parallel plate capacitor,0.03,combined,95,0,29600,1,pure,10.1021/je060283w,primary_thermoml_measurement,data/processed/dielectric_observations_v11plus.csv,692,159b928f800a55969963da275ed05c30ce8a19cffc48353a9c490eec68a49af9,publishable_core,thermoml_open,true
epsilon_observations_v11plus:693,epsilon_observations_v11plus,epsilon,dielectric_constant,LCGLNKUTAGEVQW-UHFFFAOYSA-N,Methyl ether,COC,323,4.72,1,Liquid,Parallel plate capacitor,0.04,combined,95,0,1300,1,pure,10.1021/je060283w,primary_thermoml_measurement,data/processed/dielectric_observations_v11plus.csv,693,159b928f800a55969963da275ed05c30ce8a19cffc48353a9c490eec68a49af9,publishable_core,thermoml_open,true
epsilon_observations_v11plus:694,epsilon_observations_v11plus,epsilon,dielectric_constant,LCGLNKUTAGEVQW-UHFFFAOYSA-N,Methyl ether,COC,323,4.74,1,Liquid,Parallel plate capacitor,0.04,combined,95,0,2200,1,pure,10.1021/je060283w,primary_thermoml_measurement,data/processed/dielectric_observations_v11plus.csv,694,159b928f800a55969963da275ed05c30ce8a19cffc48353a9c490eec68a49af9,publishable_core,thermoml_open,true
epsilon_observations_v11plus:695,epsilon_observations_v11plus,epsilon,dielectric_constant,LCGLNKUTAGEVQW-UHFFFAOYSA-N,Methyl ether,COC,323,4.8,1,Liquid,Parallel plate capacitor,0.04,combined,95,0,4200,1,pure,10.1021/je060283w,primary_thermoml_measurement,data/processed/dielectric_observations_v11plus.csv,695,159b928f800a55969963da275ed05c30ce8a19cffc48353a9c490eec68a49af9,publishable_core,thermoml_open,true
epsilon_observations_v11plus:696,epsilon_observations_v11plus,epsilon,dielectric_constant,LCGLNKUTAGEVQW-UHFFFAOYSA-N,Methyl ether,COC,323,4.85,1,Liquid,Parallel plate capacitor,0.03,combined,95,0,6200,1,pure,10.1021/je060283w,primary_thermoml_measurement,data/processed/dielectric_observations_v11plus.csv,696,159b928f800a55969963da275ed05c30ce8a19cffc48353a9c490eec68a49af9,publishable_core,thermoml_open,true
epsilon_observations_v11plus:697,epsilon_observations_v11plus,epsilon,dielectric_constant,LCGLNKUTAGEVQW-UHFFFAOYSA-N,Methyl ether,COC,323,4.89,1,Liquid,Parallel plate capacitor,0.03,combined,95,0,8200,1,pure,10.1021/je060283w,primary_thermoml_measurement,data/processed/dielectric_observations_v11plus.csv,697,159b928f800a55969963da275ed05c30ce8a19cffc48353a9c490eec68a49af9,publishable_core,thermoml_open,true
epsilon_observations_v11plus:698,epsilon_observations_v11plus,epsilon,dielectric_constant,LCGLNKUTAGEVQW-UHFFFAOYSA-N,Methyl ether,COC,323,4.93,1,Liquid,Parallel plate capacitor,0.03,combined,95,0,10400,1,pure,10.1021/je060283w,primary_thermoml_measurement,data/processed/dielectric_observations_v11plus.csv,698,159b928f800a55969963da275ed05c30ce8a19cffc48353a9c490eec68a49af9,publishable_core,thermoml_open,true
epsilon_observations_v11plus:699,epsilon_observations_v11plus,epsilon,dielectric_constant,LCGLNKUTAGEVQW-UHFFFAOYSA-N,Methyl ether,COC,323,4.97,1,Liquid,Parallel plate capacitor,0.03,combined,95,0,12400,1,pure,10.1021/je060283w,primary_thermoml_measurement,data/processed/dielectric_observations_v11plus.csv,699,159b928f800a55969963da275ed05c30ce8a19cffc48353a9c490eec68a49af9,publishable_core,thermoml_open,true
epsilon_observations_v11plus:700,epsilon_observations_v11plus,epsilon,dielectric_constant,LCGLNKUTAGEVQW-UHFFFAOYSA-N,Methyl ether,COC,323,5.01,1,Liquid,Parallel plate capacitor,0.03,combined,95,0,14200,1,pure,10.1021/je060283w,primary_thermoml_measurement,data/processed/dielectric_observations_v11plus.csv,700,159b928f800a55969963da275ed05c30ce8a19cffc48353a9c490eec68a49af9,publishable_core,thermoml_open,true
epsilon_observations_v11plus:701,epsilon_observations_v11plus,epsilon,dielectric_constant,LCGLNKUTAGEVQW-UHFFFAOYSA-N,Methyl ether,COC,323,5.04,1,Liquid,Parallel plate capacitor,0.03,combined,95,0,16400,1,pure,10.1021/je060283w,primary_thermoml_measurement,data/processed/dielectric_observations_v11plus.csv,701,159b928f800a55969963da275ed05c30ce8a19cffc48353a9c490eec68a49af9,publishable_core,thermoml_open,true
epsilon_observations_v11plus:702,epsilon_observations_v11plus,epsilon,dielectric_constant,LCGLNKUTAGEVQW-UHFFFAOYSA-N,Methyl ether,COC,323,5.07,1,Liquid,Parallel plate capacitor,0.03,combined,95,0,18300,1,pure,10.1021/je060283w,primary_thermoml_measurement,data/processed/dielectric_observations_v11plus.csv,702,159b928f800a55969963da275ed05c30ce8a19cffc48353a9c490eec68a49af9,publishable_core,thermoml_open,true
epsilon_observations_v11plus:703,epsilon_observations_v11plus,epsilon,dielectric_constant,LCGLNKUTAGEVQW-UHFFFAOYSA-N,Methyl ether,COC,323,5.1,1,Liquid,Parallel plate capacitor,0.03,combined,95,0,19800,1,pure,10.1021/je060283w,primary_thermoml_measurement,data/processed/dielectric_observations_v11plus.csv,703,159b928f800a55969963da275ed05c30ce8a19cffc48353a9c490eec68a49af9,publishable_core,thermoml_open,true
epsilon_observations_v11plus:704,epsilon_observations_v11plus,epsilon,dielectric_constant,LCGLNKUTAGEVQW-UHFFFAOYSA-N,Methyl ether,COC,323,5.13,1,Liquid,Parallel plate capacitor,0.03,combined,95,0,22000,1,pure,10.1021/je060283w,primary_thermoml_measurement,data/processed/dielectric_observations_v11plus.csv,704,159b928f800a55969963da275ed05c30ce8a19cffc48353a9c490eec68a49af9,publishable_core,thermoml_open,true
epsilon_observations_v11plus:705,epsilon_observations_v11plus,epsilon,dielectric_constant,LCGLNKUTAGEVQW-UHFFFAOYSA-N,Methyl ether,COC,323,5.17,1,Liquid,Parallel plate capacitor,0.03,combined,95,0,24000,1,pure,10.1021/je060283w,primary_thermoml_measurement,data/processed/dielectric_observations_v11plus.csv,705,159b928f800a55969963da275ed05c30ce8a19cffc48353a9c490eec68a49af9,publishable_core,thermoml_open,true
epsilon_observations_v11plus:706,epsilon_observations_v11plus,epsilon,dielectric_constant,LCGLNKUTAGEVQW-UHFFFAOYSA-N,Methyl ether,COC,323,5.2,1,Liquid,Parallel plate capacitor,0.03,combined,95,0,26300,1,pure,10.1021/je060283w,primary_thermoml_measurement,data/processed/dielectric_observations_v11plus.csv,706,159b928f800a55969963da275ed05c30ce8a19cffc48353a9c490eec68a49af9,publishable_core,thermoml_open,true
epsilon_observations_v11plus:707,epsilon_observations_v11plus,epsilon,dielectric_constant,LCGLNKUTAGEVQW-UHFFFAOYSA-N,Methyl ether,COC,323,5.23,1,Liquid,Parallel plate capacitor,0.03,combined,95,0,27900,1,pure,10.1021/je060283w,primary_thermoml_measurement,data/processed/dielectric_observations_v11plus.csv,707,159b928f800a55969963da275ed05c30ce8a19cffc48353a9c490eec68a49af9,publishable_core,thermoml_open,true
epsilon_observations_v11plus:708,epsilon_observations_v11plus,epsilon,dielectric_constant,LCGLNKUTAGEVQW-UHFFFAOYSA-N,Methyl ether,COC,323,5.25,1,Liquid,Parallel plate capacitor,0.03,combined,95,0,29400,1,pure,10.1021/je060283w,primary_thermoml_measurement,data/processed/dielectric_observations_v11plus.csv,708,159b928f800a55969963da275ed05c30ce8a19cffc48353a9c490eec68a49af9,publishable_core,thermoml_open,true
epsilon_observations_v11plus:709,epsilon_observations_v11plus,epsilon,dielectric_constant,LCGLNKUTAGEVQW-UHFFFAOYSA-N,Methyl ether,COC,323,5.27,1,Liquid,Parallel plate capacitor,0.03,combined,95,0,31200,1,pure,10.1021/je060283w,primary_thermoml_measurement,data/processed/dielectric_observations_v11plus.csv,709,159b928f800a55969963da275ed05c30ce8a19cffc48353a9c490eec68a49af9,publishable_core,thermoml_open,true
epsilon_observations_v11plus:710,epsilon_observations_v11plus,epsilon,dielectric_constant,LCGLNKUTAGEVQW-UHFFFAOYSA-N,Methyl ether,COC,333.4,4.46,1,Liquid,Parallel plate capacitor,0.04,combined,95,0,2200,1,pure,10.1021/je060283w,primary_thermoml_measurement,data/processed/dielectric_observations_v11plus.csv,710,159b928f800a55969963da275ed05c30ce8a19cffc48353a9c490eec68a49af9,publishable_core,thermoml_open,true
epsilon_observations_v11plus:711,epsilon_observations_v11plus,epsilon,dielectric_constant,LCGLNKUTAGEVQW-UHFFFAOYSA-N,Methyl ether,COC,333.4,4.52,1,Liquid,Parallel plate capacitor,0.04,combined,95,0,4300,1,pure,10.1021/je060283w,primary_thermoml_measurement,data/processed/dielectric_observations_v11plus.csv,711,159b928f800a55969963da275ed05c30ce8a19cffc48353a9c490eec68a49af9,publishable_core,thermoml_open,true
epsilon_observations_v11plus:712,epsilon_observations_v11plus,epsilon,dielectric_constant,LCGLNKUTAGEVQW-UHFFFAOYSA-N,Methyl ether,COC,333.4,4.58,1,Liquid,Parallel plate capacitor,0.03,combined,95,0,6400,1,pure,10.1021/je060283w,primary_thermoml_measurement,data/processed/dielectric_observations_v11plus.csv,712,159b928f800a55969963da275ed05c30ce8a19cffc48353a9c490eec68a49af9,publishable_core,thermoml_open,true
epsilon_observations_v11plus:713,epsilon_observations_v11plus,epsilon,dielectric_constant,LCGLNKUTAGEVQW-UHFFFAOYSA-N,Methyl ether,COC,333.4,4.62,1,Liquid,Parallel plate capacitor,0.03,combined,95,0,8300,1,pure,10.1021/je060283w,primary_thermoml_measurement,data/processed/dielectric_observations_v11plus.csv,713,159b928f800a55969963da275ed05c30ce8a19cffc48353a9c490eec68a49af9,publishable_core,thermoml_open,true
epsilon_observations_v11plus:714,epsilon_observations_v11plus,epsilon,dielectric_constant,LCGLNKUTAGEVQW-UHFFFAOYSA-N,Methyl ether,COC,333.4,4.67,1,Liquid,Parallel plate capacitor,0.03,combined,95,0,10200,1,pure,10.1021/je060283w,primary_thermoml_measurement,data/processed/dielectric_observations_v11plus.csv,714,159b928f800a55969963da275ed05c30ce8a19cffc48353a9c490eec68a49af9,publishable_core,thermoml_open,true
epsilon_observations_v11plus:715,epsilon_observations_v11plus,epsilon,dielectric_constant,LCGLNKUTAGEVQW-UHFFFAOYSA-N,Methyl ether,COC,333.4,4.71,1,Liquid,Parallel plate capacitor,0.03,combined,95,0,12200,1,pure,10.1021/je060283w,primary_thermoml_measurement,data/processed/dielectric_observations_v11plus.csv,715,159b928f800a55969963da275ed05c30ce8a19cffc48353a9c490eec68a49af9,publishable_core,thermoml_open,true
epsilon_observations_v11plus:716,epsilon_observations_v11plus,epsilon,dielectric_constant,LCGLNKUTAGEVQW-UHFFFAOYSA-N,Methyl ether,COC,333.4,4.74,1,Liquid,Parallel plate capacitor,0.03,combined,95,0,14000,1,pure,10.1021/je060283w,primary_thermoml_measurement,data/processed/dielectric_observations_v11plus.csv,716,159b928f800a55969963da275ed05c30ce8a19cffc48353a9c490eec68a49af9,publishable_core,thermoml_open,true
epsilon_observations_v11plus:717,epsilon_observations_v11plus,epsilon,dielectric_constant,LCGLNKUTAGEVQW-UHFFFAOYSA-N,Methyl ether,COC,333.4,4.78,1,Liquid,Parallel plate capacitor,0.03,combined,95,0,15800,1,pure,10.1021/je060283w,primary_thermoml_measurement,data/processed/dielectric_observations_v11plus.csv,717,159b928f800a55969963da275ed05c30ce8a19cffc48353a9c490eec68a49af9,publishable_core,thermoml_open,true
epsilon_observations_v11plus:718,epsilon_observations_v11plus,epsilon,dielectric_constant,LCGLNKUTAGEVQW-UHFFFAOYSA-N,Methyl ether,COC,333.4,4.81,1,Liquid,Parallel plate capacitor,0.03,combined,95,0,17200,1,pure,10.1021/je060283w,primary_thermoml_measurement,data/processed/dielectric_observations_v11plus.csv,718,159b928f800a55969963da275ed05c30ce8a19cffc48353a9c490eec68a49af9,publishable_core,thermoml_open,true
epsilon_observations_v11plus:719,epsilon_observations_v11plus,epsilon,dielectric_constant,LCGLNKUTAGEVQW-UHFFFAOYSA-N,Methyl ether,COC,333.4,4.89,1,Liquid,Parallel plate capacitor,0.03,combined,95,0,22000,1,pure,10.1021/je060283w,primary_thermoml_measurement,data/processed/dielectric_observations_v11plus.csv,719,159b928f800a55969963da275ed05c30ce8a19cffc48353a9c490eec68a49af9,publishable_core,thermoml_open,true
epsilon_observations_v11plus:720,epsilon_observations_v11plus,epsilon,dielectric_constant,LCGLNKUTAGEVQW-UHFFFAOYSA-N,Methyl ether,COC,333.4,4.92,1,Liquid,Parallel plate capacitor,0.03,combined,95,0,23800,1,pure,10.1021/je060283w,primary_thermoml_measurement,data/processed/dielectric_observations_v11plus.csv,720,159b928f800a55969963da275ed05c30ce8a19cffc48353a9c490eec68a49af9,publishable_core,thermoml_open,true
epsilon_observations_v11plus:721,epsilon_observations_v11plus,epsilon,dielectric_constant,LCGLNKUTAGEVQW-UHFFFAOYSA-N,Methyl ether,COC,333.4,4.95,1,Liquid,Parallel plate capacitor,0.03,combined,95,0,25800,1,pure,10.1021/je060283w,primary_thermoml_measurement,data/processed/dielectric_observations_v11plus.csv,721,159b928f800a55969963da275ed05c30ce8a19cffc48353a9c490eec68a49af9,publishable_core,thermoml_open,true
epsilon_observations_v11plus:722,epsilon_observations_v11plus,epsilon,dielectric_constant,LCGLNKUTAGEVQW-UHFFFAOYSA-N,Methyl ether,COC,333.4,4.97,1,Liquid,Parallel plate capacitor,0.03,combined,95,0,27600,1,pure,10.1021/je060283w,primary_thermoml_measurement,data/processed/dielectric_observations_v11plus.csv,722,159b928f800a55969963da275ed05c30ce8a19cffc48353a9c490eec68a49af9,publishable_core,thermoml_open,true
epsilon_observations_v11plus:723,epsilon_observations_v11plus,epsilon,dielectric_constant,LCGLNKUTAGEVQW-UHFFFAOYSA-N,Methyl ether,COC,333.4,4.99,1,Liquid,Parallel plate capacitor,0.03,combined,95,0,29400,1,pure,10.1021/je060283w,primary_thermoml_measurement,data/processed/dielectric_observations_v11plus.csv,723,159b928f800a55969963da275ed05c30ce8a19cffc48353a9c490eec68a49af9,publishable_core,thermoml_open,true
epsilon_observations_v11plus:724,epsilon_observations_v11plus,epsilon,dielectric_constant,LCGLNKUTAGEVQW-UHFFFAOYSA-N,Methyl ether,COC,343.2,4.21,1,Liquid,Parallel plate capacitor,0.04,combined,95,0,2600,1,pure,10.1021/je060283w,primary_thermoml_measurement,data/processed/dielectric_observations_v11plus.csv,724,159b928f800a55969963da275ed05c30ce8a19cffc48353a9c490eec68a49af9,publishable_core,thermoml_open,true
epsilon_observations_v11plus:725,epsilon_observations_v11plus,epsilon,dielectric_constant,LCGLNKUTAGEVQW-UHFFFAOYSA-N,Methyl ether,COC,343.2,4.25,1,Liquid,Parallel plate capacitor,0.04,combined,95,0,4000,1,pure,10.1021/je060283w,primary_thermoml_measurement,data/processed/dielectric_observations_v11plus.csv,725,159b928f800a55969963da275ed05c30ce8a19cffc48353a9c490eec68a49af9,publishable_core,thermoml_open,true
epsilon_observations_v11plus:726,epsilon_observations_v11plus,epsilon,dielectric_constant,LCGLNKUTAGEVQW-UHFFFAOYSA-N,Methyl ether,COC,343.2,4.32,1,Liquid,Parallel plate capacitor,0.04,combined,95,0,6000,1,pure,10.1021/je060283w,primary_thermoml_measurement,data/processed/dielectric_observations_v11plus.csv,726,159b928f800a55969963da275ed05c30ce8a19cffc48353a9c490eec68a49af9,publishable_core,thermoml_open,true
epsilon_observations_v11plus:727,epsilon_observations_v11plus,epsilon,dielectric_constant,LCGLNKUTAGEVQW-UHFFFAOYSA-N,Methyl ether,COC,343.2,4.38,1,Liquid,Parallel plate capacitor,0.03,combined,95,0,8200,1,pure,10.1021/je060283w,primary_thermoml_measurement,data/processed/dielectric_observations_v11plus.csv,727,159b928f800a55969963da275ed05c30ce8a19cffc48353a9c490eec68a49af9,publishable_core,thermoml_open,true
epsilon_observations_v11plus:728,epsilon_observations_v11plus,epsilon,dielectric_constant,LCGLNKUTAGEVQW-UHFFFAOYSA-N,Methyl ether,COC,343.2,4.43,1,Liquid,Parallel plate capacitor,0.03,combined,95,0,10200,1,pure,10.1021/je060283w,primary_thermoml_measurement,data/processed/dielectric_observations_v11plus.csv,728,159b928f800a55969963da275ed05c30ce8a19cffc48353a9c490eec68a49af9,publishable_core,thermoml_open,true
epsilon_observations_v11plus:729,epsilon_observations_v11plus,epsilon,dielectric_constant,LCGLNKUTAGEVQW-UHFFFAOYSA-N,Methyl ether,COC,343.2,4.48,1,Liquid,Parallel plate capacitor,0.03,combined,95,0,12200,1,pure,10.1021/je060283w,primary_thermoml_measurement,data/processed/dielectric_observations_v11plus.csv,729,159b928f800a55969963da275ed05c30ce8a19cffc48353a9c490eec68a49af9,publishable_core,thermoml_open,true
epsilon_observations_v11plus:730,epsilon_observations_v11plus,epsilon,dielectric_constant,LCGLNKUTAGEVQW-UHFFFAOYSA-N,Methyl ether,COC,343.2,4.52,1,Liquid,Parallel plate capacitor,0.03,combined,95,0,14400,1,pure,10.1021/je060283w,primary_thermoml_measurement,data/processed/dielectric_observations_v11plus.csv,730,159b928f800a55969963da275ed05c30ce8a19cffc48353a9c490eec68a49af9,publishable_core,thermoml_open,true
epsilon_observations_v11plus:731,epsilon_observations_v11plus,epsilon,dielectric_constant,LCGLNKUTAGEVQW-UHFFFAOYSA-N,Methyl ether,COC,343.2,4.56,1,Liquid,Parallel plate capacitor,0.03,combined,95,0,16300,1,pure,10.1021/je060283w,primary_thermoml_measurement,data/processed/dielectric_observations_v11plus.csv,731,159b928f800a55969963da275ed05c30ce8a19cffc48353a9c490eec68a49af9,publishable_core,thermoml_open,true
epsilon_observations_v11plus:732,epsilon_observations_v11plus,epsilon,dielectric_constant,LCGLNKUTAGEVQW-UHFFFAOYSA-N,Methyl ether,COC,343.2,4.59,1,Liquid,Parallel plate capacitor,0.03,combined,95,0,18000,1,pure,10.1021/je060283w,primary_thermoml_measurement,data/processed/dielectric_observations_v11plus.csv,732,159b928f800a55969963da275ed05c30ce8a19cffc48353a9c490eec68a49af9,publishable_core,thermoml_open,true
epsilon_observations_v11plus:733,epsilon_observations_v11plus,epsilon,dielectric_constant,LCGLNKUTAGEVQW-UHFFFAOYSA-N,Methyl ether,COC,343.2,4.64,1,Liquid,Parallel plate capacitor,0.03,combined,95,0,20200,1,pure,10.1021/je060283w,primary_thermoml_measurement,data/processed/dielectric_observations_v11plus.csv,733,159b928f800a55969963da275ed05c30ce8a19cffc48353a9c490eec68a49af9,publishable_core,thermoml_open,true
