Repository: LittleAlety/electrolyte-solvent-dielectric-ml

# 电解液溶剂筛选：可审计的多通道机器学习管线

> **2026-11-28 · PLAN B 生产失败诊断**：[根因分析](outputs/b750_completion/failure_diagnostics/FAILURE_ANALYSIS.md) · [执行报告](outputs/b750_completion/COMPLETION_REPORT.md)。214条测试通过；38/67合格，剩余21个几何步数耗尽、1个超时中断、7个从未启动。首轮5个续算全部合格，当前状态 BLOCKED_NEEDS_SUBMISSION。历史目标泄漏、方法错标、CM截断和点级CI解释已由[科学更正](outputs/b750_completion/scientific_errata.json)取代。

> An auditable, pre-registered machine-learning pipeline for electrolyte-solvent
> screening: static permittivity (epsilon), viscosity (eta), the orbital window
> (HOMO / LUMO), and redox potential - with a frozen main scoreboard, a shot ledger,
> and every negative result retained rather than routed around.

File: data/processed/dielectric_observations_v11.csv (part 9 of 16)
inchikey,name,smiles,T_K,epsilon,epsilon_unit,uncertainty_expanded,uncertainty_standard,uncertainty_kind,confidence_level,phase,method,property_family,property_name,frequency_mhz,pressure_kpa,source_doi,source_file,source_file_sha256,source_row_index,dataset_number,component_count,in_roster,model_ready,temperature_band,roster_T_K,roster_dielectric,duplicate_observation_count,distinct_values_at_temperature,multiple_values_at_temperature
LFQSCWFLJHTTHZ-UHFFFAOYSA-N,ethanol,CCO,298.15,27.22,,0.05,,combined,95,Liquid,Parallel plate capacitor,zero_frequency,Relative permittivity at zero frequency,0,150000,10.1021/je060248p,data/raw/thermoml/10.1021__je060248p-7b920dacfe19.xml,3528b8f2fbac52cd3d6a4a1958ce7bc7a72f688bb499f26058058a095f2fc5a5,6565,4,1,true,true,room_temperature,298.15,25.02,1,8,true
LFQSCWFLJHTTHZ-UHFFFAOYSA-N,ethanol,CCO,298.15,27.86,,0.06,,combined,95,Liquid,Parallel plate capacitor,zero_frequency,Relative permittivity at zero frequency,0,200000,10.1021/je060248p,data/raw/thermoml/10.1021__je060248p-7b920dacfe19.xml,3528b8f2fbac52cd3d6a4a1958ce7bc7a72f688bb499f26058058a095f2fc5a5,6566,4,1,true,true,room_temperature,298.15,25.02,1,8,true
LFQSCWFLJHTTHZ-UHFFFAOYSA-N,ethanol,CCO,298.15,28.45,,0.06,,combined,95,Liquid,Parallel plate capacitor,zero_frequency,Relative permittivity at zero frequency,0,250000,10.1021/je060248p,data/raw/thermoml/10.1021__je060248p-7b920dacfe19.xml,3528b8f2fbac52cd3d6a4a1958ce7bc7a72f688bb499f26058058a095f2fc5a5,6567,4,1,true,true,room_temperature,298.15,25.02,1,8,true
LFQSCWFLJHTTHZ-UHFFFAOYSA-N,ethanol,CCO,298.15,29,,0.06,,combined,95,Liquid,Parallel plate capacitor,zero_frequency,Relative permittivity at zero frequency,0,300000,10.1021/je060248p,data/raw/thermoml/10.1021__je060248p-7b920dacfe19.xml,3528b8f2fbac52cd3d6a4a1958ce7bc7a72f688bb499f26058058a095f2fc5a5,6568,4,1,true,true,room_temperature,298.15,25.02,1,8,true
LFQSCWFLJHTTHZ-UHFFFAOYSA-N,ethanol,CCO,303,24.26,,0.97,,combined,95,Liquid,Parallel plate capacitor,zero_frequency,Relative permittivity at zero frequency,0,101,10.1016/j.tca.2013.05.022,data/raw/thermoml/10.1016__j.tca.2013.05.022-25c5c6642852.xml,f0f23f385a1d041d566575e26937a5efa0c3d758ea80f9b248f7a7c57c6f2dec,5187,1,1,true,true,room_temperature,298.15,25.02,1,1,false
LFQSCWFLJHTTHZ-UHFFFAOYSA-N,ethanol,CCO,303.15,23.6,,0.06,,combined,95,Liquid,OTHER::sMethod:dielectrometer,zero_frequency,Relative permittivity at zero frequency,0,101,10.1021/je800593p,data/raw/thermoml/10.1021__je800593p-d60e4d9358be.xml,e9f3dac230c9ffcd6d5546776eab6dd94af3495c65b63492855e9119e6dd22ce,10024,6,1,true,true,room_temperature,298.15,25.02,1,2,true
LFQSCWFLJHTTHZ-UHFFFAOYSA-N,ethanol,CCO,303.15,23.87,,0.14,,combined,95,Liquid,Parallel plate capacitor,zero_frequency,Relative permittivity at zero frequency,0,101.325,10.1016/j.fluid.2009.07.009,data/raw/thermoml/10.1016__j.fluid.2009.07.009-fb420ceae3a5.xml,a96afcc9260bee25a9c6b24a01cacae615b23ef3c98b59c17101cddb13433382,434,2,1,true,true,room_temperature,298.15,25.02,1,2,true
LFQSCWFLJHTTHZ-UHFFFAOYSA-N,ethanol,CCO,308.15,22.87,,0.06,,combined,95,Liquid,OTHER::sMethod:dielectrometer,zero_frequency,Relative permittivity at zero frequency,0,101,10.1021/je800593p,data/raw/thermoml/10.1021__je800593p-d60e4d9358be.xml,e9f3dac230c9ffcd6d5546776eab6dd94af3495c65b63492855e9119e6dd22ce,10025,6,1,true,true,outside_declared_window,298.15,25.02,1,1,false
LFQSCWFLJHTTHZ-UHFFFAOYSA-N,ethanol,CCO,313,23.85,,0.95,,combined,95,Liquid,Parallel plate capacitor,zero_frequency,Relative permittivity at zero frequency,0,101,10.1016/j.tca.2013.05.022,data/raw/thermoml/10.1016__j.tca.2013.05.022-25c5c6642852.xml,f0f23f385a1d041d566575e26937a5efa0c3d758ea80f9b248f7a7c57c6f2dec,5188,1,1,true,true,outside_declared_window,298.15,25.02,1,1,false
LFQSCWFLJHTTHZ-UHFFFAOYSA-N,ethanol,CCO,323,23.25,,0.95,,combined,95,Liquid,Parallel plate capacitor,zero_frequency,Relative permittivity at zero frequency,0,101,10.1016/j.tca.2013.05.022,data/raw/thermoml/10.1016__j.tca.2013.05.022-25c5c6642852.xml,f0f23f385a1d041d566575e26937a5efa0c3d758ea80f9b248f7a7c57c6f2dec,5189,1,1,true,true,extended_temperature,298.15,25.02,1,1,false
LLEVMYXEJUDBTA-UHFFFAOYSA-N,heptanedinitrile,N#CCCCCCC#N,248.15,36.21,,0.1,,combined,95,Liquid,impedance/gain phase analyzer,zero_frequency,Relative permittivity at zero frequency,0,101.325,10.1021/je300958c,data/raw/thermoml/10.1021__je300958c-3ec2399ba91a.xml,9c3a2f8c4017b916a6e7eb2a5957de40bbfa4556eb7d6bcbba3fa33aa3d06080,8152,4,1,true,true,outside_declared_window,298.15,29.71,1,1,false
LLEVMYXEJUDBTA-UHFFFAOYSA-N,heptanedinitrile,N#CCCCCCC#N,250.65,35.82,,0.1,,combined,95,Liquid,impedance/gain phase analyzer,zero_frequency,Relative permittivity at zero frequency,0,101.325,10.1021/je300958c,data/raw/thermoml/10.1021__je300958c-3ec2399ba91a.xml,9c3a2f8c4017b916a6e7eb2a5957de40bbfa4556eb7d6bcbba3fa33aa3d06080,8153,4,1,true,true,outside_declared_window,298.15,29.71,1,1,false
LLEVMYXEJUDBTA-UHFFFAOYSA-N,heptanedinitrile,N#CCCCCCC#N,253.15,35.44,,0.1,,combined,95,Liquid,impedance/gain phase analyzer,zero_frequency,Relative permittivity at zero frequency,0,101.325,10.1021/je300958c,data/raw/thermoml/10.1021__je300958c-3ec2399ba91a.xml,9c3a2f8c4017b916a6e7eb2a5957de40bbfa4556eb7d6bcbba3fa33aa3d06080,8154,4,1,true,true,outside_declared_window,298.15,29.71,1,1,false
LLEVMYXEJUDBTA-UHFFFAOYSA-N,heptanedinitrile,N#CCCCCCC#N,255.65,35.06,,0.1,,combined,95,Liquid,impedance/gain phase analyzer,zero_frequency,Relative permittivity at zero frequency,0,101.325,10.1021/je300958c,data/raw/thermoml/10.1021__je300958c-3ec2399ba91a.xml,9c3a2f8c4017b916a6e7eb2a5957de40bbfa4556eb7d6bcbba3fa33aa3d06080,8155,4,1,true,true,outside_declared_window,298.15,29.71,1,1,false
LLEVMYXEJUDBTA-UHFFFAOYSA-N,heptanedinitrile,N#CCCCCCC#N,258.15,34.7,,0.1,,combined,95,Liquid,impedance/gain phase analyzer,zero_frequency,Relative permittivity at zero frequency,0,101.325,10.1021/je300958c,data/raw/thermoml/10.1021__je300958c-3ec2399ba91a.xml,9c3a2f8c4017b916a6e7eb2a5957de40bbfa4556eb7d6bcbba3fa33aa3d06080,8156,4,1,true,true,outside_declared_window,298.15,29.71,1,1,false
LLEVMYXEJUDBTA-UHFFFAOYSA-N,heptanedinitrile,N#CCCCCCC#N,260.65,34.35,,0.1,,combined,95,Liquid,impedance/gain phase analyzer,zero_frequency,Relative permittivity at zero frequency,0,101.325,10.1021/je300958c,data/raw/thermoml/10.1021__je300958c-3ec2399ba91a.xml,9c3a2f8c4017b916a6e7eb2a5957de40bbfa4556eb7d6bcbba3fa33aa3d06080,8157,4,1,true,true,outside_declared_window,298.15,29.71,1,1,false
LLEVMYXEJUDBTA-UHFFFAOYSA-N,heptanedinitrile,N#CCCCCCC#N,263.15,33.99,,0.1,,combined,95,Liquid,impedance/gain phase analyzer,zero_frequency,Relative permittivity at zero frequency,0,101.325,10.1021/je300958c,data/raw/thermoml/10.1021__je300958c-3ec2399ba91a.xml,9c3a2f8c4017b916a6e7eb2a5957de40bbfa4556eb7d6bcbba3fa33aa3d06080,8158,4,1,true,true,outside_declared_window,298.15,29.71,1,1,false
LLEVMYXEJUDBTA-UHFFFAOYSA-N,heptanedinitrile,N#CCCCCCC#N,265.65,33.65,,0.1,,combined,95,Liquid,impedance/gain phase analyzer,zero_frequency,Relative permittivity at zero frequency,0,101.325,10.1021/je300958c,data/raw/thermoml/10.1021__je300958c-3ec2399ba91a.xml,9c3a2f8c4017b916a6e7eb2a5957de40bbfa4556eb7d6bcbba3fa33aa3d06080,8159,4,1,true,true,outside_declared_window,298.15,29.71,1,1,false
LLEVMYXEJUDBTA-UHFFFAOYSA-N,heptanedinitrile,N#CCCCCCC#N,268.15,33.31,,0.1,,combined,95,Liquid,impedance/gain phase analyzer,zero_frequency,Relative permittivity at zero frequency,0,101.325,10.1021/je300958c,data/raw/thermoml/10.1021__je300958c-3ec2399ba91a.xml,9c3a2f8c4017b916a6e7eb2a5957de40bbfa4556eb7d6bcbba3fa33aa3d06080,8160,4,1,true,true,outside_declared_window,298.15,29.71,1,1,false
LLEVMYXEJUDBTA-UHFFFAOYSA-N,heptanedinitrile,N#CCCCCCC#N,270.65,32.98,,0.1,,combined,95,Liquid,impedance/gain phase analyzer,zero_frequency,Relative permittivity at zero frequency,0,101.325,10.1021/je300958c,data/raw/thermoml/10.1021__je300958c-3ec2399ba91a.xml,9c3a2f8c4017b916a6e7eb2a5957de40bbfa4556eb7d6bcbba3fa33aa3d06080,8161,4,1,true,true,outside_declared_window,298.15,29.71,1,1,false
LLEVMYXEJUDBTA-UHFFFAOYSA-N,heptanedinitrile,N#CCCCCCC#N,273.15,32.66,,0.1,,combined,95,Liquid,impedance/gain phase analyzer,zero_frequency,Relative permittivity at zero frequency,0,101.325,10.1021/je300958c,data/raw/thermoml/10.1021__je300958c-3ec2399ba91a.xml,9c3a2f8c4017b916a6e7eb2a5957de40bbfa4556eb7d6bcbba3fa33aa3d06080,8162,4,1,true,true,outside_declared_window,298.15,29.71,1,1,false
LLEVMYXEJUDBTA-UHFFFAOYSA-N,heptanedinitrile,N#CCCCCCC#N,275.65,32.36,,0.1,,combined,95,Liquid,impedance/gain phase analyzer,zero_frequency,Relative permittivity at zero frequency,0,101.325,10.1021/je300958c,data/raw/thermoml/10.1021__je300958c-3ec2399ba91a.xml,9c3a2f8c4017b916a6e7eb2a5957de40bbfa4556eb7d6bcbba3fa33aa3d06080,8163,4,1,true,true,outside_declared_window,298.15,29.71,1,1,false
LLEVMYXEJUDBTA-UHFFFAOYSA-N,heptanedinitrile,N#CCCCCCC#N,278.15,32.04,,0.1,,combined,95,Liquid,impedance/gain phase analyzer,zero_frequency,Relative permittivity at zero frequency,0,101.325,10.1021/je300958c,data/raw/thermoml/10.1021__je300958c-3ec2399ba91a.xml,9c3a2f8c4017b916a6e7eb2a5957de40bbfa4556eb7d6bcbba3fa33aa3d06080,8164,4,1,true,true,outside_declared_window,298.15,29.71,1,1,false
LLEVMYXEJUDBTA-UHFFFAOYSA-N,heptanedinitrile,N#CCCCCCC#N,280.65,31.73,,0.1,,combined,95,Liquid,impedance/gain phase analyzer,zero_frequency,Relative permittivity at zero frequency,0,101.325,10.1021/je300958c,data/raw/thermoml/10.1021__je300958c-3ec2399ba91a.xml,9c3a2f8c4017b916a6e7eb2a5957de40bbfa4556eb7d6bcbba3fa33aa3d06080,8165,4,1,true,true,outside_declared_window,298.15,29.71,1,1,false
LLEVMYXEJUDBTA-UHFFFAOYSA-N,heptanedinitrile,N#CCCCCCC#N,283.15,31.43,,0.1,,combined,95,Liquid,impedance/gain phase analyzer,zero_frequency,Relative permittivity at zero frequency,0,101.325,10.1021/je300958c,data/raw/thermoml/10.1021__je300958c-3ec2399ba91a.xml,9c3a2f8c4017b916a6e7eb2a5957de40bbfa4556eb7d6bcbba3fa33aa3d06080,8166,4,1,true,true,outside_declared_window,298.15,29.71,1,1,false
LLEVMYXEJUDBTA-UHFFFAOYSA-N,heptanedinitrile,N#CCCCCCC#N,285.65,31.14,,0.1,,combined,95,Liquid,impedance/gain phase analyzer,zero_frequency,Relative permittivity at zero frequency,0,101.325,10.1021/je300958c,data/raw/thermoml/10.1021__je300958c-3ec2399ba91a.xml,9c3a2f8c4017b916a6e7eb2a5957de40bbfa4556eb7d6bcbba3fa33aa3d06080,8167,4,1,true,true,outside_declared_window,298.15,29.71,1,1,false
LLEVMYXEJUDBTA-UHFFFAOYSA-N,heptanedinitrile,N#CCCCCCC#N,288.15,30.86,,0.1,,combined,95,Liquid,impedance/gain phase analyzer,zero_frequency,Relative permittivity at zero frequency,0,101.325,10.1021/je300958c,data/raw/thermoml/10.1021__je300958c-3ec2399ba91a.xml,9c3a2f8c4017b916a6e7eb2a5957de40bbfa4556eb7d6bcbba3fa33aa3d06080,8168,4,1,true,true,outside_declared_window,298.15,29.71,1,1,false
LLEVMYXEJUDBTA-UHFFFAOYSA-N,heptanedinitrile,N#CCCCCCC#N,290.65,30.57,,0.1,,combined,95,Liquid,impedance/gain phase analyzer,zero_frequency,Relative permittivity at zero frequency,0,101.325,10.1021/je300958c,data/raw/thermoml/10.1021__je300958c-3ec2399ba91a.xml,9c3a2f8c4017b916a6e7eb2a5957de40bbfa4556eb7d6bcbba3fa33aa3d06080,8169,4,1,true,true,outside_declared_window,298.15,29.71,1,1,false
LLEVMYXEJUDBTA-UHFFFAOYSA-N,heptanedinitrile,N#CCCCCCC#N,293.15,30.28,,0.1,,combined,95,Liquid,impedance/gain phase analyzer,zero_frequency,Relative permittivity at zero frequency,0,101.325,10.1021/je300958c,data/raw/thermoml/10.1021__je300958c-3ec2399ba91a.xml,9c3a2f8c4017b916a6e7eb2a5957de40bbfa4556eb7d6bcbba3fa33aa3d06080,8170,4,1,true,true,room_temperature,298.15,29.71,1,1,false
LLEVMYXEJUDBTA-UHFFFAOYSA-N,heptanedinitrile,N#CCCCCCC#N,295.65,30,,0.1,,combined,95,Liquid,impedance/gain phase analyzer,zero_frequency,Relative permittivity at zero frequency,0,101.325,10.1021/je300958c,data/raw/thermoml/10.1021__je300958c-3ec2399ba91a.xml,9c3a2f8c4017b916a6e7eb2a5957de40bbfa4556eb7d6bcbba3fa33aa3d06080,8171,4,1,true,true,room_temperature,298.15,29.71,1,1,false
LLEVMYXEJUDBTA-UHFFFAOYSA-N,heptanedinitrile,N#CCCCCCC#N,298.15,29.71,,0.1,,combined,95,Liquid,impedance/gain phase analyzer,zero_frequency,Relative permittivity at zero frequency,0,101.325,10.1021/je300958c,data/raw/thermoml/10.1021__je300958c-3ec2399ba91a.xml,9c3a2f8c4017b916a6e7eb2a5957de40bbfa4556eb7d6bcbba3fa33aa3d06080,8172,4,1,true,true,room_temperature,298.15,29.71,1,1,false
LLEVMYXEJUDBTA-UHFFFAOYSA-N,heptanedinitrile,N#CCCCCCC#N,300.65,29.45,,0.1,,combined,95,Liquid,impedance/gain phase analyzer,zero_frequency,Relative permittivity at zero frequency,0,101.325,10.1021/je300958c,data/raw/thermoml/10.1021__je300958c-3ec2399ba91a.xml,9c3a2f8c4017b916a6e7eb2a5957de40bbfa4556eb7d6bcbba3fa33aa3d06080,8173,4,1,true,true,room_temperature,298.15,29.71,1,1,false
LLEVMYXEJUDBTA-UHFFFAOYSA-N,heptanedinitrile,N#CCCCCCC#N,303.15,29.18,,0.1,,combined,95,Liquid,impedance/gain phase analyzer,zero_frequency,Relative permittivity at zero frequency,0,101.325,10.1021/je300958c,data/raw/thermoml/10.1021__je300958c-3ec2399ba91a.xml,9c3a2f8c4017b916a6e7eb2a5957de40bbfa4556eb7d6bcbba3fa33aa3d06080,8174,4,1,true,true,room_temperature,298.15,29.71,1,1,false
LLEVMYXEJUDBTA-UHFFFAOYSA-N,heptanedinitrile,N#CCCCCCC#N,305.65,28.92,,0.1,,combined,95,Liquid,impedance/gain phase analyzer,zero_frequency,Relative permittivity at zero frequency,0,101.325,10.1021/je300958c,data/raw/thermoml/10.1021__je300958c-3ec2399ba91a.xml,9c3a2f8c4017b916a6e7eb2a5957de40bbfa4556eb7d6bcbba3fa33aa3d06080,8175,4,1,true,true,outside_declared_window,298.15,29.71,1,1,false
LLEVMYXEJUDBTA-UHFFFAOYSA-N,heptanedinitrile,N#CCCCCCC#N,308.15,28.67,,0.1,,combined,95,Liquid,impedance/gain phase analyzer,zero_frequency,Relative permittivity at zero frequency,0,101.325,10.1021/je300958c,data/raw/thermoml/10.1021__je300958c-3ec2399ba91a.xml,9c3a2f8c4017b916a6e7eb2a5957de40bbfa4556eb7d6bcbba3fa33aa3d06080,8176,4,1,true,true,outside_declared_window,298.15,29.71,1,1,false
LLEVMYXEJUDBTA-UHFFFAOYSA-N,heptanedinitrile,N#CCCCCCC#N,310.65,28.42,,0.1,,combined,95,Liquid,impedance/gain phase analyzer,zero_frequency,Relative permittivity at zero frequency,0,101.325,10.1021/je300958c,data/raw/thermoml/10.1021__je300958c-3ec2399ba91a.xml,9c3a2f8c4017b916a6e7eb2a5957de40bbfa4556eb7d6bcbba3fa33aa3d06080,8177,4,1,true,true,outside_declared_window,298.15,29.71,1,1,false
LLEVMYXEJUDBTA-UHFFFAOYSA-N,heptanedinitrile,N#CCCCCCC#N,313.15,28.17,,0.1,,combined,95,Liquid,impedance/gain phase analyzer,zero_frequency,Relative permittivity at zero frequency,0,101.325,10.1021/je300958c,data/raw/thermoml/10.1021__je300958c-3ec2399ba91a.xml,9c3a2f8c4017b916a6e7eb2a5957de40bbfa4556eb7d6bcbba3fa33aa3d06080,8178,4,1,true,true,extended_temperature,298.15,29.71,1,1,false
LLEVMYXEJUDBTA-UHFFFAOYSA-N,heptanedinitrile,N#CCCCCCC#N,315.65,27.94,,0.1,,combined,95,Liquid,impedance/gain phase analyzer,zero_frequency,Relative permittivity at zero frequency,0,101.325,10.1021/je300958c,data/raw/thermoml/10.1021__je300958c-3ec2399ba91a.xml,9c3a2f8c4017b916a6e7eb2a5957de40bbfa4556eb7d6bcbba3fa33aa3d06080,8179,4,1,true,true,extended_temperature,298.15,29.71,1,1,false
LLEVMYXEJUDBTA-UHFFFAOYSA-N,heptanedinitrile,N#CCCCCCC#N,318.15,27.68,,0.1,,combined,95,Liquid,impedance/gain phase analyzer,zero_frequency,Relative permittivity at zero frequency,0,101.325,10.1021/je300958c,data/raw/thermoml/10.1021__je300958c-3ec2399ba91a.xml,9c3a2f8c4017b916a6e7eb2a5957de40bbfa4556eb7d6bcbba3fa33aa3d06080,8180,4,1,true,true,extended_temperature,298.15,29.71,1,1,false
LLEVMYXEJUDBTA-UHFFFAOYSA-N,heptanedinitrile,N#CCCCCCC#N,320.65,27.46,,0.1,,combined,95,Liquid,impedance/gain phase analyzer,zero_frequency,Relative permittivity at zero frequency,0,101.325,10.1021/je300958c,data/raw/thermoml/10.1021__je300958c-3ec2399ba91a.xml,9c3a2f8c4017b916a6e7eb2a5957de40bbfa4556eb7d6bcbba3fa33aa3d06080,8181,4,1,true,true,extended_temperature,298.15,29.71,1,1,false
LLEVMYXEJUDBTA-UHFFFAOYSA-N,heptanedinitrile,N#CCCCCCC#N,323.15,27.23,,0.1,,combined,95,Liquid,impedance/gain phase analyzer,zero_frequency,Relative permittivity at zero frequency,0,101.325,10.1021/je300958c,data/raw/thermoml/10.1021__je300958c-3ec2399ba91a.xml,9c3a2f8c4017b916a6e7eb2a5957de40bbfa4556eb7d6bcbba3fa33aa3d06080,8182,4,1,true,true,extended_temperature,298.15,29.71,1,1,false
LLEVMYXEJUDBTA-UHFFFAOYSA-N,heptanedinitrile,N#CCCCCCC#N,325.65,27,,0.1,,combined,95,Liquid,impedance/gain phase analyzer,zero_frequency,Relative permittivity at zero frequency,0,101.325,10.1021/je300958c,data/raw/thermoml/10.1021__je300958c-3ec2399ba91a.xml,9c3a2f8c4017b916a6e7eb2a5957de40bbfa4556eb7d6bcbba3fa33aa3d06080,8183,4,1,true,true,outside_declared_window,298.15,29.71,1,1,false
LLEVMYXEJUDBTA-UHFFFAOYSA-N,heptanedinitrile,N#CCCCCCC#N,328.15,26.77,,0.1,,combined,95,Liquid,impedance/gain phase analyzer,zero_frequency,Relative permittivity at zero frequency,0,101.325,10.1021/je300958c,data/raw/thermoml/10.1021__je300958c-3ec2399ba91a.xml,9c3a2f8c4017b916a6e7eb2a5957de40bbfa4556eb7d6bcbba3fa33aa3d06080,8184,4,1,true,true,outside_declared_window,298.15,29.71,1,1,false
LLEVMYXEJUDBTA-UHFFFAOYSA-N,heptanedinitrile,N#CCCCCCC#N,330.65,26.56,,0.1,,combined,95,Liquid,impedance/gain phase analyzer,zero_frequency,Relative permittivity at zero frequency,0,101.325,10.1021/je300958c,data/raw/thermoml/10.1021__je300958c-3ec2399ba91a.xml,9c3a2f8c4017b916a6e7eb2a5957de40bbfa4556eb7d6bcbba3fa33aa3d06080,8185,4,1,true,true,outside_declared_window,298.15,29.71,1,1,false
LLEVMYXEJUDBTA-UHFFFAOYSA-N,heptanedinitrile,N#CCCCCCC#N,333.15,26.32,,0.1,,combined,95,Liquid,impedance/gain phase analyzer,zero_frequency,Relative permittivity at zero frequency,0,101.325,10.1021/je300958c,data/raw/thermoml/10.1021__je300958c-3ec2399ba91a.xml,9c3a2f8c4017b916a6e7eb2a5957de40bbfa4556eb7d6bcbba3fa33aa3d06080,8186,4,1,true,true,outside_declared_window,298.15,29.71,1,1,false
LRHPLDYGYMQRHN-UHFFFAOYSA-N,butan-1-ol,CCCCO,288.15,19.01,,0.06,,combined,95,Liquid,Dielectrometer,zero_frequency,Relative permittivity at zero frequency,0,100,10.1021/je3007666,data/raw/thermoml/10.1021__je3007666-99db3d8c52e4.xml,e28a6bb3a1bf70398d0e7aef0d3fb7c21b10665ee2901575db95ca8e1bd6d531,7423,1,1,true,true,outside_declared_window,298.15,18.03,1,1,false
LRHPLDYGYMQRHN-UHFFFAOYSA-N,butan-1-ol,CCCCO,288.15,19.01,,0.06,,combined,95,Liquid,OTHER::sMethod:dielectrometer,zero_frequency,Relative permittivity at zero frequency,0,101,10.1021/je800593p,data/raw/thermoml/10.1021__je800593p-d60e4d9358be.xml,e9f3dac230c9ffcd6d5546776eab6dd94af3495c65b63492855e9119e6dd22ce,10036,15,1,true,true,outside_declared_window,298.15,18.03,1,1,false
LRHPLDYGYMQRHN-UHFFFAOYSA-N,butan-1-ol,CCCCO,293.15,18.26,,0.06,,combined,95,Liquid,Dekameter,zero_frequency,Relative permittivity at zero frequency,0,101,10.1021/je900503p,data/raw/thermoml/10.1021__je900503p-c4927a582b2b.xml,bf9680cc2c3bfba58e1c4dd17ea6a0329e835375459beccbe561851b5f878ff7,11378,2,1,true,true,room_temperature,298.15,18.03,1,2,true
LRHPLDYGYMQRHN-UHFFFAOYSA-N,butan-1-ol,CCCCO,293.15,18.28,,0.06,,combined,95,Liquid,Dielectrometer,zero_frequency,Relative permittivity at zero frequency,0,100,10.1021/je3007666,data/raw/thermoml/10.1021__je3007666-99db3d8c52e4.xml,e28a6bb3a1bf70398d0e7aef0d3fb7c21b10665ee2901575db95ca8e1bd6d531,7424,1,1,true,true,room_temperature,298.15,18.03,1,2,true
LRHPLDYGYMQRHN-UHFFFAOYSA-N,butan-1-ol,CCCCO,293.15,18.28,,0.06,,combined,95,Liquid,OTHER::sMethod:dielectrometer,zero_frequency,Relative permittivity at zero frequency,0,101,10.1021/je800593p,data/raw/thermoml/10.1021__je800593p-d60e4d9358be.xml,e9f3dac230c9ffcd6d5546776eab6dd94af3495c65b63492855e9119e6dd22ce,10037,15,1,true,true,room_temperature,298.15,18.03,1,2,true
LRHPLDYGYMQRHN-UHFFFAOYSA-N,butan-1-ol,CCCCO,298,17.8,,1.9,,combined,95,Liquid,PNA-N5227A Microwave Network Analyzer,zero_frequency,Relative permittivity at zero frequency,0,101,10.1016/j.fluid.2013.12.014,data/raw/thermoml/10.1016__j.fluid.2013.12.014-a221979bacde.xml,c4c7a9f8b01fa908b86b9071d19cb60d43e8e3fbb64f5fee0ec358a6dd9a882f,516,6,1,true,true,room_temperature,298.15,18.03,1,1,false
LRHPLDYGYMQRHN-UHFFFAOYSA-N,butan-1-ol,CCCCO,298.15,17.49,,0.71,,combined,95,Liquid,Coaxial cylinder capacitor,zero_frequency,Relative permittivity at zero frequency,0,101.3,10.1021/acs.jced.8b00755,data/raw/thermoml/10.1021__acs.jced.8b00755-5753d3b1904a.xml,a4d9bf2cde22cfc4b0f9fe4d1c7767ba1564cbeea5b823f30e85daf862956742,6101,13,1,true,true,room_temperature,298.15,18.03,1,9,true
LRHPLDYGYMQRHN-UHFFFAOYSA-N,butan-1-ol,CCCCO,298.15,17.54,,0.04,,combined,95,Liquid,Parallel plate capacitor,zero_frequency,Relative permittivity at zero frequency,0,100,10.1021/je060248p,data/raw/thermoml/10.1021__je060248p-7b920dacfe19.xml,3528b8f2fbac52cd3d6a4a1958ce7bc7a72f688bb499f26058058a095f2fc5a5,6576,8,1,true,true,room_temperature,298.15,18.03,1,9,true
LRHPLDYGYMQRHN-UHFFFAOYSA-N,butan-1-ol,CCCCO,298.15,17.54,,0.06,,combined,95,Liquid,Dekameter,zero_frequency,Relative permittivity at zero frequency,0,101,10.1021/je900503p,data/raw/thermoml/10.1021__je900503p-c4927a582b2b.xml,bf9680cc2c3bfba58e1c4dd17ea6a0329e835375459beccbe561851b5f878ff7,11379,2,1,true,true,room_temperature,298.15,18.03,1,9,true
LRHPLDYGYMQRHN-UHFFFAOYSA-N,butan-1-ol,CCCCO,298.15,17.58,,0.06,,combined,95,Liquid,Dielectrometer,zero_frequency,Relative permittivity at zero frequency,0,100,10.1021/je3007666,data/raw/thermoml/10.1021__je3007666-99db3d8c52e4.xml,e28a6bb3a1bf70398d0e7aef0d3fb7c21b10665ee2901575db95ca8e1bd6d531,7425,1,1,true,true,room_temperature,298.15,18.03,1,9,true
LRHPLDYGYMQRHN-UHFFFAOYSA-N,butan-1-ol,CCCCO,298.15,17.58,,0.06,,combined,95,Liquid,OTHER::sMethod:dielectrometer,zero_frequency,Relative permittivity at zero frequency,0,101,10.1021/je800593p,data/raw/thermoml/10.1021__je800593p-d60e4d9358be.xml,e9f3dac230c9ffcd6d5546776eab6dd94af3495c65b63492855e9119e6dd22ce,10038,15,1,true,true,room_temperature,298.15,18.03,1,9,true
LRHPLDYGYMQRHN-UHFFFAOYSA-N,butan-1-ol,CCCCO,298.15,18.29,,0.04,,combined,95,Liquid,Parallel plate capacitor,zero_frequency,Relative permittivity at zero frequency,0,50000,10.1021/je060248p,data/raw/thermoml/10.1021__je060248p-7b920dacfe19.xml,3528b8f2fbac52cd3d6a4a1958ce7bc7a72f688bb499f26058058a095f2fc5a5,6577,8,1,true,true,room_temperature,298.15,18.03,1,9,true
LRHPLDYGYMQRHN-UHFFFAOYSA-N,butan-1-ol,CCCCO,298.15,18.87,,0.04,,combined,95,Liquid,Parallel plate capacitor,zero_frequency,Relative permittivity at zero frequency,0,100000,10.1021/je060248p,data/raw/thermoml/10.1021__je060248p-7b920dacfe19.xml,3528b8f2fbac52cd3d6a4a1958ce7bc7a72f688bb499f26058058a095f2fc5a5,6578,8,1,true,true,room_temperature,298.15,18.03,1,9,true
LRHPLDYGYMQRHN-UHFFFAOYSA-N,butan-1-ol,CCCCO,298.15,19.36,,0.04,,combined,95,Liquid,Parallel plate capacitor,zero_frequency,Relative permittivity at zero frequency,0,150000,10.1021/je060248p,data/raw/thermoml/10.1021__je060248p-7b920dacfe19.xml,3528b8f2fbac52cd3d6a4a1958ce7bc7a72f688bb499f26058058a095f2fc5a5,6579,8,1,true,true,room_temperature,298.15,18.03,1,9,true
LRHPLDYGYMQRHN-UHFFFAOYSA-N,butan-1-ol,CCCCO,298.15,19.79,,0.04,,combined,95,Liquid,Parallel plate capacitor,zero_frequency,Relative permittivity at zero frequency,0,200000,10.1021/je060248p,data/raw/thermoml/10.1021__je060248p-7b920dacfe19.xml,3528b8f2fbac52cd3d6a4a1958ce7bc7a72f688bb499f26058058a095f2fc5a5,6580,8,1,true,true,room_temperature,298.15,18.03,1,9,true
LRHPLDYGYMQRHN-UHFFFAOYSA-N,butan-1-ol,CCCCO,298.15,20.17,,0.04,,combined,95,Liquid,Parallel plate capacitor,zero_frequency,Relative permittivity at zero frequency,0,250000,10.1021/je060248p,data/raw/thermoml/10.1021__je060248p-7b920dacfe19.xml,3528b8f2fbac52cd3d6a4a1958ce7bc7a72f688bb499f26058058a095f2fc5a5,6581,8,1,true,true,room_temperature,298.15,18.03,1,9,true
LRHPLDYGYMQRHN-UHFFFAOYSA-N,butan-1-ol,CCCCO,298.15,20.52,,0.04,,combined,95,Liquid,Parallel plate capacitor,zero_frequency,Relative permittivity at zero frequency,0,300000,10.1021/je060248p,data/raw/thermoml/10.1021__je060248p-7b920dacfe19.xml,3528b8f2fbac52cd3d6a4a1958ce7bc7a72f688bb499f26058058a095f2fc5a5,6582,8,1,true,true,room_temperature,298.15,18.03,1,9,true
LRHPLDYGYMQRHN-UHFFFAOYSA-N,butan-1-ol,CCCCO,303.15,16.89,,0.06,,combined,95,Liquid,Dekameter,zero_frequency,Relative permittivity at zero frequency,0,101,10.1021/je900503p,data/raw/thermoml/10.1021__je900503p-c4927a582b2b.xml,bf9680cc2c3bfba58e1c4dd17ea6a0329e835375459beccbe561851b5f878ff7,11380,2,1,true,true,room_temperature,298.15,18.03,1,2,true
LRHPLDYGYMQRHN-UHFFFAOYSA-N,butan-1-ol,CCCCO,303.15,16.91,,0.06,,combined,95,Liquid,Dielectrometer,zero_frequency,Relative permittivity at zero frequency,0,100,10.1021/je3007666,data/raw/thermoml/10.1021__je3007666-99db3d8c52e4.xml,e28a6bb3a1bf70398d0e7aef0d3fb7c21b10665ee2901575db95ca8e1bd6d531,7426,1,1,true,true,room_temperature,298.15,18.03,1,2,true
LRHPLDYGYMQRHN-UHFFFAOYSA-N,butan-1-ol,CCCCO,303.15,16.91,,0.06,,combined,95,Liquid,OTHER::sMethod:dielectrometer,zero_frequency,Relative permittivity at zero frequency,0,101,10.1021/je800593p,data/raw/thermoml/10.1021__je800593p-d60e4d9358be.xml,e9f3dac230c9ffcd6d5546776eab6dd94af3495c65b63492855e9119e6dd22ce,10039,15,1,true,true,room_temperature,298.15,18.03,1,2,true
LRHPLDYGYMQRHN-UHFFFAOYSA-N,butan-1-ol,CCCCO,308.15,16.26,,0.06,,combined,95,Liquid,Dielectrometer,zero_frequency,Relative permittivity at zero frequency,0,100,10.1021/je3007666,data/raw/thermoml/10.1021__je3007666-99db3d8c52e4.xml,e28a6bb3a1bf70398d0e7aef0d3fb7c21b10665ee2901575db95ca8e1bd6d531,7427,1,1,true,true,outside_declared_window,298.15,18.03,1,1,false
LRHPLDYGYMQRHN-UHFFFAOYSA-N,butan-1-ol,CCCCO,308.15,16.26,,0.06,,combined,95,Liquid,OTHER::sMethod:dielectrometer,zero_frequency,Relative permittivity at zero frequency,0,101,10.1021/je800593p,data/raw/thermoml/10.1021__je800593p-d60e4d9358be.xml,e9f3dac230c9ffcd6d5546776eab6dd94af3495c65b63492855e9119e6dd22ce,10040,15,1,true,true,outside_declared_window,298.15,18.03,1,1,false
LRHPLDYGYMQRHN-UHFFFAOYSA-N,butan-1-ol,CCCCO,313.15,15.45,,0.06,,combined,95,Liquid,Dekameter,zero_frequency,Relative permittivity at zero frequency,0,101,10.1021/je900503p,data/raw/thermoml/10.1021__je900503p-c4927a582b2b.xml,bf9680cc2c3bfba58e1c4dd17ea6a0329e835375459beccbe561851b5f878ff7,11381,2,1,true,true,extended_temperature,298.15,18.03,1,1,false
LSBXQLQATZTAPE-UHFFFAOYSA-N,1-butyl-3-methylimidazolium tetrafluoroborate,CCCCn1cc[n+](C)c1.F[B-](F)(F)F,298.15,13.9,,0.8,,combined,95,Liquid,Coaxial cylinder capacitor,zero_frequency,Relative permittivity at zero frequency,0,101.325,10.1021/je101184s,data/raw/thermoml/10.1021__je101184s-5cc1e0c9d599.xml,d1d934b0ba1ee323d74aefe1cae9b15bc4efcb0cc489a4ffd83fd2a74d37636b,6847,11,1,true,true,room_temperature,298.15,13.9,1,1,false
LVTYICIALWPMFW-UHFFFAOYSA-N,N-(2-hydroxypropyl)-2-hydroxy-1-propanamine,CC(O)CNCC(C)O,303.15,13.87,,0.28,,combined,95,Liquid,dielectric analyzer,zero_frequency,Relative permittivity at zero frequency,0,101.325,10.1021/je600515j,data/raw/thermoml/10.1021__je600515j-bd3a82860207.xml,901354ec9c34eada3ff170f489ed27f108f2b6f7fa42d9fd2533454306a96bd0,8856,2,1,true,true,room_temperature,303.15,13.87,1,1,false
LVTYICIALWPMFW-UHFFFAOYSA-N,N-(2-hydroxypropyl)-2-hydroxy-1-propanamine,CC(O)CNCC(C)O,308.15,13.75,,0.28,,combined,95,Liquid,dielectric analyzer,zero_frequency,Relative permittivity at zero frequency,0,101.325,10.1021/je600515j,data/raw/thermoml/10.1021__je600515j-bd3a82860207.xml,901354ec9c34eada3ff170f489ed27f108f2b6f7fa42d9fd2533454306a96bd0,8857,2,1,true,true,outside_declared_window,303.15,13.87,1,1,false
LVTYICIALWPMFW-UHFFFAOYSA-N,N-(2-hydroxypropyl)-2-hydroxy-1-propanamine,CC(O)CNCC(C)O,313.15,13.62,,0.27,,combined,95,Liquid,dielectric analyzer,zero_frequency,Relative permittivity at zero frequency,0,101.325,10.1021/je600515j,data/raw/thermoml/10.1021__je600515j-bd3a82860207.xml,901354ec9c34eada3ff170f489ed27f108f2b6f7fa42d9fd2533454306a96bd0,8858,2,1,true,true,extended_temperature,303.15,13.87,1,1,false
LVTYICIALWPMFW-UHFFFAOYSA-N,N-(2-hydroxypropyl)-2-hydroxy-1-propanamine,CC(O)CNCC(C)O,318.15,13.49,,0.27,,combined,95,Liquid,dielectric analyzer,zero_frequency,Relative permittivity at zero frequency,0,101.325,10.1021/je600515j,data/raw/thermoml/10.1021__je600515j-bd3a82860207.xml,901354ec9c34eada3ff170f489ed27f108f2b6f7fa42d9fd2533454306a96bd0,8859,2,1,true,true,extended_temperature,303.15,13.87,1,1,false
LVTYICIALWPMFW-UHFFFAOYSA-N,N-(2-hydroxypropyl)-2-hydroxy-1-propanamine,CC(O)CNCC(C)O,323.15,13.36,,0.27,,combined,95,Liquid,dielectric analyzer,zero_frequency,Relative permittivity at zero frequency,0,101.325,10.1021/je600515j,data/raw/thermoml/10.1021__je600515j-bd3a82860207.xml,901354ec9c34eada3ff170f489ed27f108f2b6f7fa42d9fd2533454306a96bd0,8860,2,1,true,true,extended_temperature,303.15,13.87,1,1,false
LVTYICIALWPMFW-UHFFFAOYSA-N,N-(2-hydroxypropyl)-2-hydroxy-1-propanamine,CC(O)CNCC(C)O,328.15,13.26,,0.27,,combined,95,Liquid,dielectric analyzer,zero_frequency,Relative permittivity at zero frequency,0,101.325,10.1021/je600515j,data/raw/thermoml/10.1021__je600515j-bd3a82860207.xml,901354ec9c34eada3ff170f489ed27f108f2b6f7fa42d9fd2533454306a96bd0,8861,2,1,true,true,outside_declared_window,303.15,13.87,1,1,false
LYCAIKOWRPUZTN-UHFFFAOYSA-N,"1,2-ethanediol",OCCO,303.15,39.84,,0.24,,combined,95,Liquid,Parallel plate capacitor,zero_frequency,Relative permittivity at zero frequency,0,101.325,10.1016/j.fluid.2009.07.009,data/raw/thermoml/10.1016__j.fluid.2009.07.009-fb420ceae3a5.xml,a96afcc9260bee25a9c6b24a01cacae615b23ef3c98b59c17101cddb13433382,435,3,1,true,true,room_temperature,303.15,39.84,1,1,false
LZJIBRSVPKKOSI-UHFFFAOYSA-O,ethanolammonium nitrate,O=[N+]([O-])[O-].[NH3+]CCO,298.15,60.9,,4,,combined,95,Liquid,Coaxial cylinder capacitor,zero_frequency,Relative permittivity at zero frequency,0,101.325,10.1021/je101184s,data/raw/thermoml/10.1021__je101184s-5cc1e0c9d599.xml,d1d934b0ba1ee323d74aefe1cae9b15bc4efcb0cc489a4ffd83fd2a74d37636b,6859,23,1,true,true,room_temperature,298.15,60.9,1,1,false
MCTWTZJPVLRJOU-UHFFFAOYSA-N,1-methylimidazole,Cn1ccnc1,298,39.78,,4.22,,combined,95,Liquid,Parallel plate capacitor,zero_frequency,Relative permittivity at zero frequency,0,94.77,10.1016/j.fluid.2014.05.006,data/raw/thermoml/10.1016__j.fluid.2014.05.006-330722030333.xml,096ba19192c01f16eb93fa039874e2ad4ec670685f8e7e642daedc101da27122,579,1,1,true,true,room_temperature,298,39.78,1,1,false
MTHSVFCYNBDYFN-UHFFFAOYSA-N,diethylene glycol,OCCOCCO,293.15,31.81,,0.04,,combined,95,Liquid,Parallel plate capacitor,zero_frequency,Relative permittivity at zero frequency,0,101,10.1016/j.jct.2007.09.004,data/raw/thermoml/10.1016__j.jct.2007.09.004-506d4cdbace7.xml,6e76905a67da283374324a1a8cc4502341d6c809de97bbe9eea4ae2d41ce740a,1432,3,1,true,true,room_temperature,298.15,30.95,1,1,false
MTHSVFCYNBDYFN-UHFFFAOYSA-N,diethylene glycol,OCCOCCO,298.15,30.95,,0.04,,combined,95,Liquid,Parallel plate capacitor,zero_frequency,Relative permittivity at zero frequency,0,101,10.1016/j.jct.2007.09.004,data/raw/thermoml/10.1016__j.jct.2007.09.004-506d4cdbace7.xml,6e76905a67da283374324a1a8cc4502341d6c809de97bbe9eea4ae2d41ce740a,1433,3,1,true,true,room_temperature,298.15,30.95,1,1,false
MTHSVFCYNBDYFN-UHFFFAOYSA-N,diethylene glycol,OCCOCCO,303.15,30.03,,0.04,,combined,95,Liquid,Parallel plate capacitor,zero_frequency,Relative permittivity at zero frequency,0,101,10.1016/j.jct.2007.09.004,data/raw/thermoml/10.1016__j.jct.2007.09.004-506d4cdbace7.xml,6e76905a67da283374324a1a8cc4502341d6c809de97bbe9eea4ae2d41ce740a,1434,3,1,true,true,room_temperature,298.15,30.95,1,1,false
MWKFXSUHUHTGQN-UHFFFAOYSA-N,decan-1-ol,CCCCCCCCCCO,298.15,7.74,,0.49,,combined,95,Liquid,Coaxial cylinder capacitor,zero_frequency,Relative permittivity at zero frequency,0,101.3,10.1021/acs.jced.8b00755,data/raw/thermoml/10.1021__acs.jced.8b00755-5753d3b1904a.xml,a4d9bf2cde22cfc4b0f9fe4d1c7767ba1564cbeea5b823f30e85daf862956742,6104,22,1,true,true,room_temperature,298.15,7.74,1,1,false
NEQXUPRFDXNNTA-UHFFFAOYSA-N,2-hydroxyethylammonium lactate,CC(O)C(=O)O.NCCO,298.15,85.6,,8,,combined,95,Liquid,Coaxial cylinder capacitor,zero_frequency,Relative permittivity at zero frequency,0,101.325,10.1021/je101184s,data/raw/thermoml/10.1021__je101184s-5cc1e0c9d599.xml,d1d934b0ba1ee323d74aefe1cae9b15bc4efcb0cc489a4ffd83fd2a74d37636b,6860,24,1,true,true,room_temperature,298.15,85.6,1,1,false
OHLUUHNLEMFGTQ-UHFFFAOYSA-N,N-methylacetamide,CN=C(C)O,303.15,178.47,,1.785,,combined,95,Liquid,Parallel plate capacitor,zero_frequency,Relative permittivity at zero frequency,0,101,10.1021/je9002515,data/raw/thermoml/10.1021__je9002515-0028635372ce.xml,e3b7b25d5181fd5311a011898c9629362f31e309f35e43aa6b9c42b0a0abad6d,10968,2,1,true,true,room_temperature,303.15,178.47,1,1,false
OHLUUHNLEMFGTQ-UHFFFAOYSA-N,N-methylacetamide,CN=C(C)O,313.15,163.788,,1.638,,combined,95,Liquid,Parallel plate capacitor,zero_frequency,Relative permittivity at zero frequency,0,101,10.1021/je9002515,data/raw/thermoml/10.1021__je9002515-0028635372ce.xml,e3b7b25d5181fd5311a011898c9629362f31e309f35e43aa6b9c42b0a0abad6d,10969,2,1,true,true,extended_temperature,303.15,178.47,1,1,false
OHLUUHNLEMFGTQ-UHFFFAOYSA-N,N-methylacetamide,CN=C(C)O,323.15,150.266,,1.503,,combined,95,Liquid,Parallel plate capacitor,zero_frequency,Relative permittivity at zero frequency,0,101,10.1021/je9002515,data/raw/thermoml/10.1021__je9002515-0028635372ce.xml,e3b7b25d5181fd5311a011898c9629362f31e309f35e43aa6b9c42b0a0abad6d,10970,2,1,true,true,extended_temperature,303.15,178.47,1,1,false
OHLUUHNLEMFGTQ-UHFFFAOYSA-N,N-methylacetamide,CN=C(C)O,333.15,137.94,,1.379,,combined,95,Liquid,Parallel plate capacitor,zero_frequency,Relative permittivity at zero frequency,0,101,10.1021/je9002515,data/raw/thermoml/10.1021__je9002515-0028635372ce.xml,e3b7b25d5181fd5311a011898c9629362f31e309f35e43aa6b9c42b0a0abad6d,10971,2,1,true,true,outside_declared_window,303.15,178.47,1,1,false
OHLUUHNLEMFGTQ-UHFFFAOYSA-N,N-methylacetamide,CN=C(C)O,343.15,127.615,,1.276,,combined,95,Liquid,Parallel plate capacitor,zero_frequency,Relative permittivity at zero frequency,0,101,10.1021/je9002515,data/raw/thermoml/10.1021__je9002515-0028635372ce.xml,e3b7b25d5181fd5311a011898c9629362f31e309f35e43aa6b9c42b0a0abad6d,10972,2,1,true,true,outside_declared_window,303.15,178.47,1,1,false
OHLUUHNLEMFGTQ-UHFFFAOYSA-N,N-methylacetamide,CN=C(C)O,353.15,118.132,,1.181,,combined,95,Liquid,Parallel plate capacitor,zero_frequency,Relative permittivity at zero frequency,0,101,10.1021/je9002515,data/raw/thermoml/10.1021__je9002515-0028635372ce.xml,e3b7b25d5181fd5311a011898c9629362f31e309f35e43aa6b9c42b0a0abad6d,10973,2,1,true,true,outside_declared_window,303.15,178.47,1,1,false
OHLUUHNLEMFGTQ-UHFFFAOYSA-N,N-methylacetamide,CN=C(C)O,363.15,108.853,,1.089,,combined,95,Liquid,Parallel plate capacitor,zero_frequency,Relative permittivity at zero frequency,0,101,10.1021/je9002515,data/raw/thermoml/10.1021__je9002515-0028635372ce.xml,e3b7b25d5181fd5311a011898c9629362f31e309f35e43aa6b9c42b0a0abad6d,10974,2,1,true,true,outside_declared_window,303.15,178.47,1,1,false
OHLUUHNLEMFGTQ-UHFFFAOYSA-N,N-methylacetamide,CN=C(C)O,373.15,100.73,,1.007,,combined,95,Liquid,Parallel plate capacitor,zero_frequency,Relative permittivity at zero frequency,0,101,10.1021/je9002515,data/raw/thermoml/10.1021__je9002515-0028635372ce.xml,e3b7b25d5181fd5311a011898c9629362f31e309f35e43aa6b9c42b0a0abad6d,10975,2,1,true,true,outside_declared_window,303.15,178.47,1,1,false
OHLUUHNLEMFGTQ-UHFFFAOYSA-N,N-methylacetamide,CN=C(C)O,383.15,93.218,,0.932,,combined,95,Liquid,Parallel plate capacitor,zero_frequency,Relative permittivity at zero frequency,0,101,10.1021/je9002515,data/raw/thermoml/10.1021__je9002515-0028635372ce.xml,e3b7b25d5181fd5311a011898c9629362f31e309f35e43aa6b9c42b0a0abad6d,10976,2,1,true,true,outside_declared_window,303.15,178.47,1,1,false
OHLUUHNLEMFGTQ-UHFFFAOYSA-N,N-methylacetamide,CN=C(C)O,393.15,86.345,,0.863,,combined,95,Liquid,Parallel plate capacitor,zero_frequency,Relative permittivity at zero frequency,0,101,10.1021/je9002515,data/raw/thermoml/10.1021__je9002515-0028635372ce.xml,e3b7b25d5181fd5311a011898c9629362f31e309f35e43aa6b9c42b0a0abad6d,10977,2,1,true,true,outside_declared_window,303.15,178.47,1,1,false
OIFBSDVPJOWBCH-UHFFFAOYSA-N,diethyl carbonate,CCOC(=O)OCC,288.15,2.841,,0.057,,combined,95,Liquid,HP4284A precision LCR Meter,zero_frequency,Relative permittivity at zero frequency,0,101.325,10.1016/j.jct.2008.02.015,data/raw/thermoml/10.1016__j.jct.2008.02.015-2d3aeceb748c.xml,55971938b0e372660b794c9c92971d80dcfce69ef5fb0589731401dd9e5837ac,1568,5,1,true,true,outside_declared_window,298.15,2.834,1,1,false
OIFBSDVPJOWBCH-UHFFFAOYSA-N,diethyl carbonate,CCOC(=O)OCC,298.15,2.834,,0.057,,combined,95,Liquid,HP4284A precision LCR Meter,zero_frequency,Relative permittivity at zero frequency,0,101.325,10.1016/j.jct.2008.02.015,data/raw/thermoml/10.1016__j.jct.2008.02.015-2d3aeceb748c.xml,55971938b0e372660b794c9c92971d80dcfce69ef5fb0589731401dd9e5837ac,1569,5,1,true,true,room_temperature,298.15,2.834,1,1,false
OIFBSDVPJOWBCH-UHFFFAOYSA-N,diethyl carbonate,CCOC(=O)OCC,308.15,2.836,,0.057,,combined,95,Liquid,HP4284A precision LCR Meter,zero_frequency,Relative permittivity at zero frequency,0,101.325,10.1016/j.jct.2008.02.015,data/raw/thermoml/10.1016__j.jct.2008.02.015-2d3aeceb748c.xml,55971938b0e372660b794c9c92971d80dcfce69ef5fb0589731401dd9e5837ac,1570,5,1,true,true,outside_declared_window,298.15,2.834,1,1,false
OIFBSDVPJOWBCH-UHFFFAOYSA-N,diethyl carbonate,CCOC(=O)OCC,318.15,2.837,,0.057,,combined,95,Liquid,HP4284A precision LCR Meter,zero_frequency,Relative permittivity at zero frequency,0,101.325,10.1016/j.jct.2008.02.015,data/raw/thermoml/10.1016__j.jct.2008.02.015-2d3aeceb748c.xml,55971938b0e372660b794c9c92971d80dcfce69ef5fb0589731401dd9e5837ac,1571,5,1,true,true,extended_temperature,298.15,2.834,1,1,false
OIFBSDVPJOWBCH-UHFFFAOYSA-N,diethyl carbonate,CCOC(=O)OCC,328.15,2.839,,0.057,,combined,95,Liquid,HP4284A precision LCR Meter,zero_frequency,Relative permittivity at zero frequency,0,101.325,10.1016/j.jct.2008.02.015,data/raw/thermoml/10.1016__j.jct.2008.02.015-2d3aeceb748c.xml,55971938b0e372660b794c9c92971d80dcfce69ef5fb0589731401dd9e5837ac,1572,5,1,true,true,outside_declared_window,298.15,2.834,1,1,false
OKKJLVBELUTLKV-UHFFFAOYSA-N,methanol,CO,288.15,34.62,,0.06,,combined,95,Liquid,dielectrometer,zero_frequency,Relative permittivity at zero frequency,0,101,10.1021/je800593p,data/raw/thermoml/10.1021__je800593p-d60e4d9358be.xml,e9f3dac230c9ffcd6d5546776eab6dd94af3495c65b63492855e9119e6dd22ce,10016,3,1,true,true,outside_declared_window,298.15,33.6,1,1,false
OKKJLVBELUTLKV-UHFFFAOYSA-N,methanol,CO,293.15,33,,0.11,,combined,95,Liquid,Coaxial cylinder capacitor,zero_frequency,Relative permittivity at zero frequency,0,91.3,10.1016/j.jct.2012.08.009,data/raw/thermoml/10.1016__j.jct.2012.08.009-8b0014258bbe.xml,9118e2c04656be022681b766374377ff0e7fc3a6a894671b6b7992d104b969ec,2717,8,1,true,true,room_temperature,298.15,33.6,1,2,true
OKKJLVBELUTLKV-UHFFFAOYSA-N,methanol,CO,293.15,33.6,,0.06,,combined,95,Liquid,dielectrometer,zero_frequency,Relative permittivity at zero frequency,0,101,10.1021/je800593p,data/raw/thermoml/10.1021__je800593p-d60e4d9358be.xml,e9f3dac230c9ffcd6d5546776eab6dd94af3495c65b63492855e9119e6dd22ce,10017,3,1,true,true,room_temperature,298.15,33.6,1,2,true
OKKJLVBELUTLKV-UHFFFAOYSA-N,methanol,CO,298,33.1,,3.5,,combined,95,Liquid,PNA-N5227A Microwave Network Analyzer,zero_frequency,Relative permittivity at zero frequency,0,101,10.1016/j.fluid.2013.12.014,data/raw/thermoml/10.1016__j.fluid.2013.12.014-a221979bacde.xml,c4c7a9f8b01fa908b86b9071d19cb60d43e8e3fbb64f5fee0ec358a6dd9a882f,512,2,1,true,true,room_temperature,298.15,33.6,1,1,false
OKKJLVBELUTLKV-UHFFFAOYSA-N,methanol,CO,298.15,32.6,,0.06,,combined,95,Liquid,dielectrometer,zero_frequency,Relative permittivity at zero frequency,0,101,10.1021/je800593p,data/raw/thermoml/10.1021__je800593p-d60e4d9358be.xml,e9f3dac230c9ffcd6d5546776eab6dd94af3495c65b63492855e9119e6dd22ce,10018,3,1,true,true,room_temperature,298.15,33.6,1,8,true
OKKJLVBELUTLKV-UHFFFAOYSA-N,methanol,CO,298.15,32.72,,0.07,,combined,95,Liquid,Parallel plate capacitor,zero_frequency,Relative permittivity at zero frequency,0,100,10.1021/je060248p,data/raw/thermoml/10.1021__je060248p-7b920dacfe19.xml,3528b8f2fbac52cd3d6a4a1958ce7bc7a72f688bb499f26058058a095f2fc5a5,6555,2,1,true,true,room_temperature,298.15,33.6,1,8,true
