Repository: LittleAlety/electrolyte-solvent-dielectric-ml

# 电解液溶剂筛选：可审计的多通道机器学习管线

> **2026-11-28 · PLAN B 生产失败诊断**：[根因分析](outputs/b750_completion/failure_diagnostics/FAILURE_ANALYSIS.md) · [执行报告](outputs/b750_completion/COMPLETION_REPORT.md)。214条测试通过；38/67合格，剩余21个几何步数耗尽、1个超时中断、7个从未启动。首轮5个续算全部合格，当前状态 BLOCKED_NEEDS_SUBMISSION。历史目标泄漏、方法错标、CM截断和点级CI解释已由[科学更正](outputs/b750_completion/scientific_errata.json)取代。

> An auditable, pre-registered machine-learning pipeline for electrolyte-solvent
> screening: static permittivity (epsilon), viscosity (eta), the orbital window
> (HOMO / LUMO), and redox potential - with a frozen main scoreboard, a shot ledger,
> and every negative result retained rather than routed around.

File: data/processed/eta_epsilon_joint_observations.csv (part 9 of 84)
row_id,dataset_id,property,property_family,inchikey,name,smiles,T_K,value,unit,phase,method,uncertainty,uncertainty_kind,confidence_level,frequency_mhz,pressure_kpa,n_components,pure_or_mixture,source_doi,source_kind,source_file,source_row_index,source_file_sha256,quality_layer,licence,redistributable
epsilon_observations_v11plus:734,epsilon_observations_v11plus,epsilon,dielectric_constant,LCGLNKUTAGEVQW-UHFFFAOYSA-N,Methyl ether,COC,343.2,4.67,1,Liquid,Parallel plate capacitor,0.03,combined,95,0,21900,1,pure,10.1021/je060283w,primary_thermoml_measurement,data/processed/dielectric_observations_v11plus.csv,734,159b928f800a55969963da275ed05c30ce8a19cffc48353a9c490eec68a49af9,publishable_core,thermoml_open,true
epsilon_observations_v11plus:735,epsilon_observations_v11plus,epsilon,dielectric_constant,LCGLNKUTAGEVQW-UHFFFAOYSA-N,Methyl ether,COC,343.2,4.69,1,Liquid,Parallel plate capacitor,0.03,combined,95,0,23400,1,pure,10.1021/je060283w,primary_thermoml_measurement,data/processed/dielectric_observations_v11plus.csv,735,159b928f800a55969963da275ed05c30ce8a19cffc48353a9c490eec68a49af9,publishable_core,thermoml_open,true
epsilon_observations_v11plus:736,epsilon_observations_v11plus,epsilon,dielectric_constant,LCGLNKUTAGEVQW-UHFFFAOYSA-N,Methyl ether,COC,343.2,4.76,1,Liquid,Parallel plate capacitor,0.03,combined,95,0,27700,1,pure,10.1021/je060283w,primary_thermoml_measurement,data/processed/dielectric_observations_v11plus.csv,736,159b928f800a55969963da275ed05c30ce8a19cffc48353a9c490eec68a49af9,publishable_core,thermoml_open,true
epsilon_observations_v11plus:737,epsilon_observations_v11plus,epsilon,dielectric_constant,LCGLNKUTAGEVQW-UHFFFAOYSA-N,Methyl ether,COC,343.2,4.8,1,Liquid,Parallel plate capacitor,0.03,combined,95,0,30400,1,pure,10.1021/je060283w,primary_thermoml_measurement,data/processed/dielectric_observations_v11plus.csv,737,159b928f800a55969963da275ed05c30ce8a19cffc48353a9c490eec68a49af9,publishable_core,thermoml_open,true
epsilon_observations_v11plus:738,epsilon_observations_v11plus,epsilon,dielectric_constant,LCGLNKUTAGEVQW-UHFFFAOYSA-N,Methyl ether,COC,343.2,4.84,1,Liquid,Parallel plate capacitor,0.03,combined,95,0,33200,1,pure,10.1021/je060283w,primary_thermoml_measurement,data/processed/dielectric_observations_v11plus.csv,738,159b928f800a55969963da275ed05c30ce8a19cffc48353a9c490eec68a49af9,publishable_core,thermoml_open,true
epsilon_observations_v11plus:739,epsilon_observations_v11plus,epsilon,dielectric_constant,LCGLNKUTAGEVQW-UHFFFAOYSA-N,Methyl ether,COC,353.1,3.92,1,Liquid,Parallel plate capacitor,0.04,combined,95,0,2200,1,pure,10.1021/je060283w,primary_thermoml_measurement,data/processed/dielectric_observations_v11plus.csv,739,159b928f800a55969963da275ed05c30ce8a19cffc48353a9c490eec68a49af9,publishable_core,thermoml_open,true
epsilon_observations_v11plus:740,epsilon_observations_v11plus,epsilon,dielectric_constant,LCGLNKUTAGEVQW-UHFFFAOYSA-N,Methyl ether,COC,353.1,3.98,1,Liquid,Parallel plate capacitor,0.04,combined,95,0,4000,1,pure,10.1021/je060283w,primary_thermoml_measurement,data/processed/dielectric_observations_v11plus.csv,740,159b928f800a55969963da275ed05c30ce8a19cffc48353a9c490eec68a49af9,publishable_core,thermoml_open,true
epsilon_observations_v11plus:741,epsilon_observations_v11plus,epsilon,dielectric_constant,LCGLNKUTAGEVQW-UHFFFAOYSA-N,Methyl ether,COC,353.1,4.07,1,Liquid,Parallel plate capacitor,0.04,combined,95,0,6400,1,pure,10.1021/je060283w,primary_thermoml_measurement,data/processed/dielectric_observations_v11plus.csv,741,159b928f800a55969963da275ed05c30ce8a19cffc48353a9c490eec68a49af9,publishable_core,thermoml_open,true
epsilon_observations_v11plus:742,epsilon_observations_v11plus,epsilon,dielectric_constant,LCGLNKUTAGEVQW-UHFFFAOYSA-N,Methyl ether,COC,353.1,4.13,1,Liquid,Parallel plate capacitor,0.03,combined,95,0,8200,1,pure,10.1021/je060283w,primary_thermoml_measurement,data/processed/dielectric_observations_v11plus.csv,742,159b928f800a55969963da275ed05c30ce8a19cffc48353a9c490eec68a49af9,publishable_core,thermoml_open,true
epsilon_observations_v11plus:743,epsilon_observations_v11plus,epsilon,dielectric_constant,LCGLNKUTAGEVQW-UHFFFAOYSA-N,Methyl ether,COC,353.1,4.19,1,Liquid,Parallel plate capacitor,0.03,combined,95,0,10200,1,pure,10.1021/je060283w,primary_thermoml_measurement,data/processed/dielectric_observations_v11plus.csv,743,159b928f800a55969963da275ed05c30ce8a19cffc48353a9c490eec68a49af9,publishable_core,thermoml_open,true
epsilon_observations_v11plus:744,epsilon_observations_v11plus,epsilon,dielectric_constant,LCGLNKUTAGEVQW-UHFFFAOYSA-N,Methyl ether,COC,353.1,4.24,1,Liquid,Parallel plate capacitor,0.03,combined,95,0,12200,1,pure,10.1021/je060283w,primary_thermoml_measurement,data/processed/dielectric_observations_v11plus.csv,744,159b928f800a55969963da275ed05c30ce8a19cffc48353a9c490eec68a49af9,publishable_core,thermoml_open,true
epsilon_observations_v11plus:745,epsilon_observations_v11plus,epsilon,dielectric_constant,LCGLNKUTAGEVQW-UHFFFAOYSA-N,Methyl ether,COC,353.1,4.29,1,Liquid,Parallel plate capacitor,0.03,combined,95,0,14200,1,pure,10.1021/je060283w,primary_thermoml_measurement,data/processed/dielectric_observations_v11plus.csv,745,159b928f800a55969963da275ed05c30ce8a19cffc48353a9c490eec68a49af9,publishable_core,thermoml_open,true
epsilon_observations_v11plus:746,epsilon_observations_v11plus,epsilon,dielectric_constant,LCGLNKUTAGEVQW-UHFFFAOYSA-N,Methyl ether,COC,353.1,4.33,1,Liquid,Parallel plate capacitor,0.03,combined,95,0,16100,1,pure,10.1021/je060283w,primary_thermoml_measurement,data/processed/dielectric_observations_v11plus.csv,746,159b928f800a55969963da275ed05c30ce8a19cffc48353a9c490eec68a49af9,publishable_core,thermoml_open,true
epsilon_observations_v11plus:747,epsilon_observations_v11plus,epsilon,dielectric_constant,LCGLNKUTAGEVQW-UHFFFAOYSA-N,Methyl ether,COC,353.1,4.38,1,Liquid,Parallel plate capacitor,0.03,combined,95,0,18200,1,pure,10.1021/je060283w,primary_thermoml_measurement,data/processed/dielectric_observations_v11plus.csv,747,159b928f800a55969963da275ed05c30ce8a19cffc48353a9c490eec68a49af9,publishable_core,thermoml_open,true
epsilon_observations_v11plus:748,epsilon_observations_v11plus,epsilon,dielectric_constant,LCGLNKUTAGEVQW-UHFFFAOYSA-N,Methyl ether,COC,353.1,4.42,1,Liquid,Parallel plate capacitor,0.03,combined,95,0,20000,1,pure,10.1021/je060283w,primary_thermoml_measurement,data/processed/dielectric_observations_v11plus.csv,748,159b928f800a55969963da275ed05c30ce8a19cffc48353a9c490eec68a49af9,publishable_core,thermoml_open,true
epsilon_observations_v11plus:749,epsilon_observations_v11plus,epsilon,dielectric_constant,LCGLNKUTAGEVQW-UHFFFAOYSA-N,Methyl ether,COC,353.1,4.45,1,Liquid,Parallel plate capacitor,0.03,combined,95,0,21800,1,pure,10.1021/je060283w,primary_thermoml_measurement,data/processed/dielectric_observations_v11plus.csv,749,159b928f800a55969963da275ed05c30ce8a19cffc48353a9c490eec68a49af9,publishable_core,thermoml_open,true
epsilon_observations_v11plus:750,epsilon_observations_v11plus,epsilon,dielectric_constant,LCGLNKUTAGEVQW-UHFFFAOYSA-N,Methyl ether,COC,353.1,4.49,1,Liquid,Parallel plate capacitor,0.03,combined,95,0,24000,1,pure,10.1021/je060283w,primary_thermoml_measurement,data/processed/dielectric_observations_v11plus.csv,750,159b928f800a55969963da275ed05c30ce8a19cffc48353a9c490eec68a49af9,publishable_core,thermoml_open,true
epsilon_observations_v11plus:751,epsilon_observations_v11plus,epsilon,dielectric_constant,LCGLNKUTAGEVQW-UHFFFAOYSA-N,Methyl ether,COC,353.1,4.52,1,Liquid,Parallel plate capacitor,0.03,combined,95,0,25800,1,pure,10.1021/je060283w,primary_thermoml_measurement,data/processed/dielectric_observations_v11plus.csv,751,159b928f800a55969963da275ed05c30ce8a19cffc48353a9c490eec68a49af9,publishable_core,thermoml_open,true
epsilon_observations_v11plus:752,epsilon_observations_v11plus,epsilon,dielectric_constant,LCGLNKUTAGEVQW-UHFFFAOYSA-N,Methyl ether,COC,353.1,4.55,1,Liquid,Parallel plate capacitor,0.03,combined,95,0,27700,1,pure,10.1021/je060283w,primary_thermoml_measurement,data/processed/dielectric_observations_v11plus.csv,752,159b928f800a55969963da275ed05c30ce8a19cffc48353a9c490eec68a49af9,publishable_core,thermoml_open,true
epsilon_observations_v11plus:753,epsilon_observations_v11plus,epsilon,dielectric_constant,LCGLNKUTAGEVQW-UHFFFAOYSA-N,Methyl ether,COC,353.1,4.58,1,Liquid,Parallel plate capacitor,0.03,combined,95,0,29800,1,pure,10.1021/je060283w,primary_thermoml_measurement,data/processed/dielectric_observations_v11plus.csv,753,159b928f800a55969963da275ed05c30ce8a19cffc48353a9c490eec68a49af9,publishable_core,thermoml_open,true
epsilon_observations_v11plus:754,epsilon_observations_v11plus,epsilon,dielectric_constant,LCGLNKUTAGEVQW-UHFFFAOYSA-N,Methyl ether,COC,363.4,3.63,1,Liquid,Parallel plate capacitor,0.04,combined,95,0,2800,1,pure,10.1021/je060283w,primary_thermoml_measurement,data/processed/dielectric_observations_v11plus.csv,754,159b928f800a55969963da275ed05c30ce8a19cffc48353a9c490eec68a49af9,publishable_core,thermoml_open,true
epsilon_observations_v11plus:755,epsilon_observations_v11plus,epsilon,dielectric_constant,LCGLNKUTAGEVQW-UHFFFAOYSA-N,Methyl ether,COC,363.4,3.71,1,Liquid,Parallel plate capacitor,0.04,combined,95,0,4200,1,pure,10.1021/je060283w,primary_thermoml_measurement,data/processed/dielectric_observations_v11plus.csv,755,159b928f800a55969963da275ed05c30ce8a19cffc48353a9c490eec68a49af9,publishable_core,thermoml_open,true
epsilon_observations_v11plus:756,epsilon_observations_v11plus,epsilon,dielectric_constant,LCGLNKUTAGEVQW-UHFFFAOYSA-N,Methyl ether,COC,363.4,3.8,1,Liquid,Parallel plate capacitor,0.04,combined,95,0,6200,1,pure,10.1021/je060283w,primary_thermoml_measurement,data/processed/dielectric_observations_v11plus.csv,756,159b928f800a55969963da275ed05c30ce8a19cffc48353a9c490eec68a49af9,publishable_core,thermoml_open,true
epsilon_observations_v11plus:757,epsilon_observations_v11plus,epsilon,dielectric_constant,LCGLNKUTAGEVQW-UHFFFAOYSA-N,Methyl ether,COC,363.4,3.88,1,Liquid,Parallel plate capacitor,0.04,combined,95,0,8000,1,pure,10.1021/je060283w,primary_thermoml_measurement,data/processed/dielectric_observations_v11plus.csv,757,159b928f800a55969963da275ed05c30ce8a19cffc48353a9c490eec68a49af9,publishable_core,thermoml_open,true
epsilon_observations_v11plus:758,epsilon_observations_v11plus,epsilon,dielectric_constant,LCGLNKUTAGEVQW-UHFFFAOYSA-N,Methyl ether,COC,363.4,3.95,1,Liquid,Parallel plate capacitor,0.03,combined,95,0,10200,1,pure,10.1021/je060283w,primary_thermoml_measurement,data/processed/dielectric_observations_v11plus.csv,758,159b928f800a55969963da275ed05c30ce8a19cffc48353a9c490eec68a49af9,publishable_core,thermoml_open,true
epsilon_observations_v11plus:759,epsilon_observations_v11plus,epsilon,dielectric_constant,LCGLNKUTAGEVQW-UHFFFAOYSA-N,Methyl ether,COC,363.4,4.01,1,Liquid,Parallel plate capacitor,0.03,combined,95,0,12200,1,pure,10.1021/je060283w,primary_thermoml_measurement,data/processed/dielectric_observations_v11plus.csv,759,159b928f800a55969963da275ed05c30ce8a19cffc48353a9c490eec68a49af9,publishable_core,thermoml_open,true
epsilon_observations_v11plus:760,epsilon_observations_v11plus,epsilon,dielectric_constant,LCGLNKUTAGEVQW-UHFFFAOYSA-N,Methyl ether,COC,363.4,4.06,1,Liquid,Parallel plate capacitor,0.03,combined,95,0,14200,1,pure,10.1021/je060283w,primary_thermoml_measurement,data/processed/dielectric_observations_v11plus.csv,760,159b928f800a55969963da275ed05c30ce8a19cffc48353a9c490eec68a49af9,publishable_core,thermoml_open,true
epsilon_observations_v11plus:761,epsilon_observations_v11plus,epsilon,dielectric_constant,LCGLNKUTAGEVQW-UHFFFAOYSA-N,Methyl ether,COC,363.4,4.11,1,Liquid,Parallel plate capacitor,0.03,combined,95,0,16000,1,pure,10.1021/je060283w,primary_thermoml_measurement,data/processed/dielectric_observations_v11plus.csv,761,159b928f800a55969963da275ed05c30ce8a19cffc48353a9c490eec68a49af9,publishable_core,thermoml_open,true
epsilon_observations_v11plus:762,epsilon_observations_v11plus,epsilon,dielectric_constant,LCGLNKUTAGEVQW-UHFFFAOYSA-N,Methyl ether,COC,363.4,4.16,1,Liquid,Parallel plate capacitor,0.03,combined,95,0,18000,1,pure,10.1021/je060283w,primary_thermoml_measurement,data/processed/dielectric_observations_v11plus.csv,762,159b928f800a55969963da275ed05c30ce8a19cffc48353a9c490eec68a49af9,publishable_core,thermoml_open,true
epsilon_observations_v11plus:763,epsilon_observations_v11plus,epsilon,dielectric_constant,LCGLNKUTAGEVQW-UHFFFAOYSA-N,Methyl ether,COC,363.4,4.2,1,Liquid,Parallel plate capacitor,0.03,combined,95,0,20000,1,pure,10.1021/je060283w,primary_thermoml_measurement,data/processed/dielectric_observations_v11plus.csv,763,159b928f800a55969963da275ed05c30ce8a19cffc48353a9c490eec68a49af9,publishable_core,thermoml_open,true
epsilon_observations_v11plus:764,epsilon_observations_v11plus,epsilon,dielectric_constant,LCGLNKUTAGEVQW-UHFFFAOYSA-N,Methyl ether,COC,363.4,4.24,1,Liquid,Parallel plate capacitor,0.03,combined,95,0,22000,1,pure,10.1021/je060283w,primary_thermoml_measurement,data/processed/dielectric_observations_v11plus.csv,764,159b928f800a55969963da275ed05c30ce8a19cffc48353a9c490eec68a49af9,publishable_core,thermoml_open,true
epsilon_observations_v11plus:765,epsilon_observations_v11plus,epsilon,dielectric_constant,LCGLNKUTAGEVQW-UHFFFAOYSA-N,Methyl ether,COC,363.4,4.28,1,Liquid,Parallel plate capacitor,0.03,combined,95,0,24000,1,pure,10.1021/je060283w,primary_thermoml_measurement,data/processed/dielectric_observations_v11plus.csv,765,159b928f800a55969963da275ed05c30ce8a19cffc48353a9c490eec68a49af9,publishable_core,thermoml_open,true
epsilon_observations_v11plus:766,epsilon_observations_v11plus,epsilon,dielectric_constant,LCGLNKUTAGEVQW-UHFFFAOYSA-N,Methyl ether,COC,363.4,4.31,1,Liquid,Parallel plate capacitor,0.03,combined,95,0,26000,1,pure,10.1021/je060283w,primary_thermoml_measurement,data/processed/dielectric_observations_v11plus.csv,766,159b928f800a55969963da275ed05c30ce8a19cffc48353a9c490eec68a49af9,publishable_core,thermoml_open,true
epsilon_observations_v11plus:767,epsilon_observations_v11plus,epsilon,dielectric_constant,LCGLNKUTAGEVQW-UHFFFAOYSA-N,Methyl ether,COC,363.4,4.35,1,Liquid,Parallel plate capacitor,0.03,combined,95,0,28000,1,pure,10.1021/je060283w,primary_thermoml_measurement,data/processed/dielectric_observations_v11plus.csv,767,159b928f800a55969963da275ed05c30ce8a19cffc48353a9c490eec68a49af9,publishable_core,thermoml_open,true
epsilon_observations_v11plus:768,epsilon_observations_v11plus,epsilon,dielectric_constant,LCGLNKUTAGEVQW-UHFFFAOYSA-N,Methyl ether,COC,363.4,4.4,1,Liquid,Parallel plate capacitor,0.03,combined,95,0,30500,1,pure,10.1021/je060283w,primary_thermoml_measurement,data/processed/dielectric_observations_v11plus.csv,768,159b928f800a55969963da275ed05c30ce8a19cffc48353a9c490eec68a49af9,publishable_core,thermoml_open,true
epsilon_observations_v11plus:769,epsilon_observations_v11plus,epsilon,dielectric_constant,LCGLNKUTAGEVQW-UHFFFAOYSA-N,Methyl ether,COC,372.9,3.38,1,Liquid,Parallel plate capacitor,0.05,combined,95,0,3400,1,pure,10.1021/je060283w,primary_thermoml_measurement,data/processed/dielectric_observations_v11plus.csv,769,159b928f800a55969963da275ed05c30ce8a19cffc48353a9c490eec68a49af9,publishable_core,thermoml_open,true
epsilon_observations_v11plus:770,epsilon_observations_v11plus,epsilon,dielectric_constant,LCGLNKUTAGEVQW-UHFFFAOYSA-N,Methyl ether,COC,372.9,3.44,1,Liquid,Parallel plate capacitor,0.05,combined,95,0,4200,1,pure,10.1021/je060283w,primary_thermoml_measurement,data/processed/dielectric_observations_v11plus.csv,770,159b928f800a55969963da275ed05c30ce8a19cffc48353a9c490eec68a49af9,publishable_core,thermoml_open,true
epsilon_observations_v11plus:771,epsilon_observations_v11plus,epsilon,dielectric_constant,LCGLNKUTAGEVQW-UHFFFAOYSA-N,Methyl ether,COC,372.9,3.57,1,Liquid,Parallel plate capacitor,0.04,combined,95,0,6100,1,pure,10.1021/je060283w,primary_thermoml_measurement,data/processed/dielectric_observations_v11plus.csv,771,159b928f800a55969963da275ed05c30ce8a19cffc48353a9c490eec68a49af9,publishable_core,thermoml_open,true
epsilon_observations_v11plus:772,epsilon_observations_v11plus,epsilon,dielectric_constant,LCGLNKUTAGEVQW-UHFFFAOYSA-N,Methyl ether,COC,372.9,3.66,1,Liquid,Parallel plate capacitor,0.03,combined,95,0,8300,1,pure,10.1021/je060283w,primary_thermoml_measurement,data/processed/dielectric_observations_v11plus.csv,772,159b928f800a55969963da275ed05c30ce8a19cffc48353a9c490eec68a49af9,publishable_core,thermoml_open,true
epsilon_observations_v11plus:773,epsilon_observations_v11plus,epsilon,dielectric_constant,LCGLNKUTAGEVQW-UHFFFAOYSA-N,Methyl ether,COC,372.9,3.73,1,Liquid,Parallel plate capacitor,0.03,combined,95,0,10200,1,pure,10.1021/je060283w,primary_thermoml_measurement,data/processed/dielectric_observations_v11plus.csv,773,159b928f800a55969963da275ed05c30ce8a19cffc48353a9c490eec68a49af9,publishable_core,thermoml_open,true
epsilon_observations_v11plus:774,epsilon_observations_v11plus,epsilon,dielectric_constant,LCGLNKUTAGEVQW-UHFFFAOYSA-N,Methyl ether,COC,372.9,3.81,1,Liquid,Parallel plate capacitor,0.03,combined,95,0,12200,1,pure,10.1021/je060283w,primary_thermoml_measurement,data/processed/dielectric_observations_v11plus.csv,774,159b928f800a55969963da275ed05c30ce8a19cffc48353a9c490eec68a49af9,publishable_core,thermoml_open,true
epsilon_observations_v11plus:775,epsilon_observations_v11plus,epsilon,dielectric_constant,LCGLNKUTAGEVQW-UHFFFAOYSA-N,Methyl ether,COC,372.9,3.88,1,Liquid,Parallel plate capacitor,0.03,combined,95,0,14400,1,pure,10.1021/je060283w,primary_thermoml_measurement,data/processed/dielectric_observations_v11plus.csv,775,159b928f800a55969963da275ed05c30ce8a19cffc48353a9c490eec68a49af9,publishable_core,thermoml_open,true
epsilon_observations_v11plus:776,epsilon_observations_v11plus,epsilon,dielectric_constant,LCGLNKUTAGEVQW-UHFFFAOYSA-N,Methyl ether,COC,372.9,3.91,1,Liquid,Parallel plate capacitor,0.03,combined,95,0,16200,1,pure,10.1021/je060283w,primary_thermoml_measurement,data/processed/dielectric_observations_v11plus.csv,776,159b928f800a55969963da275ed05c30ce8a19cffc48353a9c490eec68a49af9,publishable_core,thermoml_open,true
epsilon_observations_v11plus:777,epsilon_observations_v11plus,epsilon,dielectric_constant,LCGLNKUTAGEVQW-UHFFFAOYSA-N,Methyl ether,COC,372.9,3.96,1,Liquid,Parallel plate capacitor,0.03,combined,95,0,18300,1,pure,10.1021/je060283w,primary_thermoml_measurement,data/processed/dielectric_observations_v11plus.csv,777,159b928f800a55969963da275ed05c30ce8a19cffc48353a9c490eec68a49af9,publishable_core,thermoml_open,true
epsilon_observations_v11plus:778,epsilon_observations_v11plus,epsilon,dielectric_constant,LCGLNKUTAGEVQW-UHFFFAOYSA-N,Methyl ether,COC,372.9,4,1,Liquid,Parallel plate capacitor,0.03,combined,95,0,20000,1,pure,10.1021/je060283w,primary_thermoml_measurement,data/processed/dielectric_observations_v11plus.csv,778,159b928f800a55969963da275ed05c30ce8a19cffc48353a9c490eec68a49af9,publishable_core,thermoml_open,true
epsilon_observations_v11plus:779,epsilon_observations_v11plus,epsilon,dielectric_constant,LCGLNKUTAGEVQW-UHFFFAOYSA-N,Methyl ether,COC,372.9,4.05,1,Liquid,Parallel plate capacitor,0.03,combined,95,0,22300,1,pure,10.1021/je060283w,primary_thermoml_measurement,data/processed/dielectric_observations_v11plus.csv,779,159b928f800a55969963da275ed05c30ce8a19cffc48353a9c490eec68a49af9,publishable_core,thermoml_open,true
epsilon_observations_v11plus:780,epsilon_observations_v11plus,epsilon,dielectric_constant,LCGLNKUTAGEVQW-UHFFFAOYSA-N,Methyl ether,COC,372.9,4.09,1,Liquid,Parallel plate capacitor,0.03,combined,95,0,24100,1,pure,10.1021/je060283w,primary_thermoml_measurement,data/processed/dielectric_observations_v11plus.csv,780,159b928f800a55969963da275ed05c30ce8a19cffc48353a9c490eec68a49af9,publishable_core,thermoml_open,true
epsilon_observations_v11plus:781,epsilon_observations_v11plus,epsilon,dielectric_constant,LCGLNKUTAGEVQW-UHFFFAOYSA-N,Methyl ether,COC,372.9,4.14,1,Liquid,Parallel plate capacitor,0.03,combined,95,0,26200,1,pure,10.1021/je060283w,primary_thermoml_measurement,data/processed/dielectric_observations_v11plus.csv,781,159b928f800a55969963da275ed05c30ce8a19cffc48353a9c490eec68a49af9,publishable_core,thermoml_open,true
epsilon_observations_v11plus:782,epsilon_observations_v11plus,epsilon,dielectric_constant,LCGLNKUTAGEVQW-UHFFFAOYSA-N,Methyl ether,COC,372.9,4.16,1,Liquid,Parallel plate capacitor,0.03,combined,95,0,27800,1,pure,10.1021/je060283w,primary_thermoml_measurement,data/processed/dielectric_observations_v11plus.csv,782,159b928f800a55969963da275ed05c30ce8a19cffc48353a9c490eec68a49af9,publishable_core,thermoml_open,true
epsilon_observations_v11plus:783,epsilon_observations_v11plus,epsilon,dielectric_constant,LCGLNKUTAGEVQW-UHFFFAOYSA-N,Methyl ether,COC,372.9,4.18,1,Liquid,Parallel plate capacitor,0.03,combined,95,0,29200,1,pure,10.1021/je060283w,primary_thermoml_measurement,data/processed/dielectric_observations_v11plus.csv,783,159b928f800a55969963da275ed05c30ce8a19cffc48353a9c490eec68a49af9,publishable_core,thermoml_open,true
epsilon_observations_v11plus:784,epsilon_observations_v11plus,epsilon,dielectric_constant,LCGLNKUTAGEVQW-UHFFFAOYSA-N,Methyl ether,COC,382.9,3.08,1,Liquid,Parallel plate capacitor,0.06,combined,95,0,4000,1,pure,10.1021/je060283w,primary_thermoml_measurement,data/processed/dielectric_observations_v11plus.csv,784,159b928f800a55969963da275ed05c30ce8a19cffc48353a9c490eec68a49af9,publishable_core,thermoml_open,true
epsilon_observations_v11plus:785,epsilon_observations_v11plus,epsilon,dielectric_constant,LCGLNKUTAGEVQW-UHFFFAOYSA-N,Methyl ether,COC,382.9,3.31,1,Liquid,Parallel plate capacitor,0.05,combined,95,0,6200,1,pure,10.1021/je060283w,primary_thermoml_measurement,data/processed/dielectric_observations_v11plus.csv,785,159b928f800a55969963da275ed05c30ce8a19cffc48353a9c490eec68a49af9,publishable_core,thermoml_open,true
epsilon_observations_v11plus:786,epsilon_observations_v11plus,epsilon,dielectric_constant,LCGLNKUTAGEVQW-UHFFFAOYSA-N,Methyl ether,COC,382.9,3.43,1,Liquid,Parallel plate capacitor,0.04,combined,95,0,8100,1,pure,10.1021/je060283w,primary_thermoml_measurement,data/processed/dielectric_observations_v11plus.csv,786,159b928f800a55969963da275ed05c30ce8a19cffc48353a9c490eec68a49af9,publishable_core,thermoml_open,true
epsilon_observations_v11plus:787,epsilon_observations_v11plus,epsilon,dielectric_constant,LCGLNKUTAGEVQW-UHFFFAOYSA-N,Methyl ether,COC,382.9,3.53,1,Liquid,Parallel plate capacitor,0.03,combined,95,0,10000,1,pure,10.1021/je060283w,primary_thermoml_measurement,data/processed/dielectric_observations_v11plus.csv,787,159b928f800a55969963da275ed05c30ce8a19cffc48353a9c490eec68a49af9,publishable_core,thermoml_open,true
epsilon_observations_v11plus:788,epsilon_observations_v11plus,epsilon,dielectric_constant,LCGLNKUTAGEVQW-UHFFFAOYSA-N,Methyl ether,COC,382.9,3.62,1,Liquid,Parallel plate capacitor,0.03,combined,95,0,12300,1,pure,10.1021/je060283w,primary_thermoml_measurement,data/processed/dielectric_observations_v11plus.csv,788,159b928f800a55969963da275ed05c30ce8a19cffc48353a9c490eec68a49af9,publishable_core,thermoml_open,true
epsilon_observations_v11plus:789,epsilon_observations_v11plus,epsilon,dielectric_constant,LCGLNKUTAGEVQW-UHFFFAOYSA-N,Methyl ether,COC,382.9,3.68,1,Liquid,Parallel plate capacitor,0.03,combined,95,0,14200,1,pure,10.1021/je060283w,primary_thermoml_measurement,data/processed/dielectric_observations_v11plus.csv,789,159b928f800a55969963da275ed05c30ce8a19cffc48353a9c490eec68a49af9,publishable_core,thermoml_open,true
epsilon_observations_v11plus:790,epsilon_observations_v11plus,epsilon,dielectric_constant,LCGLNKUTAGEVQW-UHFFFAOYSA-N,Methyl ether,COC,382.9,3.74,1,Liquid,Parallel plate capacitor,0.03,combined,95,0,16100,1,pure,10.1021/je060283w,primary_thermoml_measurement,data/processed/dielectric_observations_v11plus.csv,790,159b928f800a55969963da275ed05c30ce8a19cffc48353a9c490eec68a49af9,publishable_core,thermoml_open,true
epsilon_observations_v11plus:791,epsilon_observations_v11plus,epsilon,dielectric_constant,LCGLNKUTAGEVQW-UHFFFAOYSA-N,Methyl ether,COC,382.9,3.79,1,Liquid,Parallel plate capacitor,0.03,combined,95,0,18000,1,pure,10.1021/je060283w,primary_thermoml_measurement,data/processed/dielectric_observations_v11plus.csv,791,159b928f800a55969963da275ed05c30ce8a19cffc48353a9c490eec68a49af9,publishable_core,thermoml_open,true
epsilon_observations_v11plus:792,epsilon_observations_v11plus,epsilon,dielectric_constant,LCGLNKUTAGEVQW-UHFFFAOYSA-N,Methyl ether,COC,382.9,3.84,1,Liquid,Parallel plate capacitor,0.03,combined,95,0,20000,1,pure,10.1021/je060283w,primary_thermoml_measurement,data/processed/dielectric_observations_v11plus.csv,792,159b928f800a55969963da275ed05c30ce8a19cffc48353a9c490eec68a49af9,publishable_core,thermoml_open,true
epsilon_observations_v11plus:793,epsilon_observations_v11plus,epsilon,dielectric_constant,LCGLNKUTAGEVQW-UHFFFAOYSA-N,Methyl ether,COC,382.9,3.89,1,Liquid,Parallel plate capacitor,0.03,combined,95,0,22000,1,pure,10.1021/je060283w,primary_thermoml_measurement,data/processed/dielectric_observations_v11plus.csv,793,159b928f800a55969963da275ed05c30ce8a19cffc48353a9c490eec68a49af9,publishable_core,thermoml_open,true
epsilon_observations_v11plus:794,epsilon_observations_v11plus,epsilon,dielectric_constant,LCGLNKUTAGEVQW-UHFFFAOYSA-N,Methyl ether,COC,382.9,3.93,1,Liquid,Parallel plate capacitor,0.03,combined,95,0,24000,1,pure,10.1021/je060283w,primary_thermoml_measurement,data/processed/dielectric_observations_v11plus.csv,794,159b928f800a55969963da275ed05c30ce8a19cffc48353a9c490eec68a49af9,publishable_core,thermoml_open,true
epsilon_observations_v11plus:795,epsilon_observations_v11plus,epsilon,dielectric_constant,LCGLNKUTAGEVQW-UHFFFAOYSA-N,Methyl ether,COC,382.9,3.97,1,Liquid,Parallel plate capacitor,0.03,combined,95,0,26000,1,pure,10.1021/je060283w,primary_thermoml_measurement,data/processed/dielectric_observations_v11plus.csv,795,159b928f800a55969963da275ed05c30ce8a19cffc48353a9c490eec68a49af9,publishable_core,thermoml_open,true
epsilon_observations_v11plus:796,epsilon_observations_v11plus,epsilon,dielectric_constant,LCGLNKUTAGEVQW-UHFFFAOYSA-N,Methyl ether,COC,382.9,4.01,1,Liquid,Parallel plate capacitor,0.03,combined,95,0,27900,1,pure,10.1021/je060283w,primary_thermoml_measurement,data/processed/dielectric_observations_v11plus.csv,796,159b928f800a55969963da275ed05c30ce8a19cffc48353a9c490eec68a49af9,publishable_core,thermoml_open,true
epsilon_observations_v11plus:797,epsilon_observations_v11plus,epsilon,dielectric_constant,LCGLNKUTAGEVQW-UHFFFAOYSA-N,Methyl ether,COC,382.9,4.05,1,Liquid,Parallel plate capacitor,0.03,combined,95,0,30100,1,pure,10.1021/je060283w,primary_thermoml_measurement,data/processed/dielectric_observations_v11plus.csv,797,159b928f800a55969963da275ed05c30ce8a19cffc48353a9c490eec68a49af9,publishable_core,thermoml_open,true
epsilon_observations_v11plus:798,epsilon_observations_v11plus,epsilon,dielectric_constant,LCGLNKUTAGEVQW-UHFFFAOYSA-N,Methyl ether,COC,393,3.01,1,Liquid,Parallel plate capacitor,0.05,combined,95,0,6200,1,pure,10.1021/je060283w,primary_thermoml_measurement,data/processed/dielectric_observations_v11plus.csv,798,159b928f800a55969963da275ed05c30ce8a19cffc48353a9c490eec68a49af9,publishable_core,thermoml_open,true
epsilon_observations_v11plus:799,epsilon_observations_v11plus,epsilon,dielectric_constant,LCGLNKUTAGEVQW-UHFFFAOYSA-N,Methyl ether,COC,393,3.21,1,Liquid,Parallel plate capacitor,0.05,combined,95,0,8400,1,pure,10.1021/je060283w,primary_thermoml_measurement,data/processed/dielectric_observations_v11plus.csv,799,159b928f800a55969963da275ed05c30ce8a19cffc48353a9c490eec68a49af9,publishable_core,thermoml_open,true
epsilon_observations_v11plus:800,epsilon_observations_v11plus,epsilon,dielectric_constant,LCGLNKUTAGEVQW-UHFFFAOYSA-N,Methyl ether,COC,393,3.3,1,Liquid,Parallel plate capacitor,0.04,combined,95,0,10000,1,pure,10.1021/je060283w,primary_thermoml_measurement,data/processed/dielectric_observations_v11plus.csv,800,159b928f800a55969963da275ed05c30ce8a19cffc48353a9c490eec68a49af9,publishable_core,thermoml_open,true
epsilon_observations_v11plus:801,epsilon_observations_v11plus,epsilon,dielectric_constant,LCGLNKUTAGEVQW-UHFFFAOYSA-N,Methyl ether,COC,393,3.4,1,Liquid,Parallel plate capacitor,0.03,combined,95,0,12300,1,pure,10.1021/je060283w,primary_thermoml_measurement,data/processed/dielectric_observations_v11plus.csv,801,159b928f800a55969963da275ed05c30ce8a19cffc48353a9c490eec68a49af9,publishable_core,thermoml_open,true
epsilon_observations_v11plus:802,epsilon_observations_v11plus,epsilon,dielectric_constant,LCGLNKUTAGEVQW-UHFFFAOYSA-N,Methyl ether,COC,393,3.47,1,Liquid,Parallel plate capacitor,0.03,combined,95,0,14200,1,pure,10.1021/je060283w,primary_thermoml_measurement,data/processed/dielectric_observations_v11plus.csv,802,159b928f800a55969963da275ed05c30ce8a19cffc48353a9c490eec68a49af9,publishable_core,thermoml_open,true
epsilon_observations_v11plus:803,epsilon_observations_v11plus,epsilon,dielectric_constant,LCGLNKUTAGEVQW-UHFFFAOYSA-N,Methyl ether,COC,393,3.54,1,Liquid,Parallel plate capacitor,0.02,combined,95,0,16200,1,pure,10.1021/je060283w,primary_thermoml_measurement,data/processed/dielectric_observations_v11plus.csv,803,159b928f800a55969963da275ed05c30ce8a19cffc48353a9c490eec68a49af9,publishable_core,thermoml_open,true
epsilon_observations_v11plus:804,epsilon_observations_v11plus,epsilon,dielectric_constant,LCGLNKUTAGEVQW-UHFFFAOYSA-N,Methyl ether,COC,393,3.6,1,Liquid,Parallel plate capacitor,0.03,combined,95,0,18200,1,pure,10.1021/je060283w,primary_thermoml_measurement,data/processed/dielectric_observations_v11plus.csv,804,159b928f800a55969963da275ed05c30ce8a19cffc48353a9c490eec68a49af9,publishable_core,thermoml_open,true
epsilon_observations_v11plus:805,epsilon_observations_v11plus,epsilon,dielectric_constant,LCGLNKUTAGEVQW-UHFFFAOYSA-N,Methyl ether,COC,393,3.65,1,Liquid,Parallel plate capacitor,0.03,combined,95,0,20000,1,pure,10.1021/je060283w,primary_thermoml_measurement,data/processed/dielectric_observations_v11plus.csv,805,159b928f800a55969963da275ed05c30ce8a19cffc48353a9c490eec68a49af9,publishable_core,thermoml_open,true
epsilon_observations_v11plus:806,epsilon_observations_v11plus,epsilon,dielectric_constant,LCGLNKUTAGEVQW-UHFFFAOYSA-N,Methyl ether,COC,393,3.7,1,Liquid,Parallel plate capacitor,0.03,combined,95,0,22000,1,pure,10.1021/je060283w,primary_thermoml_measurement,data/processed/dielectric_observations_v11plus.csv,806,159b928f800a55969963da275ed05c30ce8a19cffc48353a9c490eec68a49af9,publishable_core,thermoml_open,true
epsilon_observations_v11plus:807,epsilon_observations_v11plus,epsilon,dielectric_constant,LCGLNKUTAGEVQW-UHFFFAOYSA-N,Methyl ether,COC,393,3.75,1,Liquid,Parallel plate capacitor,0.03,combined,95,0,24000,1,pure,10.1021/je060283w,primary_thermoml_measurement,data/processed/dielectric_observations_v11plus.csv,807,159b928f800a55969963da275ed05c30ce8a19cffc48353a9c490eec68a49af9,publishable_core,thermoml_open,true
epsilon_observations_v11plus:808,epsilon_observations_v11plus,epsilon,dielectric_constant,LCGLNKUTAGEVQW-UHFFFAOYSA-N,Methyl ether,COC,393,3.79,1,Liquid,Parallel plate capacitor,0.03,combined,95,0,26000,1,pure,10.1021/je060283w,primary_thermoml_measurement,data/processed/dielectric_observations_v11plus.csv,808,159b928f800a55969963da275ed05c30ce8a19cffc48353a9c490eec68a49af9,publishable_core,thermoml_open,true
epsilon_observations_v11plus:809,epsilon_observations_v11plus,epsilon,dielectric_constant,LCGLNKUTAGEVQW-UHFFFAOYSA-N,Methyl ether,COC,393,3.83,1,Liquid,Parallel plate capacitor,0.03,combined,95,0,27800,1,pure,10.1021/je060283w,primary_thermoml_measurement,data/processed/dielectric_observations_v11plus.csv,809,159b928f800a55969963da275ed05c30ce8a19cffc48353a9c490eec68a49af9,publishable_core,thermoml_open,true
epsilon_observations_v11plus:810,epsilon_observations_v11plus,epsilon,dielectric_constant,LCGLNKUTAGEVQW-UHFFFAOYSA-N,Methyl ether,COC,393,3.86,1,Liquid,Parallel plate capacitor,0.03,combined,95,0,29500,1,pure,10.1021/je060283w,primary_thermoml_measurement,data/processed/dielectric_observations_v11plus.csv,810,159b928f800a55969963da275ed05c30ce8a19cffc48353a9c490eec68a49af9,publishable_core,thermoml_open,true
epsilon_observations_v11plus:811,epsilon_observations_v11plus,epsilon,dielectric_constant,LFQSCWFLJHTTHZ-UHFFFAOYSA-N,ethanol,CCO,288.15,25.92,1,Liquid,OTHER::sMethod:dielectrometer,0.06,combined,95,0,101,1,pure,10.1021/je800593p,primary_thermoml_measurement,data/processed/dielectric_observations_v11plus.csv,811,159b928f800a55969963da275ed05c30ce8a19cffc48353a9c490eec68a49af9,publishable_core,thermoml_open,true
epsilon_observations_v11plus:812,epsilon_observations_v11plus,epsilon,dielectric_constant,LFQSCWFLJHTTHZ-UHFFFAOYSA-N,ethanol,CCO,293.15,25.02,1,Liquid,Coaxial cylinder capacitor,0.08,combined,95,0,91.3,1,pure,10.1016/j.jct.2012.08.009,primary_thermoml_measurement,data/processed/dielectric_observations_v11plus.csv,812,159b928f800a55969963da275ed05c30ce8a19cffc48353a9c490eec68a49af9,publishable_core,thermoml_open,true
epsilon_observations_v11plus:813,epsilon_observations_v11plus,epsilon,dielectric_constant,LFQSCWFLJHTTHZ-UHFFFAOYSA-N,ethanol,CCO,293.15,25.12,1,Liquid,OTHER::sMethod:dielectrometer,0.06,combined,95,0,101,1,pure,10.1021/je800593p,primary_thermoml_measurement,data/processed/dielectric_observations_v11plus.csv,813,159b928f800a55969963da275ed05c30ce8a19cffc48353a9c490eec68a49af9,publishable_core,thermoml_open,true
epsilon_observations_v11plus:814,epsilon_observations_v11plus,epsilon,dielectric_constant,LFQSCWFLJHTTHZ-UHFFFAOYSA-N,ethanol,CCO,298,22.8,1,Liquid,PNA-N5227A Microwave Network Analyzer,2.4,combined,95,0,101,1,pure,10.1016/j.fluid.2013.12.014,primary_thermoml_measurement,data/processed/dielectric_observations_v11plus.csv,814,159b928f800a55969963da275ed05c30ce8a19cffc48353a9c490eec68a49af9,publishable_core,thermoml_open,true
epsilon_observations_v11plus:815,epsilon_observations_v11plus,epsilon,dielectric_constant,LFQSCWFLJHTTHZ-UHFFFAOYSA-N,ethanol,CCO,298.15,24.35,1,Liquid,Parallel plate capacitor,0.05,combined,95,0,100,1,pure,10.1021/je060248p,primary_thermoml_measurement,data/processed/dielectric_observations_v11plus.csv,815,159b928f800a55969963da275ed05c30ce8a19cffc48353a9c490eec68a49af9,publishable_core,thermoml_open,true
epsilon_observations_v11plus:816,epsilon_observations_v11plus,epsilon,dielectric_constant,LFQSCWFLJHTTHZ-UHFFFAOYSA-N,ethanol,CCO,298.15,24.35,1,Liquid,OTHER::sMethod:dielectrometer,0.06,combined,95,0,101,1,pure,10.1021/je800593p,primary_thermoml_measurement,data/processed/dielectric_observations_v11plus.csv,816,159b928f800a55969963da275ed05c30ce8a19cffc48353a9c490eec68a49af9,publishable_core,thermoml_open,true
epsilon_observations_v11plus:817,epsilon_observations_v11plus,epsilon,dielectric_constant,LFQSCWFLJHTTHZ-UHFFFAOYSA-N,ethanol,CCO,298.15,24.37,1,Liquid,Coaxial cylinder capacitor,0.84,combined,95,0,101.3,1,pure,10.1021/acs.jced.8b00755,primary_thermoml_measurement,data/processed/dielectric_observations_v11plus.csv,817,159b928f800a55969963da275ed05c30ce8a19cffc48353a9c490eec68a49af9,publishable_core,thermoml_open,true
epsilon_observations_v11plus:818,epsilon_observations_v11plus,epsilon,dielectric_constant,LFQSCWFLJHTTHZ-UHFFFAOYSA-N,ethanol,CCO,298.15,25.56,1,Liquid,Parallel plate capacitor,0.05,combined,95,0,50000,1,pure,10.1021/je060248p,primary_thermoml_measurement,data/processed/dielectric_observations_v11plus.csv,818,159b928f800a55969963da275ed05c30ce8a19cffc48353a9c490eec68a49af9,publishable_core,thermoml_open,true
epsilon_observations_v11plus:819,epsilon_observations_v11plus,epsilon,dielectric_constant,LFQSCWFLJHTTHZ-UHFFFAOYSA-N,ethanol,CCO,298.15,26.46,1,Liquid,Parallel plate capacitor,0.05,combined,95,0,100000,1,pure,10.1021/je060248p,primary_thermoml_measurement,data/processed/dielectric_observations_v11plus.csv,819,159b928f800a55969963da275ed05c30ce8a19cffc48353a9c490eec68a49af9,publishable_core,thermoml_open,true
epsilon_observations_v11plus:820,epsilon_observations_v11plus,epsilon,dielectric_constant,LFQSCWFLJHTTHZ-UHFFFAOYSA-N,ethanol,CCO,298.15,27.22,1,Liquid,Parallel plate capacitor,0.05,combined,95,0,150000,1,pure,10.1021/je060248p,primary_thermoml_measurement,data/processed/dielectric_observations_v11plus.csv,820,159b928f800a55969963da275ed05c30ce8a19cffc48353a9c490eec68a49af9,publishable_core,thermoml_open,true
epsilon_observations_v11plus:821,epsilon_observations_v11plus,epsilon,dielectric_constant,LFQSCWFLJHTTHZ-UHFFFAOYSA-N,ethanol,CCO,298.15,27.86,1,Liquid,Parallel plate capacitor,0.06,combined,95,0,200000,1,pure,10.1021/je060248p,primary_thermoml_measurement,data/processed/dielectric_observations_v11plus.csv,821,159b928f800a55969963da275ed05c30ce8a19cffc48353a9c490eec68a49af9,publishable_core,thermoml_open,true
epsilon_observations_v11plus:822,epsilon_observations_v11plus,epsilon,dielectric_constant,LFQSCWFLJHTTHZ-UHFFFAOYSA-N,ethanol,CCO,298.15,28.45,1,Liquid,Parallel plate capacitor,0.06,combined,95,0,250000,1,pure,10.1021/je060248p,primary_thermoml_measurement,data/processed/dielectric_observations_v11plus.csv,822,159b928f800a55969963da275ed05c30ce8a19cffc48353a9c490eec68a49af9,publishable_core,thermoml_open,true
epsilon_observations_v11plus:823,epsilon_observations_v11plus,epsilon,dielectric_constant,LFQSCWFLJHTTHZ-UHFFFAOYSA-N,ethanol,CCO,298.15,29,1,Liquid,Parallel plate capacitor,0.06,combined,95,0,300000,1,pure,10.1021/je060248p,primary_thermoml_measurement,data/processed/dielectric_observations_v11plus.csv,823,159b928f800a55969963da275ed05c30ce8a19cffc48353a9c490eec68a49af9,publishable_core,thermoml_open,true
epsilon_observations_v11plus:824,epsilon_observations_v11plus,epsilon,dielectric_constant,LFQSCWFLJHTTHZ-UHFFFAOYSA-N,ethanol,CCO,303,24.26,1,Liquid,Parallel plate capacitor,0.97,combined,95,0,101,1,pure,10.1016/j.tca.2013.05.022,primary_thermoml_measurement,data/processed/dielectric_observations_v11plus.csv,824,159b928f800a55969963da275ed05c30ce8a19cffc48353a9c490eec68a49af9,publishable_core,thermoml_open,true
epsilon_observations_v11plus:825,epsilon_observations_v11plus,epsilon,dielectric_constant,LFQSCWFLJHTTHZ-UHFFFAOYSA-N,ethanol,CCO,303.15,23.6,1,Liquid,OTHER::sMethod:dielectrometer,0.06,combined,95,0,101,1,pure,10.1021/je800593p,primary_thermoml_measurement,data/processed/dielectric_observations_v11plus.csv,825,159b928f800a55969963da275ed05c30ce8a19cffc48353a9c490eec68a49af9,publishable_core,thermoml_open,true
epsilon_observations_v11plus:826,epsilon_observations_v11plus,epsilon,dielectric_constant,LFQSCWFLJHTTHZ-UHFFFAOYSA-N,ethanol,CCO,303.15,23.87,1,Liquid,Parallel plate capacitor,0.14,combined,95,0,101.325,1,pure,10.1016/j.fluid.2009.07.009,primary_thermoml_measurement,data/processed/dielectric_observations_v11plus.csv,826,159b928f800a55969963da275ed05c30ce8a19cffc48353a9c490eec68a49af9,publishable_core,thermoml_open,true
epsilon_observations_v11plus:827,epsilon_observations_v11plus,epsilon,dielectric_constant,LFQSCWFLJHTTHZ-UHFFFAOYSA-N,ethanol,CCO,308.15,22.87,1,Liquid,OTHER::sMethod:dielectrometer,0.06,combined,95,0,101,1,pure,10.1021/je800593p,primary_thermoml_measurement,data/processed/dielectric_observations_v11plus.csv,827,159b928f800a55969963da275ed05c30ce8a19cffc48353a9c490eec68a49af9,publishable_core,thermoml_open,true
epsilon_observations_v11plus:828,epsilon_observations_v11plus,epsilon,dielectric_constant,LFQSCWFLJHTTHZ-UHFFFAOYSA-N,ethanol,CCO,313,23.85,1,Liquid,Parallel plate capacitor,0.95,combined,95,0,101,1,pure,10.1016/j.tca.2013.05.022,primary_thermoml_measurement,data/processed/dielectric_observations_v11plus.csv,828,159b928f800a55969963da275ed05c30ce8a19cffc48353a9c490eec68a49af9,publishable_core,thermoml_open,true
epsilon_observations_v11plus:829,epsilon_observations_v11plus,epsilon,dielectric_constant,LFQSCWFLJHTTHZ-UHFFFAOYSA-N,ethanol,CCO,323,23.25,1,Liquid,Parallel plate capacitor,0.95,combined,95,0,101,1,pure,10.1016/j.tca.2013.05.022,primary_thermoml_measurement,data/processed/dielectric_observations_v11plus.csv,829,159b928f800a55969963da275ed05c30ce8a19cffc48353a9c490eec68a49af9,publishable_core,thermoml_open,true
