Repository: LittleAlety/electrolyte-solvent-dielectric-ml

# 电解液溶剂筛选：可审计的多通道机器学习管线

> **2026-11-28 · PLAN B 生产失败诊断**：[根因分析](outputs/b750_completion/failure_diagnostics/FAILURE_ANALYSIS.md) · [执行报告](outputs/b750_completion/COMPLETION_REPORT.md)。214条测试通过；38/67合格，剩余21个几何步数耗尽、1个超时中断、7个从未启动。首轮5个续算全部合格，当前状态 BLOCKED_NEEDS_SUBMISSION。历史目标泄漏、方法错标、CM截断和点级CI解释已由[科学更正](outputs/b750_completion/scientific_errata.json)取代。

> An auditable, pre-registered machine-learning pipeline for electrolyte-solvent
> screening: static permittivity (epsilon), viscosity (eta), the orbital window
> (HOMO / LUMO), and redox potential - with a frozen main scoreboard, a shot ledger,
> and every negative result retained rather than routed around.

File: data/processed/dielectric_observations_v11.csv (part 10 of 16)
inchikey,name,smiles,T_K,epsilon,epsilon_unit,uncertainty_expanded,uncertainty_standard,uncertainty_kind,confidence_level,phase,method,property_family,property_name,frequency_mhz,pressure_kpa,source_doi,source_file,source_file_sha256,source_row_index,dataset_number,component_count,in_roster,model_ready,temperature_band,roster_T_K,roster_dielectric,duplicate_observation_count,distinct_values_at_temperature,multiple_values_at_temperature
OKKJLVBELUTLKV-UHFFFAOYSA-N,methanol,CO,298.15,34.43,,0.07,,combined,95,Liquid,Parallel plate capacitor,zero_frequency,Relative permittivity at zero frequency,0,50000,10.1021/je060248p,data/raw/thermoml/10.1021__je060248p-7b920dacfe19.xml,3528b8f2fbac52cd3d6a4a1958ce7bc7a72f688bb499f26058058a095f2fc5a5,6556,2,1,true,true,room_temperature,298.15,33.6,1,8,true
OKKJLVBELUTLKV-UHFFFAOYSA-N,methanol,CO,298.15,35.7,,0.07,,combined,95,Liquid,Parallel plate capacitor,zero_frequency,Relative permittivity at zero frequency,0,100000,10.1021/je060248p,data/raw/thermoml/10.1021__je060248p-7b920dacfe19.xml,3528b8f2fbac52cd3d6a4a1958ce7bc7a72f688bb499f26058058a095f2fc5a5,6557,2,1,true,true,room_temperature,298.15,33.6,1,8,true
OKKJLVBELUTLKV-UHFFFAOYSA-N,methanol,CO,298.15,36.77,,0.07,,combined,95,Liquid,Parallel plate capacitor,zero_frequency,Relative permittivity at zero frequency,0,150000,10.1021/je060248p,data/raw/thermoml/10.1021__je060248p-7b920dacfe19.xml,3528b8f2fbac52cd3d6a4a1958ce7bc7a72f688bb499f26058058a095f2fc5a5,6558,2,1,true,true,room_temperature,298.15,33.6,1,8,true
OKKJLVBELUTLKV-UHFFFAOYSA-N,methanol,CO,298.15,37.7,,0.08,,combined,95,Liquid,Parallel plate capacitor,zero_frequency,Relative permittivity at zero frequency,0,200000,10.1021/je060248p,data/raw/thermoml/10.1021__je060248p-7b920dacfe19.xml,3528b8f2fbac52cd3d6a4a1958ce7bc7a72f688bb499f26058058a095f2fc5a5,6559,2,1,true,true,room_temperature,298.15,33.6,1,8,true
OKKJLVBELUTLKV-UHFFFAOYSA-N,methanol,CO,298.15,38.52,,0.08,,combined,95,Liquid,Parallel plate capacitor,zero_frequency,Relative permittivity at zero frequency,0,250000,10.1021/je060248p,data/raw/thermoml/10.1021__je060248p-7b920dacfe19.xml,3528b8f2fbac52cd3d6a4a1958ce7bc7a72f688bb499f26058058a095f2fc5a5,6560,2,1,true,true,room_temperature,298.15,33.6,1,8,true
OKKJLVBELUTLKV-UHFFFAOYSA-N,methanol,CO,298.15,39.25,,0.08,,combined,95,Liquid,Parallel plate capacitor,zero_frequency,Relative permittivity at zero frequency,0,300000,10.1021/je060248p,data/raw/thermoml/10.1021__je060248p-7b920dacfe19.xml,3528b8f2fbac52cd3d6a4a1958ce7bc7a72f688bb499f26058058a095f2fc5a5,6561,2,1,true,true,room_temperature,298.15,33.6,1,8,true
OKKJLVBELUTLKV-UHFFFAOYSA-N,methanol,CO,303,33.19,,1.33,,combined,95,Liquid,Parallel plate capacitor,zero_frequency,Relative permittivity at zero frequency,0,101,10.1016/j.tca.2013.05.022,data/raw/thermoml/10.1016__j.tca.2013.05.022-25c5c6642852.xml,f0f23f385a1d041d566575e26937a5efa0c3d758ea80f9b248f7a7c57c6f2dec,5190,2,1,true,true,room_temperature,298.15,33.6,1,1,false
OKKJLVBELUTLKV-UHFFFAOYSA-N,methanol,CO,303.15,31.65,,0.06,,combined,95,Liquid,dielectrometer,zero_frequency,Relative permittivity at zero frequency,0,101,10.1021/je800593p,data/raw/thermoml/10.1021__je800593p-d60e4d9358be.xml,e9f3dac230c9ffcd6d5546776eab6dd94af3495c65b63492855e9119e6dd22ce,10019,3,1,true,true,room_temperature,298.15,33.6,1,1,false
OKKJLVBELUTLKV-UHFFFAOYSA-N,methanol,CO,308.15,30.72,,0.06,,combined,95,Liquid,dielectrometer,zero_frequency,Relative permittivity at zero frequency,0,101,10.1021/je800593p,data/raw/thermoml/10.1021__je800593p-d60e4d9358be.xml,e9f3dac230c9ffcd6d5546776eab6dd94af3495c65b63492855e9119e6dd22ce,10020,3,1,true,true,outside_declared_window,298.15,33.6,1,1,false
OKKJLVBELUTLKV-UHFFFAOYSA-N,methanol,CO,313,32.35,,1.29,,combined,95,Liquid,Parallel plate capacitor,zero_frequency,Relative permittivity at zero frequency,0,101,10.1016/j.tca.2013.05.022,data/raw/thermoml/10.1016__j.tca.2013.05.022-25c5c6642852.xml,f0f23f385a1d041d566575e26937a5efa0c3d758ea80f9b248f7a7c57c6f2dec,5191,2,1,true,true,outside_declared_window,298.15,33.6,1,1,false
OKKJLVBELUTLKV-UHFFFAOYSA-N,methanol,CO,323,31.98,,1.28,,combined,95,Liquid,Parallel plate capacitor,zero_frequency,Relative permittivity at zero frequency,0,101,10.1016/j.tca.2013.05.022,data/raw/thermoml/10.1016__j.tca.2013.05.022-25c5c6642852.xml,f0f23f385a1d041d566575e26937a5efa0c3d758ea80f9b248f7a7c57c6f2dec,5192,2,1,true,true,extended_temperature,298.15,33.6,1,1,false
OOKUTCYPKPJYFV-UHFFFAOYSA-N,1-methylimidazolium bromide,Br.Cn1ccnc1,298.15,16.6,,2.4,,combined,95,Liquid,Coaxial cylinder capacitor,zero_frequency,Relative permittivity at zero frequency,0,101.325,10.1021/je101184s,data/raw/thermoml/10.1021__je101184s-5cc1e0c9d599.xml,d1d934b0ba1ee323d74aefe1cae9b15bc4efcb0cc489a4ffd83fd2a74d37636b,6838,2,1,true,true,room_temperature,298.15,16.6,1,1,false
PEDCQBHIVMGVHV-UHFFFAOYSA-N,glycerol,OCC(O)CO,303.15,41.17,,0.25,,combined,95,Liquid,OTHER::sMethod:capacitive measurement method,zero_frequency,Relative permittivity at zero frequency,0,101,10.1016/j.fluid.2008.01.024,data/raw/thermoml/10.1016__j.fluid.2008.01.024-9bbad5adbcd7.xml,f06614464b5a948250383173ba7ceab13b0afb2eff3868918c66075085af7132,221,1,1,true,true,room_temperature,303.15,41.17,1,1,false
PEDCQBHIVMGVHV-UHFFFAOYSA-N,glycerol,OCC(O)CO,303.15,41.17,,0.25,,combined,95,Liquid,Parallel plate capacitor,zero_frequency,Relative permittivity at zero frequency,0,101.325,10.1016/j.fluid.2009.07.009,data/raw/thermoml/10.1016__j.fluid.2009.07.009-fb420ceae3a5.xml,a96afcc9260bee25a9c6b24a01cacae615b23ef3c98b59c17101cddb13433382,436,4,1,true,true,room_temperature,303.15,41.17,1,1,false
QRCRANRUHQKZME-UHFFFAOYSA-N,"3-butyl-1,2,4,5-tetramethyl-1H-imidazol-3-ium tetrafluoroborate",CCCCn1c(C)c(C)[n+](C)c1C.F[B-](F)(F)F,298.15,12,,1.2,,combined,95,Liquid,Coaxial cylinder capacitor,zero_frequency,Relative permittivity at zero frequency,0,101.325,10.1021/je101184s,data/raw/thermoml/10.1021__je101184s-5cc1e0c9d599.xml,d1d934b0ba1ee323d74aefe1cae9b15bc4efcb0cc489a4ffd83fd2a74d37636b,6853,17,1,true,true,room_temperature,298.15,12,1,1,false
QTBSBXVTEAMEQO-UHFFFAOYSA-N,acetic acid,CC(=O)O,293.15,6.15,,0.02,,combined,95,Liquid,Coaxial cylinder capacitor,zero_frequency,Relative permittivity at zero frequency,0,91.3,10.1016/j.jct.2012.08.009,data/raw/thermoml/10.1016__j.jct.2012.08.009-8b0014258bbe.xml,9118e2c04656be022681b766374377ff0e7fc3a6a894671b6b7992d104b969ec,2719,16,1,true,true,room_temperature,293.15,6.15,1,1,false
RJQQOKKINHMXIM-UHFFFAOYSA-N,triethanolamine lactate,CC(O)C(=O)O.OCCN(CCO)CCO,298.15,59.7,,6,,combined,95,Liquid,Coaxial cylinder capacitor,zero_frequency,Relative permittivity at zero frequency,0,101.325,10.1021/je101184s,data/raw/thermoml/10.1021__je101184s-5cc1e0c9d599.xml,d1d934b0ba1ee323d74aefe1cae9b15bc4efcb0cc489a4ffd83fd2a74d37636b,6862,26,1,true,true,room_temperature,298.15,59.7,1,1,false
RYHBNJHYFVUHQT-UHFFFAOYSA-N,"1,4-dioxane",C1COCCO1,298.2,2.228,,0.01,,combined,95,Liquid,Parallel plate capacitor,zero_frequency,Relative permittivity at zero frequency,0,101.325,10.1016/j.jct.2011.07.021,data/raw/thermoml/10.1016__j.jct.2011.07.021-b960d527f398.xml,6bba0fe8b1a4dbfd0d27aadeb4b360739d7a111d8eec00f38d76640e1fa84da0,2279,8,1,true,true,room_temperature,298.2,2.228,1,1,false
RYHBNJHYFVUHQT-UHFFFAOYSA-N,"1,4-dioxane",C1COCCO1,308.2,2.21,,0.01,,combined,95,Liquid,Parallel plate capacitor,zero_frequency,Relative permittivity at zero frequency,0,101.325,10.1016/j.jct.2011.07.021,data/raw/thermoml/10.1016__j.jct.2011.07.021-b960d527f398.xml,6bba0fe8b1a4dbfd0d27aadeb4b360739d7a111d8eec00f38d76640e1fa84da0,2280,8,1,true,true,outside_declared_window,298.2,2.228,1,1,false
RYHBNJHYFVUHQT-UHFFFAOYSA-N,"1,4-dioxane",C1COCCO1,318.2,2.187,,0.01,,combined,95,Liquid,Parallel plate capacitor,zero_frequency,Relative permittivity at zero frequency,0,101.325,10.1016/j.jct.2011.07.021,data/raw/thermoml/10.1016__j.jct.2011.07.021-b960d527f398.xml,6bba0fe8b1a4dbfd0d27aadeb4b360739d7a111d8eec00f38d76640e1fa84da0,2281,8,1,true,true,extended_temperature,298.2,2.228,1,1,false
SBZXBUIDTXKZTM-UHFFFAOYSA-N,"2,5,8-trioxanonane",COCCOCCOC,288.15,7.648,,0.153,,combined,95,Liquid,Parallel plate capacitor,zero_frequency,Relative permittivity at zero frequency,0,101.325,10.1016/j.jct.2008.09.006,data/raw/thermoml/10.1016__j.jct.2008.09.006-26d32d668650.xml,fac691ab5f03cd711a6fa1735049bed46fcac2bcf22a6b00e1c6ee0bc4e70c0f,1695,7,1,true,true,outside_declared_window,298.15,7.3815,1,2,true
SBZXBUIDTXKZTM-UHFFFAOYSA-N,"2,5,8-trioxanonane",COCCOCCOC,288.15,7.69,,0.15,,combined,95,Liquid,AC method,zero_frequency,Relative permittivity at zero frequency,0,101.325,10.1016/j.jct.2010.09.008,data/raw/thermoml/10.1016__j.jct.2010.09.008-f6e26363bf46.xml,44596c2f9d64df0eb6802fa1fe82b61406d72bb916143d70a41cadd404d88944,1901,5,1,true,true,outside_declared_window,298.15,7.3815,1,2,true
SBZXBUIDTXKZTM-UHFFFAOYSA-N,"2,5,8-trioxanonane",COCCOCCOC,298.15,7.363,,0.147,,combined,95,Liquid,Parallel plate capacitor,zero_frequency,Relative permittivity at zero frequency,0,101.325,10.1016/j.jct.2008.09.006,data/raw/thermoml/10.1016__j.jct.2008.09.006-26d32d668650.xml,fac691ab5f03cd711a6fa1735049bed46fcac2bcf22a6b00e1c6ee0bc4e70c0f,1696,7,1,true,true,room_temperature,298.15,7.3815,1,2,true
SBZXBUIDTXKZTM-UHFFFAOYSA-N,"2,5,8-trioxanonane",COCCOCCOC,298.15,7.4,,0.15,,combined,95,Liquid,AC method,zero_frequency,Relative permittivity at zero frequency,0,101.325,10.1016/j.jct.2010.09.008,data/raw/thermoml/10.1016__j.jct.2010.09.008-f6e26363bf46.xml,44596c2f9d64df0eb6802fa1fe82b61406d72bb916143d70a41cadd404d88944,1902,5,1,true,true,room_temperature,298.15,7.3815,1,2,true
SBZXBUIDTXKZTM-UHFFFAOYSA-N,"2,5,8-trioxanonane",COCCOCCOC,308.15,7.116,,0.142,,combined,95,Liquid,Parallel plate capacitor,zero_frequency,Relative permittivity at zero frequency,0,101.325,10.1016/j.jct.2008.09.006,data/raw/thermoml/10.1016__j.jct.2008.09.006-26d32d668650.xml,fac691ab5f03cd711a6fa1735049bed46fcac2bcf22a6b00e1c6ee0bc4e70c0f,1697,7,1,true,true,outside_declared_window,298.15,7.3815,1,2,true
SBZXBUIDTXKZTM-UHFFFAOYSA-N,"2,5,8-trioxanonane",COCCOCCOC,308.15,7.12,,0.14,,combined,95,Liquid,AC method,zero_frequency,Relative permittivity at zero frequency,0,101.325,10.1016/j.jct.2010.09.008,data/raw/thermoml/10.1016__j.jct.2010.09.008-f6e26363bf46.xml,44596c2f9d64df0eb6802fa1fe82b61406d72bb916143d70a41cadd404d88944,1903,5,1,true,true,outside_declared_window,298.15,7.3815,1,2,true
SBZXBUIDTXKZTM-UHFFFAOYSA-N,"2,5,8-trioxanonane",COCCOCCOC,318.15,6.886,,0.138,,combined,95,Liquid,Parallel plate capacitor,zero_frequency,Relative permittivity at zero frequency,0,101.325,10.1016/j.jct.2008.09.006,data/raw/thermoml/10.1016__j.jct.2008.09.006-26d32d668650.xml,fac691ab5f03cd711a6fa1735049bed46fcac2bcf22a6b00e1c6ee0bc4e70c0f,1698,7,1,true,true,extended_temperature,298.15,7.3815,1,1,false
SBZXBUIDTXKZTM-UHFFFAOYSA-N,"2,5,8-trioxanonane",COCCOCCOC,328.15,6.637,,0.133,,combined,95,Liquid,Parallel plate capacitor,zero_frequency,Relative permittivity at zero frequency,0,101.325,10.1016/j.jct.2008.09.006,data/raw/thermoml/10.1016__j.jct.2008.09.006-26d32d668650.xml,fac691ab5f03cd711a6fa1735049bed46fcac2bcf22a6b00e1c6ee0bc4e70c0f,1699,7,1,true,true,outside_declared_window,298.15,7.3815,1,1,false
SBZXBUIDTXKZTM-UHFFFAOYSA-N,"2,5,8-trioxanonane",COCCOCCOC,338.15,6.404,,0.128,,combined,95,Liquid,Parallel plate capacitor,zero_frequency,Relative permittivity at zero frequency,0,101.325,10.1016/j.jct.2008.09.006,data/raw/thermoml/10.1016__j.jct.2008.09.006-26d32d668650.xml,fac691ab5f03cd711a6fa1735049bed46fcac2bcf22a6b00e1c6ee0bc4e70c0f,1700,7,1,true,true,outside_declared_window,298.15,7.3815,1,1,false
SHQSVMDWKBRBGB-UHFFFAOYSA-N,cyclobutanone,O=C1CCC1,243.15,17.96,,0.02,,combined,95,Liquid,Parallel plate capacitor,zero_frequency,Relative permittivity at zero frequency,0,101.325,10.1021/je200682t,data/raw/thermoml/10.1021__je200682t-e9b4b9282142.xml,c9f6e7b79f129e0ce35e5a8129edc13deb60795f2a5beb1c142f2b4bdf83d1f1,7225,1,1,true,true,outside_declared_window,298.15,14.96,1,1,false
SHQSVMDWKBRBGB-UHFFFAOYSA-N,cyclobutanone,O=C1CCC1,245.65,17.81,,0.02,,combined,95,Liquid,Parallel plate capacitor,zero_frequency,Relative permittivity at zero frequency,0,101.325,10.1021/je200682t,data/raw/thermoml/10.1021__je200682t-e9b4b9282142.xml,c9f6e7b79f129e0ce35e5a8129edc13deb60795f2a5beb1c142f2b4bdf83d1f1,7226,1,1,true,true,outside_declared_window,298.15,14.96,1,1,false
SHQSVMDWKBRBGB-UHFFFAOYSA-N,cyclobutanone,O=C1CCC1,248.15,17.66,,0.02,,combined,95,Liquid,Parallel plate capacitor,zero_frequency,Relative permittivity at zero frequency,0,101.325,10.1021/je200682t,data/raw/thermoml/10.1021__je200682t-e9b4b9282142.xml,c9f6e7b79f129e0ce35e5a8129edc13deb60795f2a5beb1c142f2b4bdf83d1f1,7227,1,1,true,true,outside_declared_window,298.15,14.96,1,1,false
SHQSVMDWKBRBGB-UHFFFAOYSA-N,cyclobutanone,O=C1CCC1,250.65,17.51,,0.02,,combined,95,Liquid,Parallel plate capacitor,zero_frequency,Relative permittivity at zero frequency,0,101.325,10.1021/je200682t,data/raw/thermoml/10.1021__je200682t-e9b4b9282142.xml,c9f6e7b79f129e0ce35e5a8129edc13deb60795f2a5beb1c142f2b4bdf83d1f1,7228,1,1,true,true,outside_declared_window,298.15,14.96,1,1,false
SHQSVMDWKBRBGB-UHFFFAOYSA-N,cyclobutanone,O=C1CCC1,253.15,17.37,,0.02,,combined,95,Liquid,Parallel plate capacitor,zero_frequency,Relative permittivity at zero frequency,0,101.325,10.1021/je200682t,data/raw/thermoml/10.1021__je200682t-e9b4b9282142.xml,c9f6e7b79f129e0ce35e5a8129edc13deb60795f2a5beb1c142f2b4bdf83d1f1,7229,1,1,true,true,outside_declared_window,298.15,14.96,1,1,false
SHQSVMDWKBRBGB-UHFFFAOYSA-N,cyclobutanone,O=C1CCC1,255.65,17.22,,0.02,,combined,95,Liquid,Parallel plate capacitor,zero_frequency,Relative permittivity at zero frequency,0,101.325,10.1021/je200682t,data/raw/thermoml/10.1021__je200682t-e9b4b9282142.xml,c9f6e7b79f129e0ce35e5a8129edc13deb60795f2a5beb1c142f2b4bdf83d1f1,7230,1,1,true,true,outside_declared_window,298.15,14.96,1,1,false
SHQSVMDWKBRBGB-UHFFFAOYSA-N,cyclobutanone,O=C1CCC1,258.15,17.07,,0.02,,combined,95,Liquid,Parallel plate capacitor,zero_frequency,Relative permittivity at zero frequency,0,101.325,10.1021/je200682t,data/raw/thermoml/10.1021__je200682t-e9b4b9282142.xml,c9f6e7b79f129e0ce35e5a8129edc13deb60795f2a5beb1c142f2b4bdf83d1f1,7231,1,1,true,true,outside_declared_window,298.15,14.96,1,1,false
SHQSVMDWKBRBGB-UHFFFAOYSA-N,cyclobutanone,O=C1CCC1,260.65,16.93,,0.02,,combined,95,Liquid,Parallel plate capacitor,zero_frequency,Relative permittivity at zero frequency,0,101.325,10.1021/je200682t,data/raw/thermoml/10.1021__je200682t-e9b4b9282142.xml,c9f6e7b79f129e0ce35e5a8129edc13deb60795f2a5beb1c142f2b4bdf83d1f1,7232,1,1,true,true,outside_declared_window,298.15,14.96,1,1,false
SHQSVMDWKBRBGB-UHFFFAOYSA-N,cyclobutanone,O=C1CCC1,263.15,16.79,,0.02,,combined,95,Liquid,Parallel plate capacitor,zero_frequency,Relative permittivity at zero frequency,0,101.325,10.1021/je200682t,data/raw/thermoml/10.1021__je200682t-e9b4b9282142.xml,c9f6e7b79f129e0ce35e5a8129edc13deb60795f2a5beb1c142f2b4bdf83d1f1,7233,1,1,true,true,outside_declared_window,298.15,14.96,1,1,false
SHQSVMDWKBRBGB-UHFFFAOYSA-N,cyclobutanone,O=C1CCC1,265.65,16.65,,0.02,,combined,95,Liquid,Parallel plate capacitor,zero_frequency,Relative permittivity at zero frequency,0,101.325,10.1021/je200682t,data/raw/thermoml/10.1021__je200682t-e9b4b9282142.xml,c9f6e7b79f129e0ce35e5a8129edc13deb60795f2a5beb1c142f2b4bdf83d1f1,7234,1,1,true,true,outside_declared_window,298.15,14.96,1,1,false
SHQSVMDWKBRBGB-UHFFFAOYSA-N,cyclobutanone,O=C1CCC1,268.15,16.51,,0.02,,combined,95,Liquid,Parallel plate capacitor,zero_frequency,Relative permittivity at zero frequency,0,101.325,10.1021/je200682t,data/raw/thermoml/10.1021__je200682t-e9b4b9282142.xml,c9f6e7b79f129e0ce35e5a8129edc13deb60795f2a5beb1c142f2b4bdf83d1f1,7235,1,1,true,true,outside_declared_window,298.15,14.96,1,1,false
SHQSVMDWKBRBGB-UHFFFAOYSA-N,cyclobutanone,O=C1CCC1,270.65,16.37,,0.02,,combined,95,Liquid,Parallel plate capacitor,zero_frequency,Relative permittivity at zero frequency,0,101.325,10.1021/je200682t,data/raw/thermoml/10.1021__je200682t-e9b4b9282142.xml,c9f6e7b79f129e0ce35e5a8129edc13deb60795f2a5beb1c142f2b4bdf83d1f1,7236,1,1,true,true,outside_declared_window,298.15,14.96,1,1,false
SHQSVMDWKBRBGB-UHFFFAOYSA-N,cyclobutanone,O=C1CCC1,273.15,16.24,,0.02,,combined,95,Liquid,Parallel plate capacitor,zero_frequency,Relative permittivity at zero frequency,0,101.325,10.1021/je200682t,data/raw/thermoml/10.1021__je200682t-e9b4b9282142.xml,c9f6e7b79f129e0ce35e5a8129edc13deb60795f2a5beb1c142f2b4bdf83d1f1,7237,1,1,true,true,outside_declared_window,298.15,14.96,1,1,false
SHQSVMDWKBRBGB-UHFFFAOYSA-N,cyclobutanone,O=C1CCC1,275.65,16.11,,0.02,,combined,95,Liquid,Parallel plate capacitor,zero_frequency,Relative permittivity at zero frequency,0,101.325,10.1021/je200682t,data/raw/thermoml/10.1021__je200682t-e9b4b9282142.xml,c9f6e7b79f129e0ce35e5a8129edc13deb60795f2a5beb1c142f2b4bdf83d1f1,7238,1,1,true,true,outside_declared_window,298.15,14.96,1,1,false
SHQSVMDWKBRBGB-UHFFFAOYSA-N,cyclobutanone,O=C1CCC1,278.15,15.98,,0.02,,combined,95,Liquid,Parallel plate capacitor,zero_frequency,Relative permittivity at zero frequency,0,101.325,10.1021/je200682t,data/raw/thermoml/10.1021__je200682t-e9b4b9282142.xml,c9f6e7b79f129e0ce35e5a8129edc13deb60795f2a5beb1c142f2b4bdf83d1f1,7239,1,1,true,true,outside_declared_window,298.15,14.96,1,1,false
SHQSVMDWKBRBGB-UHFFFAOYSA-N,cyclobutanone,O=C1CCC1,280.65,15.85,,0.02,,combined,95,Liquid,Parallel plate capacitor,zero_frequency,Relative permittivity at zero frequency,0,101.325,10.1021/je200682t,data/raw/thermoml/10.1021__je200682t-e9b4b9282142.xml,c9f6e7b79f129e0ce35e5a8129edc13deb60795f2a5beb1c142f2b4bdf83d1f1,7240,1,1,true,true,outside_declared_window,298.15,14.96,1,1,false
SHQSVMDWKBRBGB-UHFFFAOYSA-N,cyclobutanone,O=C1CCC1,283.15,15.72,,0.02,,combined,95,Liquid,Parallel plate capacitor,zero_frequency,Relative permittivity at zero frequency,0,101.325,10.1021/je200682t,data/raw/thermoml/10.1021__je200682t-e9b4b9282142.xml,c9f6e7b79f129e0ce35e5a8129edc13deb60795f2a5beb1c142f2b4bdf83d1f1,7241,1,1,true,true,outside_declared_window,298.15,14.96,1,1,false
SHQSVMDWKBRBGB-UHFFFAOYSA-N,cyclobutanone,O=C1CCC1,285.65,15.58,,0.02,,combined,95,Liquid,Parallel plate capacitor,zero_frequency,Relative permittivity at zero frequency,0,101.325,10.1021/je200682t,data/raw/thermoml/10.1021__je200682t-e9b4b9282142.xml,c9f6e7b79f129e0ce35e5a8129edc13deb60795f2a5beb1c142f2b4bdf83d1f1,7242,1,1,true,true,outside_declared_window,298.15,14.96,1,1,false
SHQSVMDWKBRBGB-UHFFFAOYSA-N,cyclobutanone,O=C1CCC1,288.15,15.46,,0.02,,combined,95,Liquid,Parallel plate capacitor,zero_frequency,Relative permittivity at zero frequency,0,101.325,10.1021/je200682t,data/raw/thermoml/10.1021__je200682t-e9b4b9282142.xml,c9f6e7b79f129e0ce35e5a8129edc13deb60795f2a5beb1c142f2b4bdf83d1f1,7243,1,1,true,true,outside_declared_window,298.15,14.96,1,1,false
SHQSVMDWKBRBGB-UHFFFAOYSA-N,cyclobutanone,O=C1CCC1,290.65,15.33,,0.02,,combined,95,Liquid,Parallel plate capacitor,zero_frequency,Relative permittivity at zero frequency,0,101.325,10.1021/je200682t,data/raw/thermoml/10.1021__je200682t-e9b4b9282142.xml,c9f6e7b79f129e0ce35e5a8129edc13deb60795f2a5beb1c142f2b4bdf83d1f1,7244,1,1,true,true,outside_declared_window,298.15,14.96,1,1,false
SHQSVMDWKBRBGB-UHFFFAOYSA-N,cyclobutanone,O=C1CCC1,293.15,15.2,,0.02,,combined,95,Liquid,Parallel plate capacitor,zero_frequency,Relative permittivity at zero frequency,0,101.325,10.1021/je200682t,data/raw/thermoml/10.1021__je200682t-e9b4b9282142.xml,c9f6e7b79f129e0ce35e5a8129edc13deb60795f2a5beb1c142f2b4bdf83d1f1,7245,1,1,true,true,room_temperature,298.15,14.96,1,1,false
SHQSVMDWKBRBGB-UHFFFAOYSA-N,cyclobutanone,O=C1CCC1,295.65,15.08,,0.02,,combined,95,Liquid,Parallel plate capacitor,zero_frequency,Relative permittivity at zero frequency,0,101.325,10.1021/je200682t,data/raw/thermoml/10.1021__je200682t-e9b4b9282142.xml,c9f6e7b79f129e0ce35e5a8129edc13deb60795f2a5beb1c142f2b4bdf83d1f1,7246,1,1,true,true,room_temperature,298.15,14.96,1,1,false
SHQSVMDWKBRBGB-UHFFFAOYSA-N,cyclobutanone,O=C1CCC1,298.15,14.96,,0.02,,combined,95,Liquid,Parallel plate capacitor,zero_frequency,Relative permittivity at zero frequency,0,101.325,10.1021/je200682t,data/raw/thermoml/10.1021__je200682t-e9b4b9282142.xml,c9f6e7b79f129e0ce35e5a8129edc13deb60795f2a5beb1c142f2b4bdf83d1f1,7247,1,1,true,true,room_temperature,298.15,14.96,1,1,false
SHQSVMDWKBRBGB-UHFFFAOYSA-N,cyclobutanone,O=C1CCC1,300.65,14.84,,0.02,,combined,95,Liquid,Parallel plate capacitor,zero_frequency,Relative permittivity at zero frequency,0,101.325,10.1021/je200682t,data/raw/thermoml/10.1021__je200682t-e9b4b9282142.xml,c9f6e7b79f129e0ce35e5a8129edc13deb60795f2a5beb1c142f2b4bdf83d1f1,7248,1,1,true,true,room_temperature,298.15,14.96,1,1,false
SHQSVMDWKBRBGB-UHFFFAOYSA-N,cyclobutanone,O=C1CCC1,303.15,14.72,,0.02,,combined,95,Liquid,Parallel plate capacitor,zero_frequency,Relative permittivity at zero frequency,0,101.325,10.1021/je200682t,data/raw/thermoml/10.1021__je200682t-e9b4b9282142.xml,c9f6e7b79f129e0ce35e5a8129edc13deb60795f2a5beb1c142f2b4bdf83d1f1,7249,1,1,true,true,room_temperature,298.15,14.96,1,1,false
SHQSVMDWKBRBGB-UHFFFAOYSA-N,cyclobutanone,O=C1CCC1,305.65,14.6,,0.02,,combined,95,Liquid,Parallel plate capacitor,zero_frequency,Relative permittivity at zero frequency,0,101.325,10.1021/je200682t,data/raw/thermoml/10.1021__je200682t-e9b4b9282142.xml,c9f6e7b79f129e0ce35e5a8129edc13deb60795f2a5beb1c142f2b4bdf83d1f1,7250,1,1,true,true,outside_declared_window,298.15,14.96,1,1,false
SHQSVMDWKBRBGB-UHFFFAOYSA-N,cyclobutanone,O=C1CCC1,308.15,14.48,,0.02,,combined,95,Liquid,Parallel plate capacitor,zero_frequency,Relative permittivity at zero frequency,0,101.325,10.1021/je200682t,data/raw/thermoml/10.1021__je200682t-e9b4b9282142.xml,c9f6e7b79f129e0ce35e5a8129edc13deb60795f2a5beb1c142f2b4bdf83d1f1,7251,1,1,true,true,outside_declared_window,298.15,14.96,1,1,false
SHQSVMDWKBRBGB-UHFFFAOYSA-N,cyclobutanone,O=C1CCC1,310.65,14.37,,0.02,,combined,95,Liquid,Parallel plate capacitor,zero_frequency,Relative permittivity at zero frequency,0,101.325,10.1021/je200682t,data/raw/thermoml/10.1021__je200682t-e9b4b9282142.xml,c9f6e7b79f129e0ce35e5a8129edc13deb60795f2a5beb1c142f2b4bdf83d1f1,7252,1,1,true,true,outside_declared_window,298.15,14.96,1,1,false
SHQSVMDWKBRBGB-UHFFFAOYSA-N,cyclobutanone,O=C1CCC1,313.15,14.25,,0.02,,combined,95,Liquid,Parallel plate capacitor,zero_frequency,Relative permittivity at zero frequency,0,101.325,10.1021/je200682t,data/raw/thermoml/10.1021__je200682t-e9b4b9282142.xml,c9f6e7b79f129e0ce35e5a8129edc13deb60795f2a5beb1c142f2b4bdf83d1f1,7253,1,1,true,true,extended_temperature,298.15,14.96,1,1,false
SIXHYMZEOJSYQH-UHFFFAOYSA-M,1-butyl-3-methylimidazolium thiocyanate,CCCCn1cc[n+](C)c1.N#C[S-],298.15,13.7,,1.6,,combined,95,Liquid,Coaxial cylinder capacitor,zero_frequency,Relative permittivity at zero frequency,0,101.325,10.1021/je101184s,data/raw/thermoml/10.1021__je101184s-5cc1e0c9d599.xml,d1d934b0ba1ee323d74aefe1cae9b15bc4efcb0cc489a4ffd83fd2a74d37636b,6846,10,1,true,true,room_temperature,298.15,13.7,1,1,false
STCBHSHARMAIOM-UHFFFAOYSA-N,1-methylimidazolium chloride,Cl.Cn1ccnc1,298.15,13.8,,2,,combined,95,Liquid,Coaxial cylinder capacitor,zero_frequency,Relative permittivity at zero frequency,0,101.325,10.1021/je101184s,data/raw/thermoml/10.1021__je101184s-5cc1e0c9d599.xml,d1d934b0ba1ee323d74aefe1cae9b15bc4efcb0cc489a4ffd83fd2a74d37636b,6837,1,1,true,true,room_temperature,298.15,13.8,1,1,false
TVMXDCGIABBOFY-UHFFFAOYSA-N,octane,CCCCCCCC,288.15,1.975,,0.119,,combined,95,Liquid,Parallel plate capacitor,zero_frequency,Relative permittivity at zero frequency,0,101.325,10.1016/j.tca.2012.05.036,data/raw/thermoml/10.1016__j.tca.2012.05.036-7a79b7cbe9e4.xml,091505120540b46017ff02d6fa141167badef247be101460581dbd0dd10bab68,4797,5,1,true,true,outside_declared_window,298.15,1.961,1,1,false
TVMXDCGIABBOFY-UHFFFAOYSA-N,octane,CCCCCCCC,293.15,1.968,,0.118,,combined,95,Liquid,Parallel plate capacitor,zero_frequency,Relative permittivity at zero frequency,0,101.325,10.1016/j.tca.2012.05.036,data/raw/thermoml/10.1016__j.tca.2012.05.036-7a79b7cbe9e4.xml,091505120540b46017ff02d6fa141167badef247be101460581dbd0dd10bab68,4798,5,1,true,true,room_temperature,298.15,1.961,1,1,false
TVMXDCGIABBOFY-UHFFFAOYSA-N,octane,CCCCCCCC,293.15,1.968,,0.118,,combined,95,Liquid,Parallel plate capacitor,zero_frequency,Relative permittivity at zero frequency,0,101.325,10.1016/j.tca.2012.10.024,data/raw/thermoml/10.1016__j.tca.2012.10.024-875129d55c7d.xml,4ded1ead50f8e637824b9870578c5bf4896cf2e175d951b9b84ba3951bdd7426,5049,4,1,true,true,room_temperature,298.15,1.961,1,1,false
TVMXDCGIABBOFY-UHFFFAOYSA-N,octane,CCCCCCCC,298.15,1.961,,0.118,,combined,95,Liquid,Parallel plate capacitor,zero_frequency,Relative permittivity at zero frequency,0,101.325,10.1016/j.tca.2012.05.036,data/raw/thermoml/10.1016__j.tca.2012.05.036-7a79b7cbe9e4.xml,091505120540b46017ff02d6fa141167badef247be101460581dbd0dd10bab68,4799,5,1,true,true,room_temperature,298.15,1.961,1,1,false
TVMXDCGIABBOFY-UHFFFAOYSA-N,octane,CCCCCCCC,298.15,1.961,,0.118,,combined,95,Liquid,Parallel plate capacitor,zero_frequency,Relative permittivity at zero frequency,0,101.325,10.1016/j.tca.2012.10.024,data/raw/thermoml/10.1016__j.tca.2012.10.024-875129d55c7d.xml,4ded1ead50f8e637824b9870578c5bf4896cf2e175d951b9b84ba3951bdd7426,5050,4,1,true,true,room_temperature,298.15,1.961,1,1,false
TVMXDCGIABBOFY-UHFFFAOYSA-N,octane,CCCCCCCC,303.15,1.954,,0.117,,combined,95,Liquid,Parallel plate capacitor,zero_frequency,Relative permittivity at zero frequency,0,101.325,10.1016/j.tca.2012.05.036,data/raw/thermoml/10.1016__j.tca.2012.05.036-7a79b7cbe9e4.xml,091505120540b46017ff02d6fa141167badef247be101460581dbd0dd10bab68,4800,5,1,true,true,room_temperature,298.15,1.961,1,1,false
TVMXDCGIABBOFY-UHFFFAOYSA-N,octane,CCCCCCCC,303.15,1.954,,0.117,,combined,95,Liquid,Parallel plate capacitor,zero_frequency,Relative permittivity at zero frequency,0,101.325,10.1016/j.tca.2012.10.024,data/raw/thermoml/10.1016__j.tca.2012.10.024-875129d55c7d.xml,4ded1ead50f8e637824b9870578c5bf4896cf2e175d951b9b84ba3951bdd7426,5051,4,1,true,true,room_temperature,298.15,1.961,1,1,false
TVMXDCGIABBOFY-UHFFFAOYSA-N,octane,CCCCCCCC,308.15,1.947,,0.117,,combined,95,Liquid,Parallel plate capacitor,zero_frequency,Relative permittivity at zero frequency,0,101.325,10.1016/j.tca.2012.05.036,data/raw/thermoml/10.1016__j.tca.2012.05.036-7a79b7cbe9e4.xml,091505120540b46017ff02d6fa141167badef247be101460581dbd0dd10bab68,4801,5,1,true,true,outside_declared_window,298.15,1.961,1,1,false
UAEPNZWRGJTJPN-UHFFFAOYSA-N,methylcyclohexane,CC1CCCCC1,298.2,2.01,,0.01,,combined,95,Liquid,Parallel plate capacitor,zero_frequency,Relative permittivity at zero frequency,0,101.325,10.1016/j.jct.2012.04.011,data/raw/thermoml/10.1016__j.jct.2012.04.011-8d41d80e769b.xml,366efe9bd8247f0520ec824590fd63a5ba0cce6f2b280bc4401161ad2438eab3,2714,6,1,true,true,room_temperature,298.2,2.01,1,1,false
UCCKRVYTJPMHRO-UHFFFAOYSA-N,"1-butyl-2,3-dimethyl-1H-imidazolium bis(trifluoromethylsulfonyl)amide",CCCCn1cc[n+](C)c1C.O=S(=O)([N-]S(=O)(=O)C(F)(F)F)C(F)(F)F,298.15,14,,1.6,,combined,95,Liquid,Coaxial cylinder capacitor,zero_frequency,Relative permittivity at zero frequency,0,101.325,10.1021/je101184s,data/raw/thermoml/10.1021__je101184s-5cc1e0c9d599.xml,d1d934b0ba1ee323d74aefe1cae9b15bc4efcb0cc489a4ffd83fd2a74d37636b,6852,16,1,true,true,room_temperature,298.15,14,1,1,false
UEEJHVSXFDXPFK-UHFFFAOYSA-N,"2-(N,N-dimethylamino)ethanol",CN(C)CCO,303.15,17.18,,0.1,,combined,95,Liquid,OTHER::sMethod:capacitive measurement method,zero_frequency,Relative permittivity at zero frequency,0,101,10.1016/j.fluid.2008.01.024,data/raw/thermoml/10.1016__j.fluid.2008.01.024-9bbad5adbcd7.xml,f06614464b5a948250383173ba7ceab13b0afb2eff3868918c66075085af7132,226,6,1,true,true,room_temperature,303.15,17.18,1,1,false
UEEJHVSXFDXPFK-UHFFFAOYSA-N,"2-(N,N-dimethylamino)ethanol",CN(C)CCO,303.15,17.18,,0.1,,combined,95,Liquid,Parallel plate capacitor,zero_frequency,Relative permittivity at zero frequency,0,101.325,10.1016/j.fluid.2009.07.009,data/raw/thermoml/10.1016__j.fluid.2009.07.009-fb420ceae3a5.xml,a96afcc9260bee25a9c6b24a01cacae615b23ef3c98b59c17101cddb13433382,433,1,1,true,true,room_temperature,303.15,17.18,1,1,false
UODQEMVTULZGKO-UHFFFAOYSA-N,"1-pentyl-1-methylpyrrolidinium 1,1,1-trifluoro-N-[(trifluoromethyl)sulfonyl]methanesulfonamide",CCCCC[N+]1(C)CCCC1.O=S(=O)([N-]S(=O)(=O)C(F)(F)F)C(F)(F)F,298.15,12.5,,1.2,,combined,95,Liquid,Coaxial cylinder capacitor,zero_frequency,Relative permittivity at zero frequency,0,101.325,10.1021/je101184s,data/raw/thermoml/10.1021__je101184s-5cc1e0c9d599.xml,d1d934b0ba1ee323d74aefe1cae9b15bc4efcb0cc489a4ffd83fd2a74d37636b,6856,20,1,true,true,room_temperature,298.15,12.5,1,1,false
UPCXAARSWVHVLY-UHFFFAOYSA-N,triethanolammonium acetate,CC(=O)O.OCCN(CCO)CCO,298.15,31,,3,,combined,95,Liquid,Coaxial cylinder capacitor,zero_frequency,Relative permittivity at zero frequency,0,101.325,10.1021/je101184s,data/raw/thermoml/10.1021__je101184s-5cc1e0c9d599.xml,d1d934b0ba1ee323d74aefe1cae9b15bc4efcb0cc489a4ffd83fd2a74d37636b,6861,25,1,true,true,room_temperature,298.15,31,1,1,false
UWHCKJMYHZGTIT-UHFFFAOYSA-N,tetraethylene glycol,OCCOCCOCCOCCO,293.15,20.44,,0.04,,combined,95,Liquid,Parallel plate capacitor,zero_frequency,Relative permittivity at zero frequency,0,101.3,10.1016/j.jct.2007.09.004,data/raw/thermoml/10.1016__j.jct.2007.09.004-506d4cdbace7.xml,6e76905a67da283374324a1a8cc4502341d6c809de97bbe9eea4ae2d41ce740a,1438,7,1,true,true,room_temperature,298.15,19.91,1,1,false
UWHCKJMYHZGTIT-UHFFFAOYSA-N,tetraethylene glycol,OCCOCCOCCOCCO,298.15,19.91,,0.04,,combined,95,Liquid,Parallel plate capacitor,zero_frequency,Relative permittivity at zero frequency,0,101.3,10.1016/j.jct.2007.09.004,data/raw/thermoml/10.1016__j.jct.2007.09.004-506d4cdbace7.xml,6e76905a67da283374324a1a8cc4502341d6c809de97bbe9eea4ae2d41ce740a,1439,7,1,true,true,room_temperature,298.15,19.91,1,1,false
UWHCKJMYHZGTIT-UHFFFAOYSA-N,tetraethylene glycol,OCCOCCOCCOCCO,303.15,19.35,,0.04,,combined,95,Liquid,Parallel plate capacitor,zero_frequency,Relative permittivity at zero frequency,0,101.3,10.1016/j.jct.2007.09.004,data/raw/thermoml/10.1016__j.jct.2007.09.004-506d4cdbace7.xml,6e76905a67da283374324a1a8cc4502341d6c809de97bbe9eea4ae2d41ce740a,1440,7,1,true,true,room_temperature,298.15,19.91,1,1,false
VCAIYEJBOWHUGP-UHFFFAOYSA-N,"1-butyl-2,3-dimethylimidazolium tetrafluoroborate",CCCCn1cc[n+](C)c1C.F[B-](F)(F)F,298.15,13.3,,1.2,,combined,95,Liquid,Coaxial cylinder capacitor,zero_frequency,Relative permittivity at zero frequency,0,101.325,10.1021/je101184s,data/raw/thermoml/10.1021__je101184s-5cc1e0c9d599.xml,d1d934b0ba1ee323d74aefe1cae9b15bc4efcb0cc489a4ffd83fd2a74d37636b,6851,15,1,true,true,room_temperature,298.15,13.3,1,1,false
VFTFKUDGYRBSAL-UHFFFAOYSA-N,"1,4,7,10,13-pentaoxacyclopentadecane",C1COCCOCCOCCOCCO1,273.15,17.82,,0.18,,combined,95,Liquid,Parallel plate capacitor,zero_frequency,Relative permittivity at zero frequency,0,101.3,10.1021/je300234g,data/raw/thermoml/10.1021__je300234g-6ca2bf760d6c.xml,aa85b41304f6fbabcfdb979932b08c3fb4ba8bfb4b2ecab5df8a743765d05742,7382,4,1,true,true,outside_declared_window,298.15,15.48,1,1,false
VFTFKUDGYRBSAL-UHFFFAOYSA-N,"1,4,7,10,13-pentaoxacyclopentadecane",C1COCCOCCOCCOCCO1,275.65,17.56,,0.18,,combined,95,Liquid,Parallel plate capacitor,zero_frequency,Relative permittivity at zero frequency,0,101.3,10.1021/je300234g,data/raw/thermoml/10.1021__je300234g-6ca2bf760d6c.xml,aa85b41304f6fbabcfdb979932b08c3fb4ba8bfb4b2ecab5df8a743765d05742,7383,4,1,true,true,outside_declared_window,298.15,15.48,1,1,false
VFTFKUDGYRBSAL-UHFFFAOYSA-N,"1,4,7,10,13-pentaoxacyclopentadecane",C1COCCOCCOCCOCCO1,278.15,17.3,,0.17,,combined,95,Liquid,Parallel plate capacitor,zero_frequency,Relative permittivity at zero frequency,0,101.3,10.1021/je300234g,data/raw/thermoml/10.1021__je300234g-6ca2bf760d6c.xml,aa85b41304f6fbabcfdb979932b08c3fb4ba8bfb4b2ecab5df8a743765d05742,7384,4,1,true,true,outside_declared_window,298.15,15.48,1,1,false
VFTFKUDGYRBSAL-UHFFFAOYSA-N,"1,4,7,10,13-pentaoxacyclopentadecane",C1COCCOCCOCCOCCO1,280.65,17.05,,0.17,,combined,95,Liquid,Parallel plate capacitor,zero_frequency,Relative permittivity at zero frequency,0,101.3,10.1021/je300234g,data/raw/thermoml/10.1021__je300234g-6ca2bf760d6c.xml,aa85b41304f6fbabcfdb979932b08c3fb4ba8bfb4b2ecab5df8a743765d05742,7385,4,1,true,true,outside_declared_window,298.15,15.48,1,1,false
VFTFKUDGYRBSAL-UHFFFAOYSA-N,"1,4,7,10,13-pentaoxacyclopentadecane",C1COCCOCCOCCOCCO1,283.15,16.81,,0.17,,combined,95,Liquid,Parallel plate capacitor,zero_frequency,Relative permittivity at zero frequency,0,101.3,10.1021/je300234g,data/raw/thermoml/10.1021__je300234g-6ca2bf760d6c.xml,aa85b41304f6fbabcfdb979932b08c3fb4ba8bfb4b2ecab5df8a743765d05742,7386,4,1,true,true,outside_declared_window,298.15,15.48,1,1,false
VFTFKUDGYRBSAL-UHFFFAOYSA-N,"1,4,7,10,13-pentaoxacyclopentadecane",C1COCCOCCOCCOCCO1,285.65,16.57,,0.17,,combined,95,Liquid,Parallel plate capacitor,zero_frequency,Relative permittivity at zero frequency,0,101.3,10.1021/je300234g,data/raw/thermoml/10.1021__je300234g-6ca2bf760d6c.xml,aa85b41304f6fbabcfdb979932b08c3fb4ba8bfb4b2ecab5df8a743765d05742,7387,4,1,true,true,outside_declared_window,298.15,15.48,1,1,false
VFTFKUDGYRBSAL-UHFFFAOYSA-N,"1,4,7,10,13-pentaoxacyclopentadecane",C1COCCOCCOCCOCCO1,288.15,16.34,,0.16,,combined,95,Liquid,Parallel plate capacitor,zero_frequency,Relative permittivity at zero frequency,0,101.3,10.1021/je300234g,data/raw/thermoml/10.1021__je300234g-6ca2bf760d6c.xml,aa85b41304f6fbabcfdb979932b08c3fb4ba8bfb4b2ecab5df8a743765d05742,7388,4,1,true,true,outside_declared_window,298.15,15.48,1,1,false
VFTFKUDGYRBSAL-UHFFFAOYSA-N,"1,4,7,10,13-pentaoxacyclopentadecane",C1COCCOCCOCCOCCO1,290.65,16.11,,0.16,,combined,95,Liquid,Parallel plate capacitor,zero_frequency,Relative permittivity at zero frequency,0,101.3,10.1021/je300234g,data/raw/thermoml/10.1021__je300234g-6ca2bf760d6c.xml,aa85b41304f6fbabcfdb979932b08c3fb4ba8bfb4b2ecab5df8a743765d05742,7389,4,1,true,true,outside_declared_window,298.15,15.48,1,1,false
VFTFKUDGYRBSAL-UHFFFAOYSA-N,"1,4,7,10,13-pentaoxacyclopentadecane",C1COCCOCCOCCOCCO1,293.15,15.89,,0.16,,combined,95,Liquid,Parallel plate capacitor,zero_frequency,Relative permittivity at zero frequency,0,101.3,10.1021/je300234g,data/raw/thermoml/10.1021__je300234g-6ca2bf760d6c.xml,aa85b41304f6fbabcfdb979932b08c3fb4ba8bfb4b2ecab5df8a743765d05742,7390,4,1,true,true,room_temperature,298.15,15.48,1,1,false
VFTFKUDGYRBSAL-UHFFFAOYSA-N,"1,4,7,10,13-pentaoxacyclopentadecane",C1COCCOCCOCCOCCO1,295.65,15.68,,0.16,,combined,95,Liquid,Parallel plate capacitor,zero_frequency,Relative permittivity at zero frequency,0,101.3,10.1021/je300234g,data/raw/thermoml/10.1021__je300234g-6ca2bf760d6c.xml,aa85b41304f6fbabcfdb979932b08c3fb4ba8bfb4b2ecab5df8a743765d05742,7391,4,1,true,true,room_temperature,298.15,15.48,1,1,false
VFTFKUDGYRBSAL-UHFFFAOYSA-N,"1,4,7,10,13-pentaoxacyclopentadecane",C1COCCOCCOCCOCCO1,298.15,15.48,,0.15,,combined,95,Liquid,Parallel plate capacitor,zero_frequency,Relative permittivity at zero frequency,0,101.3,10.1021/je300234g,data/raw/thermoml/10.1021__je300234g-6ca2bf760d6c.xml,aa85b41304f6fbabcfdb979932b08c3fb4ba8bfb4b2ecab5df8a743765d05742,7392,4,1,true,true,room_temperature,298.15,15.48,1,1,false
VFTFKUDGYRBSAL-UHFFFAOYSA-N,"1,4,7,10,13-pentaoxacyclopentadecane",C1COCCOCCOCCOCCO1,300.65,15.28,,0.15,,combined,95,Liquid,Parallel plate capacitor,zero_frequency,Relative permittivity at zero frequency,0,101.3,10.1021/je300234g,data/raw/thermoml/10.1021__je300234g-6ca2bf760d6c.xml,aa85b41304f6fbabcfdb979932b08c3fb4ba8bfb4b2ecab5df8a743765d05742,7393,4,1,true,true,room_temperature,298.15,15.48,1,1,false
VFTFKUDGYRBSAL-UHFFFAOYSA-N,"1,4,7,10,13-pentaoxacyclopentadecane",C1COCCOCCOCCOCCO1,303.15,15.08,,0.15,,combined,95,Liquid,Parallel plate capacitor,zero_frequency,Relative permittivity at zero frequency,0,101.3,10.1021/je300234g,data/raw/thermoml/10.1021__je300234g-6ca2bf760d6c.xml,aa85b41304f6fbabcfdb979932b08c3fb4ba8bfb4b2ecab5df8a743765d05742,7394,4,1,true,true,room_temperature,298.15,15.48,1,1,false
VFTFKUDGYRBSAL-UHFFFAOYSA-N,"1,4,7,10,13-pentaoxacyclopentadecane",C1COCCOCCOCCOCCO1,305.65,14.88,,0.15,,combined,95,Liquid,Parallel plate capacitor,zero_frequency,Relative permittivity at zero frequency,0,101.3,10.1021/je300234g,data/raw/thermoml/10.1021__je300234g-6ca2bf760d6c.xml,aa85b41304f6fbabcfdb979932b08c3fb4ba8bfb4b2ecab5df8a743765d05742,7395,4,1,true,true,outside_declared_window,298.15,15.48,1,1,false
VFTFKUDGYRBSAL-UHFFFAOYSA-N,"1,4,7,10,13-pentaoxacyclopentadecane",C1COCCOCCOCCOCCO1,308.15,14.69,,0.15,,combined,95,Liquid,Parallel plate capacitor,zero_frequency,Relative permittivity at zero frequency,0,101.3,10.1021/je300234g,data/raw/thermoml/10.1021__je300234g-6ca2bf760d6c.xml,aa85b41304f6fbabcfdb979932b08c3fb4ba8bfb4b2ecab5df8a743765d05742,7396,4,1,true,true,outside_declared_window,298.15,15.48,1,1,false
VFTFKUDGYRBSAL-UHFFFAOYSA-N,"1,4,7,10,13-pentaoxacyclopentadecane",C1COCCOCCOCCOCCO1,310.65,14.5,,0.15,,combined,95,Liquid,Parallel plate capacitor,zero_frequency,Relative permittivity at zero frequency,0,101.3,10.1021/je300234g,data/raw/thermoml/10.1021__je300234g-6ca2bf760d6c.xml,aa85b41304f6fbabcfdb979932b08c3fb4ba8bfb4b2ecab5df8a743765d05742,7397,4,1,true,true,outside_declared_window,298.15,15.48,1,1,false
VFTFKUDGYRBSAL-UHFFFAOYSA-N,"1,4,7,10,13-pentaoxacyclopentadecane",C1COCCOCCOCCOCCO1,313.15,14.31,,0.14,,combined,95,Liquid,Parallel plate capacitor,zero_frequency,Relative permittivity at zero frequency,0,101.3,10.1021/je300234g,data/raw/thermoml/10.1021__je300234g-6ca2bf760d6c.xml,aa85b41304f6fbabcfdb979932b08c3fb4ba8bfb4b2ecab5df8a743765d05742,7398,4,1,true,true,extended_temperature,298.15,15.48,1,1,false
VFTFKUDGYRBSAL-UHFFFAOYSA-N,"1,4,7,10,13-pentaoxacyclopentadecane",C1COCCOCCOCCOCCO1,315.65,14.14,,0.14,,combined,95,Liquid,Parallel plate capacitor,zero_frequency,Relative permittivity at zero frequency,0,101.3,10.1021/je300234g,data/raw/thermoml/10.1021__je300234g-6ca2bf760d6c.xml,aa85b41304f6fbabcfdb979932b08c3fb4ba8bfb4b2ecab5df8a743765d05742,7399,4,1,true,true,extended_temperature,298.15,15.48,1,1,false
VFTFKUDGYRBSAL-UHFFFAOYSA-N,"1,4,7,10,13-pentaoxacyclopentadecane",C1COCCOCCOCCOCCO1,318.15,13.96,,0.14,,combined,95,Liquid,Parallel plate capacitor,zero_frequency,Relative permittivity at zero frequency,0,101.3,10.1021/je300234g,data/raw/thermoml/10.1021__je300234g-6ca2bf760d6c.xml,aa85b41304f6fbabcfdb979932b08c3fb4ba8bfb4b2ecab5df8a743765d05742,7400,4,1,true,true,extended_temperature,298.15,15.48,1,1,false
VFTFKUDGYRBSAL-UHFFFAOYSA-N,"1,4,7,10,13-pentaoxacyclopentadecane",C1COCCOCCOCCOCCO1,320.65,13.79,,0.14,,combined,95,Liquid,Parallel plate capacitor,zero_frequency,Relative permittivity at zero frequency,0,101.3,10.1021/je300234g,data/raw/thermoml/10.1021__je300234g-6ca2bf760d6c.xml,aa85b41304f6fbabcfdb979932b08c3fb4ba8bfb4b2ecab5df8a743765d05742,7401,4,1,true,true,extended_temperature,298.15,15.48,1,1,false
VFTFKUDGYRBSAL-UHFFFAOYSA-N,"1,4,7,10,13-pentaoxacyclopentadecane",C1COCCOCCOCCOCCO1,323.15,13.63,,0.14,,combined,95,Liquid,Parallel plate capacitor,zero_frequency,Relative permittivity at zero frequency,0,101.3,10.1021/je300234g,data/raw/thermoml/10.1021__je300234g-6ca2bf760d6c.xml,aa85b41304f6fbabcfdb979932b08c3fb4ba8bfb4b2ecab5df8a743765d05742,7402,4,1,true,true,extended_temperature,298.15,15.48,1,1,false
VFTFKUDGYRBSAL-UHFFFAOYSA-N,"1,4,7,10,13-pentaoxacyclopentadecane",C1COCCOCCOCCOCCO1,325.65,13.46,,0.13,,combined,95,Liquid,Parallel plate capacitor,zero_frequency,Relative permittivity at zero frequency,0,101.3,10.1021/je300234g,data/raw/thermoml/10.1021__je300234g-6ca2bf760d6c.xml,aa85b41304f6fbabcfdb979932b08c3fb4ba8bfb4b2ecab5df8a743765d05742,7403,4,1,true,true,outside_declared_window,298.15,15.48,1,1,false
VFTFKUDGYRBSAL-UHFFFAOYSA-N,"1,4,7,10,13-pentaoxacyclopentadecane",C1COCCOCCOCCOCCO1,328.15,13.3,,0.13,,combined,95,Liquid,Parallel plate capacitor,zero_frequency,Relative permittivity at zero frequency,0,101.3,10.1021/je300234g,data/raw/thermoml/10.1021__je300234g-6ca2bf760d6c.xml,aa85b41304f6fbabcfdb979932b08c3fb4ba8bfb4b2ecab5df8a743765d05742,7404,4,1,true,true,outside_declared_window,298.15,15.48,1,1,false
