Repository: LittleAlety/electrolyte-solvent-dielectric-ml

# 电解液溶剂筛选：可审计的多通道机器学习管线

> **2026-11-28 · PLAN B 生产失败诊断**：[根因分析](outputs/b750_completion/failure_diagnostics/FAILURE_ANALYSIS.md) · [执行报告](outputs/b750_completion/COMPLETION_REPORT.md)。214条测试通过；38/67合格，剩余21个几何步数耗尽、1个超时中断、7个从未启动。首轮5个续算全部合格，当前状态 BLOCKED_NEEDS_SUBMISSION。历史目标泄漏、方法错标、CM截断和点级CI解释已由[科学更正](outputs/b750_completion/scientific_errata.json)取代。

> An auditable, pre-registered machine-learning pipeline for electrolyte-solvent
> screening: static permittivity (epsilon), viscosity (eta), the orbital window
> (HOMO / LUMO), and redox potential - with a frozen main scoreboard, a shot ledger,
> and every negative result retained rather than routed around.

File: data/processed/eta_epsilon_joint_observations.csv (part 10 of 84)
row_id,dataset_id,property,property_family,inchikey,name,smiles,T_K,value,unit,phase,method,uncertainty,uncertainty_kind,confidence_level,frequency_mhz,pressure_kpa,n_components,pure_or_mixture,source_doi,source_kind,source_file,source_row_index,source_file_sha256,quality_layer,licence,redistributable
epsilon_observations_v11plus:830,epsilon_observations_v11plus,epsilon,dielectric_constant,LLEVMYXEJUDBTA-UHFFFAOYSA-N,heptanedinitrile,N#CCCCCCC#N,248.15,36.21,1,Liquid,impedance/gain phase analyzer,0.1,combined,95,0,101.325,1,pure,10.1021/je300958c,primary_thermoml_measurement,data/processed/dielectric_observations_v11plus.csv,830,159b928f800a55969963da275ed05c30ce8a19cffc48353a9c490eec68a49af9,publishable_core,thermoml_open,true
epsilon_observations_v11plus:831,epsilon_observations_v11plus,epsilon,dielectric_constant,LLEVMYXEJUDBTA-UHFFFAOYSA-N,heptanedinitrile,N#CCCCCCC#N,250.65,35.82,1,Liquid,impedance/gain phase analyzer,0.1,combined,95,0,101.325,1,pure,10.1021/je300958c,primary_thermoml_measurement,data/processed/dielectric_observations_v11plus.csv,831,159b928f800a55969963da275ed05c30ce8a19cffc48353a9c490eec68a49af9,publishable_core,thermoml_open,true
epsilon_observations_v11plus:832,epsilon_observations_v11plus,epsilon,dielectric_constant,LLEVMYXEJUDBTA-UHFFFAOYSA-N,heptanedinitrile,N#CCCCCCC#N,253.15,35.44,1,Liquid,impedance/gain phase analyzer,0.1,combined,95,0,101.325,1,pure,10.1021/je300958c,primary_thermoml_measurement,data/processed/dielectric_observations_v11plus.csv,832,159b928f800a55969963da275ed05c30ce8a19cffc48353a9c490eec68a49af9,publishable_core,thermoml_open,true
epsilon_observations_v11plus:833,epsilon_observations_v11plus,epsilon,dielectric_constant,LLEVMYXEJUDBTA-UHFFFAOYSA-N,heptanedinitrile,N#CCCCCCC#N,255.65,35.06,1,Liquid,impedance/gain phase analyzer,0.1,combined,95,0,101.325,1,pure,10.1021/je300958c,primary_thermoml_measurement,data/processed/dielectric_observations_v11plus.csv,833,159b928f800a55969963da275ed05c30ce8a19cffc48353a9c490eec68a49af9,publishable_core,thermoml_open,true
epsilon_observations_v11plus:834,epsilon_observations_v11plus,epsilon,dielectric_constant,LLEVMYXEJUDBTA-UHFFFAOYSA-N,heptanedinitrile,N#CCCCCCC#N,258.15,34.7,1,Liquid,impedance/gain phase analyzer,0.1,combined,95,0,101.325,1,pure,10.1021/je300958c,primary_thermoml_measurement,data/processed/dielectric_observations_v11plus.csv,834,159b928f800a55969963da275ed05c30ce8a19cffc48353a9c490eec68a49af9,publishable_core,thermoml_open,true
epsilon_observations_v11plus:835,epsilon_observations_v11plus,epsilon,dielectric_constant,LLEVMYXEJUDBTA-UHFFFAOYSA-N,heptanedinitrile,N#CCCCCCC#N,260.65,34.35,1,Liquid,impedance/gain phase analyzer,0.1,combined,95,0,101.325,1,pure,10.1021/je300958c,primary_thermoml_measurement,data/processed/dielectric_observations_v11plus.csv,835,159b928f800a55969963da275ed05c30ce8a19cffc48353a9c490eec68a49af9,publishable_core,thermoml_open,true
epsilon_observations_v11plus:836,epsilon_observations_v11plus,epsilon,dielectric_constant,LLEVMYXEJUDBTA-UHFFFAOYSA-N,heptanedinitrile,N#CCCCCCC#N,263.15,33.99,1,Liquid,impedance/gain phase analyzer,0.1,combined,95,0,101.325,1,pure,10.1021/je300958c,primary_thermoml_measurement,data/processed/dielectric_observations_v11plus.csv,836,159b928f800a55969963da275ed05c30ce8a19cffc48353a9c490eec68a49af9,publishable_core,thermoml_open,true
epsilon_observations_v11plus:837,epsilon_observations_v11plus,epsilon,dielectric_constant,LLEVMYXEJUDBTA-UHFFFAOYSA-N,heptanedinitrile,N#CCCCCCC#N,265.65,33.65,1,Liquid,impedance/gain phase analyzer,0.1,combined,95,0,101.325,1,pure,10.1021/je300958c,primary_thermoml_measurement,data/processed/dielectric_observations_v11plus.csv,837,159b928f800a55969963da275ed05c30ce8a19cffc48353a9c490eec68a49af9,publishable_core,thermoml_open,true
epsilon_observations_v11plus:838,epsilon_observations_v11plus,epsilon,dielectric_constant,LLEVMYXEJUDBTA-UHFFFAOYSA-N,heptanedinitrile,N#CCCCCCC#N,268.15,33.31,1,Liquid,impedance/gain phase analyzer,0.1,combined,95,0,101.325,1,pure,10.1021/je300958c,primary_thermoml_measurement,data/processed/dielectric_observations_v11plus.csv,838,159b928f800a55969963da275ed05c30ce8a19cffc48353a9c490eec68a49af9,publishable_core,thermoml_open,true
epsilon_observations_v11plus:839,epsilon_observations_v11plus,epsilon,dielectric_constant,LLEVMYXEJUDBTA-UHFFFAOYSA-N,heptanedinitrile,N#CCCCCCC#N,270.65,32.98,1,Liquid,impedance/gain phase analyzer,0.1,combined,95,0,101.325,1,pure,10.1021/je300958c,primary_thermoml_measurement,data/processed/dielectric_observations_v11plus.csv,839,159b928f800a55969963da275ed05c30ce8a19cffc48353a9c490eec68a49af9,publishable_core,thermoml_open,true
epsilon_observations_v11plus:840,epsilon_observations_v11plus,epsilon,dielectric_constant,LLEVMYXEJUDBTA-UHFFFAOYSA-N,heptanedinitrile,N#CCCCCCC#N,273.15,32.66,1,Liquid,impedance/gain phase analyzer,0.1,combined,95,0,101.325,1,pure,10.1021/je300958c,primary_thermoml_measurement,data/processed/dielectric_observations_v11plus.csv,840,159b928f800a55969963da275ed05c30ce8a19cffc48353a9c490eec68a49af9,publishable_core,thermoml_open,true
epsilon_observations_v11plus:841,epsilon_observations_v11plus,epsilon,dielectric_constant,LLEVMYXEJUDBTA-UHFFFAOYSA-N,heptanedinitrile,N#CCCCCCC#N,275.65,32.36,1,Liquid,impedance/gain phase analyzer,0.1,combined,95,0,101.325,1,pure,10.1021/je300958c,primary_thermoml_measurement,data/processed/dielectric_observations_v11plus.csv,841,159b928f800a55969963da275ed05c30ce8a19cffc48353a9c490eec68a49af9,publishable_core,thermoml_open,true
epsilon_observations_v11plus:842,epsilon_observations_v11plus,epsilon,dielectric_constant,LLEVMYXEJUDBTA-UHFFFAOYSA-N,heptanedinitrile,N#CCCCCCC#N,278.15,32.04,1,Liquid,impedance/gain phase analyzer,0.1,combined,95,0,101.325,1,pure,10.1021/je300958c,primary_thermoml_measurement,data/processed/dielectric_observations_v11plus.csv,842,159b928f800a55969963da275ed05c30ce8a19cffc48353a9c490eec68a49af9,publishable_core,thermoml_open,true
epsilon_observations_v11plus:843,epsilon_observations_v11plus,epsilon,dielectric_constant,LLEVMYXEJUDBTA-UHFFFAOYSA-N,heptanedinitrile,N#CCCCCCC#N,280.65,31.73,1,Liquid,impedance/gain phase analyzer,0.1,combined,95,0,101.325,1,pure,10.1021/je300958c,primary_thermoml_measurement,data/processed/dielectric_observations_v11plus.csv,843,159b928f800a55969963da275ed05c30ce8a19cffc48353a9c490eec68a49af9,publishable_core,thermoml_open,true
epsilon_observations_v11plus:844,epsilon_observations_v11plus,epsilon,dielectric_constant,LLEVMYXEJUDBTA-UHFFFAOYSA-N,heptanedinitrile,N#CCCCCCC#N,283.15,31.43,1,Liquid,impedance/gain phase analyzer,0.1,combined,95,0,101.325,1,pure,10.1021/je300958c,primary_thermoml_measurement,data/processed/dielectric_observations_v11plus.csv,844,159b928f800a55969963da275ed05c30ce8a19cffc48353a9c490eec68a49af9,publishable_core,thermoml_open,true
epsilon_observations_v11plus:845,epsilon_observations_v11plus,epsilon,dielectric_constant,LLEVMYXEJUDBTA-UHFFFAOYSA-N,heptanedinitrile,N#CCCCCCC#N,285.65,31.14,1,Liquid,impedance/gain phase analyzer,0.1,combined,95,0,101.325,1,pure,10.1021/je300958c,primary_thermoml_measurement,data/processed/dielectric_observations_v11plus.csv,845,159b928f800a55969963da275ed05c30ce8a19cffc48353a9c490eec68a49af9,publishable_core,thermoml_open,true
epsilon_observations_v11plus:846,epsilon_observations_v11plus,epsilon,dielectric_constant,LLEVMYXEJUDBTA-UHFFFAOYSA-N,heptanedinitrile,N#CCCCCCC#N,288.15,30.86,1,Liquid,impedance/gain phase analyzer,0.1,combined,95,0,101.325,1,pure,10.1021/je300958c,primary_thermoml_measurement,data/processed/dielectric_observations_v11plus.csv,846,159b928f800a55969963da275ed05c30ce8a19cffc48353a9c490eec68a49af9,publishable_core,thermoml_open,true
epsilon_observations_v11plus:847,epsilon_observations_v11plus,epsilon,dielectric_constant,LLEVMYXEJUDBTA-UHFFFAOYSA-N,heptanedinitrile,N#CCCCCCC#N,290.65,30.57,1,Liquid,impedance/gain phase analyzer,0.1,combined,95,0,101.325,1,pure,10.1021/je300958c,primary_thermoml_measurement,data/processed/dielectric_observations_v11plus.csv,847,159b928f800a55969963da275ed05c30ce8a19cffc48353a9c490eec68a49af9,publishable_core,thermoml_open,true
epsilon_observations_v11plus:848,epsilon_observations_v11plus,epsilon,dielectric_constant,LLEVMYXEJUDBTA-UHFFFAOYSA-N,heptanedinitrile,N#CCCCCCC#N,293.15,30.28,1,Liquid,impedance/gain phase analyzer,0.1,combined,95,0,101.325,1,pure,10.1021/je300958c,primary_thermoml_measurement,data/processed/dielectric_observations_v11plus.csv,848,159b928f800a55969963da275ed05c30ce8a19cffc48353a9c490eec68a49af9,publishable_core,thermoml_open,true
epsilon_observations_v11plus:849,epsilon_observations_v11plus,epsilon,dielectric_constant,LLEVMYXEJUDBTA-UHFFFAOYSA-N,heptanedinitrile,N#CCCCCCC#N,295.65,30,1,Liquid,impedance/gain phase analyzer,0.1,combined,95,0,101.325,1,pure,10.1021/je300958c,primary_thermoml_measurement,data/processed/dielectric_observations_v11plus.csv,849,159b928f800a55969963da275ed05c30ce8a19cffc48353a9c490eec68a49af9,publishable_core,thermoml_open,true
epsilon_observations_v11plus:850,epsilon_observations_v11plus,epsilon,dielectric_constant,LLEVMYXEJUDBTA-UHFFFAOYSA-N,heptanedinitrile,N#CCCCCCC#N,298.15,29.71,1,Liquid,impedance/gain phase analyzer,0.1,combined,95,0,101.325,1,pure,10.1021/je300958c,primary_thermoml_measurement,data/processed/dielectric_observations_v11plus.csv,850,159b928f800a55969963da275ed05c30ce8a19cffc48353a9c490eec68a49af9,publishable_core,thermoml_open,true
epsilon_observations_v11plus:851,epsilon_observations_v11plus,epsilon,dielectric_constant,LLEVMYXEJUDBTA-UHFFFAOYSA-N,heptanedinitrile,N#CCCCCCC#N,300.65,29.45,1,Liquid,impedance/gain phase analyzer,0.1,combined,95,0,101.325,1,pure,10.1021/je300958c,primary_thermoml_measurement,data/processed/dielectric_observations_v11plus.csv,851,159b928f800a55969963da275ed05c30ce8a19cffc48353a9c490eec68a49af9,publishable_core,thermoml_open,true
epsilon_observations_v11plus:852,epsilon_observations_v11plus,epsilon,dielectric_constant,LLEVMYXEJUDBTA-UHFFFAOYSA-N,heptanedinitrile,N#CCCCCCC#N,303.15,29.18,1,Liquid,impedance/gain phase analyzer,0.1,combined,95,0,101.325,1,pure,10.1021/je300958c,primary_thermoml_measurement,data/processed/dielectric_observations_v11plus.csv,852,159b928f800a55969963da275ed05c30ce8a19cffc48353a9c490eec68a49af9,publishable_core,thermoml_open,true
epsilon_observations_v11plus:853,epsilon_observations_v11plus,epsilon,dielectric_constant,LLEVMYXEJUDBTA-UHFFFAOYSA-N,heptanedinitrile,N#CCCCCCC#N,305.65,28.92,1,Liquid,impedance/gain phase analyzer,0.1,combined,95,0,101.325,1,pure,10.1021/je300958c,primary_thermoml_measurement,data/processed/dielectric_observations_v11plus.csv,853,159b928f800a55969963da275ed05c30ce8a19cffc48353a9c490eec68a49af9,publishable_core,thermoml_open,true
epsilon_observations_v11plus:854,epsilon_observations_v11plus,epsilon,dielectric_constant,LLEVMYXEJUDBTA-UHFFFAOYSA-N,heptanedinitrile,N#CCCCCCC#N,308.15,28.67,1,Liquid,impedance/gain phase analyzer,0.1,combined,95,0,101.325,1,pure,10.1021/je300958c,primary_thermoml_measurement,data/processed/dielectric_observations_v11plus.csv,854,159b928f800a55969963da275ed05c30ce8a19cffc48353a9c490eec68a49af9,publishable_core,thermoml_open,true
epsilon_observations_v11plus:855,epsilon_observations_v11plus,epsilon,dielectric_constant,LLEVMYXEJUDBTA-UHFFFAOYSA-N,heptanedinitrile,N#CCCCCCC#N,310.65,28.42,1,Liquid,impedance/gain phase analyzer,0.1,combined,95,0,101.325,1,pure,10.1021/je300958c,primary_thermoml_measurement,data/processed/dielectric_observations_v11plus.csv,855,159b928f800a55969963da275ed05c30ce8a19cffc48353a9c490eec68a49af9,publishable_core,thermoml_open,true
epsilon_observations_v11plus:856,epsilon_observations_v11plus,epsilon,dielectric_constant,LLEVMYXEJUDBTA-UHFFFAOYSA-N,heptanedinitrile,N#CCCCCCC#N,313.15,28.17,1,Liquid,impedance/gain phase analyzer,0.1,combined,95,0,101.325,1,pure,10.1021/je300958c,primary_thermoml_measurement,data/processed/dielectric_observations_v11plus.csv,856,159b928f800a55969963da275ed05c30ce8a19cffc48353a9c490eec68a49af9,publishable_core,thermoml_open,true
epsilon_observations_v11plus:857,epsilon_observations_v11plus,epsilon,dielectric_constant,LLEVMYXEJUDBTA-UHFFFAOYSA-N,heptanedinitrile,N#CCCCCCC#N,315.65,27.94,1,Liquid,impedance/gain phase analyzer,0.1,combined,95,0,101.325,1,pure,10.1021/je300958c,primary_thermoml_measurement,data/processed/dielectric_observations_v11plus.csv,857,159b928f800a55969963da275ed05c30ce8a19cffc48353a9c490eec68a49af9,publishable_core,thermoml_open,true
epsilon_observations_v11plus:858,epsilon_observations_v11plus,epsilon,dielectric_constant,LLEVMYXEJUDBTA-UHFFFAOYSA-N,heptanedinitrile,N#CCCCCCC#N,318.15,27.68,1,Liquid,impedance/gain phase analyzer,0.1,combined,95,0,101.325,1,pure,10.1021/je300958c,primary_thermoml_measurement,data/processed/dielectric_observations_v11plus.csv,858,159b928f800a55969963da275ed05c30ce8a19cffc48353a9c490eec68a49af9,publishable_core,thermoml_open,true
epsilon_observations_v11plus:859,epsilon_observations_v11plus,epsilon,dielectric_constant,LLEVMYXEJUDBTA-UHFFFAOYSA-N,heptanedinitrile,N#CCCCCCC#N,320.65,27.46,1,Liquid,impedance/gain phase analyzer,0.1,combined,95,0,101.325,1,pure,10.1021/je300958c,primary_thermoml_measurement,data/processed/dielectric_observations_v11plus.csv,859,159b928f800a55969963da275ed05c30ce8a19cffc48353a9c490eec68a49af9,publishable_core,thermoml_open,true
epsilon_observations_v11plus:860,epsilon_observations_v11plus,epsilon,dielectric_constant,LLEVMYXEJUDBTA-UHFFFAOYSA-N,heptanedinitrile,N#CCCCCCC#N,323.15,27.23,1,Liquid,impedance/gain phase analyzer,0.1,combined,95,0,101.325,1,pure,10.1021/je300958c,primary_thermoml_measurement,data/processed/dielectric_observations_v11plus.csv,860,159b928f800a55969963da275ed05c30ce8a19cffc48353a9c490eec68a49af9,publishable_core,thermoml_open,true
epsilon_observations_v11plus:861,epsilon_observations_v11plus,epsilon,dielectric_constant,LLEVMYXEJUDBTA-UHFFFAOYSA-N,heptanedinitrile,N#CCCCCCC#N,325.65,27,1,Liquid,impedance/gain phase analyzer,0.1,combined,95,0,101.325,1,pure,10.1021/je300958c,primary_thermoml_measurement,data/processed/dielectric_observations_v11plus.csv,861,159b928f800a55969963da275ed05c30ce8a19cffc48353a9c490eec68a49af9,publishable_core,thermoml_open,true
epsilon_observations_v11plus:862,epsilon_observations_v11plus,epsilon,dielectric_constant,LLEVMYXEJUDBTA-UHFFFAOYSA-N,heptanedinitrile,N#CCCCCCC#N,328.15,26.77,1,Liquid,impedance/gain phase analyzer,0.1,combined,95,0,101.325,1,pure,10.1021/je300958c,primary_thermoml_measurement,data/processed/dielectric_observations_v11plus.csv,862,159b928f800a55969963da275ed05c30ce8a19cffc48353a9c490eec68a49af9,publishable_core,thermoml_open,true
epsilon_observations_v11plus:863,epsilon_observations_v11plus,epsilon,dielectric_constant,LLEVMYXEJUDBTA-UHFFFAOYSA-N,heptanedinitrile,N#CCCCCCC#N,330.65,26.56,1,Liquid,impedance/gain phase analyzer,0.1,combined,95,0,101.325,1,pure,10.1021/je300958c,primary_thermoml_measurement,data/processed/dielectric_observations_v11plus.csv,863,159b928f800a55969963da275ed05c30ce8a19cffc48353a9c490eec68a49af9,publishable_core,thermoml_open,true
epsilon_observations_v11plus:864,epsilon_observations_v11plus,epsilon,dielectric_constant,LLEVMYXEJUDBTA-UHFFFAOYSA-N,heptanedinitrile,N#CCCCCCC#N,333.15,26.32,1,Liquid,impedance/gain phase analyzer,0.1,combined,95,0,101.325,1,pure,10.1021/je300958c,primary_thermoml_measurement,data/processed/dielectric_observations_v11plus.csv,864,159b928f800a55969963da275ed05c30ce8a19cffc48353a9c490eec68a49af9,publishable_core,thermoml_open,true
epsilon_observations_v11plus:865,epsilon_observations_v11plus,epsilon,dielectric_constant,LRHPLDYGYMQRHN-UHFFFAOYSA-N,butan-1-ol,CCCCO,288.15,19.01,1,Liquid,Dielectrometer,0.06,combined,95,0,100,1,pure,10.1021/je3007666,primary_thermoml_measurement,data/processed/dielectric_observations_v11plus.csv,865,159b928f800a55969963da275ed05c30ce8a19cffc48353a9c490eec68a49af9,publishable_core,thermoml_open,true
epsilon_observations_v11plus:866,epsilon_observations_v11plus,epsilon,dielectric_constant,LRHPLDYGYMQRHN-UHFFFAOYSA-N,butan-1-ol,CCCCO,288.15,19.01,1,Liquid,OTHER::sMethod:dielectrometer,0.06,combined,95,0,101,1,pure,10.1021/je800593p,primary_thermoml_measurement,data/processed/dielectric_observations_v11plus.csv,866,159b928f800a55969963da275ed05c30ce8a19cffc48353a9c490eec68a49af9,publishable_core,thermoml_open,true
epsilon_observations_v11plus:867,epsilon_observations_v11plus,epsilon,dielectric_constant,LRHPLDYGYMQRHN-UHFFFAOYSA-N,butan-1-ol,CCCCO,293.15,18.26,1,Liquid,Dekameter,0.06,combined,95,0,101,1,pure,10.1021/je900503p,primary_thermoml_measurement,data/processed/dielectric_observations_v11plus.csv,867,159b928f800a55969963da275ed05c30ce8a19cffc48353a9c490eec68a49af9,publishable_core,thermoml_open,true
epsilon_observations_v11plus:868,epsilon_observations_v11plus,epsilon,dielectric_constant,LRHPLDYGYMQRHN-UHFFFAOYSA-N,butan-1-ol,CCCCO,293.15,18.28,1,Liquid,Dielectrometer,0.06,combined,95,0,100,1,pure,10.1021/je3007666,primary_thermoml_measurement,data/processed/dielectric_observations_v11plus.csv,868,159b928f800a55969963da275ed05c30ce8a19cffc48353a9c490eec68a49af9,publishable_core,thermoml_open,true
epsilon_observations_v11plus:869,epsilon_observations_v11plus,epsilon,dielectric_constant,LRHPLDYGYMQRHN-UHFFFAOYSA-N,butan-1-ol,CCCCO,293.15,18.28,1,Liquid,OTHER::sMethod:dielectrometer,0.06,combined,95,0,101,1,pure,10.1021/je800593p,primary_thermoml_measurement,data/processed/dielectric_observations_v11plus.csv,869,159b928f800a55969963da275ed05c30ce8a19cffc48353a9c490eec68a49af9,publishable_core,thermoml_open,true
epsilon_observations_v11plus:870,epsilon_observations_v11plus,epsilon,dielectric_constant,LRHPLDYGYMQRHN-UHFFFAOYSA-N,butan-1-ol,CCCCO,298,17.8,1,Liquid,PNA-N5227A Microwave Network Analyzer,1.9,combined,95,0,101,1,pure,10.1016/j.fluid.2013.12.014,primary_thermoml_measurement,data/processed/dielectric_observations_v11plus.csv,870,159b928f800a55969963da275ed05c30ce8a19cffc48353a9c490eec68a49af9,publishable_core,thermoml_open,true
epsilon_observations_v11plus:871,epsilon_observations_v11plus,epsilon,dielectric_constant,LRHPLDYGYMQRHN-UHFFFAOYSA-N,butan-1-ol,CCCCO,298.15,17.49,1,Liquid,Coaxial cylinder capacitor,0.71,combined,95,0,101.3,1,pure,10.1021/acs.jced.8b00755,primary_thermoml_measurement,data/processed/dielectric_observations_v11plus.csv,871,159b928f800a55969963da275ed05c30ce8a19cffc48353a9c490eec68a49af9,publishable_core,thermoml_open,true
epsilon_observations_v11plus:872,epsilon_observations_v11plus,epsilon,dielectric_constant,LRHPLDYGYMQRHN-UHFFFAOYSA-N,butan-1-ol,CCCCO,298.15,17.54,1,Liquid,Parallel plate capacitor,0.04,combined,95,0,100,1,pure,10.1021/je060248p,primary_thermoml_measurement,data/processed/dielectric_observations_v11plus.csv,872,159b928f800a55969963da275ed05c30ce8a19cffc48353a9c490eec68a49af9,publishable_core,thermoml_open,true
epsilon_observations_v11plus:873,epsilon_observations_v11plus,epsilon,dielectric_constant,LRHPLDYGYMQRHN-UHFFFAOYSA-N,butan-1-ol,CCCCO,298.15,17.54,1,Liquid,Dekameter,0.06,combined,95,0,101,1,pure,10.1021/je900503p,primary_thermoml_measurement,data/processed/dielectric_observations_v11plus.csv,873,159b928f800a55969963da275ed05c30ce8a19cffc48353a9c490eec68a49af9,publishable_core,thermoml_open,true
epsilon_observations_v11plus:874,epsilon_observations_v11plus,epsilon,dielectric_constant,LRHPLDYGYMQRHN-UHFFFAOYSA-N,butan-1-ol,CCCCO,298.15,17.58,1,Liquid,Dielectrometer,0.06,combined,95,0,100,1,pure,10.1021/je3007666,primary_thermoml_measurement,data/processed/dielectric_observations_v11plus.csv,874,159b928f800a55969963da275ed05c30ce8a19cffc48353a9c490eec68a49af9,publishable_core,thermoml_open,true
epsilon_observations_v11plus:875,epsilon_observations_v11plus,epsilon,dielectric_constant,LRHPLDYGYMQRHN-UHFFFAOYSA-N,butan-1-ol,CCCCO,298.15,17.58,1,Liquid,OTHER::sMethod:dielectrometer,0.06,combined,95,0,101,1,pure,10.1021/je800593p,primary_thermoml_measurement,data/processed/dielectric_observations_v11plus.csv,875,159b928f800a55969963da275ed05c30ce8a19cffc48353a9c490eec68a49af9,publishable_core,thermoml_open,true
epsilon_observations_v11plus:876,epsilon_observations_v11plus,epsilon,dielectric_constant,LRHPLDYGYMQRHN-UHFFFAOYSA-N,butan-1-ol,CCCCO,298.15,18.29,1,Liquid,Parallel plate capacitor,0.04,combined,95,0,50000,1,pure,10.1021/je060248p,primary_thermoml_measurement,data/processed/dielectric_observations_v11plus.csv,876,159b928f800a55969963da275ed05c30ce8a19cffc48353a9c490eec68a49af9,publishable_core,thermoml_open,true
epsilon_observations_v11plus:877,epsilon_observations_v11plus,epsilon,dielectric_constant,LRHPLDYGYMQRHN-UHFFFAOYSA-N,butan-1-ol,CCCCO,298.15,18.87,1,Liquid,Parallel plate capacitor,0.04,combined,95,0,100000,1,pure,10.1021/je060248p,primary_thermoml_measurement,data/processed/dielectric_observations_v11plus.csv,877,159b928f800a55969963da275ed05c30ce8a19cffc48353a9c490eec68a49af9,publishable_core,thermoml_open,true
epsilon_observations_v11plus:878,epsilon_observations_v11plus,epsilon,dielectric_constant,LRHPLDYGYMQRHN-UHFFFAOYSA-N,butan-1-ol,CCCCO,298.15,19.36,1,Liquid,Parallel plate capacitor,0.04,combined,95,0,150000,1,pure,10.1021/je060248p,primary_thermoml_measurement,data/processed/dielectric_observations_v11plus.csv,878,159b928f800a55969963da275ed05c30ce8a19cffc48353a9c490eec68a49af9,publishable_core,thermoml_open,true
epsilon_observations_v11plus:879,epsilon_observations_v11plus,epsilon,dielectric_constant,LRHPLDYGYMQRHN-UHFFFAOYSA-N,butan-1-ol,CCCCO,298.15,19.79,1,Liquid,Parallel plate capacitor,0.04,combined,95,0,200000,1,pure,10.1021/je060248p,primary_thermoml_measurement,data/processed/dielectric_observations_v11plus.csv,879,159b928f800a55969963da275ed05c30ce8a19cffc48353a9c490eec68a49af9,publishable_core,thermoml_open,true
epsilon_observations_v11plus:880,epsilon_observations_v11plus,epsilon,dielectric_constant,LRHPLDYGYMQRHN-UHFFFAOYSA-N,butan-1-ol,CCCCO,298.15,20.17,1,Liquid,Parallel plate capacitor,0.04,combined,95,0,250000,1,pure,10.1021/je060248p,primary_thermoml_measurement,data/processed/dielectric_observations_v11plus.csv,880,159b928f800a55969963da275ed05c30ce8a19cffc48353a9c490eec68a49af9,publishable_core,thermoml_open,true
epsilon_observations_v11plus:881,epsilon_observations_v11plus,epsilon,dielectric_constant,LRHPLDYGYMQRHN-UHFFFAOYSA-N,butan-1-ol,CCCCO,298.15,20.52,1,Liquid,Parallel plate capacitor,0.04,combined,95,0,300000,1,pure,10.1021/je060248p,primary_thermoml_measurement,data/processed/dielectric_observations_v11plus.csv,881,159b928f800a55969963da275ed05c30ce8a19cffc48353a9c490eec68a49af9,publishable_core,thermoml_open,true
epsilon_observations_v11plus:882,epsilon_observations_v11plus,epsilon,dielectric_constant,LRHPLDYGYMQRHN-UHFFFAOYSA-N,butan-1-ol,CCCCO,303.15,16.89,1,Liquid,Dekameter,0.06,combined,95,0,101,1,pure,10.1021/je900503p,primary_thermoml_measurement,data/processed/dielectric_observations_v11plus.csv,882,159b928f800a55969963da275ed05c30ce8a19cffc48353a9c490eec68a49af9,publishable_core,thermoml_open,true
epsilon_observations_v11plus:883,epsilon_observations_v11plus,epsilon,dielectric_constant,LRHPLDYGYMQRHN-UHFFFAOYSA-N,butan-1-ol,CCCCO,303.15,16.91,1,Liquid,Dielectrometer,0.06,combined,95,0,100,1,pure,10.1021/je3007666,primary_thermoml_measurement,data/processed/dielectric_observations_v11plus.csv,883,159b928f800a55969963da275ed05c30ce8a19cffc48353a9c490eec68a49af9,publishable_core,thermoml_open,true
epsilon_observations_v11plus:884,epsilon_observations_v11plus,epsilon,dielectric_constant,LRHPLDYGYMQRHN-UHFFFAOYSA-N,butan-1-ol,CCCCO,303.15,16.91,1,Liquid,OTHER::sMethod:dielectrometer,0.06,combined,95,0,101,1,pure,10.1021/je800593p,primary_thermoml_measurement,data/processed/dielectric_observations_v11plus.csv,884,159b928f800a55969963da275ed05c30ce8a19cffc48353a9c490eec68a49af9,publishable_core,thermoml_open,true
epsilon_observations_v11plus:885,epsilon_observations_v11plus,epsilon,dielectric_constant,LRHPLDYGYMQRHN-UHFFFAOYSA-N,butan-1-ol,CCCCO,308.15,16.26,1,Liquid,Dielectrometer,0.06,combined,95,0,100,1,pure,10.1021/je3007666,primary_thermoml_measurement,data/processed/dielectric_observations_v11plus.csv,885,159b928f800a55969963da275ed05c30ce8a19cffc48353a9c490eec68a49af9,publishable_core,thermoml_open,true
epsilon_observations_v11plus:886,epsilon_observations_v11plus,epsilon,dielectric_constant,LRHPLDYGYMQRHN-UHFFFAOYSA-N,butan-1-ol,CCCCO,308.15,16.26,1,Liquid,OTHER::sMethod:dielectrometer,0.06,combined,95,0,101,1,pure,10.1021/je800593p,primary_thermoml_measurement,data/processed/dielectric_observations_v11plus.csv,886,159b928f800a55969963da275ed05c30ce8a19cffc48353a9c490eec68a49af9,publishable_core,thermoml_open,true
epsilon_observations_v11plus:887,epsilon_observations_v11plus,epsilon,dielectric_constant,LRHPLDYGYMQRHN-UHFFFAOYSA-N,butan-1-ol,CCCCO,313.15,15.45,1,Liquid,Dekameter,0.06,combined,95,0,101,1,pure,10.1021/je900503p,primary_thermoml_measurement,data/processed/dielectric_observations_v11plus.csv,887,159b928f800a55969963da275ed05c30ce8a19cffc48353a9c490eec68a49af9,publishable_core,thermoml_open,true
epsilon_observations_v11plus:888,epsilon_observations_v11plus,epsilon,dielectric_constant,LSBXQLQATZTAPE-UHFFFAOYSA-N,1-butyl-3-methylimidazolium tetrafluoroborate,CCCCn1cc[n+](C)c1.F[B-](F)(F)F,298.15,13.9,1,Liquid,Coaxial cylinder capacitor,0.8,combined,95,0,101.325,1,pure,10.1021/je101184s,primary_thermoml_measurement,data/processed/dielectric_observations_v11plus.csv,888,159b928f800a55969963da275ed05c30ce8a19cffc48353a9c490eec68a49af9,publishable_core,thermoml_open,true
epsilon_observations_v11plus:889,epsilon_observations_v11plus,epsilon,dielectric_constant,LVTYICIALWPMFW-UHFFFAOYSA-N,N-(2-hydroxypropyl)-2-hydroxy-1-propanamine,CC(O)CNCC(C)O,303.15,13.87,1,Liquid,dielectric analyzer,0.28,combined,95,0,101.325,1,pure,10.1021/je600515j,primary_thermoml_measurement,data/processed/dielectric_observations_v11plus.csv,889,159b928f800a55969963da275ed05c30ce8a19cffc48353a9c490eec68a49af9,publishable_core,thermoml_open,true
epsilon_observations_v11plus:890,epsilon_observations_v11plus,epsilon,dielectric_constant,LVTYICIALWPMFW-UHFFFAOYSA-N,N-(2-hydroxypropyl)-2-hydroxy-1-propanamine,CC(O)CNCC(C)O,308.15,13.75,1,Liquid,dielectric analyzer,0.28,combined,95,0,101.325,1,pure,10.1021/je600515j,primary_thermoml_measurement,data/processed/dielectric_observations_v11plus.csv,890,159b928f800a55969963da275ed05c30ce8a19cffc48353a9c490eec68a49af9,publishable_core,thermoml_open,true
epsilon_observations_v11plus:891,epsilon_observations_v11plus,epsilon,dielectric_constant,LVTYICIALWPMFW-UHFFFAOYSA-N,N-(2-hydroxypropyl)-2-hydroxy-1-propanamine,CC(O)CNCC(C)O,313.15,13.62,1,Liquid,dielectric analyzer,0.27,combined,95,0,101.325,1,pure,10.1021/je600515j,primary_thermoml_measurement,data/processed/dielectric_observations_v11plus.csv,891,159b928f800a55969963da275ed05c30ce8a19cffc48353a9c490eec68a49af9,publishable_core,thermoml_open,true
epsilon_observations_v11plus:892,epsilon_observations_v11plus,epsilon,dielectric_constant,LVTYICIALWPMFW-UHFFFAOYSA-N,N-(2-hydroxypropyl)-2-hydroxy-1-propanamine,CC(O)CNCC(C)O,318.15,13.49,1,Liquid,dielectric analyzer,0.27,combined,95,0,101.325,1,pure,10.1021/je600515j,primary_thermoml_measurement,data/processed/dielectric_observations_v11plus.csv,892,159b928f800a55969963da275ed05c30ce8a19cffc48353a9c490eec68a49af9,publishable_core,thermoml_open,true
epsilon_observations_v11plus:893,epsilon_observations_v11plus,epsilon,dielectric_constant,LVTYICIALWPMFW-UHFFFAOYSA-N,N-(2-hydroxypropyl)-2-hydroxy-1-propanamine,CC(O)CNCC(C)O,323.15,13.36,1,Liquid,dielectric analyzer,0.27,combined,95,0,101.325,1,pure,10.1021/je600515j,primary_thermoml_measurement,data/processed/dielectric_observations_v11plus.csv,893,159b928f800a55969963da275ed05c30ce8a19cffc48353a9c490eec68a49af9,publishable_core,thermoml_open,true
epsilon_observations_v11plus:894,epsilon_observations_v11plus,epsilon,dielectric_constant,LVTYICIALWPMFW-UHFFFAOYSA-N,N-(2-hydroxypropyl)-2-hydroxy-1-propanamine,CC(O)CNCC(C)O,328.15,13.26,1,Liquid,dielectric analyzer,0.27,combined,95,0,101.325,1,pure,10.1021/je600515j,primary_thermoml_measurement,data/processed/dielectric_observations_v11plus.csv,894,159b928f800a55969963da275ed05c30ce8a19cffc48353a9c490eec68a49af9,publishable_core,thermoml_open,true
epsilon_observations_v11plus:895,epsilon_observations_v11plus,epsilon,dielectric_constant,LYCAIKOWRPUZTN-UHFFFAOYSA-N,"1,2-ethanediol",OCCO,303.15,39.84,1,Liquid,Parallel plate capacitor,0.24,combined,95,0,101.325,1,pure,10.1016/j.fluid.2009.07.009,primary_thermoml_measurement,data/processed/dielectric_observations_v11plus.csv,895,159b928f800a55969963da275ed05c30ce8a19cffc48353a9c490eec68a49af9,publishable_core,thermoml_open,true
epsilon_observations_v11plus:896,epsilon_observations_v11plus,epsilon,dielectric_constant,LZJIBRSVPKKOSI-UHFFFAOYSA-O,ethanolammonium nitrate,O=[N+]([O-])[O-].[NH3+]CCO,298.15,60.9,1,Liquid,Coaxial cylinder capacitor,4,combined,95,0,101.325,1,pure,10.1021/je101184s,primary_thermoml_measurement,data/processed/dielectric_observations_v11plus.csv,896,159b928f800a55969963da275ed05c30ce8a19cffc48353a9c490eec68a49af9,publishable_core,thermoml_open,true
epsilon_observations_v11plus:897,epsilon_observations_v11plus,epsilon,dielectric_constant,MCTWTZJPVLRJOU-UHFFFAOYSA-N,1-methylimidazole,Cn1ccnc1,298,39.78,1,Liquid,Parallel plate capacitor,4.22,combined,95,0,94.77,1,pure,10.1016/j.fluid.2014.05.006,primary_thermoml_measurement,data/processed/dielectric_observations_v11plus.csv,897,159b928f800a55969963da275ed05c30ce8a19cffc48353a9c490eec68a49af9,publishable_core,thermoml_open,true
epsilon_observations_v11plus:898,epsilon_observations_v11plus,epsilon,dielectric_constant,MTHSVFCYNBDYFN-UHFFFAOYSA-N,diethylene glycol,OCCOCCO,293.15,31.81,1,Liquid,Parallel plate capacitor,0.04,combined,95,0,101,1,pure,10.1016/j.jct.2007.09.004,primary_thermoml_measurement,data/processed/dielectric_observations_v11plus.csv,898,159b928f800a55969963da275ed05c30ce8a19cffc48353a9c490eec68a49af9,publishable_core,thermoml_open,true
epsilon_observations_v11plus:899,epsilon_observations_v11plus,epsilon,dielectric_constant,MTHSVFCYNBDYFN-UHFFFAOYSA-N,diethylene glycol,OCCOCCO,298.15,30.95,1,Liquid,Parallel plate capacitor,0.04,combined,95,0,101,1,pure,10.1016/j.jct.2007.09.004,primary_thermoml_measurement,data/processed/dielectric_observations_v11plus.csv,899,159b928f800a55969963da275ed05c30ce8a19cffc48353a9c490eec68a49af9,publishable_core,thermoml_open,true
epsilon_observations_v11plus:900,epsilon_observations_v11plus,epsilon,dielectric_constant,MTHSVFCYNBDYFN-UHFFFAOYSA-N,diethylene glycol,OCCOCCO,303.15,30.03,1,Liquid,Parallel plate capacitor,0.04,combined,95,0,101,1,pure,10.1016/j.jct.2007.09.004,primary_thermoml_measurement,data/processed/dielectric_observations_v11plus.csv,900,159b928f800a55969963da275ed05c30ce8a19cffc48353a9c490eec68a49af9,publishable_core,thermoml_open,true
epsilon_observations_v11plus:901,epsilon_observations_v11plus,epsilon,dielectric_constant,MWKFXSUHUHTGQN-UHFFFAOYSA-N,decan-1-ol,CCCCCCCCCCO,298.15,7.74,1,Liquid,Coaxial cylinder capacitor,0.49,combined,95,0,101.3,1,pure,10.1021/acs.jced.8b00755,primary_thermoml_measurement,data/processed/dielectric_observations_v11plus.csv,901,159b928f800a55969963da275ed05c30ce8a19cffc48353a9c490eec68a49af9,publishable_core,thermoml_open,true
epsilon_observations_v11plus:902,epsilon_observations_v11plus,epsilon,dielectric_constant,NEQXUPRFDXNNTA-UHFFFAOYSA-N,2-hydroxyethylammonium lactate,CC(O)C(=O)O.NCCO,298.15,85.6,1,Liquid,Coaxial cylinder capacitor,8,combined,95,0,101.325,1,pure,10.1021/je101184s,primary_thermoml_measurement,data/processed/dielectric_observations_v11plus.csv,902,159b928f800a55969963da275ed05c30ce8a19cffc48353a9c490eec68a49af9,publishable_core,thermoml_open,true
epsilon_observations_v11plus:903,epsilon_observations_v11plus,epsilon,dielectric_constant,OHLUUHNLEMFGTQ-UHFFFAOYSA-N,N-methylacetamide,CN=C(C)O,303.15,178.47,1,Liquid,Parallel plate capacitor,1.785,combined,95,0,101,1,pure,10.1021/je9002515,primary_thermoml_measurement,data/processed/dielectric_observations_v11plus.csv,903,159b928f800a55969963da275ed05c30ce8a19cffc48353a9c490eec68a49af9,publishable_core,thermoml_open,true
epsilon_observations_v11plus:904,epsilon_observations_v11plus,epsilon,dielectric_constant,OHLUUHNLEMFGTQ-UHFFFAOYSA-N,N-methylacetamide,CN=C(C)O,313.15,163.788,1,Liquid,Parallel plate capacitor,1.638,combined,95,0,101,1,pure,10.1021/je9002515,primary_thermoml_measurement,data/processed/dielectric_observations_v11plus.csv,904,159b928f800a55969963da275ed05c30ce8a19cffc48353a9c490eec68a49af9,publishable_core,thermoml_open,true
epsilon_observations_v11plus:905,epsilon_observations_v11plus,epsilon,dielectric_constant,OHLUUHNLEMFGTQ-UHFFFAOYSA-N,N-methylacetamide,CN=C(C)O,323.15,150.266,1,Liquid,Parallel plate capacitor,1.503,combined,95,0,101,1,pure,10.1021/je9002515,primary_thermoml_measurement,data/processed/dielectric_observations_v11plus.csv,905,159b928f800a55969963da275ed05c30ce8a19cffc48353a9c490eec68a49af9,publishable_core,thermoml_open,true
epsilon_observations_v11plus:906,epsilon_observations_v11plus,epsilon,dielectric_constant,OHLUUHNLEMFGTQ-UHFFFAOYSA-N,N-methylacetamide,CN=C(C)O,333.15,137.94,1,Liquid,Parallel plate capacitor,1.379,combined,95,0,101,1,pure,10.1021/je9002515,primary_thermoml_measurement,data/processed/dielectric_observations_v11plus.csv,906,159b928f800a55969963da275ed05c30ce8a19cffc48353a9c490eec68a49af9,publishable_core,thermoml_open,true
epsilon_observations_v11plus:907,epsilon_observations_v11plus,epsilon,dielectric_constant,OHLUUHNLEMFGTQ-UHFFFAOYSA-N,N-methylacetamide,CN=C(C)O,343.15,127.615,1,Liquid,Parallel plate capacitor,1.276,combined,95,0,101,1,pure,10.1021/je9002515,primary_thermoml_measurement,data/processed/dielectric_observations_v11plus.csv,907,159b928f800a55969963da275ed05c30ce8a19cffc48353a9c490eec68a49af9,publishable_core,thermoml_open,true
epsilon_observations_v11plus:908,epsilon_observations_v11plus,epsilon,dielectric_constant,OHLUUHNLEMFGTQ-UHFFFAOYSA-N,N-methylacetamide,CN=C(C)O,353.15,118.132,1,Liquid,Parallel plate capacitor,1.181,combined,95,0,101,1,pure,10.1021/je9002515,primary_thermoml_measurement,data/processed/dielectric_observations_v11plus.csv,908,159b928f800a55969963da275ed05c30ce8a19cffc48353a9c490eec68a49af9,publishable_core,thermoml_open,true
epsilon_observations_v11plus:909,epsilon_observations_v11plus,epsilon,dielectric_constant,OHLUUHNLEMFGTQ-UHFFFAOYSA-N,N-methylacetamide,CN=C(C)O,363.15,108.853,1,Liquid,Parallel plate capacitor,1.089,combined,95,0,101,1,pure,10.1021/je9002515,primary_thermoml_measurement,data/processed/dielectric_observations_v11plus.csv,909,159b928f800a55969963da275ed05c30ce8a19cffc48353a9c490eec68a49af9,publishable_core,thermoml_open,true
epsilon_observations_v11plus:910,epsilon_observations_v11plus,epsilon,dielectric_constant,OHLUUHNLEMFGTQ-UHFFFAOYSA-N,N-methylacetamide,CN=C(C)O,373.15,100.73,1,Liquid,Parallel plate capacitor,1.007,combined,95,0,101,1,pure,10.1021/je9002515,primary_thermoml_measurement,data/processed/dielectric_observations_v11plus.csv,910,159b928f800a55969963da275ed05c30ce8a19cffc48353a9c490eec68a49af9,publishable_core,thermoml_open,true
epsilon_observations_v11plus:911,epsilon_observations_v11plus,epsilon,dielectric_constant,OHLUUHNLEMFGTQ-UHFFFAOYSA-N,N-methylacetamide,CN=C(C)O,383.15,93.218,1,Liquid,Parallel plate capacitor,0.932,combined,95,0,101,1,pure,10.1021/je9002515,primary_thermoml_measurement,data/processed/dielectric_observations_v11plus.csv,911,159b928f800a55969963da275ed05c30ce8a19cffc48353a9c490eec68a49af9,publishable_core,thermoml_open,true
epsilon_observations_v11plus:912,epsilon_observations_v11plus,epsilon,dielectric_constant,OHLUUHNLEMFGTQ-UHFFFAOYSA-N,N-methylacetamide,CN=C(C)O,393.15,86.345,1,Liquid,Parallel plate capacitor,0.863,combined,95,0,101,1,pure,10.1021/je9002515,primary_thermoml_measurement,data/processed/dielectric_observations_v11plus.csv,912,159b928f800a55969963da275ed05c30ce8a19cffc48353a9c490eec68a49af9,publishable_core,thermoml_open,true
epsilon_observations_v11plus:913,epsilon_observations_v11plus,epsilon,dielectric_constant,OIFBSDVPJOWBCH-UHFFFAOYSA-N,diethyl carbonate,CCOC(=O)OCC,288.15,2.841,1,Liquid,HP4284A precision LCR Meter,0.057,combined,95,0,101.325,1,pure,10.1016/j.jct.2008.02.015,primary_thermoml_measurement,data/processed/dielectric_observations_v11plus.csv,913,159b928f800a55969963da275ed05c30ce8a19cffc48353a9c490eec68a49af9,publishable_core,thermoml_open,true
epsilon_observations_v11plus:914,epsilon_observations_v11plus,epsilon,dielectric_constant,OIFBSDVPJOWBCH-UHFFFAOYSA-N,diethyl carbonate,CCOC(=O)OCC,298.15,2.834,1,Liquid,HP4284A precision LCR Meter,0.057,combined,95,0,101.325,1,pure,10.1016/j.jct.2008.02.015,primary_thermoml_measurement,data/processed/dielectric_observations_v11plus.csv,914,159b928f800a55969963da275ed05c30ce8a19cffc48353a9c490eec68a49af9,publishable_core,thermoml_open,true
epsilon_observations_v11plus:915,epsilon_observations_v11plus,epsilon,dielectric_constant,OIFBSDVPJOWBCH-UHFFFAOYSA-N,diethyl carbonate,CCOC(=O)OCC,308.15,2.836,1,Liquid,HP4284A precision LCR Meter,0.057,combined,95,0,101.325,1,pure,10.1016/j.jct.2008.02.015,primary_thermoml_measurement,data/processed/dielectric_observations_v11plus.csv,915,159b928f800a55969963da275ed05c30ce8a19cffc48353a9c490eec68a49af9,publishable_core,thermoml_open,true
epsilon_observations_v11plus:916,epsilon_observations_v11plus,epsilon,dielectric_constant,OIFBSDVPJOWBCH-UHFFFAOYSA-N,diethyl carbonate,CCOC(=O)OCC,318.15,2.837,1,Liquid,HP4284A precision LCR Meter,0.057,combined,95,0,101.325,1,pure,10.1016/j.jct.2008.02.015,primary_thermoml_measurement,data/processed/dielectric_observations_v11plus.csv,916,159b928f800a55969963da275ed05c30ce8a19cffc48353a9c490eec68a49af9,publishable_core,thermoml_open,true
epsilon_observations_v11plus:917,epsilon_observations_v11plus,epsilon,dielectric_constant,OIFBSDVPJOWBCH-UHFFFAOYSA-N,diethyl carbonate,CCOC(=O)OCC,328.15,2.839,1,Liquid,HP4284A precision LCR Meter,0.057,combined,95,0,101.325,1,pure,10.1016/j.jct.2008.02.015,primary_thermoml_measurement,data/processed/dielectric_observations_v11plus.csv,917,159b928f800a55969963da275ed05c30ce8a19cffc48353a9c490eec68a49af9,publishable_core,thermoml_open,true
epsilon_observations_v11plus:918,epsilon_observations_v11plus,epsilon,dielectric_constant,OKKJLVBELUTLKV-UHFFFAOYSA-N,methanol,CO,288.15,34.62,1,Liquid,dielectrometer,0.06,combined,95,0,101,1,pure,10.1021/je800593p,primary_thermoml_measurement,data/processed/dielectric_observations_v11plus.csv,918,159b928f800a55969963da275ed05c30ce8a19cffc48353a9c490eec68a49af9,publishable_core,thermoml_open,true
epsilon_observations_v11plus:919,epsilon_observations_v11plus,epsilon,dielectric_constant,OKKJLVBELUTLKV-UHFFFAOYSA-N,methanol,CO,293.15,33,1,Liquid,Coaxial cylinder capacitor,0.11,combined,95,0,91.3,1,pure,10.1016/j.jct.2012.08.009,primary_thermoml_measurement,data/processed/dielectric_observations_v11plus.csv,919,159b928f800a55969963da275ed05c30ce8a19cffc48353a9c490eec68a49af9,publishable_core,thermoml_open,true
epsilon_observations_v11plus:920,epsilon_observations_v11plus,epsilon,dielectric_constant,OKKJLVBELUTLKV-UHFFFAOYSA-N,methanol,CO,293.15,33.6,1,Liquid,dielectrometer,0.06,combined,95,0,101,1,pure,10.1021/je800593p,primary_thermoml_measurement,data/processed/dielectric_observations_v11plus.csv,920,159b928f800a55969963da275ed05c30ce8a19cffc48353a9c490eec68a49af9,publishable_core,thermoml_open,true
epsilon_observations_v11plus:921,epsilon_observations_v11plus,epsilon,dielectric_constant,OKKJLVBELUTLKV-UHFFFAOYSA-N,methanol,CO,298,33.1,1,Liquid,PNA-N5227A Microwave Network Analyzer,3.5,combined,95,0,101,1,pure,10.1016/j.fluid.2013.12.014,primary_thermoml_measurement,data/processed/dielectric_observations_v11plus.csv,921,159b928f800a55969963da275ed05c30ce8a19cffc48353a9c490eec68a49af9,publishable_core,thermoml_open,true
epsilon_observations_v11plus:922,epsilon_observations_v11plus,epsilon,dielectric_constant,OKKJLVBELUTLKV-UHFFFAOYSA-N,methanol,CO,298.15,32.6,1,Liquid,dielectrometer,0.06,combined,95,0,101,1,pure,10.1021/je800593p,primary_thermoml_measurement,data/processed/dielectric_observations_v11plus.csv,922,159b928f800a55969963da275ed05c30ce8a19cffc48353a9c490eec68a49af9,publishable_core,thermoml_open,true
