Repository: LittleAlety/electrolyte-solvent-dielectric-ml

# 电解液溶剂筛选：可审计的多通道机器学习管线

> **2026-11-28 · PLAN B 生产失败诊断**：[根因分析](outputs/b750_completion/failure_diagnostics/FAILURE_ANALYSIS.md) · [执行报告](outputs/b750_completion/COMPLETION_REPORT.md)。214条测试通过；38/67合格，剩余21个几何步数耗尽、1个超时中断、7个从未启动。首轮5个续算全部合格，当前状态 BLOCKED_NEEDS_SUBMISSION。历史目标泄漏、方法错标、CM截断和点级CI解释已由[科学更正](outputs/b750_completion/scientific_errata.json)取代。

> An auditable, pre-registered machine-learning pipeline for electrolyte-solvent
> screening: static permittivity (epsilon), viscosity (eta), the orbital window
> (HOMO / LUMO), and redox potential - with a frozen main scoreboard, a shot ledger,
> and every negative result retained rather than routed around.

File: data/processed/dielectric_observations_v11.csv (part 11 of 16)
inchikey,name,smiles,T_K,epsilon,epsilon_unit,uncertainty_expanded,uncertainty_standard,uncertainty_kind,confidence_level,phase,method,property_family,property_name,frequency_mhz,pressure_kpa,source_doi,source_file,source_file_sha256,source_row_index,dataset_number,component_count,in_roster,model_ready,temperature_band,roster_T_K,roster_dielectric,duplicate_observation_count,distinct_values_at_temperature,multiple_values_at_temperature
VFTFKUDGYRBSAL-UHFFFAOYSA-N,"1,4,7,10,13-pentaoxacyclopentadecane",C1COCCOCCOCCOCCO1,330.65,13.15,,0.13,,combined,95,Liquid,Parallel plate capacitor,zero_frequency,Relative permittivity at zero frequency,0,101.3,10.1021/je300234g,data/raw/thermoml/10.1021__je300234g-6ca2bf760d6c.xml,aa85b41304f6fbabcfdb979932b08c3fb4ba8bfb4b2ecab5df8a743765d05742,7405,4,1,true,true,outside_declared_window,298.15,15.48,1,1,false
VFTFKUDGYRBSAL-UHFFFAOYSA-N,"1,4,7,10,13-pentaoxacyclopentadecane",C1COCCOCCOCCOCCO1,333.15,13,,0.13,,combined,95,Liquid,Parallel plate capacitor,zero_frequency,Relative permittivity at zero frequency,0,101.3,10.1021/je300234g,data/raw/thermoml/10.1021__je300234g-6ca2bf760d6c.xml,aa85b41304f6fbabcfdb979932b08c3fb4ba8bfb4b2ecab5df8a743765d05742,7406,4,1,true,true,outside_declared_window,298.15,15.48,1,1,false
VRFOKYHDLYBVAL-UHFFFAOYSA-M,1-ethyl-3-methylimidazolium ethyl sulfate,CCOS(=O)(=O)[O-].CCn1cc[n+](C)c1,298.15,35,,3,,combined,95,Liquid,Coaxial cylinder capacitor,zero_frequency,Relative permittivity at zero frequency,0,101.325,10.1021/je101184s,data/raw/thermoml/10.1021__je101184s-5cc1e0c9d599.xml,d1d934b0ba1ee323d74aefe1cae9b15bc4efcb0cc489a4ffd83fd2a74d37636b,6844,8,1,true,true,room_temperature,298.15,35,1,1,false
VVLAIYIMMFWRFW-UHFFFAOYSA-N,2-hydroxyethylammonium acetate,CC(=O)O.NCCO,298.15,58.3,,5,,combined,95,Liquid,Coaxial cylinder capacitor,zero_frequency,Relative permittivity at zero frequency,0,101.325,10.1021/je101184s,data/raw/thermoml/10.1021__je101184s-5cc1e0c9d599.xml,d1d934b0ba1ee323d74aefe1cae9b15bc4efcb0cc489a4ffd83fd2a74d37636b,6858,22,1,true,true,room_temperature,298.15,58.3,1,1,false
WYJOVVXUZNRJQY-UHFFFAOYSA-N,2-acetylthiophene,CC(=O)c1cccs1,278.15,32.38,,0.32,,combined,95,Liquid,capacitive,zero_frequency,Relative permittivity at zero frequency,0,101,10.1016/j.fluid.2016.10.026,data/raw/thermoml/10.1016__j.fluid.2016.10.026-4f9936028fc6.xml,f5785805d0e0599622843af70d65c823c650772223ef17e5131a708a8f8809b1,612,5,1,true,true,outside_declared_window,298.15,29.19,1,1,false
WYJOVVXUZNRJQY-UHFFFAOYSA-N,2-acetylthiophene,CC(=O)c1cccs1,280.65,32.01,,0.32,,combined,95,Liquid,capacitive,zero_frequency,Relative permittivity at zero frequency,0,101,10.1016/j.fluid.2016.10.026,data/raw/thermoml/10.1016__j.fluid.2016.10.026-4f9936028fc6.xml,f5785805d0e0599622843af70d65c823c650772223ef17e5131a708a8f8809b1,613,5,1,true,true,outside_declared_window,298.15,29.19,1,1,false
WYJOVVXUZNRJQY-UHFFFAOYSA-N,2-acetylthiophene,CC(=O)c1cccs1,283.15,31.64,,0.32,,combined,95,Liquid,capacitive,zero_frequency,Relative permittivity at zero frequency,0,101,10.1016/j.fluid.2016.10.026,data/raw/thermoml/10.1016__j.fluid.2016.10.026-4f9936028fc6.xml,f5785805d0e0599622843af70d65c823c650772223ef17e5131a708a8f8809b1,614,5,1,true,true,outside_declared_window,298.15,29.19,1,1,false
WYJOVVXUZNRJQY-UHFFFAOYSA-N,2-acetylthiophene,CC(=O)c1cccs1,285.65,31.28,,0.31,,combined,95,Liquid,capacitive,zero_frequency,Relative permittivity at zero frequency,0,101,10.1016/j.fluid.2016.10.026,data/raw/thermoml/10.1016__j.fluid.2016.10.026-4f9936028fc6.xml,f5785805d0e0599622843af70d65c823c650772223ef17e5131a708a8f8809b1,615,5,1,true,true,outside_declared_window,298.15,29.19,1,1,false
WYJOVVXUZNRJQY-UHFFFAOYSA-N,2-acetylthiophene,CC(=O)c1cccs1,288.15,30.87,,0.31,,combined,95,Liquid,capacitive,zero_frequency,Relative permittivity at zero frequency,0,101,10.1016/j.fluid.2016.10.026,data/raw/thermoml/10.1016__j.fluid.2016.10.026-4f9936028fc6.xml,f5785805d0e0599622843af70d65c823c650772223ef17e5131a708a8f8809b1,616,5,1,true,true,outside_declared_window,298.15,29.19,1,1,false
WYJOVVXUZNRJQY-UHFFFAOYSA-N,2-acetylthiophene,CC(=O)c1cccs1,290.65,30.47,,0.3,,combined,95,Liquid,capacitive,zero_frequency,Relative permittivity at zero frequency,0,101,10.1016/j.fluid.2016.10.026,data/raw/thermoml/10.1016__j.fluid.2016.10.026-4f9936028fc6.xml,f5785805d0e0599622843af70d65c823c650772223ef17e5131a708a8f8809b1,617,5,1,true,true,outside_declared_window,298.15,29.19,1,1,false
WYJOVVXUZNRJQY-UHFFFAOYSA-N,2-acetylthiophene,CC(=O)c1cccs1,293.15,29.94,,0.3,,combined,95,Liquid,capacitive,zero_frequency,Relative permittivity at zero frequency,0,101,10.1016/j.fluid.2016.10.026,data/raw/thermoml/10.1016__j.fluid.2016.10.026-4f9936028fc6.xml,f5785805d0e0599622843af70d65c823c650772223ef17e5131a708a8f8809b1,618,5,1,true,true,room_temperature,298.15,29.19,1,1,false
WYJOVVXUZNRJQY-UHFFFAOYSA-N,2-acetylthiophene,CC(=O)c1cccs1,295.65,29.69,,0.3,,combined,95,Liquid,capacitive,zero_frequency,Relative permittivity at zero frequency,0,101,10.1016/j.fluid.2016.10.026,data/raw/thermoml/10.1016__j.fluid.2016.10.026-4f9936028fc6.xml,f5785805d0e0599622843af70d65c823c650772223ef17e5131a708a8f8809b1,619,5,1,true,true,room_temperature,298.15,29.19,1,1,false
WYJOVVXUZNRJQY-UHFFFAOYSA-N,2-acetylthiophene,CC(=O)c1cccs1,298.15,29.19,,0.29,,combined,95,Liquid,capacitive,zero_frequency,Relative permittivity at zero frequency,0,101,10.1016/j.fluid.2016.10.026,data/raw/thermoml/10.1016__j.fluid.2016.10.026-4f9936028fc6.xml,f5785805d0e0599622843af70d65c823c650772223ef17e5131a708a8f8809b1,620,5,1,true,true,room_temperature,298.15,29.19,1,1,false
WYJOVVXUZNRJQY-UHFFFAOYSA-N,2-acetylthiophene,CC(=O)c1cccs1,300.65,28.92,,0.29,,combined,95,Liquid,capacitive,zero_frequency,Relative permittivity at zero frequency,0,101,10.1016/j.fluid.2016.10.026,data/raw/thermoml/10.1016__j.fluid.2016.10.026-4f9936028fc6.xml,f5785805d0e0599622843af70d65c823c650772223ef17e5131a708a8f8809b1,621,5,1,true,true,room_temperature,298.15,29.19,1,1,false
WYJOVVXUZNRJQY-UHFFFAOYSA-N,2-acetylthiophene,CC(=O)c1cccs1,303.15,28.47,,0.28,,combined,95,Liquid,capacitive,zero_frequency,Relative permittivity at zero frequency,0,101,10.1016/j.fluid.2016.10.026,data/raw/thermoml/10.1016__j.fluid.2016.10.026-4f9936028fc6.xml,f5785805d0e0599622843af70d65c823c650772223ef17e5131a708a8f8809b1,622,5,1,true,true,room_temperature,298.15,29.19,1,1,false
WYJOVVXUZNRJQY-UHFFFAOYSA-N,2-acetylthiophene,CC(=O)c1cccs1,305.65,28.14,,0.28,,combined,95,Liquid,capacitive,zero_frequency,Relative permittivity at zero frequency,0,101,10.1016/j.fluid.2016.10.026,data/raw/thermoml/10.1016__j.fluid.2016.10.026-4f9936028fc6.xml,f5785805d0e0599622843af70d65c823c650772223ef17e5131a708a8f8809b1,623,5,1,true,true,outside_declared_window,298.15,29.19,1,1,false
WYJOVVXUZNRJQY-UHFFFAOYSA-N,2-acetylthiophene,CC(=O)c1cccs1,308.15,27.76,,0.28,,combined,95,Liquid,capacitive,zero_frequency,Relative permittivity at zero frequency,0,101,10.1016/j.fluid.2016.10.026,data/raw/thermoml/10.1016__j.fluid.2016.10.026-4f9936028fc6.xml,f5785805d0e0599622843af70d65c823c650772223ef17e5131a708a8f8809b1,624,5,1,true,true,outside_declared_window,298.15,29.19,1,1,false
WYJOVVXUZNRJQY-UHFFFAOYSA-N,2-acetylthiophene,CC(=O)c1cccs1,310.65,27.43,,0.27,,combined,95,Liquid,capacitive,zero_frequency,Relative permittivity at zero frequency,0,101,10.1016/j.fluid.2016.10.026,data/raw/thermoml/10.1016__j.fluid.2016.10.026-4f9936028fc6.xml,f5785805d0e0599622843af70d65c823c650772223ef17e5131a708a8f8809b1,625,5,1,true,true,outside_declared_window,298.15,29.19,1,1,false
WYJOVVXUZNRJQY-UHFFFAOYSA-N,2-acetylthiophene,CC(=O)c1cccs1,313.15,27.05,,0.27,,combined,95,Liquid,capacitive,zero_frequency,Relative permittivity at zero frequency,0,101,10.1016/j.fluid.2016.10.026,data/raw/thermoml/10.1016__j.fluid.2016.10.026-4f9936028fc6.xml,f5785805d0e0599622843af70d65c823c650772223ef17e5131a708a8f8809b1,626,5,1,true,true,extended_temperature,298.15,29.19,1,1,false
WYJOVVXUZNRJQY-UHFFFAOYSA-N,2-acetylthiophene,CC(=O)c1cccs1,315.65,26.75,,0.27,,combined,95,Liquid,capacitive,zero_frequency,Relative permittivity at zero frequency,0,101,10.1016/j.fluid.2016.10.026,data/raw/thermoml/10.1016__j.fluid.2016.10.026-4f9936028fc6.xml,f5785805d0e0599622843af70d65c823c650772223ef17e5131a708a8f8809b1,627,5,1,true,true,extended_temperature,298.15,29.19,1,1,false
WYJOVVXUZNRJQY-UHFFFAOYSA-N,2-acetylthiophene,CC(=O)c1cccs1,318.15,26.32,,0.26,,combined,95,Liquid,capacitive,zero_frequency,Relative permittivity at zero frequency,0,101,10.1016/j.fluid.2016.10.026,data/raw/thermoml/10.1016__j.fluid.2016.10.026-4f9936028fc6.xml,f5785805d0e0599622843af70d65c823c650772223ef17e5131a708a8f8809b1,628,5,1,true,true,extended_temperature,298.15,29.19,1,1,false
WYJOVVXUZNRJQY-UHFFFAOYSA-N,2-acetylthiophene,CC(=O)c1cccs1,320.65,25.95,,0.26,,combined,95,Liquid,capacitive,zero_frequency,Relative permittivity at zero frequency,0,101,10.1016/j.fluid.2016.10.026,data/raw/thermoml/10.1016__j.fluid.2016.10.026-4f9936028fc6.xml,f5785805d0e0599622843af70d65c823c650772223ef17e5131a708a8f8809b1,629,5,1,true,true,extended_temperature,298.15,29.19,1,1,false
WYJOVVXUZNRJQY-UHFFFAOYSA-N,2-acetylthiophene,CC(=O)c1cccs1,323.15,25.68,,0.26,,combined,95,Liquid,capacitive,zero_frequency,Relative permittivity at zero frequency,0,101,10.1016/j.fluid.2016.10.026,data/raw/thermoml/10.1016__j.fluid.2016.10.026-4f9936028fc6.xml,f5785805d0e0599622843af70d65c823c650772223ef17e5131a708a8f8809b1,630,5,1,true,true,extended_temperature,298.15,29.19,1,1,false
WYJOVVXUZNRJQY-UHFFFAOYSA-N,2-acetylthiophene,CC(=O)c1cccs1,325.65,25.33,,0.25,,combined,95,Liquid,capacitive,zero_frequency,Relative permittivity at zero frequency,0,101,10.1016/j.fluid.2016.10.026,data/raw/thermoml/10.1016__j.fluid.2016.10.026-4f9936028fc6.xml,f5785805d0e0599622843af70d65c823c650772223ef17e5131a708a8f8809b1,631,5,1,true,true,outside_declared_window,298.15,29.19,1,1,false
WYJOVVXUZNRJQY-UHFFFAOYSA-N,2-acetylthiophene,CC(=O)c1cccs1,328.15,25.02,,0.25,,combined,95,Liquid,capacitive,zero_frequency,Relative permittivity at zero frequency,0,101,10.1016/j.fluid.2016.10.026,data/raw/thermoml/10.1016__j.fluid.2016.10.026-4f9936028fc6.xml,f5785805d0e0599622843af70d65c823c650772223ef17e5131a708a8f8809b1,632,5,1,true,true,outside_declared_window,298.15,29.19,1,1,false
WYJOVVXUZNRJQY-UHFFFAOYSA-N,2-acetylthiophene,CC(=O)c1cccs1,330.65,24.7,,0.25,,combined,95,Liquid,capacitive,zero_frequency,Relative permittivity at zero frequency,0,101,10.1016/j.fluid.2016.10.026,data/raw/thermoml/10.1016__j.fluid.2016.10.026-4f9936028fc6.xml,f5785805d0e0599622843af70d65c823c650772223ef17e5131a708a8f8809b1,633,5,1,true,true,outside_declared_window,298.15,29.19,1,1,false
WYJOVVXUZNRJQY-UHFFFAOYSA-N,2-acetylthiophene,CC(=O)c1cccs1,333.15,24.33,,0.24,,combined,95,Liquid,capacitive,zero_frequency,Relative permittivity at zero frequency,0,101,10.1016/j.fluid.2016.10.026,data/raw/thermoml/10.1016__j.fluid.2016.10.026-4f9936028fc6.xml,f5785805d0e0599622843af70d65c823c650772223ef17e5131a708a8f8809b1,634,5,1,true,true,outside_declared_window,298.15,29.19,1,1,false
WYJOVVXUZNRJQY-UHFFFAOYSA-N,2-acetylthiophene,CC(=O)c1cccs1,335.65,23.98,,0.24,,combined,95,Liquid,capacitive,zero_frequency,Relative permittivity at zero frequency,0,101,10.1016/j.fluid.2016.10.026,data/raw/thermoml/10.1016__j.fluid.2016.10.026-4f9936028fc6.xml,f5785805d0e0599622843af70d65c823c650772223ef17e5131a708a8f8809b1,635,5,1,true,true,outside_declared_window,298.15,29.19,1,1,false
WYJOVVXUZNRJQY-UHFFFAOYSA-N,2-acetylthiophene,CC(=O)c1cccs1,338.15,23.6,,0.24,,combined,95,Liquid,capacitive,zero_frequency,Relative permittivity at zero frequency,0,101,10.1016/j.fluid.2016.10.026,data/raw/thermoml/10.1016__j.fluid.2016.10.026-4f9936028fc6.xml,f5785805d0e0599622843af70d65c823c650772223ef17e5131a708a8f8809b1,636,5,1,true,true,outside_declared_window,298.15,29.19,1,1,false
WZLFPVPRZGTCKP-UHFFFAOYSA-N,"1,1,1,3,3-pentafluorobutane",CC(F)(F)CC(F)(F)F,263.14,14.8991,,0.0111,,combined,95,Liquid,Parallel plate capacitor,zero_frequency,Relative permittivity at zero frequency,0,1000,10.1021/je700343t,data/raw/thermoml/10.1021__je700343t-aef61e81826a.xml,33fe4e84354cf2dffc2f1bba3907017781e63365873f9f45a648a5a1d63d462c,9626,3,1,true,true,outside_declared_window,298.115,11.8861,1,7,true
WZLFPVPRZGTCKP-UHFFFAOYSA-N,"1,1,1,3,3-pentafluorobutane",CC(F)(F)CC(F)(F)F,263.14,14.9339,,0.0111,,combined,95,Liquid,Parallel plate capacitor,zero_frequency,Relative permittivity at zero frequency,0,2000,10.1021/je700343t,data/raw/thermoml/10.1021__je700343t-aef61e81826a.xml,33fe4e84354cf2dffc2f1bba3907017781e63365873f9f45a648a5a1d63d462c,9627,3,1,true,true,outside_declared_window,298.115,11.8861,1,7,true
WZLFPVPRZGTCKP-UHFFFAOYSA-N,"1,1,1,3,3-pentafluorobutane",CC(F)(F)CC(F)(F)F,263.14,14.9675,,0.0111,,combined,95,Liquid,Parallel plate capacitor,zero_frequency,Relative permittivity at zero frequency,0,3000,10.1021/je700343t,data/raw/thermoml/10.1021__je700343t-aef61e81826a.xml,33fe4e84354cf2dffc2f1bba3907017781e63365873f9f45a648a5a1d63d462c,9628,3,1,true,true,outside_declared_window,298.115,11.8861,1,7,true
WZLFPVPRZGTCKP-UHFFFAOYSA-N,"1,1,1,3,3-pentafluorobutane",CC(F)(F)CC(F)(F)F,263.14,15.0355,,0.0111,,combined,95,Liquid,Parallel plate capacitor,zero_frequency,Relative permittivity at zero frequency,0,5000,10.1021/je700343t,data/raw/thermoml/10.1021__je700343t-aef61e81826a.xml,33fe4e84354cf2dffc2f1bba3907017781e63365873f9f45a648a5a1d63d462c,9629,3,1,true,true,outside_declared_window,298.115,11.8861,1,7,true
WZLFPVPRZGTCKP-UHFFFAOYSA-N,"1,1,1,3,3-pentafluorobutane",CC(F)(F)CC(F)(F)F,263.14,15.1666,,0.0111,,combined,95,Liquid,Parallel plate capacitor,zero_frequency,Relative permittivity at zero frequency,0,9000,10.1021/je700343t,data/raw/thermoml/10.1021__je700343t-aef61e81826a.xml,33fe4e84354cf2dffc2f1bba3907017781e63365873f9f45a648a5a1d63d462c,9630,3,1,true,true,outside_declared_window,298.115,11.8861,1,7,true
WZLFPVPRZGTCKP-UHFFFAOYSA-N,"1,1,1,3,3-pentafluorobutane",CC(F)(F)CC(F)(F)F,263.14,15.2295,,0.0111,,combined,95,Liquid,Parallel plate capacitor,zero_frequency,Relative permittivity at zero frequency,0,11000,10.1021/je700343t,data/raw/thermoml/10.1021__je700343t-aef61e81826a.xml,33fe4e84354cf2dffc2f1bba3907017781e63365873f9f45a648a5a1d63d462c,9631,3,1,true,true,outside_declared_window,298.115,11.8861,1,7,true
WZLFPVPRZGTCKP-UHFFFAOYSA-N,"1,1,1,3,3-pentafluorobutane",CC(F)(F)CC(F)(F)F,263.14,15.2606,,0.0111,,combined,95,Liquid,Parallel plate capacitor,zero_frequency,Relative permittivity at zero frequency,0,12000,10.1021/je700343t,data/raw/thermoml/10.1021__je700343t-aef61e81826a.xml,33fe4e84354cf2dffc2f1bba3907017781e63365873f9f45a648a5a1d63d462c,9632,3,1,true,true,outside_declared_window,298.115,11.8861,1,7,true
WZLFPVPRZGTCKP-UHFFFAOYSA-N,"1,1,1,3,3-pentafluorobutane",CC(F)(F)CC(F)(F)F,263.15,15.001,,0.0111,,combined,95,Liquid,Parallel plate capacitor,zero_frequency,Relative permittivity at zero frequency,0,4000,10.1021/je700343t,data/raw/thermoml/10.1021__je700343t-aef61e81826a.xml,33fe4e84354cf2dffc2f1bba3907017781e63365873f9f45a648a5a1d63d462c,9633,3,1,true,true,outside_declared_window,298.115,11.8861,1,8,true
WZLFPVPRZGTCKP-UHFFFAOYSA-N,"1,1,1,3,3-pentafluorobutane",CC(F)(F)CC(F)(F)F,263.15,15.0681,,0.0111,,combined,95,Liquid,Parallel plate capacitor,zero_frequency,Relative permittivity at zero frequency,0,6000,10.1021/je700343t,data/raw/thermoml/10.1021__je700343t-aef61e81826a.xml,33fe4e84354cf2dffc2f1bba3907017781e63365873f9f45a648a5a1d63d462c,9634,3,1,true,true,outside_declared_window,298.115,11.8861,1,8,true
WZLFPVPRZGTCKP-UHFFFAOYSA-N,"1,1,1,3,3-pentafluorobutane",CC(F)(F)CC(F)(F)F,263.15,15.0997,,0.0111,,combined,95,Liquid,Parallel plate capacitor,zero_frequency,Relative permittivity at zero frequency,0,7000,10.1021/je700343t,data/raw/thermoml/10.1021__je700343t-aef61e81826a.xml,33fe4e84354cf2dffc2f1bba3907017781e63365873f9f45a648a5a1d63d462c,9635,3,1,true,true,outside_declared_window,298.115,11.8861,1,8,true
WZLFPVPRZGTCKP-UHFFFAOYSA-N,"1,1,1,3,3-pentafluorobutane",CC(F)(F)CC(F)(F)F,263.15,15.1352,,0.0111,,combined,95,Liquid,Parallel plate capacitor,zero_frequency,Relative permittivity at zero frequency,0,8000,10.1021/je700343t,data/raw/thermoml/10.1021__je700343t-aef61e81826a.xml,33fe4e84354cf2dffc2f1bba3907017781e63365873f9f45a648a5a1d63d462c,9636,3,1,true,true,outside_declared_window,298.115,11.8861,1,8,true
WZLFPVPRZGTCKP-UHFFFAOYSA-N,"1,1,1,3,3-pentafluorobutane",CC(F)(F)CC(F)(F)F,263.15,15.1979,,0.0111,,combined,95,Liquid,Parallel plate capacitor,zero_frequency,Relative permittivity at zero frequency,0,10000,10.1021/je700343t,data/raw/thermoml/10.1021__je700343t-aef61e81826a.xml,33fe4e84354cf2dffc2f1bba3907017781e63365873f9f45a648a5a1d63d462c,9637,3,1,true,true,outside_declared_window,298.115,11.8861,1,8,true
WZLFPVPRZGTCKP-UHFFFAOYSA-N,"1,1,1,3,3-pentafluorobutane",CC(F)(F)CC(F)(F)F,263.15,15.2925,,0.0111,,combined,95,Liquid,Parallel plate capacitor,zero_frequency,Relative permittivity at zero frequency,0,13000,10.1021/je700343t,data/raw/thermoml/10.1021__je700343t-aef61e81826a.xml,33fe4e84354cf2dffc2f1bba3907017781e63365873f9f45a648a5a1d63d462c,9638,3,1,true,true,outside_declared_window,298.115,11.8861,1,8,true
WZLFPVPRZGTCKP-UHFFFAOYSA-N,"1,1,1,3,3-pentafluorobutane",CC(F)(F)CC(F)(F)F,263.15,15.3179,,0.0111,,combined,95,Liquid,Parallel plate capacitor,zero_frequency,Relative permittivity at zero frequency,0,14000,10.1021/je700343t,data/raw/thermoml/10.1021__je700343t-aef61e81826a.xml,33fe4e84354cf2dffc2f1bba3907017781e63365873f9f45a648a5a1d63d462c,9639,3,1,true,true,outside_declared_window,298.115,11.8861,1,8,true
WZLFPVPRZGTCKP-UHFFFAOYSA-N,"1,1,1,3,3-pentafluorobutane",CC(F)(F)CC(F)(F)F,263.15,15.3453,,0.0111,,combined,95,Liquid,Parallel plate capacitor,zero_frequency,Relative permittivity at zero frequency,0,15000,10.1021/je700343t,data/raw/thermoml/10.1021__je700343t-aef61e81826a.xml,33fe4e84354cf2dffc2f1bba3907017781e63365873f9f45a648a5a1d63d462c,9640,3,1,true,true,outside_declared_window,298.115,11.8861,1,8,true
WZLFPVPRZGTCKP-UHFFFAOYSA-N,"1,1,1,3,3-pentafluorobutane",CC(F)(F)CC(F)(F)F,263.16,15.376,,0.0111,,combined,95,Liquid,Parallel plate capacitor,zero_frequency,Relative permittivity at zero frequency,0,16000,10.1021/je700343t,data/raw/thermoml/10.1021__je700343t-aef61e81826a.xml,33fe4e84354cf2dffc2f1bba3907017781e63365873f9f45a648a5a1d63d462c,9641,3,1,true,true,outside_declared_window,298.115,11.8861,1,1,false
WZLFPVPRZGTCKP-UHFFFAOYSA-N,"1,1,1,3,3-pentafluorobutane",CC(F)(F)CC(F)(F)F,273.18,13.8707,,0.0111,,combined,95,Liquid,Parallel plate capacitor,zero_frequency,Relative permittivity at zero frequency,0,1000,10.1021/je700343t,data/raw/thermoml/10.1021__je700343t-aef61e81826a.xml,33fe4e84354cf2dffc2f1bba3907017781e63365873f9f45a648a5a1d63d462c,9642,3,1,true,true,outside_declared_window,298.115,11.8861,1,7,true
WZLFPVPRZGTCKP-UHFFFAOYSA-N,"1,1,1,3,3-pentafluorobutane",CC(F)(F)CC(F)(F)F,273.18,13.907,,0.0111,,combined,95,Liquid,Parallel plate capacitor,zero_frequency,Relative permittivity at zero frequency,0,2000,10.1021/je700343t,data/raw/thermoml/10.1021__je700343t-aef61e81826a.xml,33fe4e84354cf2dffc2f1bba3907017781e63365873f9f45a648a5a1d63d462c,9643,3,1,true,true,outside_declared_window,298.115,11.8861,1,7,true
WZLFPVPRZGTCKP-UHFFFAOYSA-N,"1,1,1,3,3-pentafluorobutane",CC(F)(F)CC(F)(F)F,273.18,13.9444,,0.0111,,combined,95,Liquid,Parallel plate capacitor,zero_frequency,Relative permittivity at zero frequency,0,3000,10.1021/je700343t,data/raw/thermoml/10.1021__je700343t-aef61e81826a.xml,33fe4e84354cf2dffc2f1bba3907017781e63365873f9f45a648a5a1d63d462c,9644,3,1,true,true,outside_declared_window,298.115,11.8861,1,7,true
WZLFPVPRZGTCKP-UHFFFAOYSA-N,"1,1,1,3,3-pentafluorobutane",CC(F)(F)CC(F)(F)F,273.18,13.9789,,0.0111,,combined,95,Liquid,Parallel plate capacitor,zero_frequency,Relative permittivity at zero frequency,0,4000,10.1021/je700343t,data/raw/thermoml/10.1021__je700343t-aef61e81826a.xml,33fe4e84354cf2dffc2f1bba3907017781e63365873f9f45a648a5a1d63d462c,9645,3,1,true,true,outside_declared_window,298.115,11.8861,1,7,true
WZLFPVPRZGTCKP-UHFFFAOYSA-N,"1,1,1,3,3-pentafluorobutane",CC(F)(F)CC(F)(F)F,273.18,14.0155,,0.0111,,combined,95,Liquid,Parallel plate capacitor,zero_frequency,Relative permittivity at zero frequency,0,5000,10.1021/je700343t,data/raw/thermoml/10.1021__je700343t-aef61e81826a.xml,33fe4e84354cf2dffc2f1bba3907017781e63365873f9f45a648a5a1d63d462c,9646,3,1,true,true,outside_declared_window,298.115,11.8861,1,7,true
WZLFPVPRZGTCKP-UHFFFAOYSA-N,"1,1,1,3,3-pentafluorobutane",CC(F)(F)CC(F)(F)F,273.18,14.0864,,0.0111,,combined,95,Liquid,Parallel plate capacitor,zero_frequency,Relative permittivity at zero frequency,0,7000,10.1021/je700343t,data/raw/thermoml/10.1021__je700343t-aef61e81826a.xml,33fe4e84354cf2dffc2f1bba3907017781e63365873f9f45a648a5a1d63d462c,9647,3,1,true,true,outside_declared_window,298.115,11.8861,1,7,true
WZLFPVPRZGTCKP-UHFFFAOYSA-N,"1,1,1,3,3-pentafluorobutane",CC(F)(F)CC(F)(F)F,273.18,14.1193,,0.0111,,combined,95,Liquid,Parallel plate capacitor,zero_frequency,Relative permittivity at zero frequency,0,8000,10.1021/je700343t,data/raw/thermoml/10.1021__je700343t-aef61e81826a.xml,33fe4e84354cf2dffc2f1bba3907017781e63365873f9f45a648a5a1d63d462c,9648,3,1,true,true,outside_declared_window,298.115,11.8861,1,7,true
WZLFPVPRZGTCKP-UHFFFAOYSA-N,"1,1,1,3,3-pentafluorobutane",CC(F)(F)CC(F)(F)F,273.19,14.0488,,0.0111,,combined,95,Liquid,Parallel plate capacitor,zero_frequency,Relative permittivity at zero frequency,0,6000,10.1021/je700343t,data/raw/thermoml/10.1021__je700343t-aef61e81826a.xml,33fe4e84354cf2dffc2f1bba3907017781e63365873f9f45a648a5a1d63d462c,9649,3,1,true,true,outside_declared_window,298.115,11.8861,1,8,true
WZLFPVPRZGTCKP-UHFFFAOYSA-N,"1,1,1,3,3-pentafluorobutane",CC(F)(F)CC(F)(F)F,273.19,14.151,,0.0111,,combined,95,Liquid,Parallel plate capacitor,zero_frequency,Relative permittivity at zero frequency,0,9000,10.1021/je700343t,data/raw/thermoml/10.1021__je700343t-aef61e81826a.xml,33fe4e84354cf2dffc2f1bba3907017781e63365873f9f45a648a5a1d63d462c,9650,3,1,true,true,outside_declared_window,298.115,11.8861,1,8,true
WZLFPVPRZGTCKP-UHFFFAOYSA-N,"1,1,1,3,3-pentafluorobutane",CC(F)(F)CC(F)(F)F,273.19,14.1868,,0.0111,,combined,95,Liquid,Parallel plate capacitor,zero_frequency,Relative permittivity at zero frequency,0,10000,10.1021/je700343t,data/raw/thermoml/10.1021__je700343t-aef61e81826a.xml,33fe4e84354cf2dffc2f1bba3907017781e63365873f9f45a648a5a1d63d462c,9651,3,1,true,true,outside_declared_window,298.115,11.8861,1,8,true
WZLFPVPRZGTCKP-UHFFFAOYSA-N,"1,1,1,3,3-pentafluorobutane",CC(F)(F)CC(F)(F)F,273.19,14.2212,,0.0111,,combined,95,Liquid,Parallel plate capacitor,zero_frequency,Relative permittivity at zero frequency,0,11000,10.1021/je700343t,data/raw/thermoml/10.1021__je700343t-aef61e81826a.xml,33fe4e84354cf2dffc2f1bba3907017781e63365873f9f45a648a5a1d63d462c,9652,3,1,true,true,outside_declared_window,298.115,11.8861,1,8,true
WZLFPVPRZGTCKP-UHFFFAOYSA-N,"1,1,1,3,3-pentafluorobutane",CC(F)(F)CC(F)(F)F,273.19,14.252,,0.0111,,combined,95,Liquid,Parallel plate capacitor,zero_frequency,Relative permittivity at zero frequency,0,12000,10.1021/je700343t,data/raw/thermoml/10.1021__je700343t-aef61e81826a.xml,33fe4e84354cf2dffc2f1bba3907017781e63365873f9f45a648a5a1d63d462c,9653,3,1,true,true,outside_declared_window,298.115,11.8861,1,8,true
WZLFPVPRZGTCKP-UHFFFAOYSA-N,"1,1,1,3,3-pentafluorobutane",CC(F)(F)CC(F)(F)F,273.19,14.2819,,0.0111,,combined,95,Liquid,Parallel plate capacitor,zero_frequency,Relative permittivity at zero frequency,0,13000,10.1021/je700343t,data/raw/thermoml/10.1021__je700343t-aef61e81826a.xml,33fe4e84354cf2dffc2f1bba3907017781e63365873f9f45a648a5a1d63d462c,9654,3,1,true,true,outside_declared_window,298.115,11.8861,1,8,true
WZLFPVPRZGTCKP-UHFFFAOYSA-N,"1,1,1,3,3-pentafluorobutane",CC(F)(F)CC(F)(F)F,273.19,14.3131,,0.0111,,combined,95,Liquid,Parallel plate capacitor,zero_frequency,Relative permittivity at zero frequency,0,14000,10.1021/je700343t,data/raw/thermoml/10.1021__je700343t-aef61e81826a.xml,33fe4e84354cf2dffc2f1bba3907017781e63365873f9f45a648a5a1d63d462c,9655,3,1,true,true,outside_declared_window,298.115,11.8861,1,8,true
WZLFPVPRZGTCKP-UHFFFAOYSA-N,"1,1,1,3,3-pentafluorobutane",CC(F)(F)CC(F)(F)F,273.19,14.3437,,0.0111,,combined,95,Liquid,Parallel plate capacitor,zero_frequency,Relative permittivity at zero frequency,0,15000,10.1021/je700343t,data/raw/thermoml/10.1021__je700343t-aef61e81826a.xml,33fe4e84354cf2dffc2f1bba3907017781e63365873f9f45a648a5a1d63d462c,9656,3,1,true,true,outside_declared_window,298.115,11.8861,1,8,true
WZLFPVPRZGTCKP-UHFFFAOYSA-N,"1,1,1,3,3-pentafluorobutane",CC(F)(F)CC(F)(F)F,273.2,14.3733,,0.0111,,combined,95,Liquid,Parallel plate capacitor,zero_frequency,Relative permittivity at zero frequency,0,16000,10.1021/je700343t,data/raw/thermoml/10.1021__je700343t-aef61e81826a.xml,33fe4e84354cf2dffc2f1bba3907017781e63365873f9f45a648a5a1d63d462c,9657,3,1,true,true,outside_declared_window,298.115,11.8861,1,1,false
WZLFPVPRZGTCKP-UHFFFAOYSA-N,"1,1,1,3,3-pentafluorobutane",CC(F)(F)CC(F)(F)F,283.1,12.8983,,0.011,,combined,95,Liquid,Parallel plate capacitor,zero_frequency,Relative permittivity at zero frequency,0,1000,10.1021/je700343t,data/raw/thermoml/10.1021__je700343t-aef61e81826a.xml,33fe4e84354cf2dffc2f1bba3907017781e63365873f9f45a648a5a1d63d462c,9658,3,1,true,true,outside_declared_window,298.115,11.8861,1,6,true
WZLFPVPRZGTCKP-UHFFFAOYSA-N,"1,1,1,3,3-pentafluorobutane",CC(F)(F)CC(F)(F)F,283.1,12.9424,,0.0111,,combined,95,Liquid,Parallel plate capacitor,zero_frequency,Relative permittivity at zero frequency,0,2000,10.1021/je700343t,data/raw/thermoml/10.1021__je700343t-aef61e81826a.xml,33fe4e84354cf2dffc2f1bba3907017781e63365873f9f45a648a5a1d63d462c,9659,3,1,true,true,outside_declared_window,298.115,11.8861,1,6,true
WZLFPVPRZGTCKP-UHFFFAOYSA-N,"1,1,1,3,3-pentafluorobutane",CC(F)(F)CC(F)(F)F,283.1,13.0232,,0.0111,,combined,95,Liquid,Parallel plate capacitor,zero_frequency,Relative permittivity at zero frequency,0,4000,10.1021/je700343t,data/raw/thermoml/10.1021__je700343t-aef61e81826a.xml,33fe4e84354cf2dffc2f1bba3907017781e63365873f9f45a648a5a1d63d462c,9660,3,1,true,true,outside_declared_window,298.115,11.8861,1,6,true
WZLFPVPRZGTCKP-UHFFFAOYSA-N,"1,1,1,3,3-pentafluorobutane",CC(F)(F)CC(F)(F)F,283.1,13.0635,,0.0111,,combined,95,Liquid,Parallel plate capacitor,zero_frequency,Relative permittivity at zero frequency,0,5000,10.1021/je700343t,data/raw/thermoml/10.1021__je700343t-aef61e81826a.xml,33fe4e84354cf2dffc2f1bba3907017781e63365873f9f45a648a5a1d63d462c,9661,3,1,true,true,outside_declared_window,298.115,11.8861,1,6,true
WZLFPVPRZGTCKP-UHFFFAOYSA-N,"1,1,1,3,3-pentafluorobutane",CC(F)(F)CC(F)(F)F,283.1,13.2072,,0.0111,,combined,95,Liquid,Parallel plate capacitor,zero_frequency,Relative permittivity at zero frequency,0,9000,10.1021/je700343t,data/raw/thermoml/10.1021__je700343t-aef61e81826a.xml,33fe4e84354cf2dffc2f1bba3907017781e63365873f9f45a648a5a1d63d462c,9662,3,1,true,true,outside_declared_window,298.115,11.8861,1,6,true
WZLFPVPRZGTCKP-UHFFFAOYSA-N,"1,1,1,3,3-pentafluorobutane",CC(F)(F)CC(F)(F)F,283.1,13.2519,,0.0111,,combined,95,Liquid,Parallel plate capacitor,zero_frequency,Relative permittivity at zero frequency,0,10000,10.1021/je700343t,data/raw/thermoml/10.1021__je700343t-aef61e81826a.xml,33fe4e84354cf2dffc2f1bba3907017781e63365873f9f45a648a5a1d63d462c,9663,3,1,true,true,outside_declared_window,298.115,11.8861,1,6,true
WZLFPVPRZGTCKP-UHFFFAOYSA-N,"1,1,1,3,3-pentafluorobutane",CC(F)(F)CC(F)(F)F,283.11,12.9815,,0.0111,,combined,95,Liquid,Parallel plate capacitor,zero_frequency,Relative permittivity at zero frequency,0,3000,10.1021/je700343t,data/raw/thermoml/10.1021__je700343t-aef61e81826a.xml,33fe4e84354cf2dffc2f1bba3907017781e63365873f9f45a648a5a1d63d462c,9664,3,1,true,true,outside_declared_window,298.115,11.8861,1,9,true
WZLFPVPRZGTCKP-UHFFFAOYSA-N,"1,1,1,3,3-pentafluorobutane",CC(F)(F)CC(F)(F)F,283.11,13.1003,,0.0111,,combined,95,Liquid,Parallel plate capacitor,zero_frequency,Relative permittivity at zero frequency,0,6000,10.1021/je700343t,data/raw/thermoml/10.1021__je700343t-aef61e81826a.xml,33fe4e84354cf2dffc2f1bba3907017781e63365873f9f45a648a5a1d63d462c,9665,3,1,true,true,outside_declared_window,298.115,11.8861,1,9,true
WZLFPVPRZGTCKP-UHFFFAOYSA-N,"1,1,1,3,3-pentafluorobutane",CC(F)(F)CC(F)(F)F,283.11,13.1372,,0.0111,,combined,95,Liquid,Parallel plate capacitor,zero_frequency,Relative permittivity at zero frequency,0,7000,10.1021/je700343t,data/raw/thermoml/10.1021__je700343t-aef61e81826a.xml,33fe4e84354cf2dffc2f1bba3907017781e63365873f9f45a648a5a1d63d462c,9666,3,1,true,true,outside_declared_window,298.115,11.8861,1,9,true
WZLFPVPRZGTCKP-UHFFFAOYSA-N,"1,1,1,3,3-pentafluorobutane",CC(F)(F)CC(F)(F)F,283.11,13.1743,,0.0111,,combined,95,Liquid,Parallel plate capacitor,zero_frequency,Relative permittivity at zero frequency,0,8000,10.1021/je700343t,data/raw/thermoml/10.1021__je700343t-aef61e81826a.xml,33fe4e84354cf2dffc2f1bba3907017781e63365873f9f45a648a5a1d63d462c,9667,3,1,true,true,outside_declared_window,298.115,11.8861,1,9,true
WZLFPVPRZGTCKP-UHFFFAOYSA-N,"1,1,1,3,3-pentafluorobutane",CC(F)(F)CC(F)(F)F,283.11,13.2847,,0.0111,,combined,95,Liquid,Parallel plate capacitor,zero_frequency,Relative permittivity at zero frequency,0,11000,10.1021/je700343t,data/raw/thermoml/10.1021__je700343t-aef61e81826a.xml,33fe4e84354cf2dffc2f1bba3907017781e63365873f9f45a648a5a1d63d462c,9668,3,1,true,true,outside_declared_window,298.115,11.8861,1,9,true
WZLFPVPRZGTCKP-UHFFFAOYSA-N,"1,1,1,3,3-pentafluorobutane",CC(F)(F)CC(F)(F)F,283.11,13.3213,,0.0111,,combined,95,Liquid,Parallel plate capacitor,zero_frequency,Relative permittivity at zero frequency,0,12000,10.1021/je700343t,data/raw/thermoml/10.1021__je700343t-aef61e81826a.xml,33fe4e84354cf2dffc2f1bba3907017781e63365873f9f45a648a5a1d63d462c,9669,3,1,true,true,outside_declared_window,298.115,11.8861,1,9,true
WZLFPVPRZGTCKP-UHFFFAOYSA-N,"1,1,1,3,3-pentafluorobutane",CC(F)(F)CC(F)(F)F,283.11,13.3541,,0.0111,,combined,95,Liquid,Parallel plate capacitor,zero_frequency,Relative permittivity at zero frequency,0,13000,10.1021/je700343t,data/raw/thermoml/10.1021__je700343t-aef61e81826a.xml,33fe4e84354cf2dffc2f1bba3907017781e63365873f9f45a648a5a1d63d462c,9670,3,1,true,true,outside_declared_window,298.115,11.8861,1,9,true
WZLFPVPRZGTCKP-UHFFFAOYSA-N,"1,1,1,3,3-pentafluorobutane",CC(F)(F)CC(F)(F)F,283.11,13.4183,,0.0111,,combined,95,Liquid,Parallel plate capacitor,zero_frequency,Relative permittivity at zero frequency,0,15000,10.1021/je700343t,data/raw/thermoml/10.1021__je700343t-aef61e81826a.xml,33fe4e84354cf2dffc2f1bba3907017781e63365873f9f45a648a5a1d63d462c,9671,3,1,true,true,outside_declared_window,298.115,11.8861,1,9,true
WZLFPVPRZGTCKP-UHFFFAOYSA-N,"1,1,1,3,3-pentafluorobutane",CC(F)(F)CC(F)(F)F,283.11,13.4493,,0.0111,,combined,95,Liquid,Parallel plate capacitor,zero_frequency,Relative permittivity at zero frequency,0,16000,10.1021/je700343t,data/raw/thermoml/10.1021__je700343t-aef61e81826a.xml,33fe4e84354cf2dffc2f1bba3907017781e63365873f9f45a648a5a1d63d462c,9672,3,1,true,true,outside_declared_window,298.115,11.8861,1,9,true
WZLFPVPRZGTCKP-UHFFFAOYSA-N,"1,1,1,3,3-pentafluorobutane",CC(F)(F)CC(F)(F)F,283.12,13.3889,,0.0111,,combined,95,Liquid,Parallel plate capacitor,zero_frequency,Relative permittivity at zero frequency,0,14000,10.1021/je700343t,data/raw/thermoml/10.1021__je700343t-aef61e81826a.xml,33fe4e84354cf2dffc2f1bba3907017781e63365873f9f45a648a5a1d63d462c,9673,3,1,true,true,outside_declared_window,298.115,11.8861,1,1,false
WZLFPVPRZGTCKP-UHFFFAOYSA-N,"1,1,1,3,3-pentafluorobutane",CC(F)(F)CC(F)(F)F,293.22,12.1498,,0.0111,,combined,95,Liquid,Parallel plate capacitor,zero_frequency,Relative permittivity at zero frequency,0,5000,10.1021/je700343t,data/raw/thermoml/10.1021__je700343t-aef61e81826a.xml,33fe4e84354cf2dffc2f1bba3907017781e63365873f9f45a648a5a1d63d462c,9674,3,1,true,true,room_temperature,298.115,11.8861,1,2,true
WZLFPVPRZGTCKP-UHFFFAOYSA-N,"1,1,1,3,3-pentafluorobutane",CC(F)(F)CC(F)(F)F,293.22,12.1866,,0.0111,,combined,95,Liquid,Parallel plate capacitor,zero_frequency,Relative permittivity at zero frequency,0,6000,10.1021/je700343t,data/raw/thermoml/10.1021__je700343t-aef61e81826a.xml,33fe4e84354cf2dffc2f1bba3907017781e63365873f9f45a648a5a1d63d462c,9675,3,1,true,true,room_temperature,298.115,11.8861,1,2,true
WZLFPVPRZGTCKP-UHFFFAOYSA-N,"1,1,1,3,3-pentafluorobutane",CC(F)(F)CC(F)(F)F,293.23,11.9936,,0.011,,combined,95,Liquid,Parallel plate capacitor,zero_frequency,Relative permittivity at zero frequency,0,1000,10.1021/je700343t,data/raw/thermoml/10.1021__je700343t-aef61e81826a.xml,33fe4e84354cf2dffc2f1bba3907017781e63365873f9f45a648a5a1d63d462c,9676,3,1,true,true,room_temperature,298.115,11.8861,1,14,true
WZLFPVPRZGTCKP-UHFFFAOYSA-N,"1,1,1,3,3-pentafluorobutane",CC(F)(F)CC(F)(F)F,293.23,12.0329,,0.0111,,combined,95,Liquid,Parallel plate capacitor,zero_frequency,Relative permittivity at zero frequency,0,2000,10.1021/je700343t,data/raw/thermoml/10.1021__je700343t-aef61e81826a.xml,33fe4e84354cf2dffc2f1bba3907017781e63365873f9f45a648a5a1d63d462c,9677,3,1,true,true,room_temperature,298.115,11.8861,1,14,true
WZLFPVPRZGTCKP-UHFFFAOYSA-N,"1,1,1,3,3-pentafluorobutane",CC(F)(F)CC(F)(F)F,293.23,12.0713,,0.0111,,combined,95,Liquid,Parallel plate capacitor,zero_frequency,Relative permittivity at zero frequency,0,3000,10.1021/je700343t,data/raw/thermoml/10.1021__je700343t-aef61e81826a.xml,33fe4e84354cf2dffc2f1bba3907017781e63365873f9f45a648a5a1d63d462c,9678,3,1,true,true,room_temperature,298.115,11.8861,1,14,true
WZLFPVPRZGTCKP-UHFFFAOYSA-N,"1,1,1,3,3-pentafluorobutane",CC(F)(F)CC(F)(F)F,293.23,12.1135,,0.0111,,combined,95,Liquid,Parallel plate capacitor,zero_frequency,Relative permittivity at zero frequency,0,4000,10.1021/je700343t,data/raw/thermoml/10.1021__je700343t-aef61e81826a.xml,33fe4e84354cf2dffc2f1bba3907017781e63365873f9f45a648a5a1d63d462c,9679,3,1,true,true,room_temperature,298.115,11.8861,1,14,true
WZLFPVPRZGTCKP-UHFFFAOYSA-N,"1,1,1,3,3-pentafluorobutane",CC(F)(F)CC(F)(F)F,293.23,12.226,,0.0111,,combined,95,Liquid,Parallel plate capacitor,zero_frequency,Relative permittivity at zero frequency,0,7000,10.1021/je700343t,data/raw/thermoml/10.1021__je700343t-aef61e81826a.xml,33fe4e84354cf2dffc2f1bba3907017781e63365873f9f45a648a5a1d63d462c,9680,3,1,true,true,room_temperature,298.115,11.8861,1,14,true
WZLFPVPRZGTCKP-UHFFFAOYSA-N,"1,1,1,3,3-pentafluorobutane",CC(F)(F)CC(F)(F)F,293.23,12.2608,,0.0111,,combined,95,Liquid,Parallel plate capacitor,zero_frequency,Relative permittivity at zero frequency,0,8000,10.1021/je700343t,data/raw/thermoml/10.1021__je700343t-aef61e81826a.xml,33fe4e84354cf2dffc2f1bba3907017781e63365873f9f45a648a5a1d63d462c,9681,3,1,true,true,room_temperature,298.115,11.8861,1,14,true
WZLFPVPRZGTCKP-UHFFFAOYSA-N,"1,1,1,3,3-pentafluorobutane",CC(F)(F)CC(F)(F)F,293.23,12.2974,,0.0111,,combined,95,Liquid,Parallel plate capacitor,zero_frequency,Relative permittivity at zero frequency,0,9000,10.1021/je700343t,data/raw/thermoml/10.1021__je700343t-aef61e81826a.xml,33fe4e84354cf2dffc2f1bba3907017781e63365873f9f45a648a5a1d63d462c,9682,3,1,true,true,room_temperature,298.115,11.8861,1,14,true
WZLFPVPRZGTCKP-UHFFFAOYSA-N,"1,1,1,3,3-pentafluorobutane",CC(F)(F)CC(F)(F)F,293.23,12.3321,,0.0111,,combined,95,Liquid,Parallel plate capacitor,zero_frequency,Relative permittivity at zero frequency,0,10000,10.1021/je700343t,data/raw/thermoml/10.1021__je700343t-aef61e81826a.xml,33fe4e84354cf2dffc2f1bba3907017781e63365873f9f45a648a5a1d63d462c,9683,3,1,true,true,room_temperature,298.115,11.8861,1,14,true
WZLFPVPRZGTCKP-UHFFFAOYSA-N,"1,1,1,3,3-pentafluorobutane",CC(F)(F)CC(F)(F)F,293.23,12.3672,,0.0111,,combined,95,Liquid,Parallel plate capacitor,zero_frequency,Relative permittivity at zero frequency,0,11000,10.1021/je700343t,data/raw/thermoml/10.1021__je700343t-aef61e81826a.xml,33fe4e84354cf2dffc2f1bba3907017781e63365873f9f45a648a5a1d63d462c,9684,3,1,true,true,room_temperature,298.115,11.8861,1,14,true
WZLFPVPRZGTCKP-UHFFFAOYSA-N,"1,1,1,3,3-pentafluorobutane",CC(F)(F)CC(F)(F)F,293.23,12.4025,,0.0111,,combined,95,Liquid,Parallel plate capacitor,zero_frequency,Relative permittivity at zero frequency,0,12000,10.1021/je700343t,data/raw/thermoml/10.1021__je700343t-aef61e81826a.xml,33fe4e84354cf2dffc2f1bba3907017781e63365873f9f45a648a5a1d63d462c,9685,3,1,true,true,room_temperature,298.115,11.8861,1,14,true
WZLFPVPRZGTCKP-UHFFFAOYSA-N,"1,1,1,3,3-pentafluorobutane",CC(F)(F)CC(F)(F)F,293.23,12.4364,,0.0111,,combined,95,Liquid,Parallel plate capacitor,zero_frequency,Relative permittivity at zero frequency,0,13000,10.1021/je700343t,data/raw/thermoml/10.1021__je700343t-aef61e81826a.xml,33fe4e84354cf2dffc2f1bba3907017781e63365873f9f45a648a5a1d63d462c,9686,3,1,true,true,room_temperature,298.115,11.8861,1,14,true
WZLFPVPRZGTCKP-UHFFFAOYSA-N,"1,1,1,3,3-pentafluorobutane",CC(F)(F)CC(F)(F)F,293.23,12.469,,0.0111,,combined,95,Liquid,Parallel plate capacitor,zero_frequency,Relative permittivity at zero frequency,0,14000,10.1021/je700343t,data/raw/thermoml/10.1021__je700343t-aef61e81826a.xml,33fe4e84354cf2dffc2f1bba3907017781e63365873f9f45a648a5a1d63d462c,9687,3,1,true,true,room_temperature,298.115,11.8861,1,14,true
WZLFPVPRZGTCKP-UHFFFAOYSA-N,"1,1,1,3,3-pentafluorobutane",CC(F)(F)CC(F)(F)F,293.23,12.5018,,0.0111,,combined,95,Liquid,Parallel plate capacitor,zero_frequency,Relative permittivity at zero frequency,0,15000,10.1021/je700343t,data/raw/thermoml/10.1021__je700343t-aef61e81826a.xml,33fe4e84354cf2dffc2f1bba3907017781e63365873f9f45a648a5a1d63d462c,9688,3,1,true,true,room_temperature,298.115,11.8861,1,14,true
WZLFPVPRZGTCKP-UHFFFAOYSA-N,"1,1,1,3,3-pentafluorobutane",CC(F)(F)CC(F)(F)F,293.23,12.5349,,0.0111,,combined,95,Liquid,Parallel plate capacitor,zero_frequency,Relative permittivity at zero frequency,0,16000,10.1021/je700343t,data/raw/thermoml/10.1021__je700343t-aef61e81826a.xml,33fe4e84354cf2dffc2f1bba3907017781e63365873f9f45a648a5a1d63d462c,9689,3,1,true,true,room_temperature,298.115,11.8861,1,14,true
WZLFPVPRZGTCKP-UHFFFAOYSA-N,"1,1,1,3,3-pentafluorobutane",CC(F)(F)CC(F)(F)F,303,11.2337,,0.0111,,combined,95,Liquid,Parallel plate capacitor,zero_frequency,Relative permittivity at zero frequency,0,1000,10.1021/je700343t,data/raw/thermoml/10.1021__je700343t-aef61e81826a.xml,33fe4e84354cf2dffc2f1bba3907017781e63365873f9f45a648a5a1d63d462c,9690,3,1,true,true,room_temperature,298.115,11.8861,1,6,true
WZLFPVPRZGTCKP-UHFFFAOYSA-N,"1,1,1,3,3-pentafluorobutane",CC(F)(F)CC(F)(F)F,303,11.275,,0.0111,,combined,95,Liquid,Parallel plate capacitor,zero_frequency,Relative permittivity at zero frequency,0,2000,10.1021/je700343t,data/raw/thermoml/10.1021__je700343t-aef61e81826a.xml,33fe4e84354cf2dffc2f1bba3907017781e63365873f9f45a648a5a1d63d462c,9691,3,1,true,true,room_temperature,298.115,11.8861,1,6,true
WZLFPVPRZGTCKP-UHFFFAOYSA-N,"1,1,1,3,3-pentafluorobutane",CC(F)(F)CC(F)(F)F,303,11.3146,,0.0111,,combined,95,Liquid,Parallel plate capacitor,zero_frequency,Relative permittivity at zero frequency,0,3000,10.1021/je700343t,data/raw/thermoml/10.1021__je700343t-aef61e81826a.xml,33fe4e84354cf2dffc2f1bba3907017781e63365873f9f45a648a5a1d63d462c,9692,3,1,true,true,room_temperature,298.115,11.8861,1,6,true
WZLFPVPRZGTCKP-UHFFFAOYSA-N,"1,1,1,3,3-pentafluorobutane",CC(F)(F)CC(F)(F)F,303,11.3535,,0.0111,,combined,95,Liquid,Parallel plate capacitor,zero_frequency,Relative permittivity at zero frequency,0,4000,10.1021/je700343t,data/raw/thermoml/10.1021__je700343t-aef61e81826a.xml,33fe4e84354cf2dffc2f1bba3907017781e63365873f9f45a648a5a1d63d462c,9693,3,1,true,true,room_temperature,298.115,11.8861,1,6,true
WZLFPVPRZGTCKP-UHFFFAOYSA-N,"1,1,1,3,3-pentafluorobutane",CC(F)(F)CC(F)(F)F,303,11.3908,,0.0111,,combined,95,Liquid,Parallel plate capacitor,zero_frequency,Relative permittivity at zero frequency,0,5000,10.1021/je700343t,data/raw/thermoml/10.1021__je700343t-aef61e81826a.xml,33fe4e84354cf2dffc2f1bba3907017781e63365873f9f45a648a5a1d63d462c,9694,3,1,true,true,room_temperature,298.115,11.8861,1,6,true
