Repository: LittleAlety/electrolyte-solvent-dielectric-ml

# 电解液溶剂筛选：可审计的多通道机器学习管线

> **2026-11-28 · PLAN B 生产失败诊断**：[根因分析](outputs/b750_completion/failure_diagnostics/FAILURE_ANALYSIS.md) · [执行报告](outputs/b750_completion/COMPLETION_REPORT.md)。214条测试通过；38/67合格，剩余21个几何步数耗尽、1个超时中断、7个从未启动。首轮5个续算全部合格，当前状态 BLOCKED_NEEDS_SUBMISSION。历史目标泄漏、方法错标、CM截断和点级CI解释已由[科学更正](outputs/b750_completion/scientific_errata.json)取代。

> An auditable, pre-registered machine-learning pipeline for electrolyte-solvent
> screening: static permittivity (epsilon), viscosity (eta), the orbital window
> (HOMO / LUMO), and redox potential - with a frozen main scoreboard, a shot ledger,
> and every negative result retained rather than routed around.

File: data/processed/eta_epsilon_joint_observations.csv (part 11 of 84)
row_id,dataset_id,property,property_family,inchikey,name,smiles,T_K,value,unit,phase,method,uncertainty,uncertainty_kind,confidence_level,frequency_mhz,pressure_kpa,n_components,pure_or_mixture,source_doi,source_kind,source_file,source_row_index,source_file_sha256,quality_layer,licence,redistributable
epsilon_observations_v11plus:923,epsilon_observations_v11plus,epsilon,dielectric_constant,OKKJLVBELUTLKV-UHFFFAOYSA-N,methanol,CO,298.15,32.72,1,Liquid,Parallel plate capacitor,0.07,combined,95,0,100,1,pure,10.1021/je060248p,primary_thermoml_measurement,data/processed/dielectric_observations_v11plus.csv,923,159b928f800a55969963da275ed05c30ce8a19cffc48353a9c490eec68a49af9,publishable_core,thermoml_open,true
epsilon_observations_v11plus:924,epsilon_observations_v11plus,epsilon,dielectric_constant,OKKJLVBELUTLKV-UHFFFAOYSA-N,methanol,CO,298.15,34.43,1,Liquid,Parallel plate capacitor,0.07,combined,95,0,50000,1,pure,10.1021/je060248p,primary_thermoml_measurement,data/processed/dielectric_observations_v11plus.csv,924,159b928f800a55969963da275ed05c30ce8a19cffc48353a9c490eec68a49af9,publishable_core,thermoml_open,true
epsilon_observations_v11plus:925,epsilon_observations_v11plus,epsilon,dielectric_constant,OKKJLVBELUTLKV-UHFFFAOYSA-N,methanol,CO,298.15,35.7,1,Liquid,Parallel plate capacitor,0.07,combined,95,0,100000,1,pure,10.1021/je060248p,primary_thermoml_measurement,data/processed/dielectric_observations_v11plus.csv,925,159b928f800a55969963da275ed05c30ce8a19cffc48353a9c490eec68a49af9,publishable_core,thermoml_open,true
epsilon_observations_v11plus:926,epsilon_observations_v11plus,epsilon,dielectric_constant,OKKJLVBELUTLKV-UHFFFAOYSA-N,methanol,CO,298.15,36.77,1,Liquid,Parallel plate capacitor,0.07,combined,95,0,150000,1,pure,10.1021/je060248p,primary_thermoml_measurement,data/processed/dielectric_observations_v11plus.csv,926,159b928f800a55969963da275ed05c30ce8a19cffc48353a9c490eec68a49af9,publishable_core,thermoml_open,true
epsilon_observations_v11plus:927,epsilon_observations_v11plus,epsilon,dielectric_constant,OKKJLVBELUTLKV-UHFFFAOYSA-N,methanol,CO,298.15,37.7,1,Liquid,Parallel plate capacitor,0.08,combined,95,0,200000,1,pure,10.1021/je060248p,primary_thermoml_measurement,data/processed/dielectric_observations_v11plus.csv,927,159b928f800a55969963da275ed05c30ce8a19cffc48353a9c490eec68a49af9,publishable_core,thermoml_open,true
epsilon_observations_v11plus:928,epsilon_observations_v11plus,epsilon,dielectric_constant,OKKJLVBELUTLKV-UHFFFAOYSA-N,methanol,CO,298.15,38.52,1,Liquid,Parallel plate capacitor,0.08,combined,95,0,250000,1,pure,10.1021/je060248p,primary_thermoml_measurement,data/processed/dielectric_observations_v11plus.csv,928,159b928f800a55969963da275ed05c30ce8a19cffc48353a9c490eec68a49af9,publishable_core,thermoml_open,true
epsilon_observations_v11plus:929,epsilon_observations_v11plus,epsilon,dielectric_constant,OKKJLVBELUTLKV-UHFFFAOYSA-N,methanol,CO,298.15,39.25,1,Liquid,Parallel plate capacitor,0.08,combined,95,0,300000,1,pure,10.1021/je060248p,primary_thermoml_measurement,data/processed/dielectric_observations_v11plus.csv,929,159b928f800a55969963da275ed05c30ce8a19cffc48353a9c490eec68a49af9,publishable_core,thermoml_open,true
epsilon_observations_v11plus:930,epsilon_observations_v11plus,epsilon,dielectric_constant,OKKJLVBELUTLKV-UHFFFAOYSA-N,methanol,CO,303,33.19,1,Liquid,Parallel plate capacitor,1.33,combined,95,0,101,1,pure,10.1016/j.tca.2013.05.022,primary_thermoml_measurement,data/processed/dielectric_observations_v11plus.csv,930,159b928f800a55969963da275ed05c30ce8a19cffc48353a9c490eec68a49af9,publishable_core,thermoml_open,true
epsilon_observations_v11plus:931,epsilon_observations_v11plus,epsilon,dielectric_constant,OKKJLVBELUTLKV-UHFFFAOYSA-N,methanol,CO,303.15,31.65,1,Liquid,dielectrometer,0.06,combined,95,0,101,1,pure,10.1021/je800593p,primary_thermoml_measurement,data/processed/dielectric_observations_v11plus.csv,931,159b928f800a55969963da275ed05c30ce8a19cffc48353a9c490eec68a49af9,publishable_core,thermoml_open,true
epsilon_observations_v11plus:932,epsilon_observations_v11plus,epsilon,dielectric_constant,OKKJLVBELUTLKV-UHFFFAOYSA-N,methanol,CO,308.15,30.72,1,Liquid,dielectrometer,0.06,combined,95,0,101,1,pure,10.1021/je800593p,primary_thermoml_measurement,data/processed/dielectric_observations_v11plus.csv,932,159b928f800a55969963da275ed05c30ce8a19cffc48353a9c490eec68a49af9,publishable_core,thermoml_open,true
epsilon_observations_v11plus:933,epsilon_observations_v11plus,epsilon,dielectric_constant,OKKJLVBELUTLKV-UHFFFAOYSA-N,methanol,CO,313,32.35,1,Liquid,Parallel plate capacitor,1.29,combined,95,0,101,1,pure,10.1016/j.tca.2013.05.022,primary_thermoml_measurement,data/processed/dielectric_observations_v11plus.csv,933,159b928f800a55969963da275ed05c30ce8a19cffc48353a9c490eec68a49af9,publishable_core,thermoml_open,true
epsilon_observations_v11plus:934,epsilon_observations_v11plus,epsilon,dielectric_constant,OKKJLVBELUTLKV-UHFFFAOYSA-N,methanol,CO,323,31.98,1,Liquid,Parallel plate capacitor,1.28,combined,95,0,101,1,pure,10.1016/j.tca.2013.05.022,primary_thermoml_measurement,data/processed/dielectric_observations_v11plus.csv,934,159b928f800a55969963da275ed05c30ce8a19cffc48353a9c490eec68a49af9,publishable_core,thermoml_open,true
epsilon_observations_v11plus:935,epsilon_observations_v11plus,epsilon,dielectric_constant,OOKUTCYPKPJYFV-UHFFFAOYSA-N,1-methylimidazolium bromide,Br.Cn1ccnc1,298.15,16.6,1,Liquid,Coaxial cylinder capacitor,2.4,combined,95,0,101.325,1,pure,10.1021/je101184s,primary_thermoml_measurement,data/processed/dielectric_observations_v11plus.csv,935,159b928f800a55969963da275ed05c30ce8a19cffc48353a9c490eec68a49af9,publishable_core,thermoml_open,true
epsilon_observations_v11plus:936,epsilon_observations_v11plus,epsilon,dielectric_constant,PEDCQBHIVMGVHV-UHFFFAOYSA-N,glycerol,OCC(O)CO,303.15,41.17,1,Liquid,OTHER::sMethod:capacitive measurement method,0.25,combined,95,0,101,1,pure,10.1016/j.fluid.2008.01.024,primary_thermoml_measurement,data/processed/dielectric_observations_v11plus.csv,936,159b928f800a55969963da275ed05c30ce8a19cffc48353a9c490eec68a49af9,publishable_core,thermoml_open,true
epsilon_observations_v11plus:937,epsilon_observations_v11plus,epsilon,dielectric_constant,PEDCQBHIVMGVHV-UHFFFAOYSA-N,glycerol,OCC(O)CO,303.15,41.17,1,Liquid,Parallel plate capacitor,0.25,combined,95,0,101.325,1,pure,10.1016/j.fluid.2009.07.009,primary_thermoml_measurement,data/processed/dielectric_observations_v11plus.csv,937,159b928f800a55969963da275ed05c30ce8a19cffc48353a9c490eec68a49af9,publishable_core,thermoml_open,true
epsilon_observations_v11plus:938,epsilon_observations_v11plus,epsilon,dielectric_constant,QRCRANRUHQKZME-UHFFFAOYSA-N,"3-butyl-1,2,4,5-tetramethyl-1H-imidazol-3-ium tetrafluoroborate",CCCCn1c(C)c(C)[n+](C)c1C.F[B-](F)(F)F,298.15,12,1,Liquid,Coaxial cylinder capacitor,1.2,combined,95,0,101.325,1,pure,10.1021/je101184s,primary_thermoml_measurement,data/processed/dielectric_observations_v11plus.csv,938,159b928f800a55969963da275ed05c30ce8a19cffc48353a9c490eec68a49af9,publishable_core,thermoml_open,true
epsilon_observations_v11plus:939,epsilon_observations_v11plus,epsilon,dielectric_constant,QTBSBXVTEAMEQO-UHFFFAOYSA-N,acetic acid,CC(=O)O,293.15,6.15,1,Liquid,Coaxial cylinder capacitor,0.02,combined,95,0,91.3,1,pure,10.1016/j.jct.2012.08.009,primary_thermoml_measurement,data/processed/dielectric_observations_v11plus.csv,939,159b928f800a55969963da275ed05c30ce8a19cffc48353a9c490eec68a49af9,publishable_core,thermoml_open,true
epsilon_observations_v11plus:940,epsilon_observations_v11plus,epsilon,dielectric_constant,RJQQOKKINHMXIM-UHFFFAOYSA-N,triethanolamine lactate,CC(O)C(=O)O.OCCN(CCO)CCO,298.15,59.7,1,Liquid,Coaxial cylinder capacitor,6,combined,95,0,101.325,1,pure,10.1021/je101184s,primary_thermoml_measurement,data/processed/dielectric_observations_v11plus.csv,940,159b928f800a55969963da275ed05c30ce8a19cffc48353a9c490eec68a49af9,publishable_core,thermoml_open,true
epsilon_observations_v11plus:941,epsilon_observations_v11plus,epsilon,dielectric_constant,RYHBNJHYFVUHQT-UHFFFAOYSA-N,"1,4-dioxane",C1COCCO1,298.2,2.228,1,Liquid,Parallel plate capacitor,0.01,combined,95,0,101.325,1,pure,10.1016/j.jct.2011.07.021,primary_thermoml_measurement,data/processed/dielectric_observations_v11plus.csv,941,159b928f800a55969963da275ed05c30ce8a19cffc48353a9c490eec68a49af9,publishable_core,thermoml_open,true
epsilon_observations_v11plus:942,epsilon_observations_v11plus,epsilon,dielectric_constant,RYHBNJHYFVUHQT-UHFFFAOYSA-N,"1,4-dioxane",C1COCCO1,308.2,2.21,1,Liquid,Parallel plate capacitor,0.01,combined,95,0,101.325,1,pure,10.1016/j.jct.2011.07.021,primary_thermoml_measurement,data/processed/dielectric_observations_v11plus.csv,942,159b928f800a55969963da275ed05c30ce8a19cffc48353a9c490eec68a49af9,publishable_core,thermoml_open,true
epsilon_observations_v11plus:943,epsilon_observations_v11plus,epsilon,dielectric_constant,RYHBNJHYFVUHQT-UHFFFAOYSA-N,"1,4-dioxane",C1COCCO1,318.2,2.187,1,Liquid,Parallel plate capacitor,0.01,combined,95,0,101.325,1,pure,10.1016/j.jct.2011.07.021,primary_thermoml_measurement,data/processed/dielectric_observations_v11plus.csv,943,159b928f800a55969963da275ed05c30ce8a19cffc48353a9c490eec68a49af9,publishable_core,thermoml_open,true
epsilon_observations_v11plus:944,epsilon_observations_v11plus,epsilon,dielectric_constant,SBZXBUIDTXKZTM-UHFFFAOYSA-N,"2,5,8-trioxanonane",COCCOCCOC,288.15,7.648,1,Liquid,Parallel plate capacitor,0.153,combined,95,0,101.325,1,pure,10.1016/j.jct.2008.09.006,primary_thermoml_measurement,data/processed/dielectric_observations_v11plus.csv,944,159b928f800a55969963da275ed05c30ce8a19cffc48353a9c490eec68a49af9,publishable_core,thermoml_open,true
epsilon_observations_v11plus:945,epsilon_observations_v11plus,epsilon,dielectric_constant,SBZXBUIDTXKZTM-UHFFFAOYSA-N,"2,5,8-trioxanonane",COCCOCCOC,288.15,7.69,1,Liquid,AC method,0.15,combined,95,0,101.325,1,pure,10.1016/j.jct.2010.09.008,primary_thermoml_measurement,data/processed/dielectric_observations_v11plus.csv,945,159b928f800a55969963da275ed05c30ce8a19cffc48353a9c490eec68a49af9,publishable_core,thermoml_open,true
epsilon_observations_v11plus:946,epsilon_observations_v11plus,epsilon,dielectric_constant,SBZXBUIDTXKZTM-UHFFFAOYSA-N,"2,5,8-trioxanonane",COCCOCCOC,298.15,7.363,1,Liquid,Parallel plate capacitor,0.147,combined,95,0,101.325,1,pure,10.1016/j.jct.2008.09.006,primary_thermoml_measurement,data/processed/dielectric_observations_v11plus.csv,946,159b928f800a55969963da275ed05c30ce8a19cffc48353a9c490eec68a49af9,publishable_core,thermoml_open,true
epsilon_observations_v11plus:947,epsilon_observations_v11plus,epsilon,dielectric_constant,SBZXBUIDTXKZTM-UHFFFAOYSA-N,"2,5,8-trioxanonane",COCCOCCOC,298.15,7.4,1,Liquid,AC method,0.15,combined,95,0,101.325,1,pure,10.1016/j.jct.2010.09.008,primary_thermoml_measurement,data/processed/dielectric_observations_v11plus.csv,947,159b928f800a55969963da275ed05c30ce8a19cffc48353a9c490eec68a49af9,publishable_core,thermoml_open,true
epsilon_observations_v11plus:948,epsilon_observations_v11plus,epsilon,dielectric_constant,SBZXBUIDTXKZTM-UHFFFAOYSA-N,"2,5,8-trioxanonane",COCCOCCOC,308.15,7.116,1,Liquid,Parallel plate capacitor,0.142,combined,95,0,101.325,1,pure,10.1016/j.jct.2008.09.006,primary_thermoml_measurement,data/processed/dielectric_observations_v11plus.csv,948,159b928f800a55969963da275ed05c30ce8a19cffc48353a9c490eec68a49af9,publishable_core,thermoml_open,true
epsilon_observations_v11plus:949,epsilon_observations_v11plus,epsilon,dielectric_constant,SBZXBUIDTXKZTM-UHFFFAOYSA-N,"2,5,8-trioxanonane",COCCOCCOC,308.15,7.12,1,Liquid,AC method,0.14,combined,95,0,101.325,1,pure,10.1016/j.jct.2010.09.008,primary_thermoml_measurement,data/processed/dielectric_observations_v11plus.csv,949,159b928f800a55969963da275ed05c30ce8a19cffc48353a9c490eec68a49af9,publishable_core,thermoml_open,true
epsilon_observations_v11plus:950,epsilon_observations_v11plus,epsilon,dielectric_constant,SBZXBUIDTXKZTM-UHFFFAOYSA-N,"2,5,8-trioxanonane",COCCOCCOC,318.15,6.886,1,Liquid,Parallel plate capacitor,0.138,combined,95,0,101.325,1,pure,10.1016/j.jct.2008.09.006,primary_thermoml_measurement,data/processed/dielectric_observations_v11plus.csv,950,159b928f800a55969963da275ed05c30ce8a19cffc48353a9c490eec68a49af9,publishable_core,thermoml_open,true
epsilon_observations_v11plus:951,epsilon_observations_v11plus,epsilon,dielectric_constant,SBZXBUIDTXKZTM-UHFFFAOYSA-N,"2,5,8-trioxanonane",COCCOCCOC,328.15,6.637,1,Liquid,Parallel plate capacitor,0.133,combined,95,0,101.325,1,pure,10.1016/j.jct.2008.09.006,primary_thermoml_measurement,data/processed/dielectric_observations_v11plus.csv,951,159b928f800a55969963da275ed05c30ce8a19cffc48353a9c490eec68a49af9,publishable_core,thermoml_open,true
epsilon_observations_v11plus:952,epsilon_observations_v11plus,epsilon,dielectric_constant,SBZXBUIDTXKZTM-UHFFFAOYSA-N,"2,5,8-trioxanonane",COCCOCCOC,338.15,6.404,1,Liquid,Parallel plate capacitor,0.128,combined,95,0,101.325,1,pure,10.1016/j.jct.2008.09.006,primary_thermoml_measurement,data/processed/dielectric_observations_v11plus.csv,952,159b928f800a55969963da275ed05c30ce8a19cffc48353a9c490eec68a49af9,publishable_core,thermoml_open,true
epsilon_observations_v11plus:953,epsilon_observations_v11plus,epsilon,dielectric_constant,SHQSVMDWKBRBGB-UHFFFAOYSA-N,cyclobutanone,O=C1CCC1,243.15,17.96,1,Liquid,Parallel plate capacitor,0.02,combined,95,0,101.325,1,pure,10.1021/je200682t,primary_thermoml_measurement,data/processed/dielectric_observations_v11plus.csv,953,159b928f800a55969963da275ed05c30ce8a19cffc48353a9c490eec68a49af9,publishable_core,thermoml_open,true
epsilon_observations_v11plus:954,epsilon_observations_v11plus,epsilon,dielectric_constant,SHQSVMDWKBRBGB-UHFFFAOYSA-N,cyclobutanone,O=C1CCC1,245.65,17.81,1,Liquid,Parallel plate capacitor,0.02,combined,95,0,101.325,1,pure,10.1021/je200682t,primary_thermoml_measurement,data/processed/dielectric_observations_v11plus.csv,954,159b928f800a55969963da275ed05c30ce8a19cffc48353a9c490eec68a49af9,publishable_core,thermoml_open,true
epsilon_observations_v11plus:955,epsilon_observations_v11plus,epsilon,dielectric_constant,SHQSVMDWKBRBGB-UHFFFAOYSA-N,cyclobutanone,O=C1CCC1,248.15,17.66,1,Liquid,Parallel plate capacitor,0.02,combined,95,0,101.325,1,pure,10.1021/je200682t,primary_thermoml_measurement,data/processed/dielectric_observations_v11plus.csv,955,159b928f800a55969963da275ed05c30ce8a19cffc48353a9c490eec68a49af9,publishable_core,thermoml_open,true
epsilon_observations_v11plus:956,epsilon_observations_v11plus,epsilon,dielectric_constant,SHQSVMDWKBRBGB-UHFFFAOYSA-N,cyclobutanone,O=C1CCC1,250.65,17.51,1,Liquid,Parallel plate capacitor,0.02,combined,95,0,101.325,1,pure,10.1021/je200682t,primary_thermoml_measurement,data/processed/dielectric_observations_v11plus.csv,956,159b928f800a55969963da275ed05c30ce8a19cffc48353a9c490eec68a49af9,publishable_core,thermoml_open,true
epsilon_observations_v11plus:957,epsilon_observations_v11plus,epsilon,dielectric_constant,SHQSVMDWKBRBGB-UHFFFAOYSA-N,cyclobutanone,O=C1CCC1,253.15,17.37,1,Liquid,Parallel plate capacitor,0.02,combined,95,0,101.325,1,pure,10.1021/je200682t,primary_thermoml_measurement,data/processed/dielectric_observations_v11plus.csv,957,159b928f800a55969963da275ed05c30ce8a19cffc48353a9c490eec68a49af9,publishable_core,thermoml_open,true
epsilon_observations_v11plus:958,epsilon_observations_v11plus,epsilon,dielectric_constant,SHQSVMDWKBRBGB-UHFFFAOYSA-N,cyclobutanone,O=C1CCC1,255.65,17.22,1,Liquid,Parallel plate capacitor,0.02,combined,95,0,101.325,1,pure,10.1021/je200682t,primary_thermoml_measurement,data/processed/dielectric_observations_v11plus.csv,958,159b928f800a55969963da275ed05c30ce8a19cffc48353a9c490eec68a49af9,publishable_core,thermoml_open,true
epsilon_observations_v11plus:959,epsilon_observations_v11plus,epsilon,dielectric_constant,SHQSVMDWKBRBGB-UHFFFAOYSA-N,cyclobutanone,O=C1CCC1,258.15,17.07,1,Liquid,Parallel plate capacitor,0.02,combined,95,0,101.325,1,pure,10.1021/je200682t,primary_thermoml_measurement,data/processed/dielectric_observations_v11plus.csv,959,159b928f800a55969963da275ed05c30ce8a19cffc48353a9c490eec68a49af9,publishable_core,thermoml_open,true
epsilon_observations_v11plus:960,epsilon_observations_v11plus,epsilon,dielectric_constant,SHQSVMDWKBRBGB-UHFFFAOYSA-N,cyclobutanone,O=C1CCC1,260.65,16.93,1,Liquid,Parallel plate capacitor,0.02,combined,95,0,101.325,1,pure,10.1021/je200682t,primary_thermoml_measurement,data/processed/dielectric_observations_v11plus.csv,960,159b928f800a55969963da275ed05c30ce8a19cffc48353a9c490eec68a49af9,publishable_core,thermoml_open,true
epsilon_observations_v11plus:961,epsilon_observations_v11plus,epsilon,dielectric_constant,SHQSVMDWKBRBGB-UHFFFAOYSA-N,cyclobutanone,O=C1CCC1,263.15,16.79,1,Liquid,Parallel plate capacitor,0.02,combined,95,0,101.325,1,pure,10.1021/je200682t,primary_thermoml_measurement,data/processed/dielectric_observations_v11plus.csv,961,159b928f800a55969963da275ed05c30ce8a19cffc48353a9c490eec68a49af9,publishable_core,thermoml_open,true
epsilon_observations_v11plus:962,epsilon_observations_v11plus,epsilon,dielectric_constant,SHQSVMDWKBRBGB-UHFFFAOYSA-N,cyclobutanone,O=C1CCC1,265.65,16.65,1,Liquid,Parallel plate capacitor,0.02,combined,95,0,101.325,1,pure,10.1021/je200682t,primary_thermoml_measurement,data/processed/dielectric_observations_v11plus.csv,962,159b928f800a55969963da275ed05c30ce8a19cffc48353a9c490eec68a49af9,publishable_core,thermoml_open,true
epsilon_observations_v11plus:963,epsilon_observations_v11plus,epsilon,dielectric_constant,SHQSVMDWKBRBGB-UHFFFAOYSA-N,cyclobutanone,O=C1CCC1,268.15,16.51,1,Liquid,Parallel plate capacitor,0.02,combined,95,0,101.325,1,pure,10.1021/je200682t,primary_thermoml_measurement,data/processed/dielectric_observations_v11plus.csv,963,159b928f800a55969963da275ed05c30ce8a19cffc48353a9c490eec68a49af9,publishable_core,thermoml_open,true
epsilon_observations_v11plus:964,epsilon_observations_v11plus,epsilon,dielectric_constant,SHQSVMDWKBRBGB-UHFFFAOYSA-N,cyclobutanone,O=C1CCC1,270.65,16.37,1,Liquid,Parallel plate capacitor,0.02,combined,95,0,101.325,1,pure,10.1021/je200682t,primary_thermoml_measurement,data/processed/dielectric_observations_v11plus.csv,964,159b928f800a55969963da275ed05c30ce8a19cffc48353a9c490eec68a49af9,publishable_core,thermoml_open,true
epsilon_observations_v11plus:965,epsilon_observations_v11plus,epsilon,dielectric_constant,SHQSVMDWKBRBGB-UHFFFAOYSA-N,cyclobutanone,O=C1CCC1,273.15,16.24,1,Liquid,Parallel plate capacitor,0.02,combined,95,0,101.325,1,pure,10.1021/je200682t,primary_thermoml_measurement,data/processed/dielectric_observations_v11plus.csv,965,159b928f800a55969963da275ed05c30ce8a19cffc48353a9c490eec68a49af9,publishable_core,thermoml_open,true
epsilon_observations_v11plus:966,epsilon_observations_v11plus,epsilon,dielectric_constant,SHQSVMDWKBRBGB-UHFFFAOYSA-N,cyclobutanone,O=C1CCC1,275.65,16.11,1,Liquid,Parallel plate capacitor,0.02,combined,95,0,101.325,1,pure,10.1021/je200682t,primary_thermoml_measurement,data/processed/dielectric_observations_v11plus.csv,966,159b928f800a55969963da275ed05c30ce8a19cffc48353a9c490eec68a49af9,publishable_core,thermoml_open,true
epsilon_observations_v11plus:967,epsilon_observations_v11plus,epsilon,dielectric_constant,SHQSVMDWKBRBGB-UHFFFAOYSA-N,cyclobutanone,O=C1CCC1,278.15,15.98,1,Liquid,Parallel plate capacitor,0.02,combined,95,0,101.325,1,pure,10.1021/je200682t,primary_thermoml_measurement,data/processed/dielectric_observations_v11plus.csv,967,159b928f800a55969963da275ed05c30ce8a19cffc48353a9c490eec68a49af9,publishable_core,thermoml_open,true
epsilon_observations_v11plus:968,epsilon_observations_v11plus,epsilon,dielectric_constant,SHQSVMDWKBRBGB-UHFFFAOYSA-N,cyclobutanone,O=C1CCC1,280.65,15.85,1,Liquid,Parallel plate capacitor,0.02,combined,95,0,101.325,1,pure,10.1021/je200682t,primary_thermoml_measurement,data/processed/dielectric_observations_v11plus.csv,968,159b928f800a55969963da275ed05c30ce8a19cffc48353a9c490eec68a49af9,publishable_core,thermoml_open,true
epsilon_observations_v11plus:969,epsilon_observations_v11plus,epsilon,dielectric_constant,SHQSVMDWKBRBGB-UHFFFAOYSA-N,cyclobutanone,O=C1CCC1,283.15,15.72,1,Liquid,Parallel plate capacitor,0.02,combined,95,0,101.325,1,pure,10.1021/je200682t,primary_thermoml_measurement,data/processed/dielectric_observations_v11plus.csv,969,159b928f800a55969963da275ed05c30ce8a19cffc48353a9c490eec68a49af9,publishable_core,thermoml_open,true
epsilon_observations_v11plus:970,epsilon_observations_v11plus,epsilon,dielectric_constant,SHQSVMDWKBRBGB-UHFFFAOYSA-N,cyclobutanone,O=C1CCC1,285.65,15.58,1,Liquid,Parallel plate capacitor,0.02,combined,95,0,101.325,1,pure,10.1021/je200682t,primary_thermoml_measurement,data/processed/dielectric_observations_v11plus.csv,970,159b928f800a55969963da275ed05c30ce8a19cffc48353a9c490eec68a49af9,publishable_core,thermoml_open,true
epsilon_observations_v11plus:971,epsilon_observations_v11plus,epsilon,dielectric_constant,SHQSVMDWKBRBGB-UHFFFAOYSA-N,cyclobutanone,O=C1CCC1,288.15,15.46,1,Liquid,Parallel plate capacitor,0.02,combined,95,0,101.325,1,pure,10.1021/je200682t,primary_thermoml_measurement,data/processed/dielectric_observations_v11plus.csv,971,159b928f800a55969963da275ed05c30ce8a19cffc48353a9c490eec68a49af9,publishable_core,thermoml_open,true
epsilon_observations_v11plus:972,epsilon_observations_v11plus,epsilon,dielectric_constant,SHQSVMDWKBRBGB-UHFFFAOYSA-N,cyclobutanone,O=C1CCC1,290.65,15.33,1,Liquid,Parallel plate capacitor,0.02,combined,95,0,101.325,1,pure,10.1021/je200682t,primary_thermoml_measurement,data/processed/dielectric_observations_v11plus.csv,972,159b928f800a55969963da275ed05c30ce8a19cffc48353a9c490eec68a49af9,publishable_core,thermoml_open,true
epsilon_observations_v11plus:973,epsilon_observations_v11plus,epsilon,dielectric_constant,SHQSVMDWKBRBGB-UHFFFAOYSA-N,cyclobutanone,O=C1CCC1,293.15,15.2,1,Liquid,Parallel plate capacitor,0.02,combined,95,0,101.325,1,pure,10.1021/je200682t,primary_thermoml_measurement,data/processed/dielectric_observations_v11plus.csv,973,159b928f800a55969963da275ed05c30ce8a19cffc48353a9c490eec68a49af9,publishable_core,thermoml_open,true
epsilon_observations_v11plus:974,epsilon_observations_v11plus,epsilon,dielectric_constant,SHQSVMDWKBRBGB-UHFFFAOYSA-N,cyclobutanone,O=C1CCC1,295.65,15.08,1,Liquid,Parallel plate capacitor,0.02,combined,95,0,101.325,1,pure,10.1021/je200682t,primary_thermoml_measurement,data/processed/dielectric_observations_v11plus.csv,974,159b928f800a55969963da275ed05c30ce8a19cffc48353a9c490eec68a49af9,publishable_core,thermoml_open,true
epsilon_observations_v11plus:975,epsilon_observations_v11plus,epsilon,dielectric_constant,SHQSVMDWKBRBGB-UHFFFAOYSA-N,cyclobutanone,O=C1CCC1,298.15,14.96,1,Liquid,Parallel plate capacitor,0.02,combined,95,0,101.325,1,pure,10.1021/je200682t,primary_thermoml_measurement,data/processed/dielectric_observations_v11plus.csv,975,159b928f800a55969963da275ed05c30ce8a19cffc48353a9c490eec68a49af9,publishable_core,thermoml_open,true
epsilon_observations_v11plus:976,epsilon_observations_v11plus,epsilon,dielectric_constant,SHQSVMDWKBRBGB-UHFFFAOYSA-N,cyclobutanone,O=C1CCC1,300.65,14.84,1,Liquid,Parallel plate capacitor,0.02,combined,95,0,101.325,1,pure,10.1021/je200682t,primary_thermoml_measurement,data/processed/dielectric_observations_v11plus.csv,976,159b928f800a55969963da275ed05c30ce8a19cffc48353a9c490eec68a49af9,publishable_core,thermoml_open,true
epsilon_observations_v11plus:977,epsilon_observations_v11plus,epsilon,dielectric_constant,SHQSVMDWKBRBGB-UHFFFAOYSA-N,cyclobutanone,O=C1CCC1,303.15,14.72,1,Liquid,Parallel plate capacitor,0.02,combined,95,0,101.325,1,pure,10.1021/je200682t,primary_thermoml_measurement,data/processed/dielectric_observations_v11plus.csv,977,159b928f800a55969963da275ed05c30ce8a19cffc48353a9c490eec68a49af9,publishable_core,thermoml_open,true
epsilon_observations_v11plus:978,epsilon_observations_v11plus,epsilon,dielectric_constant,SHQSVMDWKBRBGB-UHFFFAOYSA-N,cyclobutanone,O=C1CCC1,305.65,14.6,1,Liquid,Parallel plate capacitor,0.02,combined,95,0,101.325,1,pure,10.1021/je200682t,primary_thermoml_measurement,data/processed/dielectric_observations_v11plus.csv,978,159b928f800a55969963da275ed05c30ce8a19cffc48353a9c490eec68a49af9,publishable_core,thermoml_open,true
epsilon_observations_v11plus:979,epsilon_observations_v11plus,epsilon,dielectric_constant,SHQSVMDWKBRBGB-UHFFFAOYSA-N,cyclobutanone,O=C1CCC1,308.15,14.48,1,Liquid,Parallel plate capacitor,0.02,combined,95,0,101.325,1,pure,10.1021/je200682t,primary_thermoml_measurement,data/processed/dielectric_observations_v11plus.csv,979,159b928f800a55969963da275ed05c30ce8a19cffc48353a9c490eec68a49af9,publishable_core,thermoml_open,true
epsilon_observations_v11plus:980,epsilon_observations_v11plus,epsilon,dielectric_constant,SHQSVMDWKBRBGB-UHFFFAOYSA-N,cyclobutanone,O=C1CCC1,310.65,14.37,1,Liquid,Parallel plate capacitor,0.02,combined,95,0,101.325,1,pure,10.1021/je200682t,primary_thermoml_measurement,data/processed/dielectric_observations_v11plus.csv,980,159b928f800a55969963da275ed05c30ce8a19cffc48353a9c490eec68a49af9,publishable_core,thermoml_open,true
epsilon_observations_v11plus:981,epsilon_observations_v11plus,epsilon,dielectric_constant,SHQSVMDWKBRBGB-UHFFFAOYSA-N,cyclobutanone,O=C1CCC1,313.15,14.25,1,Liquid,Parallel plate capacitor,0.02,combined,95,0,101.325,1,pure,10.1021/je200682t,primary_thermoml_measurement,data/processed/dielectric_observations_v11plus.csv,981,159b928f800a55969963da275ed05c30ce8a19cffc48353a9c490eec68a49af9,publishable_core,thermoml_open,true
epsilon_observations_v11plus:982,epsilon_observations_v11plus,epsilon,dielectric_constant,SIXHYMZEOJSYQH-UHFFFAOYSA-M,1-butyl-3-methylimidazolium thiocyanate,CCCCn1cc[n+](C)c1.N#C[S-],298.15,13.7,1,Liquid,Coaxial cylinder capacitor,1.6,combined,95,0,101.325,1,pure,10.1021/je101184s,primary_thermoml_measurement,data/processed/dielectric_observations_v11plus.csv,982,159b928f800a55969963da275ed05c30ce8a19cffc48353a9c490eec68a49af9,publishable_core,thermoml_open,true
epsilon_observations_v11plus:983,epsilon_observations_v11plus,epsilon,dielectric_constant,STCBHSHARMAIOM-UHFFFAOYSA-N,1-methylimidazolium chloride,Cl.Cn1ccnc1,298.15,13.8,1,Liquid,Coaxial cylinder capacitor,2,combined,95,0,101.325,1,pure,10.1021/je101184s,primary_thermoml_measurement,data/processed/dielectric_observations_v11plus.csv,983,159b928f800a55969963da275ed05c30ce8a19cffc48353a9c490eec68a49af9,publishable_core,thermoml_open,true
epsilon_observations_v11plus:984,epsilon_observations_v11plus,epsilon,dielectric_constant,TVMXDCGIABBOFY-UHFFFAOYSA-N,octane,CCCCCCCC,288.15,1.975,1,Liquid,Parallel plate capacitor,0.119,combined,95,0,101.325,1,pure,10.1016/j.tca.2012.05.036,primary_thermoml_measurement,data/processed/dielectric_observations_v11plus.csv,984,159b928f800a55969963da275ed05c30ce8a19cffc48353a9c490eec68a49af9,publishable_core,thermoml_open,true
epsilon_observations_v11plus:985,epsilon_observations_v11plus,epsilon,dielectric_constant,TVMXDCGIABBOFY-UHFFFAOYSA-N,octane,CCCCCCCC,293.15,1.968,1,Liquid,Parallel plate capacitor,0.118,combined,95,0,101.325,1,pure,10.1016/j.tca.2012.05.036,primary_thermoml_measurement,data/processed/dielectric_observations_v11plus.csv,985,159b928f800a55969963da275ed05c30ce8a19cffc48353a9c490eec68a49af9,publishable_core,thermoml_open,true
epsilon_observations_v11plus:986,epsilon_observations_v11plus,epsilon,dielectric_constant,TVMXDCGIABBOFY-UHFFFAOYSA-N,octane,CCCCCCCC,293.15,1.968,1,Liquid,Parallel plate capacitor,0.118,combined,95,0,101.325,1,pure,10.1016/j.tca.2012.10.024,primary_thermoml_measurement,data/processed/dielectric_observations_v11plus.csv,986,159b928f800a55969963da275ed05c30ce8a19cffc48353a9c490eec68a49af9,publishable_core,thermoml_open,true
epsilon_observations_v11plus:987,epsilon_observations_v11plus,epsilon,dielectric_constant,TVMXDCGIABBOFY-UHFFFAOYSA-N,octane,CCCCCCCC,298.15,1.961,1,Liquid,Parallel plate capacitor,0.118,combined,95,0,101.325,1,pure,10.1016/j.tca.2012.05.036,primary_thermoml_measurement,data/processed/dielectric_observations_v11plus.csv,987,159b928f800a55969963da275ed05c30ce8a19cffc48353a9c490eec68a49af9,publishable_core,thermoml_open,true
epsilon_observations_v11plus:988,epsilon_observations_v11plus,epsilon,dielectric_constant,TVMXDCGIABBOFY-UHFFFAOYSA-N,octane,CCCCCCCC,298.15,1.961,1,Liquid,Parallel plate capacitor,0.118,combined,95,0,101.325,1,pure,10.1016/j.tca.2012.10.024,primary_thermoml_measurement,data/processed/dielectric_observations_v11plus.csv,988,159b928f800a55969963da275ed05c30ce8a19cffc48353a9c490eec68a49af9,publishable_core,thermoml_open,true
epsilon_observations_v11plus:989,epsilon_observations_v11plus,epsilon,dielectric_constant,TVMXDCGIABBOFY-UHFFFAOYSA-N,octane,CCCCCCCC,303.15,1.954,1,Liquid,Parallel plate capacitor,0.117,combined,95,0,101.325,1,pure,10.1016/j.tca.2012.05.036,primary_thermoml_measurement,data/processed/dielectric_observations_v11plus.csv,989,159b928f800a55969963da275ed05c30ce8a19cffc48353a9c490eec68a49af9,publishable_core,thermoml_open,true
epsilon_observations_v11plus:990,epsilon_observations_v11plus,epsilon,dielectric_constant,TVMXDCGIABBOFY-UHFFFAOYSA-N,octane,CCCCCCCC,303.15,1.954,1,Liquid,Parallel plate capacitor,0.117,combined,95,0,101.325,1,pure,10.1016/j.tca.2012.10.024,primary_thermoml_measurement,data/processed/dielectric_observations_v11plus.csv,990,159b928f800a55969963da275ed05c30ce8a19cffc48353a9c490eec68a49af9,publishable_core,thermoml_open,true
epsilon_observations_v11plus:991,epsilon_observations_v11plus,epsilon,dielectric_constant,TVMXDCGIABBOFY-UHFFFAOYSA-N,octane,CCCCCCCC,308.15,1.947,1,Liquid,Parallel plate capacitor,0.117,combined,95,0,101.325,1,pure,10.1016/j.tca.2012.05.036,primary_thermoml_measurement,data/processed/dielectric_observations_v11plus.csv,991,159b928f800a55969963da275ed05c30ce8a19cffc48353a9c490eec68a49af9,publishable_core,thermoml_open,true
epsilon_observations_v11plus:992,epsilon_observations_v11plus,epsilon,dielectric_constant,UAEPNZWRGJTJPN-UHFFFAOYSA-N,methylcyclohexane,CC1CCCCC1,298.2,2.01,1,Liquid,Parallel plate capacitor,0.01,combined,95,0,101.325,1,pure,10.1016/j.jct.2012.04.011,primary_thermoml_measurement,data/processed/dielectric_observations_v11plus.csv,992,159b928f800a55969963da275ed05c30ce8a19cffc48353a9c490eec68a49af9,publishable_core,thermoml_open,true
epsilon_observations_v11plus:993,epsilon_observations_v11plus,epsilon,dielectric_constant,UCCKRVYTJPMHRO-UHFFFAOYSA-N,"1-butyl-2,3-dimethyl-1H-imidazolium bis(trifluoromethylsulfonyl)amide",CCCCn1cc[n+](C)c1C.O=S(=O)([N-]S(=O)(=O)C(F)(F)F)C(F)(F)F,298.15,14,1,Liquid,Coaxial cylinder capacitor,1.6,combined,95,0,101.325,1,pure,10.1021/je101184s,primary_thermoml_measurement,data/processed/dielectric_observations_v11plus.csv,993,159b928f800a55969963da275ed05c30ce8a19cffc48353a9c490eec68a49af9,publishable_core,thermoml_open,true
epsilon_observations_v11plus:994,epsilon_observations_v11plus,epsilon,dielectric_constant,UEEJHVSXFDXPFK-UHFFFAOYSA-N,"2-(N,N-dimethylamino)ethanol",CN(C)CCO,303.15,17.18,1,Liquid,OTHER::sMethod:capacitive measurement method,0.1,combined,95,0,101,1,pure,10.1016/j.fluid.2008.01.024,primary_thermoml_measurement,data/processed/dielectric_observations_v11plus.csv,994,159b928f800a55969963da275ed05c30ce8a19cffc48353a9c490eec68a49af9,publishable_core,thermoml_open,true
epsilon_observations_v11plus:995,epsilon_observations_v11plus,epsilon,dielectric_constant,UEEJHVSXFDXPFK-UHFFFAOYSA-N,"2-(N,N-dimethylamino)ethanol",CN(C)CCO,303.15,17.18,1,Liquid,Parallel plate capacitor,0.1,combined,95,0,101.325,1,pure,10.1016/j.fluid.2009.07.009,primary_thermoml_measurement,data/processed/dielectric_observations_v11plus.csv,995,159b928f800a55969963da275ed05c30ce8a19cffc48353a9c490eec68a49af9,publishable_core,thermoml_open,true
epsilon_observations_v11plus:996,epsilon_observations_v11plus,epsilon,dielectric_constant,UODQEMVTULZGKO-UHFFFAOYSA-N,"1-pentyl-1-methylpyrrolidinium 1,1,1-trifluoro-N-[(trifluoromethyl)sulfonyl]methanesulfonamide",CCCCC[N+]1(C)CCCC1.O=S(=O)([N-]S(=O)(=O)C(F)(F)F)C(F)(F)F,298.15,12.5,1,Liquid,Coaxial cylinder capacitor,1.2,combined,95,0,101.325,1,pure,10.1021/je101184s,primary_thermoml_measurement,data/processed/dielectric_observations_v11plus.csv,996,159b928f800a55969963da275ed05c30ce8a19cffc48353a9c490eec68a49af9,publishable_core,thermoml_open,true
epsilon_observations_v11plus:997,epsilon_observations_v11plus,epsilon,dielectric_constant,UPCXAARSWVHVLY-UHFFFAOYSA-N,triethanolammonium acetate,CC(=O)O.OCCN(CCO)CCO,298.15,31,1,Liquid,Coaxial cylinder capacitor,3,combined,95,0,101.325,1,pure,10.1021/je101184s,primary_thermoml_measurement,data/processed/dielectric_observations_v11plus.csv,997,159b928f800a55969963da275ed05c30ce8a19cffc48353a9c490eec68a49af9,publishable_core,thermoml_open,true
epsilon_observations_v11plus:998,epsilon_observations_v11plus,epsilon,dielectric_constant,UWHCKJMYHZGTIT-UHFFFAOYSA-N,tetraethylene glycol,OCCOCCOCCOCCO,293.15,20.44,1,Liquid,Parallel plate capacitor,0.04,combined,95,0,101.3,1,pure,10.1016/j.jct.2007.09.004,primary_thermoml_measurement,data/processed/dielectric_observations_v11plus.csv,998,159b928f800a55969963da275ed05c30ce8a19cffc48353a9c490eec68a49af9,publishable_core,thermoml_open,true
epsilon_observations_v11plus:999,epsilon_observations_v11plus,epsilon,dielectric_constant,UWHCKJMYHZGTIT-UHFFFAOYSA-N,tetraethylene glycol,OCCOCCOCCOCCO,298.15,19.91,1,Liquid,Parallel plate capacitor,0.04,combined,95,0,101.3,1,pure,10.1016/j.jct.2007.09.004,primary_thermoml_measurement,data/processed/dielectric_observations_v11plus.csv,999,159b928f800a55969963da275ed05c30ce8a19cffc48353a9c490eec68a49af9,publishable_core,thermoml_open,true
epsilon_observations_v11plus:1000,epsilon_observations_v11plus,epsilon,dielectric_constant,UWHCKJMYHZGTIT-UHFFFAOYSA-N,tetraethylene glycol,OCCOCCOCCOCCO,303.15,19.35,1,Liquid,Parallel plate capacitor,0.04,combined,95,0,101.3,1,pure,10.1016/j.jct.2007.09.004,primary_thermoml_measurement,data/processed/dielectric_observations_v11plus.csv,1000,159b928f800a55969963da275ed05c30ce8a19cffc48353a9c490eec68a49af9,publishable_core,thermoml_open,true
epsilon_observations_v11plus:1001,epsilon_observations_v11plus,epsilon,dielectric_constant,VCAIYEJBOWHUGP-UHFFFAOYSA-N,"1-butyl-2,3-dimethylimidazolium tetrafluoroborate",CCCCn1cc[n+](C)c1C.F[B-](F)(F)F,298.15,13.3,1,Liquid,Coaxial cylinder capacitor,1.2,combined,95,0,101.325,1,pure,10.1021/je101184s,primary_thermoml_measurement,data/processed/dielectric_observations_v11plus.csv,1001,159b928f800a55969963da275ed05c30ce8a19cffc48353a9c490eec68a49af9,publishable_core,thermoml_open,true
epsilon_observations_v11plus:1002,epsilon_observations_v11plus,epsilon,dielectric_constant,VFTFKUDGYRBSAL-UHFFFAOYSA-N,"1,4,7,10,13-pentaoxacyclopentadecane",C1COCCOCCOCCOCCO1,273.15,17.82,1,Liquid,Parallel plate capacitor,0.18,combined,95,0,101.3,1,pure,10.1021/je300234g,primary_thermoml_measurement,data/processed/dielectric_observations_v11plus.csv,1002,159b928f800a55969963da275ed05c30ce8a19cffc48353a9c490eec68a49af9,publishable_core,thermoml_open,true
epsilon_observations_v11plus:1003,epsilon_observations_v11plus,epsilon,dielectric_constant,VFTFKUDGYRBSAL-UHFFFAOYSA-N,"1,4,7,10,13-pentaoxacyclopentadecane",C1COCCOCCOCCOCCO1,275.65,17.56,1,Liquid,Parallel plate capacitor,0.18,combined,95,0,101.3,1,pure,10.1021/je300234g,primary_thermoml_measurement,data/processed/dielectric_observations_v11plus.csv,1003,159b928f800a55969963da275ed05c30ce8a19cffc48353a9c490eec68a49af9,publishable_core,thermoml_open,true
epsilon_observations_v11plus:1004,epsilon_observations_v11plus,epsilon,dielectric_constant,VFTFKUDGYRBSAL-UHFFFAOYSA-N,"1,4,7,10,13-pentaoxacyclopentadecane",C1COCCOCCOCCOCCO1,278.15,17.3,1,Liquid,Parallel plate capacitor,0.17,combined,95,0,101.3,1,pure,10.1021/je300234g,primary_thermoml_measurement,data/processed/dielectric_observations_v11plus.csv,1004,159b928f800a55969963da275ed05c30ce8a19cffc48353a9c490eec68a49af9,publishable_core,thermoml_open,true
epsilon_observations_v11plus:1005,epsilon_observations_v11plus,epsilon,dielectric_constant,VFTFKUDGYRBSAL-UHFFFAOYSA-N,"1,4,7,10,13-pentaoxacyclopentadecane",C1COCCOCCOCCOCCO1,280.65,17.05,1,Liquid,Parallel plate capacitor,0.17,combined,95,0,101.3,1,pure,10.1021/je300234g,primary_thermoml_measurement,data/processed/dielectric_observations_v11plus.csv,1005,159b928f800a55969963da275ed05c30ce8a19cffc48353a9c490eec68a49af9,publishable_core,thermoml_open,true
epsilon_observations_v11plus:1006,epsilon_observations_v11plus,epsilon,dielectric_constant,VFTFKUDGYRBSAL-UHFFFAOYSA-N,"1,4,7,10,13-pentaoxacyclopentadecane",C1COCCOCCOCCOCCO1,283.15,16.81,1,Liquid,Parallel plate capacitor,0.17,combined,95,0,101.3,1,pure,10.1021/je300234g,primary_thermoml_measurement,data/processed/dielectric_observations_v11plus.csv,1006,159b928f800a55969963da275ed05c30ce8a19cffc48353a9c490eec68a49af9,publishable_core,thermoml_open,true
epsilon_observations_v11plus:1007,epsilon_observations_v11plus,epsilon,dielectric_constant,VFTFKUDGYRBSAL-UHFFFAOYSA-N,"1,4,7,10,13-pentaoxacyclopentadecane",C1COCCOCCOCCOCCO1,285.65,16.57,1,Liquid,Parallel plate capacitor,0.17,combined,95,0,101.3,1,pure,10.1021/je300234g,primary_thermoml_measurement,data/processed/dielectric_observations_v11plus.csv,1007,159b928f800a55969963da275ed05c30ce8a19cffc48353a9c490eec68a49af9,publishable_core,thermoml_open,true
epsilon_observations_v11plus:1008,epsilon_observations_v11plus,epsilon,dielectric_constant,VFTFKUDGYRBSAL-UHFFFAOYSA-N,"1,4,7,10,13-pentaoxacyclopentadecane",C1COCCOCCOCCOCCO1,288.15,16.34,1,Liquid,Parallel plate capacitor,0.16,combined,95,0,101.3,1,pure,10.1021/je300234g,primary_thermoml_measurement,data/processed/dielectric_observations_v11plus.csv,1008,159b928f800a55969963da275ed05c30ce8a19cffc48353a9c490eec68a49af9,publishable_core,thermoml_open,true
epsilon_observations_v11plus:1009,epsilon_observations_v11plus,epsilon,dielectric_constant,VFTFKUDGYRBSAL-UHFFFAOYSA-N,"1,4,7,10,13-pentaoxacyclopentadecane",C1COCCOCCOCCOCCO1,290.65,16.11,1,Liquid,Parallel plate capacitor,0.16,combined,95,0,101.3,1,pure,10.1021/je300234g,primary_thermoml_measurement,data/processed/dielectric_observations_v11plus.csv,1009,159b928f800a55969963da275ed05c30ce8a19cffc48353a9c490eec68a49af9,publishable_core,thermoml_open,true
epsilon_observations_v11plus:1010,epsilon_observations_v11plus,epsilon,dielectric_constant,VFTFKUDGYRBSAL-UHFFFAOYSA-N,"1,4,7,10,13-pentaoxacyclopentadecane",C1COCCOCCOCCOCCO1,293.15,15.89,1,Liquid,Parallel plate capacitor,0.16,combined,95,0,101.3,1,pure,10.1021/je300234g,primary_thermoml_measurement,data/processed/dielectric_observations_v11plus.csv,1010,159b928f800a55969963da275ed05c30ce8a19cffc48353a9c490eec68a49af9,publishable_core,thermoml_open,true
epsilon_observations_v11plus:1011,epsilon_observations_v11plus,epsilon,dielectric_constant,VFTFKUDGYRBSAL-UHFFFAOYSA-N,"1,4,7,10,13-pentaoxacyclopentadecane",C1COCCOCCOCCOCCO1,295.65,15.68,1,Liquid,Parallel plate capacitor,0.16,combined,95,0,101.3,1,pure,10.1021/je300234g,primary_thermoml_measurement,data/processed/dielectric_observations_v11plus.csv,1011,159b928f800a55969963da275ed05c30ce8a19cffc48353a9c490eec68a49af9,publishable_core,thermoml_open,true
epsilon_observations_v11plus:1012,epsilon_observations_v11plus,epsilon,dielectric_constant,VFTFKUDGYRBSAL-UHFFFAOYSA-N,"1,4,7,10,13-pentaoxacyclopentadecane",C1COCCOCCOCCOCCO1,298.15,15.48,1,Liquid,Parallel plate capacitor,0.15,combined,95,0,101.3,1,pure,10.1021/je300234g,primary_thermoml_measurement,data/processed/dielectric_observations_v11plus.csv,1012,159b928f800a55969963da275ed05c30ce8a19cffc48353a9c490eec68a49af9,publishable_core,thermoml_open,true
epsilon_observations_v11plus:1013,epsilon_observations_v11plus,epsilon,dielectric_constant,VFTFKUDGYRBSAL-UHFFFAOYSA-N,"1,4,7,10,13-pentaoxacyclopentadecane",C1COCCOCCOCCOCCO1,300.65,15.28,1,Liquid,Parallel plate capacitor,0.15,combined,95,0,101.3,1,pure,10.1021/je300234g,primary_thermoml_measurement,data/processed/dielectric_observations_v11plus.csv,1013,159b928f800a55969963da275ed05c30ce8a19cffc48353a9c490eec68a49af9,publishable_core,thermoml_open,true
