Repository: LittleAlety/electrolyte-solvent-dielectric-ml

# 电解液溶剂筛选：可审计的多通道机器学习管线

> **2026-11-28 · PLAN B 生产失败诊断**：[根因分析](outputs/b750_completion/failure_diagnostics/FAILURE_ANALYSIS.md) · [执行报告](outputs/b750_completion/COMPLETION_REPORT.md)。214条测试通过；38/67合格，剩余21个几何步数耗尽、1个超时中断、7个从未启动。首轮5个续算全部合格，当前状态 BLOCKED_NEEDS_SUBMISSION。历史目标泄漏、方法错标、CM截断和点级CI解释已由[科学更正](outputs/b750_completion/scientific_errata.json)取代。

> An auditable, pre-registered machine-learning pipeline for electrolyte-solvent
> screening: static permittivity (epsilon), viscosity (eta), the orbital window
> (HOMO / LUMO), and redox potential - with a frozen main scoreboard, a shot ledger,
> and every negative result retained rather than routed around.

File: data/processed/dielectric_observations_v11.csv (part 12 of 16)
inchikey,name,smiles,T_K,epsilon,epsilon_unit,uncertainty_expanded,uncertainty_standard,uncertainty_kind,confidence_level,phase,method,property_family,property_name,frequency_mhz,pressure_kpa,source_doi,source_file,source_file_sha256,source_row_index,dataset_number,component_count,in_roster,model_ready,temperature_band,roster_T_K,roster_dielectric,duplicate_observation_count,distinct_values_at_temperature,multiple_values_at_temperature
WZLFPVPRZGTCKP-UHFFFAOYSA-N,"1,1,1,3,3-pentafluorobutane",CC(F)(F)CC(F)(F)F,303,11.429,,0.0111,,combined,95,Liquid,Parallel plate capacitor,zero_frequency,Relative permittivity at zero frequency,0,6000,10.1021/je700343t,data/raw/thermoml/10.1021__je700343t-aef61e81826a.xml,33fe4e84354cf2dffc2f1bba3907017781e63365873f9f45a648a5a1d63d462c,9695,3,1,true,true,room_temperature,298.115,11.8861,1,6,true
WZLFPVPRZGTCKP-UHFFFAOYSA-N,"1,1,1,3,3-pentafluorobutane",CC(F)(F)CC(F)(F)F,303.01,11.4659,,0.0111,,combined,95,Liquid,Parallel plate capacitor,zero_frequency,Relative permittivity at zero frequency,0,7000,10.1021/je700343t,data/raw/thermoml/10.1021__je700343t-aef61e81826a.xml,33fe4e84354cf2dffc2f1bba3907017781e63365873f9f45a648a5a1d63d462c,9696,3,1,true,true,room_temperature,298.115,11.8861,1,10,true
WZLFPVPRZGTCKP-UHFFFAOYSA-N,"1,1,1,3,3-pentafluorobutane",CC(F)(F)CC(F)(F)F,303.01,11.5028,,0.0111,,combined,95,Liquid,Parallel plate capacitor,zero_frequency,Relative permittivity at zero frequency,0,8000,10.1021/je700343t,data/raw/thermoml/10.1021__je700343t-aef61e81826a.xml,33fe4e84354cf2dffc2f1bba3907017781e63365873f9f45a648a5a1d63d462c,9697,3,1,true,true,room_temperature,298.115,11.8861,1,10,true
WZLFPVPRZGTCKP-UHFFFAOYSA-N,"1,1,1,3,3-pentafluorobutane",CC(F)(F)CC(F)(F)F,303.01,11.5382,,0.0111,,combined,95,Liquid,Parallel plate capacitor,zero_frequency,Relative permittivity at zero frequency,0,9000,10.1021/je700343t,data/raw/thermoml/10.1021__je700343t-aef61e81826a.xml,33fe4e84354cf2dffc2f1bba3907017781e63365873f9f45a648a5a1d63d462c,9698,3,1,true,true,room_temperature,298.115,11.8861,1,10,true
WZLFPVPRZGTCKP-UHFFFAOYSA-N,"1,1,1,3,3-pentafluorobutane",CC(F)(F)CC(F)(F)F,303.01,11.5749,,0.011,,combined,95,Liquid,Parallel plate capacitor,zero_frequency,Relative permittivity at zero frequency,0,10000,10.1021/je700343t,data/raw/thermoml/10.1021__je700343t-aef61e81826a.xml,33fe4e84354cf2dffc2f1bba3907017781e63365873f9f45a648a5a1d63d462c,9699,3,1,true,true,room_temperature,298.115,11.8861,1,10,true
WZLFPVPRZGTCKP-UHFFFAOYSA-N,"1,1,1,3,3-pentafluorobutane",CC(F)(F)CC(F)(F)F,303.01,11.6078,,0.011,,combined,95,Liquid,Parallel plate capacitor,zero_frequency,Relative permittivity at zero frequency,0,11000,10.1021/je700343t,data/raw/thermoml/10.1021__je700343t-aef61e81826a.xml,33fe4e84354cf2dffc2f1bba3907017781e63365873f9f45a648a5a1d63d462c,9700,3,1,true,true,room_temperature,298.115,11.8861,1,10,true
WZLFPVPRZGTCKP-UHFFFAOYSA-N,"1,1,1,3,3-pentafluorobutane",CC(F)(F)CC(F)(F)F,303.01,11.6429,,0.011,,combined,95,Liquid,Parallel plate capacitor,zero_frequency,Relative permittivity at zero frequency,0,12000,10.1021/je700343t,data/raw/thermoml/10.1021__je700343t-aef61e81826a.xml,33fe4e84354cf2dffc2f1bba3907017781e63365873f9f45a648a5a1d63d462c,9701,3,1,true,true,room_temperature,298.115,11.8861,1,10,true
WZLFPVPRZGTCKP-UHFFFAOYSA-N,"1,1,1,3,3-pentafluorobutane",CC(F)(F)CC(F)(F)F,303.01,11.6764,,0.011,,combined,95,Liquid,Parallel plate capacitor,zero_frequency,Relative permittivity at zero frequency,0,13000,10.1021/je700343t,data/raw/thermoml/10.1021__je700343t-aef61e81826a.xml,33fe4e84354cf2dffc2f1bba3907017781e63365873f9f45a648a5a1d63d462c,9702,3,1,true,true,room_temperature,298.115,11.8861,1,10,true
WZLFPVPRZGTCKP-UHFFFAOYSA-N,"1,1,1,3,3-pentafluorobutane",CC(F)(F)CC(F)(F)F,303.01,11.7115,,0.011,,combined,95,Liquid,Parallel plate capacitor,zero_frequency,Relative permittivity at zero frequency,0,14000,10.1021/je700343t,data/raw/thermoml/10.1021__je700343t-aef61e81826a.xml,33fe4e84354cf2dffc2f1bba3907017781e63365873f9f45a648a5a1d63d462c,9703,3,1,true,true,room_temperature,298.115,11.8861,1,10,true
WZLFPVPRZGTCKP-UHFFFAOYSA-N,"1,1,1,3,3-pentafluorobutane",CC(F)(F)CC(F)(F)F,303.01,11.745,,0.011,,combined,95,Liquid,Parallel plate capacitor,zero_frequency,Relative permittivity at zero frequency,0,15000,10.1021/je700343t,data/raw/thermoml/10.1021__je700343t-aef61e81826a.xml,33fe4e84354cf2dffc2f1bba3907017781e63365873f9f45a648a5a1d63d462c,9704,3,1,true,true,room_temperature,298.115,11.8861,1,10,true
WZLFPVPRZGTCKP-UHFFFAOYSA-N,"1,1,1,3,3-pentafluorobutane",CC(F)(F)CC(F)(F)F,303.01,11.7786,,0.011,,combined,95,Liquid,Parallel plate capacitor,zero_frequency,Relative permittivity at zero frequency,0,16000,10.1021/je700343t,data/raw/thermoml/10.1021__je700343t-aef61e81826a.xml,33fe4e84354cf2dffc2f1bba3907017781e63365873f9f45a648a5a1d63d462c,9705,3,1,true,true,room_temperature,298.115,11.8861,1,10,true
XDJYSDBSJWNTQT-UHFFFAOYSA-N,"1-ethyl-2,3-dimethylimidazolium bis[(trifluoromethyl)sulfonyl]imide",CCn1cc[n+](C)c1C.O=S(=O)([N-]S(=O)(=O)C(F)(F)F)C(F)(F)F,298.15,12.8,,0.8,,combined,95,Liquid,Coaxial cylinder capacitor,zero_frequency,Relative permittivity at zero frequency,0,101.325,10.1021/je101184s,data/raw/thermoml/10.1021__je101184s-5cc1e0c9d599.xml,d1d934b0ba1ee323d74aefe1cae9b15bc4efcb0cc489a4ffd83fd2a74d37636b,6849,13,1,true,true,room_temperature,298.15,12.8,1,1,false
XDTMQSROBMDMFD-UHFFFAOYSA-N,cyclohexane,C1CCCCC1,298.15,2.02,,0.29,,combined,95,Liquid,Coaxial cylinder capacitor,zero_frequency,Relative permittivity at zero frequency,0,101.3,10.1021/acs.jced.8b00755,data/raw/thermoml/10.1021__acs.jced.8b00755-5753d3b1904a.xml,a4d9bf2cde22cfc4b0f9fe4d1c7767ba1564cbeea5b823f30e85daf862956742,6098,6,1,true,true,room_temperature,298.15,2.02,1,2,true
XDTMQSROBMDMFD-UHFFFAOYSA-N,cyclohexane,C1CCCCC1,298.15,2.021,,0.288,,combined,95,Liquid,Coaxial cylinder capacitor,zero_frequency,Relative permittivity at zero frequency,0,101.3,10.1021/acs.jced.8b00755,data/raw/thermoml/10.1021__acs.jced.8b00755-5753d3b1904a.xml,a4d9bf2cde22cfc4b0f9fe4d1c7767ba1564cbeea5b823f30e85daf862956742,6097,6,1,true,true,room_temperature,298.15,2.02,1,2,true
XDTMQSROBMDMFD-UHFFFAOYSA-N,cyclohexane,C1CCCCC1,298.2,2.02,,0.01,,combined,95,Liquid,Parallel plate capacitor,zero_frequency,Relative permittivity at zero frequency,0,101.325,10.1016/j.jct.2012.04.011,data/raw/thermoml/10.1016__j.jct.2012.04.011-8d41d80e769b.xml,366efe9bd8247f0520ec824590fd63a5ba0cce6f2b280bc4401161ad2438eab3,2713,3,1,true,true,room_temperature,298.15,2.02,1,1,false
XEZNGIUYQVAUSS-UHFFFAOYSA-N,"1,4,7,10,13,16-hexaoxacyclooctadecane",,315.65,8.9,,0.09,,combined,95,Liquid,Parallel plate capacitor,zero_frequency,Relative permittivity at zero frequency,0,101.3,10.1021/je300234g,data/raw/thermoml/10.1021__je300234g-6ca2bf760d6c.xml,aa85b41304f6fbabcfdb979932b08c3fb4ba8bfb4b2ecab5df8a743765d05742,7407,6,1,false,,extended_temperature,,,1,1,false
XEZNGIUYQVAUSS-UHFFFAOYSA-N,"1,4,7,10,13,16-hexaoxacyclooctadecane",,318.15,8.86,,0.09,,combined,95,Liquid,Parallel plate capacitor,zero_frequency,Relative permittivity at zero frequency,0,101.3,10.1021/je300234g,data/raw/thermoml/10.1021__je300234g-6ca2bf760d6c.xml,aa85b41304f6fbabcfdb979932b08c3fb4ba8bfb4b2ecab5df8a743765d05742,7408,6,1,false,,extended_temperature,,,1,1,false
XEZNGIUYQVAUSS-UHFFFAOYSA-N,"1,4,7,10,13,16-hexaoxacyclooctadecane",,320.65,8.82,,0.09,,combined,95,Liquid,Parallel plate capacitor,zero_frequency,Relative permittivity at zero frequency,0,101.3,10.1021/je300234g,data/raw/thermoml/10.1021__je300234g-6ca2bf760d6c.xml,aa85b41304f6fbabcfdb979932b08c3fb4ba8bfb4b2ecab5df8a743765d05742,7409,6,1,false,,extended_temperature,,,1,1,false
XEZNGIUYQVAUSS-UHFFFAOYSA-N,"1,4,7,10,13,16-hexaoxacyclooctadecane",,323.15,8.77,,0.09,,combined,95,Liquid,Parallel plate capacitor,zero_frequency,Relative permittivity at zero frequency,0,101.3,10.1021/je300234g,data/raw/thermoml/10.1021__je300234g-6ca2bf760d6c.xml,aa85b41304f6fbabcfdb979932b08c3fb4ba8bfb4b2ecab5df8a743765d05742,7410,6,1,false,,extended_temperature,,,1,1,false
XEZNGIUYQVAUSS-UHFFFAOYSA-N,"1,4,7,10,13,16-hexaoxacyclooctadecane",,325.65,8.73,,0.09,,combined,95,Liquid,Parallel plate capacitor,zero_frequency,Relative permittivity at zero frequency,0,101.3,10.1021/je300234g,data/raw/thermoml/10.1021__je300234g-6ca2bf760d6c.xml,aa85b41304f6fbabcfdb979932b08c3fb4ba8bfb4b2ecab5df8a743765d05742,7411,6,1,false,,outside_declared_window,,,1,1,false
XEZNGIUYQVAUSS-UHFFFAOYSA-N,"1,4,7,10,13,16-hexaoxacyclooctadecane",,328.15,8.69,,0.09,,combined,95,Liquid,Parallel plate capacitor,zero_frequency,Relative permittivity at zero frequency,0,101.3,10.1021/je300234g,data/raw/thermoml/10.1021__je300234g-6ca2bf760d6c.xml,aa85b41304f6fbabcfdb979932b08c3fb4ba8bfb4b2ecab5df8a743765d05742,7412,6,1,false,,outside_declared_window,,,1,1,false
XEZNGIUYQVAUSS-UHFFFAOYSA-N,"1,4,7,10,13,16-hexaoxacyclooctadecane",,330.65,8.64,,0.09,,combined,95,Liquid,Parallel plate capacitor,zero_frequency,Relative permittivity at zero frequency,0,101.3,10.1021/je300234g,data/raw/thermoml/10.1021__je300234g-6ca2bf760d6c.xml,aa85b41304f6fbabcfdb979932b08c3fb4ba8bfb4b2ecab5df8a743765d05742,7413,6,1,false,,outside_declared_window,,,1,1,false
XEZNGIUYQVAUSS-UHFFFAOYSA-N,"1,4,7,10,13,16-hexaoxacyclooctadecane",,333.15,8.59,,0.09,,combined,95,Liquid,Parallel plate capacitor,zero_frequency,Relative permittivity at zero frequency,0,101.3,10.1021/je300234g,data/raw/thermoml/10.1021__je300234g-6ca2bf760d6c.xml,aa85b41304f6fbabcfdb979932b08c3fb4ba8bfb4b2ecab5df8a743765d05742,7414,6,1,false,,outside_declared_window,,,1,1,false
XEZNGIUYQVAUSS-UHFFFAOYSA-N,"1,4,7,10,13,16-hexaoxacyclooctadecane",,335.65,8.54,,0.09,,combined,95,Liquid,Parallel plate capacitor,zero_frequency,Relative permittivity at zero frequency,0,101.3,10.1021/je300234g,data/raw/thermoml/10.1021__je300234g-6ca2bf760d6c.xml,aa85b41304f6fbabcfdb979932b08c3fb4ba8bfb4b2ecab5df8a743765d05742,7415,6,1,false,,outside_declared_window,,,1,1,false
XEZNGIUYQVAUSS-UHFFFAOYSA-N,"1,4,7,10,13,16-hexaoxacyclooctadecane",,338.15,8.49,,0.09,,combined,95,Liquid,Parallel plate capacitor,zero_frequency,Relative permittivity at zero frequency,0,101.3,10.1021/je300234g,data/raw/thermoml/10.1021__je300234g-6ca2bf760d6c.xml,aa85b41304f6fbabcfdb979932b08c3fb4ba8bfb4b2ecab5df8a743765d05742,7416,6,1,false,,outside_declared_window,,,1,1,false
XEZNGIUYQVAUSS-UHFFFAOYSA-N,"1,4,7,10,13,16-hexaoxacyclooctadecane",,340.65,8.44,,0.08,,combined,95,Liquid,Parallel plate capacitor,zero_frequency,Relative permittivity at zero frequency,0,101.3,10.1021/je300234g,data/raw/thermoml/10.1021__je300234g-6ca2bf760d6c.xml,aa85b41304f6fbabcfdb979932b08c3fb4ba8bfb4b2ecab5df8a743765d05742,7417,6,1,false,,outside_declared_window,,,1,1,false
XEZNGIUYQVAUSS-UHFFFAOYSA-N,"1,4,7,10,13,16-hexaoxacyclooctadecane",,343.15,8.39,,0.08,,combined,95,Liquid,Parallel plate capacitor,zero_frequency,Relative permittivity at zero frequency,0,101.3,10.1021/je300234g,data/raw/thermoml/10.1021__je300234g-6ca2bf760d6c.xml,aa85b41304f6fbabcfdb979932b08c3fb4ba8bfb4b2ecab5df8a743765d05742,7418,6,1,false,,outside_declared_window,,,1,1,false
XEZNGIUYQVAUSS-UHFFFAOYSA-N,"1,4,7,10,13,16-hexaoxacyclooctadecane",,345.65,8.34,,0.08,,combined,95,Liquid,Parallel plate capacitor,zero_frequency,Relative permittivity at zero frequency,0,101.3,10.1021/je300234g,data/raw/thermoml/10.1021__je300234g-6ca2bf760d6c.xml,aa85b41304f6fbabcfdb979932b08c3fb4ba8bfb4b2ecab5df8a743765d05742,7419,6,1,false,,outside_declared_window,,,1,1,false
XEZNGIUYQVAUSS-UHFFFAOYSA-N,"1,4,7,10,13,16-hexaoxacyclooctadecane",,348.15,8.29,,0.08,,combined,95,Liquid,Parallel plate capacitor,zero_frequency,Relative permittivity at zero frequency,0,101.3,10.1021/je300234g,data/raw/thermoml/10.1021__je300234g-6ca2bf760d6c.xml,aa85b41304f6fbabcfdb979932b08c3fb4ba8bfb4b2ecab5df8a743765d05742,7420,6,1,false,,outside_declared_window,,,1,1,false
XEZNGIUYQVAUSS-UHFFFAOYSA-N,"1,4,7,10,13,16-hexaoxacyclooctadecane",,350.65,8.24,,0.08,,combined,95,Liquid,Parallel plate capacitor,zero_frequency,Relative permittivity at zero frequency,0,101.3,10.1021/je300234g,data/raw/thermoml/10.1021__je300234g-6ca2bf760d6c.xml,aa85b41304f6fbabcfdb979932b08c3fb4ba8bfb4b2ecab5df8a743765d05742,7421,6,1,false,,outside_declared_window,,,1,1,false
XEZNGIUYQVAUSS-UHFFFAOYSA-N,"1,4,7,10,13,16-hexaoxacyclooctadecane",,353.15,8.19,,0.08,,combined,95,Liquid,Parallel plate capacitor,zero_frequency,Relative permittivity at zero frequency,0,101.3,10.1021/je300234g,data/raw/thermoml/10.1021__je300234g-6ca2bf760d6c.xml,aa85b41304f6fbabcfdb979932b08c3fb4ba8bfb4b2ecab5df8a743765d05742,7422,6,1,false,,outside_declared_window,,,1,1,false
XLYOFNOQVPJJNP-UHFFFAOYSA-N,water,O,273.15,87,,0.1,,combined,95,Liquid,OTHER::sMethod:impedance/gain phase analyzer,zero_frequency,Relative permittivity at zero frequency,0,101,10.1021/je400149j,data/raw/thermoml/10.1021__je400149j-7fb8965a0320.xml,a6402daf95d6a9021704c1bb1081c4e1b9ed718f1619828e476850713e74a5bb,8352,4,1,true,true,outside_declared_window,297.575,78.87,1,1,false
XLYOFNOQVPJJNP-UHFFFAOYSA-N,water,O,275.15,86.36,,0.1,,combined,95,Liquid,OTHER::sMethod:impedance/gain phase analyzer,zero_frequency,Relative permittivity at zero frequency,0,101,10.1021/je400149j,data/raw/thermoml/10.1021__je400149j-7fb8965a0320.xml,a6402daf95d6a9021704c1bb1081c4e1b9ed718f1619828e476850713e74a5bb,8353,4,1,true,true,outside_declared_window,297.575,78.87,1,1,false
XLYOFNOQVPJJNP-UHFFFAOYSA-N,water,O,277.15,85.67,,0.1,,combined,95,Liquid,OTHER::sMethod:impedance/gain phase analyzer,zero_frequency,Relative permittivity at zero frequency,0,101,10.1021/je400149j,data/raw/thermoml/10.1021__je400149j-7fb8965a0320.xml,a6402daf95d6a9021704c1bb1081c4e1b9ed718f1619828e476850713e74a5bb,8354,4,1,true,true,outside_declared_window,297.575,78.87,1,1,false
XLYOFNOQVPJJNP-UHFFFAOYSA-N,water,O,279.15,84.84,,0.1,,combined,95,Liquid,OTHER::sMethod:impedance/gain phase analyzer,zero_frequency,Relative permittivity at zero frequency,0,101,10.1021/je400149j,data/raw/thermoml/10.1021__je400149j-7fb8965a0320.xml,a6402daf95d6a9021704c1bb1081c4e1b9ed718f1619828e476850713e74a5bb,8355,4,1,true,true,outside_declared_window,297.575,78.87,1,1,false
XLYOFNOQVPJJNP-UHFFFAOYSA-N,water,O,281.15,84.25,,0.1,,combined,95,Liquid,OTHER::sMethod:impedance/gain phase analyzer,zero_frequency,Relative permittivity at zero frequency,0,101,10.1021/je400149j,data/raw/thermoml/10.1021__je400149j-7fb8965a0320.xml,a6402daf95d6a9021704c1bb1081c4e1b9ed718f1619828e476850713e74a5bb,8356,4,1,true,true,outside_declared_window,297.575,78.87,1,1,false
XLYOFNOQVPJJNP-UHFFFAOYSA-N,water,O,283.15,83.37,,0.1,,combined,95,Liquid,OTHER::sMethod:impedance/gain phase analyzer,zero_frequency,Relative permittivity at zero frequency,0,101,10.1021/je400149j,data/raw/thermoml/10.1021__je400149j-7fb8965a0320.xml,a6402daf95d6a9021704c1bb1081c4e1b9ed718f1619828e476850713e74a5bb,8357,4,1,true,true,outside_declared_window,297.575,78.87,1,1,false
XLYOFNOQVPJJNP-UHFFFAOYSA-N,water,O,285.15,82.73,,0.1,,combined,95,Liquid,OTHER::sMethod:impedance/gain phase analyzer,zero_frequency,Relative permittivity at zero frequency,0,101,10.1021/je400149j,data/raw/thermoml/10.1021__je400149j-7fb8965a0320.xml,a6402daf95d6a9021704c1bb1081c4e1b9ed718f1619828e476850713e74a5bb,8358,4,1,true,true,outside_declared_window,297.575,78.87,1,1,false
XLYOFNOQVPJJNP-UHFFFAOYSA-N,water,O,287.15,82.02,,0.1,,combined,95,Liquid,OTHER::sMethod:impedance/gain phase analyzer,zero_frequency,Relative permittivity at zero frequency,0,101,10.1021/je400149j,data/raw/thermoml/10.1021__je400149j-7fb8965a0320.xml,a6402daf95d6a9021704c1bb1081c4e1b9ed718f1619828e476850713e74a5bb,8359,4,1,true,true,outside_declared_window,297.575,78.87,1,1,false
XLYOFNOQVPJJNP-UHFFFAOYSA-N,water,O,289.15,81.33,,0.1,,combined,95,Liquid,OTHER::sMethod:impedance/gain phase analyzer,zero_frequency,Relative permittivity at zero frequency,0,101,10.1021/je400149j,data/raw/thermoml/10.1021__je400149j-7fb8965a0320.xml,a6402daf95d6a9021704c1bb1081c4e1b9ed718f1619828e476850713e74a5bb,8360,4,1,true,true,outside_declared_window,297.575,78.87,1,1,false
XLYOFNOQVPJJNP-UHFFFAOYSA-N,water,O,291.15,80.65,,0.1,,combined,95,Liquid,OTHER::sMethod:impedance/gain phase analyzer,zero_frequency,Relative permittivity at zero frequency,0,101,10.1021/je400149j,data/raw/thermoml/10.1021__je400149j-7fb8965a0320.xml,a6402daf95d6a9021704c1bb1081c4e1b9ed718f1619828e476850713e74a5bb,8361,4,1,true,true,outside_declared_window,297.575,78.87,1,1,false
XLYOFNOQVPJJNP-UHFFFAOYSA-N,water,O,293.15,79.98,,0.1,,combined,95,Liquid,OTHER::sMethod:impedance/gain phase analyzer,zero_frequency,Relative permittivity at zero frequency,0,101,10.1021/je400149j,data/raw/thermoml/10.1021__je400149j-7fb8965a0320.xml,a6402daf95d6a9021704c1bb1081c4e1b9ed718f1619828e476850713e74a5bb,8362,4,1,true,true,room_temperature,297.575,78.87,1,2,true
XLYOFNOQVPJJNP-UHFFFAOYSA-N,water,O,293.15,79.99,,0.25,,combined,95,Liquid,Coaxial cylinder capacitor,zero_frequency,Relative permittivity at zero frequency,0,91.3,10.1016/j.jct.2012.08.009,data/raw/thermoml/10.1016__j.jct.2012.08.009-8b0014258bbe.xml,9118e2c04656be022681b766374377ff0e7fc3a6a894671b6b7992d104b969ec,2716,4,1,true,true,room_temperature,297.575,78.87,1,2,true
XLYOFNOQVPJJNP-UHFFFAOYSA-N,water,O,295.15,79.32,,0.1,,combined,95,Liquid,OTHER::sMethod:impedance/gain phase analyzer,zero_frequency,Relative permittivity at zero frequency,0,101,10.1021/je400149j,data/raw/thermoml/10.1021__je400149j-7fb8965a0320.xml,a6402daf95d6a9021704c1bb1081c4e1b9ed718f1619828e476850713e74a5bb,8363,4,1,true,true,room_temperature,297.575,78.87,1,1,false
XLYOFNOQVPJJNP-UHFFFAOYSA-N,water,O,297.15,78.42,,0.1,,combined,95,Liquid,OTHER::sMethod:impedance/gain phase analyzer,zero_frequency,Relative permittivity at zero frequency,0,101,10.1021/je400149j,data/raw/thermoml/10.1021__je400149j-7fb8965a0320.xml,a6402daf95d6a9021704c1bb1081c4e1b9ed718f1619828e476850713e74a5bb,8364,4,1,true,true,room_temperature,297.575,78.87,1,1,false
XLYOFNOQVPJJNP-UHFFFAOYSA-N,water,O,298,80,,8.48,,combined,95,Liquid,Parallel plate capacitor,zero_frequency,Relative permittivity at zero frequency,0,94.77,10.1016/j.fluid.2014.05.006,data/raw/thermoml/10.1016__j.fluid.2014.05.006-330722030333.xml,096ba19192c01f16eb93fa039874e2ad4ec670685f8e7e642daedc101da27122,580,2,1,true,true,room_temperature,297.575,78.87,1,1,false
XLYOFNOQVPJJNP-UHFFFAOYSA-N,water,O,299.15,77.85,,0.1,,combined,95,Liquid,OTHER::sMethod:impedance/gain phase analyzer,zero_frequency,Relative permittivity at zero frequency,0,101,10.1021/je400149j,data/raw/thermoml/10.1021__je400149j-7fb8965a0320.xml,a6402daf95d6a9021704c1bb1081c4e1b9ed718f1619828e476850713e74a5bb,8365,4,1,true,true,room_temperature,297.575,78.87,1,1,false
XLYOFNOQVPJJNP-UHFFFAOYSA-N,water,O,301.15,77.29,,0.1,,combined,95,Liquid,OTHER::sMethod:impedance/gain phase analyzer,zero_frequency,Relative permittivity at zero frequency,0,101,10.1021/je400149j,data/raw/thermoml/10.1021__je400149j-7fb8965a0320.xml,a6402daf95d6a9021704c1bb1081c4e1b9ed718f1619828e476850713e74a5bb,8366,4,1,true,true,room_temperature,297.575,78.87,1,1,false
XLYOFNOQVPJJNP-UHFFFAOYSA-N,water,O,303.15,76.61,,0.1,,combined,95,Liquid,OTHER::sMethod:impedance/gain phase analyzer,zero_frequency,Relative permittivity at zero frequency,0,101,10.1021/je400149j,data/raw/thermoml/10.1021__je400149j-7fb8965a0320.xml,a6402daf95d6a9021704c1bb1081c4e1b9ed718f1619828e476850713e74a5bb,8367,4,1,true,true,room_temperature,297.575,78.87,1,1,false
XLYOFNOQVPJJNP-UHFFFAOYSA-N,water,O,305.15,75.95,,0.1,,combined,95,Liquid,OTHER::sMethod:impedance/gain phase analyzer,zero_frequency,Relative permittivity at zero frequency,0,101,10.1021/je400149j,data/raw/thermoml/10.1021__je400149j-7fb8965a0320.xml,a6402daf95d6a9021704c1bb1081c4e1b9ed718f1619828e476850713e74a5bb,8368,4,1,true,true,outside_declared_window,297.575,78.87,1,1,false
XLYOFNOQVPJJNP-UHFFFAOYSA-N,water,O,307.15,75.3,,0.1,,combined,95,Liquid,OTHER::sMethod:impedance/gain phase analyzer,zero_frequency,Relative permittivity at zero frequency,0,101,10.1021/je400149j,data/raw/thermoml/10.1021__je400149j-7fb8965a0320.xml,a6402daf95d6a9021704c1bb1081c4e1b9ed718f1619828e476850713e74a5bb,8369,4,1,true,true,outside_declared_window,297.575,78.87,1,1,false
XLYOFNOQVPJJNP-UHFFFAOYSA-N,water,O,309.15,74.65,,0.1,,combined,95,Liquid,OTHER::sMethod:impedance/gain phase analyzer,zero_frequency,Relative permittivity at zero frequency,0,101,10.1021/je400149j,data/raw/thermoml/10.1021__je400149j-7fb8965a0320.xml,a6402daf95d6a9021704c1bb1081c4e1b9ed718f1619828e476850713e74a5bb,8370,4,1,true,true,outside_declared_window,297.575,78.87,1,1,false
XLYOFNOQVPJJNP-UHFFFAOYSA-N,water,O,311.15,73.97,,0.1,,combined,95,Liquid,OTHER::sMethod:impedance/gain phase analyzer,zero_frequency,Relative permittivity at zero frequency,0,101,10.1021/je400149j,data/raw/thermoml/10.1021__je400149j-7fb8965a0320.xml,a6402daf95d6a9021704c1bb1081c4e1b9ed718f1619828e476850713e74a5bb,8371,4,1,true,true,outside_declared_window,297.575,78.87,1,1,false
XLYOFNOQVPJJNP-UHFFFAOYSA-N,water,O,313.15,73.29,,0.1,,combined,95,Liquid,OTHER::sMethod:impedance/gain phase analyzer,zero_frequency,Relative permittivity at zero frequency,0,101,10.1021/je400149j,data/raw/thermoml/10.1021__je400149j-7fb8965a0320.xml,a6402daf95d6a9021704c1bb1081c4e1b9ed718f1619828e476850713e74a5bb,8372,4,1,true,true,extended_temperature,297.575,78.87,1,1,false
XLYOFNOQVPJJNP-UHFFFAOYSA-N,water,O,315.15,72.68,,0.1,,combined,95,Liquid,OTHER::sMethod:impedance/gain phase analyzer,zero_frequency,Relative permittivity at zero frequency,0,101,10.1021/je400149j,data/raw/thermoml/10.1021__je400149j-7fb8965a0320.xml,a6402daf95d6a9021704c1bb1081c4e1b9ed718f1619828e476850713e74a5bb,8373,4,1,true,true,extended_temperature,297.575,78.87,1,1,false
XLYOFNOQVPJJNP-UHFFFAOYSA-N,water,O,317.15,72.09,,0.1,,combined,95,Liquid,OTHER::sMethod:impedance/gain phase analyzer,zero_frequency,Relative permittivity at zero frequency,0,101,10.1021/je400149j,data/raw/thermoml/10.1021__je400149j-7fb8965a0320.xml,a6402daf95d6a9021704c1bb1081c4e1b9ed718f1619828e476850713e74a5bb,8374,4,1,true,true,extended_temperature,297.575,78.87,1,1,false
XLYOFNOQVPJJNP-UHFFFAOYSA-N,water,O,319.15,71.44,,0.1,,combined,95,Liquid,OTHER::sMethod:impedance/gain phase analyzer,zero_frequency,Relative permittivity at zero frequency,0,101,10.1021/je400149j,data/raw/thermoml/10.1021__je400149j-7fb8965a0320.xml,a6402daf95d6a9021704c1bb1081c4e1b9ed718f1619828e476850713e74a5bb,8375,4,1,true,true,extended_temperature,297.575,78.87,1,1,false
XLYOFNOQVPJJNP-UHFFFAOYSA-N,water,O,321.15,70.76,,0.1,,combined,95,Liquid,OTHER::sMethod:impedance/gain phase analyzer,zero_frequency,Relative permittivity at zero frequency,0,101,10.1021/je400149j,data/raw/thermoml/10.1021__je400149j-7fb8965a0320.xml,a6402daf95d6a9021704c1bb1081c4e1b9ed718f1619828e476850713e74a5bb,8376,4,1,true,true,extended_temperature,297.575,78.87,1,1,false
XLYOFNOQVPJJNP-UHFFFAOYSA-N,water,O,323.15,70.14,,0.1,,combined,95,Liquid,OTHER::sMethod:impedance/gain phase analyzer,zero_frequency,Relative permittivity at zero frequency,0,101,10.1021/je400149j,data/raw/thermoml/10.1021__je400149j-7fb8965a0320.xml,a6402daf95d6a9021704c1bb1081c4e1b9ed718f1619828e476850713e74a5bb,8377,4,1,true,true,extended_temperature,297.575,78.87,1,1,false
XLYOFNOQVPJJNP-UHFFFAOYSA-N,water,O,325.15,69.54,,0.1,,combined,95,Liquid,OTHER::sMethod:impedance/gain phase analyzer,zero_frequency,Relative permittivity at zero frequency,0,101,10.1021/je400149j,data/raw/thermoml/10.1021__je400149j-7fb8965a0320.xml,a6402daf95d6a9021704c1bb1081c4e1b9ed718f1619828e476850713e74a5bb,8378,4,1,true,true,outside_declared_window,297.575,78.87,1,1,false
XLYOFNOQVPJJNP-UHFFFAOYSA-N,water,O,327.15,68.94,,0.1,,combined,95,Liquid,OTHER::sMethod:impedance/gain phase analyzer,zero_frequency,Relative permittivity at zero frequency,0,101,10.1021/je400149j,data/raw/thermoml/10.1021__je400149j-7fb8965a0320.xml,a6402daf95d6a9021704c1bb1081c4e1b9ed718f1619828e476850713e74a5bb,8379,4,1,true,true,outside_declared_window,297.575,78.87,1,1,false
XLYOFNOQVPJJNP-UHFFFAOYSA-N,water,O,329.15,68.3,,0.1,,combined,95,Liquid,OTHER::sMethod:impedance/gain phase analyzer,zero_frequency,Relative permittivity at zero frequency,0,101,10.1021/je400149j,data/raw/thermoml/10.1021__je400149j-7fb8965a0320.xml,a6402daf95d6a9021704c1bb1081c4e1b9ed718f1619828e476850713e74a5bb,8380,4,1,true,true,outside_declared_window,297.575,78.87,1,1,false
XLYOFNOQVPJJNP-UHFFFAOYSA-N,water,O,331.15,67.68,,0.1,,combined,95,Liquid,OTHER::sMethod:impedance/gain phase analyzer,zero_frequency,Relative permittivity at zero frequency,0,101,10.1021/je400149j,data/raw/thermoml/10.1021__je400149j-7fb8965a0320.xml,a6402daf95d6a9021704c1bb1081c4e1b9ed718f1619828e476850713e74a5bb,8381,4,1,true,true,outside_declared_window,297.575,78.87,1,1,false
XLYOFNOQVPJJNP-UHFFFAOYSA-N,water,O,333.15,67.07,,0.1,,combined,95,Liquid,OTHER::sMethod:impedance/gain phase analyzer,zero_frequency,Relative permittivity at zero frequency,0,101,10.1021/je400149j,data/raw/thermoml/10.1021__je400149j-7fb8965a0320.xml,a6402daf95d6a9021704c1bb1081c4e1b9ed718f1619828e476850713e74a5bb,8382,4,1,true,true,outside_declared_window,297.575,78.87,1,1,false
XQQZRZQVBFHBHL-UHFFFAOYSA-N,"1,4,7,10-tetraoxacyclododecane",C1COCCOCCOCCO1,295.65,10.95,,0.11,,combined,95,Liquid,Parallel plate capacitor,zero_frequency,Relative permittivity at zero frequency,0,101.3,10.1021/je300234g,data/raw/thermoml/10.1021__je300234g-6ca2bf760d6c.xml,aa85b41304f6fbabcfdb979932b08c3fb4ba8bfb4b2ecab5df8a743765d05742,7358,2,1,true,true,room_temperature,299.4,10.76,1,1,false
XQQZRZQVBFHBHL-UHFFFAOYSA-N,"1,4,7,10-tetraoxacyclododecane",C1COCCOCCOCCO1,298.15,10.82,,0.11,,combined,95,Liquid,Parallel plate capacitor,zero_frequency,Relative permittivity at zero frequency,0,101.3,10.1021/je300234g,data/raw/thermoml/10.1021__je300234g-6ca2bf760d6c.xml,aa85b41304f6fbabcfdb979932b08c3fb4ba8bfb4b2ecab5df8a743765d05742,7359,2,1,true,true,room_temperature,299.4,10.76,1,1,false
XQQZRZQVBFHBHL-UHFFFAOYSA-N,"1,4,7,10-tetraoxacyclododecane",C1COCCOCCOCCO1,300.65,10.7,,0.11,,combined,95,Liquid,Parallel plate capacitor,zero_frequency,Relative permittivity at zero frequency,0,101.3,10.1021/je300234g,data/raw/thermoml/10.1021__je300234g-6ca2bf760d6c.xml,aa85b41304f6fbabcfdb979932b08c3fb4ba8bfb4b2ecab5df8a743765d05742,7360,2,1,true,true,room_temperature,299.4,10.76,1,1,false
XQQZRZQVBFHBHL-UHFFFAOYSA-N,"1,4,7,10-tetraoxacyclododecane",C1COCCOCCOCCO1,303.15,10.58,,0.11,,combined,95,Liquid,Parallel plate capacitor,zero_frequency,Relative permittivity at zero frequency,0,101.3,10.1021/je300234g,data/raw/thermoml/10.1021__je300234g-6ca2bf760d6c.xml,aa85b41304f6fbabcfdb979932b08c3fb4ba8bfb4b2ecab5df8a743765d05742,7361,2,1,true,true,room_temperature,299.4,10.76,1,1,false
XQQZRZQVBFHBHL-UHFFFAOYSA-N,"1,4,7,10-tetraoxacyclododecane",C1COCCOCCOCCO1,305.65,10.45,,0.1,,combined,95,Liquid,Parallel plate capacitor,zero_frequency,Relative permittivity at zero frequency,0,101.3,10.1021/je300234g,data/raw/thermoml/10.1021__je300234g-6ca2bf760d6c.xml,aa85b41304f6fbabcfdb979932b08c3fb4ba8bfb4b2ecab5df8a743765d05742,7362,2,1,true,true,outside_declared_window,299.4,10.76,1,1,false
XQQZRZQVBFHBHL-UHFFFAOYSA-N,"1,4,7,10-tetraoxacyclododecane",C1COCCOCCOCCO1,308.15,10.34,,0.1,,combined,95,Liquid,Parallel plate capacitor,zero_frequency,Relative permittivity at zero frequency,0,101.3,10.1021/je300234g,data/raw/thermoml/10.1021__je300234g-6ca2bf760d6c.xml,aa85b41304f6fbabcfdb979932b08c3fb4ba8bfb4b2ecab5df8a743765d05742,7363,2,1,true,true,outside_declared_window,299.4,10.76,1,1,false
XQQZRZQVBFHBHL-UHFFFAOYSA-N,"1,4,7,10-tetraoxacyclododecane",C1COCCOCCOCCO1,310.65,10.22,,0.1,,combined,95,Liquid,Parallel plate capacitor,zero_frequency,Relative permittivity at zero frequency,0,101.3,10.1021/je300234g,data/raw/thermoml/10.1021__je300234g-6ca2bf760d6c.xml,aa85b41304f6fbabcfdb979932b08c3fb4ba8bfb4b2ecab5df8a743765d05742,7364,2,1,true,true,outside_declared_window,299.4,10.76,1,1,false
XQQZRZQVBFHBHL-UHFFFAOYSA-N,"1,4,7,10-tetraoxacyclododecane",C1COCCOCCOCCO1,313.15,10.11,,0.1,,combined,95,Liquid,Parallel plate capacitor,zero_frequency,Relative permittivity at zero frequency,0,101.3,10.1021/je300234g,data/raw/thermoml/10.1021__je300234g-6ca2bf760d6c.xml,aa85b41304f6fbabcfdb979932b08c3fb4ba8bfb4b2ecab5df8a743765d05742,7365,2,1,true,true,extended_temperature,299.4,10.76,1,1,false
XQQZRZQVBFHBHL-UHFFFAOYSA-N,"1,4,7,10-tetraoxacyclododecane",C1COCCOCCOCCO1,315.65,10,,0.1,,combined,95,Liquid,Parallel plate capacitor,zero_frequency,Relative permittivity at zero frequency,0,101.3,10.1021/je300234g,data/raw/thermoml/10.1021__je300234g-6ca2bf760d6c.xml,aa85b41304f6fbabcfdb979932b08c3fb4ba8bfb4b2ecab5df8a743765d05742,7366,2,1,true,true,extended_temperature,299.4,10.76,1,1,false
XQQZRZQVBFHBHL-UHFFFAOYSA-N,"1,4,7,10-tetraoxacyclododecane",C1COCCOCCOCCO1,318.15,9.9,,0.1,,combined,95,Liquid,Parallel plate capacitor,zero_frequency,Relative permittivity at zero frequency,0,101.3,10.1021/je300234g,data/raw/thermoml/10.1021__je300234g-6ca2bf760d6c.xml,aa85b41304f6fbabcfdb979932b08c3fb4ba8bfb4b2ecab5df8a743765d05742,7367,2,1,true,true,extended_temperature,299.4,10.76,1,1,false
XQQZRZQVBFHBHL-UHFFFAOYSA-N,"1,4,7,10-tetraoxacyclododecane",C1COCCOCCOCCO1,320.65,9.79,,0.1,,combined,95,Liquid,Parallel plate capacitor,zero_frequency,Relative permittivity at zero frequency,0,101.3,10.1021/je300234g,data/raw/thermoml/10.1021__je300234g-6ca2bf760d6c.xml,aa85b41304f6fbabcfdb979932b08c3fb4ba8bfb4b2ecab5df8a743765d05742,7368,2,1,true,true,extended_temperature,299.4,10.76,1,1,false
XQQZRZQVBFHBHL-UHFFFAOYSA-N,"1,4,7,10-tetraoxacyclododecane",C1COCCOCCOCCO1,323.15,9.69,,0.1,,combined,95,Liquid,Parallel plate capacitor,zero_frequency,Relative permittivity at zero frequency,0,101.3,10.1021/je300234g,data/raw/thermoml/10.1021__je300234g-6ca2bf760d6c.xml,aa85b41304f6fbabcfdb979932b08c3fb4ba8bfb4b2ecab5df8a743765d05742,7369,2,1,true,true,extended_temperature,299.4,10.76,1,1,false
XQQZRZQVBFHBHL-UHFFFAOYSA-N,"1,4,7,10-tetraoxacyclododecane",C1COCCOCCOCCO1,325.65,9.59,,0.1,,combined,95,Liquid,Parallel plate capacitor,zero_frequency,Relative permittivity at zero frequency,0,101.3,10.1021/je300234g,data/raw/thermoml/10.1021__je300234g-6ca2bf760d6c.xml,aa85b41304f6fbabcfdb979932b08c3fb4ba8bfb4b2ecab5df8a743765d05742,7370,2,1,true,true,outside_declared_window,299.4,10.76,1,1,false
XQQZRZQVBFHBHL-UHFFFAOYSA-N,"1,4,7,10-tetraoxacyclododecane",C1COCCOCCOCCO1,328.15,9.49,,0.1,,combined,95,Liquid,Parallel plate capacitor,zero_frequency,Relative permittivity at zero frequency,0,101.3,10.1021/je300234g,data/raw/thermoml/10.1021__je300234g-6ca2bf760d6c.xml,aa85b41304f6fbabcfdb979932b08c3fb4ba8bfb4b2ecab5df8a743765d05742,7371,2,1,true,true,outside_declared_window,299.4,10.76,1,1,false
XQQZRZQVBFHBHL-UHFFFAOYSA-N,"1,4,7,10-tetraoxacyclododecane",C1COCCOCCOCCO1,330.65,9.41,,0.09,,combined,95,Liquid,Parallel plate capacitor,zero_frequency,Relative permittivity at zero frequency,0,101.3,10.1021/je300234g,data/raw/thermoml/10.1021__je300234g-6ca2bf760d6c.xml,aa85b41304f6fbabcfdb979932b08c3fb4ba8bfb4b2ecab5df8a743765d05742,7372,2,1,true,true,outside_declared_window,299.4,10.76,1,1,false
XQQZRZQVBFHBHL-UHFFFAOYSA-N,"1,4,7,10-tetraoxacyclododecane",C1COCCOCCOCCO1,333.15,9.31,,0.09,,combined,95,Liquid,Parallel plate capacitor,zero_frequency,Relative permittivity at zero frequency,0,101.3,10.1021/je300234g,data/raw/thermoml/10.1021__je300234g-6ca2bf760d6c.xml,aa85b41304f6fbabcfdb979932b08c3fb4ba8bfb4b2ecab5df8a743765d05742,7373,2,1,true,true,outside_declared_window,299.4,10.76,1,1,false
XQQZRZQVBFHBHL-UHFFFAOYSA-N,"1,4,7,10-tetraoxacyclododecane",C1COCCOCCOCCO1,335.65,9.22,,0.09,,combined,95,Liquid,Parallel plate capacitor,zero_frequency,Relative permittivity at zero frequency,0,101.3,10.1021/je300234g,data/raw/thermoml/10.1021__je300234g-6ca2bf760d6c.xml,aa85b41304f6fbabcfdb979932b08c3fb4ba8bfb4b2ecab5df8a743765d05742,7374,2,1,true,true,outside_declared_window,299.4,10.76,1,1,false
XQQZRZQVBFHBHL-UHFFFAOYSA-N,"1,4,7,10-tetraoxacyclododecane",C1COCCOCCOCCO1,338.15,9.13,,0.09,,combined,95,Liquid,Parallel plate capacitor,zero_frequency,Relative permittivity at zero frequency,0,101.3,10.1021/je300234g,data/raw/thermoml/10.1021__je300234g-6ca2bf760d6c.xml,aa85b41304f6fbabcfdb979932b08c3fb4ba8bfb4b2ecab5df8a743765d05742,7375,2,1,true,true,outside_declared_window,299.4,10.76,1,1,false
XQQZRZQVBFHBHL-UHFFFAOYSA-N,"1,4,7,10-tetraoxacyclododecane",C1COCCOCCOCCO1,340.65,9.04,,0.09,,combined,95,Liquid,Parallel plate capacitor,zero_frequency,Relative permittivity at zero frequency,0,101.3,10.1021/je300234g,data/raw/thermoml/10.1021__je300234g-6ca2bf760d6c.xml,aa85b41304f6fbabcfdb979932b08c3fb4ba8bfb4b2ecab5df8a743765d05742,7376,2,1,true,true,outside_declared_window,299.4,10.76,1,1,false
XQQZRZQVBFHBHL-UHFFFAOYSA-N,"1,4,7,10-tetraoxacyclododecane",C1COCCOCCOCCO1,343.15,8.94,,0.09,,combined,95,Liquid,Parallel plate capacitor,zero_frequency,Relative permittivity at zero frequency,0,101.3,10.1021/je300234g,data/raw/thermoml/10.1021__je300234g-6ca2bf760d6c.xml,aa85b41304f6fbabcfdb979932b08c3fb4ba8bfb4b2ecab5df8a743765d05742,7377,2,1,true,true,outside_declared_window,299.4,10.76,1,1,false
XQQZRZQVBFHBHL-UHFFFAOYSA-N,"1,4,7,10-tetraoxacyclododecane",C1COCCOCCOCCO1,345.65,8.86,,0.09,,combined,95,Liquid,Parallel plate capacitor,zero_frequency,Relative permittivity at zero frequency,0,101.3,10.1021/je300234g,data/raw/thermoml/10.1021__je300234g-6ca2bf760d6c.xml,aa85b41304f6fbabcfdb979932b08c3fb4ba8bfb4b2ecab5df8a743765d05742,7378,2,1,true,true,outside_declared_window,299.4,10.76,1,1,false
XQQZRZQVBFHBHL-UHFFFAOYSA-N,"1,4,7,10-tetraoxacyclododecane",C1COCCOCCOCCO1,348.15,8.76,,0.09,,combined,95,Liquid,Parallel plate capacitor,zero_frequency,Relative permittivity at zero frequency,0,101.3,10.1021/je300234g,data/raw/thermoml/10.1021__je300234g-6ca2bf760d6c.xml,aa85b41304f6fbabcfdb979932b08c3fb4ba8bfb4b2ecab5df8a743765d05742,7379,2,1,true,true,outside_declared_window,299.4,10.76,1,1,false
XQQZRZQVBFHBHL-UHFFFAOYSA-N,"1,4,7,10-tetraoxacyclododecane",C1COCCOCCOCCO1,350.65,8.68,,0.09,,combined,95,Liquid,Parallel plate capacitor,zero_frequency,Relative permittivity at zero frequency,0,101.3,10.1021/je300234g,data/raw/thermoml/10.1021__je300234g-6ca2bf760d6c.xml,aa85b41304f6fbabcfdb979932b08c3fb4ba8bfb4b2ecab5df8a743765d05742,7380,2,1,true,true,outside_declared_window,299.4,10.76,1,1,false
XQQZRZQVBFHBHL-UHFFFAOYSA-N,"1,4,7,10-tetraoxacyclododecane",C1COCCOCCOCCO1,353.15,8.59,,0.09,,combined,95,Liquid,Parallel plate capacitor,zero_frequency,Relative permittivity at zero frequency,0,101.3,10.1021/je300234g,data/raw/thermoml/10.1021__je300234g-6ca2bf760d6c.xml,aa85b41304f6fbabcfdb979932b08c3fb4ba8bfb4b2ecab5df8a743765d05742,7381,2,1,true,true,outside_declared_window,299.4,10.76,1,1,false
XTHFKEDIFFGKHM-UHFFFAOYSA-N,"1,2-dimethoxyethane",COCCOC,288.15,7.408,,0.148,,combined,95,Liquid,Parallel plate capacitor,zero_frequency,Relative permittivity at zero frequency,0,101.325,10.1016/j.jct.2008.09.006,data/raw/thermoml/10.1016__j.jct.2008.09.006-26d32d668650.xml,fac691ab5f03cd711a6fa1735049bed46fcac2bcf22a6b00e1c6ee0bc4e70c0f,1689,4,1,true,true,outside_declared_window,298.15,7.0695,1,2,true
XTHFKEDIFFGKHM-UHFFFAOYSA-N,"1,2-dimethoxyethane",COCCOC,288.15,7.41,,0.15,,combined,95,Liquid,AC method,zero_frequency,Relative permittivity at zero frequency,0,101.325,10.1016/j.jct.2010.09.008,data/raw/thermoml/10.1016__j.jct.2010.09.008-f6e26363bf46.xml,44596c2f9d64df0eb6802fa1fe82b61406d72bb916143d70a41cadd404d88944,1898,3,1,true,true,outside_declared_window,298.15,7.0695,1,2,true
XTHFKEDIFFGKHM-UHFFFAOYSA-N,"1,2-dimethoxyethane",COCCOC,298.15,7.069,,0.141,,combined,95,Liquid,Parallel plate capacitor,zero_frequency,Relative permittivity at zero frequency,0,101.325,10.1016/j.jct.2008.09.006,data/raw/thermoml/10.1016__j.jct.2008.09.006-26d32d668650.xml,fac691ab5f03cd711a6fa1735049bed46fcac2bcf22a6b00e1c6ee0bc4e70c0f,1690,4,1,true,true,room_temperature,298.15,7.0695,1,2,true
XTHFKEDIFFGKHM-UHFFFAOYSA-N,"1,2-dimethoxyethane",COCCOC,298.15,7.07,,0.14,,combined,95,Liquid,AC method,zero_frequency,Relative permittivity at zero frequency,0,101.325,10.1016/j.jct.2010.09.008,data/raw/thermoml/10.1016__j.jct.2010.09.008-f6e26363bf46.xml,44596c2f9d64df0eb6802fa1fe82b61406d72bb916143d70a41cadd404d88944,1899,3,1,true,true,room_temperature,298.15,7.0695,1,2,true
XTHFKEDIFFGKHM-UHFFFAOYSA-N,"1,2-dimethoxyethane",COCCOC,308.15,6.75,,0.14,,combined,95,Liquid,AC method,zero_frequency,Relative permittivity at zero frequency,0,101.325,10.1016/j.jct.2010.09.008,data/raw/thermoml/10.1016__j.jct.2010.09.008-f6e26363bf46.xml,44596c2f9d64df0eb6802fa1fe82b61406d72bb916143d70a41cadd404d88944,1900,3,1,true,true,outside_declared_window,298.15,7.0695,1,2,true
XTHFKEDIFFGKHM-UHFFFAOYSA-N,"1,2-dimethoxyethane",COCCOC,308.15,6.757,,0.135,,combined,95,Liquid,Parallel plate capacitor,zero_frequency,Relative permittivity at zero frequency,0,101.325,10.1016/j.jct.2008.09.006,data/raw/thermoml/10.1016__j.jct.2008.09.006-26d32d668650.xml,fac691ab5f03cd711a6fa1735049bed46fcac2bcf22a6b00e1c6ee0bc4e70c0f,1691,4,1,true,true,outside_declared_window,298.15,7.0695,1,2,true
XTHFKEDIFFGKHM-UHFFFAOYSA-N,"1,2-dimethoxyethane",COCCOC,318.15,6.456,,0.129,,combined,95,Liquid,Parallel plate capacitor,zero_frequency,Relative permittivity at zero frequency,0,101.325,10.1016/j.jct.2008.09.006,data/raw/thermoml/10.1016__j.jct.2008.09.006-26d32d668650.xml,fac691ab5f03cd711a6fa1735049bed46fcac2bcf22a6b00e1c6ee0bc4e70c0f,1692,4,1,true,true,extended_temperature,298.15,7.0695,1,1,false
XTHFKEDIFFGKHM-UHFFFAOYSA-N,"1,2-dimethoxyethane",COCCOC,328.15,6.184,,0.124,,combined,95,Liquid,Parallel plate capacitor,zero_frequency,Relative permittivity at zero frequency,0,101.325,10.1016/j.jct.2008.09.006,data/raw/thermoml/10.1016__j.jct.2008.09.006-26d32d668650.xml,fac691ab5f03cd711a6fa1735049bed46fcac2bcf22a6b00e1c6ee0bc4e70c0f,1693,4,1,true,true,outside_declared_window,298.15,7.0695,1,1,false
XTHFKEDIFFGKHM-UHFFFAOYSA-N,"1,2-dimethoxyethane",COCCOC,338.15,5.922,,0.118,,combined,95,Liquid,Parallel plate capacitor,zero_frequency,Relative permittivity at zero frequency,0,101.325,10.1016/j.jct.2008.09.006,data/raw/thermoml/10.1016__j.jct.2008.09.006-26d32d668650.xml,fac691ab5f03cd711a6fa1735049bed46fcac2bcf22a6b00e1c6ee0bc4e70c0f,1694,4,1,true,true,outside_declared_window,298.15,7.0695,1,1,false
YEJRWHAVMIAJKC-UHFFFAOYSA-N,.gamma.-butyrolactone,O=C1CCCO1,293.15,42.34,,0.06,,combined,95,Liquid,Dekameter,zero_frequency,Relative permittivity at zero frequency,0,101,10.1021/je900503p,data/raw/thermoml/10.1021__je900503p-c4927a582b2b.xml,bf9680cc2c3bfba58e1c4dd17ea6a0329e835375459beccbe561851b5f878ff7,11386,8,1,true,true,room_temperature,295.65,41.99,1,2,true
YEJRWHAVMIAJKC-UHFFFAOYSA-N,.gamma.-butyrolactone,O=C1CCCO1,293.15,42.81,,0.06,,combined,95,Liquid,Dekameter,zero_frequency,Relative permittivity at zero frequency,0,101,10.1021/je900503p,data/raw/thermoml/10.1021__je900503p-c4927a582b2b.xml,bf9680cc2c3bfba58e1c4dd17ea6a0329e835375459beccbe561851b5f878ff7,11387,8,1,true,true,room_temperature,295.65,41.99,1,2,true
YEJRWHAVMIAJKC-UHFFFAOYSA-N,.gamma.-butyrolactone,O=C1CCCO1,298.15,41.64,,0.06,,combined,95,Liquid,Dekameter,zero_frequency,Relative permittivity at zero frequency,0,101,10.1021/je900503p,data/raw/thermoml/10.1021__je900503p-c4927a582b2b.xml,bf9680cc2c3bfba58e1c4dd17ea6a0329e835375459beccbe561851b5f878ff7,11388,8,1,true,true,room_temperature,295.65,41.99,1,1,false
YEJRWHAVMIAJKC-UHFFFAOYSA-N,.gamma.-butyrolactone,O=C1CCCO1,303.15,41.1,,0.06,,combined,95,Liquid,Dekameter,zero_frequency,Relative permittivity at zero frequency,0,101,10.1021/je900503p,data/raw/thermoml/10.1021__je900503p-c4927a582b2b.xml,bf9680cc2c3bfba58e1c4dd17ea6a0329e835375459beccbe561851b5f878ff7,11389,8,1,true,true,room_temperature,295.65,41.99,1,1,false
YEJRWHAVMIAJKC-UHFFFAOYSA-N,.gamma.-butyrolactone,O=C1CCCO1,313.15,39.92,,0.06,,combined,95,Liquid,Dekameter,zero_frequency,Relative permittivity at zero frequency,0,101,10.1021/je900503p,data/raw/thermoml/10.1021__je900503p-c4927a582b2b.xml,bf9680cc2c3bfba58e1c4dd17ea6a0329e835375459beccbe561851b5f878ff7,11390,8,1,true,true,extended_temperature,295.65,41.99,1,1,false
