Repository: LittleAlety/electrolyte-solvent-dielectric-ml

# 电解液溶剂筛选：可审计的多通道机器学习管线

> **2026-11-28 · PLAN B 生产失败诊断**：[根因分析](outputs/b750_completion/failure_diagnostics/FAILURE_ANALYSIS.md) · [执行报告](outputs/b750_completion/COMPLETION_REPORT.md)。214条测试通过；38/67合格，剩余21个几何步数耗尽、1个超时中断、7个从未启动。首轮5个续算全部合格，当前状态 BLOCKED_NEEDS_SUBMISSION。历史目标泄漏、方法错标、CM截断和点级CI解释已由[科学更正](outputs/b750_completion/scientific_errata.json)取代。

> An auditable, pre-registered machine-learning pipeline for electrolyte-solvent
> screening: static permittivity (epsilon), viscosity (eta), the orbital window
> (HOMO / LUMO), and redox potential - with a frozen main scoreboard, a shot ledger,
> and every negative result retained rather than routed around.

File: data/processed/eta_epsilon_joint_observations.csv (part 12 of 84)
row_id,dataset_id,property,property_family,inchikey,name,smiles,T_K,value,unit,phase,method,uncertainty,uncertainty_kind,confidence_level,frequency_mhz,pressure_kpa,n_components,pure_or_mixture,source_doi,source_kind,source_file,source_row_index,source_file_sha256,quality_layer,licence,redistributable
epsilon_observations_v11plus:1014,epsilon_observations_v11plus,epsilon,dielectric_constant,VFTFKUDGYRBSAL-UHFFFAOYSA-N,"1,4,7,10,13-pentaoxacyclopentadecane",C1COCCOCCOCCOCCO1,303.15,15.08,1,Liquid,Parallel plate capacitor,0.15,combined,95,0,101.3,1,pure,10.1021/je300234g,primary_thermoml_measurement,data/processed/dielectric_observations_v11plus.csv,1014,159b928f800a55969963da275ed05c30ce8a19cffc48353a9c490eec68a49af9,publishable_core,thermoml_open,true
epsilon_observations_v11plus:1015,epsilon_observations_v11plus,epsilon,dielectric_constant,VFTFKUDGYRBSAL-UHFFFAOYSA-N,"1,4,7,10,13-pentaoxacyclopentadecane",C1COCCOCCOCCOCCO1,305.65,14.88,1,Liquid,Parallel plate capacitor,0.15,combined,95,0,101.3,1,pure,10.1021/je300234g,primary_thermoml_measurement,data/processed/dielectric_observations_v11plus.csv,1015,159b928f800a55969963da275ed05c30ce8a19cffc48353a9c490eec68a49af9,publishable_core,thermoml_open,true
epsilon_observations_v11plus:1016,epsilon_observations_v11plus,epsilon,dielectric_constant,VFTFKUDGYRBSAL-UHFFFAOYSA-N,"1,4,7,10,13-pentaoxacyclopentadecane",C1COCCOCCOCCOCCO1,308.15,14.69,1,Liquid,Parallel plate capacitor,0.15,combined,95,0,101.3,1,pure,10.1021/je300234g,primary_thermoml_measurement,data/processed/dielectric_observations_v11plus.csv,1016,159b928f800a55969963da275ed05c30ce8a19cffc48353a9c490eec68a49af9,publishable_core,thermoml_open,true
epsilon_observations_v11plus:1017,epsilon_observations_v11plus,epsilon,dielectric_constant,VFTFKUDGYRBSAL-UHFFFAOYSA-N,"1,4,7,10,13-pentaoxacyclopentadecane",C1COCCOCCOCCOCCO1,310.65,14.5,1,Liquid,Parallel plate capacitor,0.15,combined,95,0,101.3,1,pure,10.1021/je300234g,primary_thermoml_measurement,data/processed/dielectric_observations_v11plus.csv,1017,159b928f800a55969963da275ed05c30ce8a19cffc48353a9c490eec68a49af9,publishable_core,thermoml_open,true
epsilon_observations_v11plus:1018,epsilon_observations_v11plus,epsilon,dielectric_constant,VFTFKUDGYRBSAL-UHFFFAOYSA-N,"1,4,7,10,13-pentaoxacyclopentadecane",C1COCCOCCOCCOCCO1,313.15,14.31,1,Liquid,Parallel plate capacitor,0.14,combined,95,0,101.3,1,pure,10.1021/je300234g,primary_thermoml_measurement,data/processed/dielectric_observations_v11plus.csv,1018,159b928f800a55969963da275ed05c30ce8a19cffc48353a9c490eec68a49af9,publishable_core,thermoml_open,true
epsilon_observations_v11plus:1019,epsilon_observations_v11plus,epsilon,dielectric_constant,VFTFKUDGYRBSAL-UHFFFAOYSA-N,"1,4,7,10,13-pentaoxacyclopentadecane",C1COCCOCCOCCOCCO1,315.65,14.14,1,Liquid,Parallel plate capacitor,0.14,combined,95,0,101.3,1,pure,10.1021/je300234g,primary_thermoml_measurement,data/processed/dielectric_observations_v11plus.csv,1019,159b928f800a55969963da275ed05c30ce8a19cffc48353a9c490eec68a49af9,publishable_core,thermoml_open,true
epsilon_observations_v11plus:1020,epsilon_observations_v11plus,epsilon,dielectric_constant,VFTFKUDGYRBSAL-UHFFFAOYSA-N,"1,4,7,10,13-pentaoxacyclopentadecane",C1COCCOCCOCCOCCO1,318.15,13.96,1,Liquid,Parallel plate capacitor,0.14,combined,95,0,101.3,1,pure,10.1021/je300234g,primary_thermoml_measurement,data/processed/dielectric_observations_v11plus.csv,1020,159b928f800a55969963da275ed05c30ce8a19cffc48353a9c490eec68a49af9,publishable_core,thermoml_open,true
epsilon_observations_v11plus:1021,epsilon_observations_v11plus,epsilon,dielectric_constant,VFTFKUDGYRBSAL-UHFFFAOYSA-N,"1,4,7,10,13-pentaoxacyclopentadecane",C1COCCOCCOCCOCCO1,320.65,13.79,1,Liquid,Parallel plate capacitor,0.14,combined,95,0,101.3,1,pure,10.1021/je300234g,primary_thermoml_measurement,data/processed/dielectric_observations_v11plus.csv,1021,159b928f800a55969963da275ed05c30ce8a19cffc48353a9c490eec68a49af9,publishable_core,thermoml_open,true
epsilon_observations_v11plus:1022,epsilon_observations_v11plus,epsilon,dielectric_constant,VFTFKUDGYRBSAL-UHFFFAOYSA-N,"1,4,7,10,13-pentaoxacyclopentadecane",C1COCCOCCOCCOCCO1,323.15,13.63,1,Liquid,Parallel plate capacitor,0.14,combined,95,0,101.3,1,pure,10.1021/je300234g,primary_thermoml_measurement,data/processed/dielectric_observations_v11plus.csv,1022,159b928f800a55969963da275ed05c30ce8a19cffc48353a9c490eec68a49af9,publishable_core,thermoml_open,true
epsilon_observations_v11plus:1023,epsilon_observations_v11plus,epsilon,dielectric_constant,VFTFKUDGYRBSAL-UHFFFAOYSA-N,"1,4,7,10,13-pentaoxacyclopentadecane",C1COCCOCCOCCOCCO1,325.65,13.46,1,Liquid,Parallel plate capacitor,0.13,combined,95,0,101.3,1,pure,10.1021/je300234g,primary_thermoml_measurement,data/processed/dielectric_observations_v11plus.csv,1023,159b928f800a55969963da275ed05c30ce8a19cffc48353a9c490eec68a49af9,publishable_core,thermoml_open,true
epsilon_observations_v11plus:1024,epsilon_observations_v11plus,epsilon,dielectric_constant,VFTFKUDGYRBSAL-UHFFFAOYSA-N,"1,4,7,10,13-pentaoxacyclopentadecane",C1COCCOCCOCCOCCO1,328.15,13.3,1,Liquid,Parallel plate capacitor,0.13,combined,95,0,101.3,1,pure,10.1021/je300234g,primary_thermoml_measurement,data/processed/dielectric_observations_v11plus.csv,1024,159b928f800a55969963da275ed05c30ce8a19cffc48353a9c490eec68a49af9,publishable_core,thermoml_open,true
epsilon_observations_v11plus:1025,epsilon_observations_v11plus,epsilon,dielectric_constant,VFTFKUDGYRBSAL-UHFFFAOYSA-N,"1,4,7,10,13-pentaoxacyclopentadecane",C1COCCOCCOCCOCCO1,330.65,13.15,1,Liquid,Parallel plate capacitor,0.13,combined,95,0,101.3,1,pure,10.1021/je300234g,primary_thermoml_measurement,data/processed/dielectric_observations_v11plus.csv,1025,159b928f800a55969963da275ed05c30ce8a19cffc48353a9c490eec68a49af9,publishable_core,thermoml_open,true
epsilon_observations_v11plus:1026,epsilon_observations_v11plus,epsilon,dielectric_constant,VFTFKUDGYRBSAL-UHFFFAOYSA-N,"1,4,7,10,13-pentaoxacyclopentadecane",C1COCCOCCOCCOCCO1,333.15,13,1,Liquid,Parallel plate capacitor,0.13,combined,95,0,101.3,1,pure,10.1021/je300234g,primary_thermoml_measurement,data/processed/dielectric_observations_v11plus.csv,1026,159b928f800a55969963da275ed05c30ce8a19cffc48353a9c490eec68a49af9,publishable_core,thermoml_open,true
epsilon_observations_v11plus:1027,epsilon_observations_v11plus,epsilon,dielectric_constant,VRFOKYHDLYBVAL-UHFFFAOYSA-M,1-ethyl-3-methylimidazolium ethyl sulfate,CCOS(=O)(=O)[O-].CCn1cc[n+](C)c1,298.15,35,1,Liquid,Coaxial cylinder capacitor,3,combined,95,0,101.325,1,pure,10.1021/je101184s,primary_thermoml_measurement,data/processed/dielectric_observations_v11plus.csv,1027,159b928f800a55969963da275ed05c30ce8a19cffc48353a9c490eec68a49af9,publishable_core,thermoml_open,true
epsilon_observations_v11plus:1028,epsilon_observations_v11plus,epsilon,dielectric_constant,VVLAIYIMMFWRFW-UHFFFAOYSA-N,2-hydroxyethylammonium acetate,CC(=O)O.NCCO,298.15,58.3,1,Liquid,Coaxial cylinder capacitor,5,combined,95,0,101.325,1,pure,10.1021/je101184s,primary_thermoml_measurement,data/processed/dielectric_observations_v11plus.csv,1028,159b928f800a55969963da275ed05c30ce8a19cffc48353a9c490eec68a49af9,publishable_core,thermoml_open,true
epsilon_observations_v11plus:1029,epsilon_observations_v11plus,epsilon,dielectric_constant,WYJOVVXUZNRJQY-UHFFFAOYSA-N,2-acetylthiophene,CC(=O)c1cccs1,278.15,32.38,1,Liquid,capacitive,0.32,combined,95,0,101,1,pure,10.1016/j.fluid.2016.10.026,primary_thermoml_measurement,data/processed/dielectric_observations_v11plus.csv,1029,159b928f800a55969963da275ed05c30ce8a19cffc48353a9c490eec68a49af9,publishable_core,thermoml_open,true
epsilon_observations_v11plus:1030,epsilon_observations_v11plus,epsilon,dielectric_constant,WYJOVVXUZNRJQY-UHFFFAOYSA-N,2-acetylthiophene,CC(=O)c1cccs1,280.65,32.01,1,Liquid,capacitive,0.32,combined,95,0,101,1,pure,10.1016/j.fluid.2016.10.026,primary_thermoml_measurement,data/processed/dielectric_observations_v11plus.csv,1030,159b928f800a55969963da275ed05c30ce8a19cffc48353a9c490eec68a49af9,publishable_core,thermoml_open,true
epsilon_observations_v11plus:1031,epsilon_observations_v11plus,epsilon,dielectric_constant,WYJOVVXUZNRJQY-UHFFFAOYSA-N,2-acetylthiophene,CC(=O)c1cccs1,283.15,31.64,1,Liquid,capacitive,0.32,combined,95,0,101,1,pure,10.1016/j.fluid.2016.10.026,primary_thermoml_measurement,data/processed/dielectric_observations_v11plus.csv,1031,159b928f800a55969963da275ed05c30ce8a19cffc48353a9c490eec68a49af9,publishable_core,thermoml_open,true
epsilon_observations_v11plus:1032,epsilon_observations_v11plus,epsilon,dielectric_constant,WYJOVVXUZNRJQY-UHFFFAOYSA-N,2-acetylthiophene,CC(=O)c1cccs1,285.65,31.28,1,Liquid,capacitive,0.31,combined,95,0,101,1,pure,10.1016/j.fluid.2016.10.026,primary_thermoml_measurement,data/processed/dielectric_observations_v11plus.csv,1032,159b928f800a55969963da275ed05c30ce8a19cffc48353a9c490eec68a49af9,publishable_core,thermoml_open,true
epsilon_observations_v11plus:1033,epsilon_observations_v11plus,epsilon,dielectric_constant,WYJOVVXUZNRJQY-UHFFFAOYSA-N,2-acetylthiophene,CC(=O)c1cccs1,288.15,30.87,1,Liquid,capacitive,0.31,combined,95,0,101,1,pure,10.1016/j.fluid.2016.10.026,primary_thermoml_measurement,data/processed/dielectric_observations_v11plus.csv,1033,159b928f800a55969963da275ed05c30ce8a19cffc48353a9c490eec68a49af9,publishable_core,thermoml_open,true
epsilon_observations_v11plus:1034,epsilon_observations_v11plus,epsilon,dielectric_constant,WYJOVVXUZNRJQY-UHFFFAOYSA-N,2-acetylthiophene,CC(=O)c1cccs1,290.65,30.47,1,Liquid,capacitive,0.3,combined,95,0,101,1,pure,10.1016/j.fluid.2016.10.026,primary_thermoml_measurement,data/processed/dielectric_observations_v11plus.csv,1034,159b928f800a55969963da275ed05c30ce8a19cffc48353a9c490eec68a49af9,publishable_core,thermoml_open,true
epsilon_observations_v11plus:1035,epsilon_observations_v11plus,epsilon,dielectric_constant,WYJOVVXUZNRJQY-UHFFFAOYSA-N,2-acetylthiophene,CC(=O)c1cccs1,293.15,29.94,1,Liquid,capacitive,0.3,combined,95,0,101,1,pure,10.1016/j.fluid.2016.10.026,primary_thermoml_measurement,data/processed/dielectric_observations_v11plus.csv,1035,159b928f800a55969963da275ed05c30ce8a19cffc48353a9c490eec68a49af9,publishable_core,thermoml_open,true
epsilon_observations_v11plus:1036,epsilon_observations_v11plus,epsilon,dielectric_constant,WYJOVVXUZNRJQY-UHFFFAOYSA-N,2-acetylthiophene,CC(=O)c1cccs1,295.65,29.69,1,Liquid,capacitive,0.3,combined,95,0,101,1,pure,10.1016/j.fluid.2016.10.026,primary_thermoml_measurement,data/processed/dielectric_observations_v11plus.csv,1036,159b928f800a55969963da275ed05c30ce8a19cffc48353a9c490eec68a49af9,publishable_core,thermoml_open,true
epsilon_observations_v11plus:1037,epsilon_observations_v11plus,epsilon,dielectric_constant,WYJOVVXUZNRJQY-UHFFFAOYSA-N,2-acetylthiophene,CC(=O)c1cccs1,298.15,29.19,1,Liquid,capacitive,0.29,combined,95,0,101,1,pure,10.1016/j.fluid.2016.10.026,primary_thermoml_measurement,data/processed/dielectric_observations_v11plus.csv,1037,159b928f800a55969963da275ed05c30ce8a19cffc48353a9c490eec68a49af9,publishable_core,thermoml_open,true
epsilon_observations_v11plus:1038,epsilon_observations_v11plus,epsilon,dielectric_constant,WYJOVVXUZNRJQY-UHFFFAOYSA-N,2-acetylthiophene,CC(=O)c1cccs1,300.65,28.92,1,Liquid,capacitive,0.29,combined,95,0,101,1,pure,10.1016/j.fluid.2016.10.026,primary_thermoml_measurement,data/processed/dielectric_observations_v11plus.csv,1038,159b928f800a55969963da275ed05c30ce8a19cffc48353a9c490eec68a49af9,publishable_core,thermoml_open,true
epsilon_observations_v11plus:1039,epsilon_observations_v11plus,epsilon,dielectric_constant,WYJOVVXUZNRJQY-UHFFFAOYSA-N,2-acetylthiophene,CC(=O)c1cccs1,303.15,28.47,1,Liquid,capacitive,0.28,combined,95,0,101,1,pure,10.1016/j.fluid.2016.10.026,primary_thermoml_measurement,data/processed/dielectric_observations_v11plus.csv,1039,159b928f800a55969963da275ed05c30ce8a19cffc48353a9c490eec68a49af9,publishable_core,thermoml_open,true
epsilon_observations_v11plus:1040,epsilon_observations_v11plus,epsilon,dielectric_constant,WYJOVVXUZNRJQY-UHFFFAOYSA-N,2-acetylthiophene,CC(=O)c1cccs1,305.65,28.14,1,Liquid,capacitive,0.28,combined,95,0,101,1,pure,10.1016/j.fluid.2016.10.026,primary_thermoml_measurement,data/processed/dielectric_observations_v11plus.csv,1040,159b928f800a55969963da275ed05c30ce8a19cffc48353a9c490eec68a49af9,publishable_core,thermoml_open,true
epsilon_observations_v11plus:1041,epsilon_observations_v11plus,epsilon,dielectric_constant,WYJOVVXUZNRJQY-UHFFFAOYSA-N,2-acetylthiophene,CC(=O)c1cccs1,308.15,27.76,1,Liquid,capacitive,0.28,combined,95,0,101,1,pure,10.1016/j.fluid.2016.10.026,primary_thermoml_measurement,data/processed/dielectric_observations_v11plus.csv,1041,159b928f800a55969963da275ed05c30ce8a19cffc48353a9c490eec68a49af9,publishable_core,thermoml_open,true
epsilon_observations_v11plus:1042,epsilon_observations_v11plus,epsilon,dielectric_constant,WYJOVVXUZNRJQY-UHFFFAOYSA-N,2-acetylthiophene,CC(=O)c1cccs1,310.65,27.43,1,Liquid,capacitive,0.27,combined,95,0,101,1,pure,10.1016/j.fluid.2016.10.026,primary_thermoml_measurement,data/processed/dielectric_observations_v11plus.csv,1042,159b928f800a55969963da275ed05c30ce8a19cffc48353a9c490eec68a49af9,publishable_core,thermoml_open,true
epsilon_observations_v11plus:1043,epsilon_observations_v11plus,epsilon,dielectric_constant,WYJOVVXUZNRJQY-UHFFFAOYSA-N,2-acetylthiophene,CC(=O)c1cccs1,313.15,27.05,1,Liquid,capacitive,0.27,combined,95,0,101,1,pure,10.1016/j.fluid.2016.10.026,primary_thermoml_measurement,data/processed/dielectric_observations_v11plus.csv,1043,159b928f800a55969963da275ed05c30ce8a19cffc48353a9c490eec68a49af9,publishable_core,thermoml_open,true
epsilon_observations_v11plus:1044,epsilon_observations_v11plus,epsilon,dielectric_constant,WYJOVVXUZNRJQY-UHFFFAOYSA-N,2-acetylthiophene,CC(=O)c1cccs1,315.65,26.75,1,Liquid,capacitive,0.27,combined,95,0,101,1,pure,10.1016/j.fluid.2016.10.026,primary_thermoml_measurement,data/processed/dielectric_observations_v11plus.csv,1044,159b928f800a55969963da275ed05c30ce8a19cffc48353a9c490eec68a49af9,publishable_core,thermoml_open,true
epsilon_observations_v11plus:1045,epsilon_observations_v11plus,epsilon,dielectric_constant,WYJOVVXUZNRJQY-UHFFFAOYSA-N,2-acetylthiophene,CC(=O)c1cccs1,318.15,26.32,1,Liquid,capacitive,0.26,combined,95,0,101,1,pure,10.1016/j.fluid.2016.10.026,primary_thermoml_measurement,data/processed/dielectric_observations_v11plus.csv,1045,159b928f800a55969963da275ed05c30ce8a19cffc48353a9c490eec68a49af9,publishable_core,thermoml_open,true
epsilon_observations_v11plus:1046,epsilon_observations_v11plus,epsilon,dielectric_constant,WYJOVVXUZNRJQY-UHFFFAOYSA-N,2-acetylthiophene,CC(=O)c1cccs1,320.65,25.95,1,Liquid,capacitive,0.26,combined,95,0,101,1,pure,10.1016/j.fluid.2016.10.026,primary_thermoml_measurement,data/processed/dielectric_observations_v11plus.csv,1046,159b928f800a55969963da275ed05c30ce8a19cffc48353a9c490eec68a49af9,publishable_core,thermoml_open,true
epsilon_observations_v11plus:1047,epsilon_observations_v11plus,epsilon,dielectric_constant,WYJOVVXUZNRJQY-UHFFFAOYSA-N,2-acetylthiophene,CC(=O)c1cccs1,323.15,25.68,1,Liquid,capacitive,0.26,combined,95,0,101,1,pure,10.1016/j.fluid.2016.10.026,primary_thermoml_measurement,data/processed/dielectric_observations_v11plus.csv,1047,159b928f800a55969963da275ed05c30ce8a19cffc48353a9c490eec68a49af9,publishable_core,thermoml_open,true
epsilon_observations_v11plus:1048,epsilon_observations_v11plus,epsilon,dielectric_constant,WYJOVVXUZNRJQY-UHFFFAOYSA-N,2-acetylthiophene,CC(=O)c1cccs1,325.65,25.33,1,Liquid,capacitive,0.25,combined,95,0,101,1,pure,10.1016/j.fluid.2016.10.026,primary_thermoml_measurement,data/processed/dielectric_observations_v11plus.csv,1048,159b928f800a55969963da275ed05c30ce8a19cffc48353a9c490eec68a49af9,publishable_core,thermoml_open,true
epsilon_observations_v11plus:1049,epsilon_observations_v11plus,epsilon,dielectric_constant,WYJOVVXUZNRJQY-UHFFFAOYSA-N,2-acetylthiophene,CC(=O)c1cccs1,328.15,25.02,1,Liquid,capacitive,0.25,combined,95,0,101,1,pure,10.1016/j.fluid.2016.10.026,primary_thermoml_measurement,data/processed/dielectric_observations_v11plus.csv,1049,159b928f800a55969963da275ed05c30ce8a19cffc48353a9c490eec68a49af9,publishable_core,thermoml_open,true
epsilon_observations_v11plus:1050,epsilon_observations_v11plus,epsilon,dielectric_constant,WYJOVVXUZNRJQY-UHFFFAOYSA-N,2-acetylthiophene,CC(=O)c1cccs1,330.65,24.7,1,Liquid,capacitive,0.25,combined,95,0,101,1,pure,10.1016/j.fluid.2016.10.026,primary_thermoml_measurement,data/processed/dielectric_observations_v11plus.csv,1050,159b928f800a55969963da275ed05c30ce8a19cffc48353a9c490eec68a49af9,publishable_core,thermoml_open,true
epsilon_observations_v11plus:1051,epsilon_observations_v11plus,epsilon,dielectric_constant,WYJOVVXUZNRJQY-UHFFFAOYSA-N,2-acetylthiophene,CC(=O)c1cccs1,333.15,24.33,1,Liquid,capacitive,0.24,combined,95,0,101,1,pure,10.1016/j.fluid.2016.10.026,primary_thermoml_measurement,data/processed/dielectric_observations_v11plus.csv,1051,159b928f800a55969963da275ed05c30ce8a19cffc48353a9c490eec68a49af9,publishable_core,thermoml_open,true
epsilon_observations_v11plus:1052,epsilon_observations_v11plus,epsilon,dielectric_constant,WYJOVVXUZNRJQY-UHFFFAOYSA-N,2-acetylthiophene,CC(=O)c1cccs1,335.65,23.98,1,Liquid,capacitive,0.24,combined,95,0,101,1,pure,10.1016/j.fluid.2016.10.026,primary_thermoml_measurement,data/processed/dielectric_observations_v11plus.csv,1052,159b928f800a55969963da275ed05c30ce8a19cffc48353a9c490eec68a49af9,publishable_core,thermoml_open,true
epsilon_observations_v11plus:1053,epsilon_observations_v11plus,epsilon,dielectric_constant,WYJOVVXUZNRJQY-UHFFFAOYSA-N,2-acetylthiophene,CC(=O)c1cccs1,338.15,23.6,1,Liquid,capacitive,0.24,combined,95,0,101,1,pure,10.1016/j.fluid.2016.10.026,primary_thermoml_measurement,data/processed/dielectric_observations_v11plus.csv,1053,159b928f800a55969963da275ed05c30ce8a19cffc48353a9c490eec68a49af9,publishable_core,thermoml_open,true
epsilon_observations_v11plus:1054,epsilon_observations_v11plus,epsilon,dielectric_constant,WZLFPVPRZGTCKP-UHFFFAOYSA-N,"1,1,1,3,3-pentafluorobutane",CC(F)(F)CC(F)(F)F,263.14,14.8991,1,Liquid,Parallel plate capacitor,0.0111,combined,95,0,1000,1,pure,10.1021/je700343t,primary_thermoml_measurement,data/processed/dielectric_observations_v11plus.csv,1054,159b928f800a55969963da275ed05c30ce8a19cffc48353a9c490eec68a49af9,publishable_core,thermoml_open,true
epsilon_observations_v11plus:1055,epsilon_observations_v11plus,epsilon,dielectric_constant,WZLFPVPRZGTCKP-UHFFFAOYSA-N,"1,1,1,3,3-pentafluorobutane",CC(F)(F)CC(F)(F)F,263.14,14.9339,1,Liquid,Parallel plate capacitor,0.0111,combined,95,0,2000,1,pure,10.1021/je700343t,primary_thermoml_measurement,data/processed/dielectric_observations_v11plus.csv,1055,159b928f800a55969963da275ed05c30ce8a19cffc48353a9c490eec68a49af9,publishable_core,thermoml_open,true
epsilon_observations_v11plus:1056,epsilon_observations_v11plus,epsilon,dielectric_constant,WZLFPVPRZGTCKP-UHFFFAOYSA-N,"1,1,1,3,3-pentafluorobutane",CC(F)(F)CC(F)(F)F,263.14,14.9675,1,Liquid,Parallel plate capacitor,0.0111,combined,95,0,3000,1,pure,10.1021/je700343t,primary_thermoml_measurement,data/processed/dielectric_observations_v11plus.csv,1056,159b928f800a55969963da275ed05c30ce8a19cffc48353a9c490eec68a49af9,publishable_core,thermoml_open,true
epsilon_observations_v11plus:1057,epsilon_observations_v11plus,epsilon,dielectric_constant,WZLFPVPRZGTCKP-UHFFFAOYSA-N,"1,1,1,3,3-pentafluorobutane",CC(F)(F)CC(F)(F)F,263.14,15.0355,1,Liquid,Parallel plate capacitor,0.0111,combined,95,0,5000,1,pure,10.1021/je700343t,primary_thermoml_measurement,data/processed/dielectric_observations_v11plus.csv,1057,159b928f800a55969963da275ed05c30ce8a19cffc48353a9c490eec68a49af9,publishable_core,thermoml_open,true
epsilon_observations_v11plus:1058,epsilon_observations_v11plus,epsilon,dielectric_constant,WZLFPVPRZGTCKP-UHFFFAOYSA-N,"1,1,1,3,3-pentafluorobutane",CC(F)(F)CC(F)(F)F,263.14,15.1666,1,Liquid,Parallel plate capacitor,0.0111,combined,95,0,9000,1,pure,10.1021/je700343t,primary_thermoml_measurement,data/processed/dielectric_observations_v11plus.csv,1058,159b928f800a55969963da275ed05c30ce8a19cffc48353a9c490eec68a49af9,publishable_core,thermoml_open,true
epsilon_observations_v11plus:1059,epsilon_observations_v11plus,epsilon,dielectric_constant,WZLFPVPRZGTCKP-UHFFFAOYSA-N,"1,1,1,3,3-pentafluorobutane",CC(F)(F)CC(F)(F)F,263.14,15.2295,1,Liquid,Parallel plate capacitor,0.0111,combined,95,0,11000,1,pure,10.1021/je700343t,primary_thermoml_measurement,data/processed/dielectric_observations_v11plus.csv,1059,159b928f800a55969963da275ed05c30ce8a19cffc48353a9c490eec68a49af9,publishable_core,thermoml_open,true
epsilon_observations_v11plus:1060,epsilon_observations_v11plus,epsilon,dielectric_constant,WZLFPVPRZGTCKP-UHFFFAOYSA-N,"1,1,1,3,3-pentafluorobutane",CC(F)(F)CC(F)(F)F,263.14,15.2606,1,Liquid,Parallel plate capacitor,0.0111,combined,95,0,12000,1,pure,10.1021/je700343t,primary_thermoml_measurement,data/processed/dielectric_observations_v11plus.csv,1060,159b928f800a55969963da275ed05c30ce8a19cffc48353a9c490eec68a49af9,publishable_core,thermoml_open,true
epsilon_observations_v11plus:1061,epsilon_observations_v11plus,epsilon,dielectric_constant,WZLFPVPRZGTCKP-UHFFFAOYSA-N,"1,1,1,3,3-pentafluorobutane",CC(F)(F)CC(F)(F)F,263.15,15.001,1,Liquid,Parallel plate capacitor,0.0111,combined,95,0,4000,1,pure,10.1021/je700343t,primary_thermoml_measurement,data/processed/dielectric_observations_v11plus.csv,1061,159b928f800a55969963da275ed05c30ce8a19cffc48353a9c490eec68a49af9,publishable_core,thermoml_open,true
epsilon_observations_v11plus:1062,epsilon_observations_v11plus,epsilon,dielectric_constant,WZLFPVPRZGTCKP-UHFFFAOYSA-N,"1,1,1,3,3-pentafluorobutane",CC(F)(F)CC(F)(F)F,263.15,15.0681,1,Liquid,Parallel plate capacitor,0.0111,combined,95,0,6000,1,pure,10.1021/je700343t,primary_thermoml_measurement,data/processed/dielectric_observations_v11plus.csv,1062,159b928f800a55969963da275ed05c30ce8a19cffc48353a9c490eec68a49af9,publishable_core,thermoml_open,true
epsilon_observations_v11plus:1063,epsilon_observations_v11plus,epsilon,dielectric_constant,WZLFPVPRZGTCKP-UHFFFAOYSA-N,"1,1,1,3,3-pentafluorobutane",CC(F)(F)CC(F)(F)F,263.15,15.0997,1,Liquid,Parallel plate capacitor,0.0111,combined,95,0,7000,1,pure,10.1021/je700343t,primary_thermoml_measurement,data/processed/dielectric_observations_v11plus.csv,1063,159b928f800a55969963da275ed05c30ce8a19cffc48353a9c490eec68a49af9,publishable_core,thermoml_open,true
epsilon_observations_v11plus:1064,epsilon_observations_v11plus,epsilon,dielectric_constant,WZLFPVPRZGTCKP-UHFFFAOYSA-N,"1,1,1,3,3-pentafluorobutane",CC(F)(F)CC(F)(F)F,263.15,15.1352,1,Liquid,Parallel plate capacitor,0.0111,combined,95,0,8000,1,pure,10.1021/je700343t,primary_thermoml_measurement,data/processed/dielectric_observations_v11plus.csv,1064,159b928f800a55969963da275ed05c30ce8a19cffc48353a9c490eec68a49af9,publishable_core,thermoml_open,true
epsilon_observations_v11plus:1065,epsilon_observations_v11plus,epsilon,dielectric_constant,WZLFPVPRZGTCKP-UHFFFAOYSA-N,"1,1,1,3,3-pentafluorobutane",CC(F)(F)CC(F)(F)F,263.15,15.1979,1,Liquid,Parallel plate capacitor,0.0111,combined,95,0,10000,1,pure,10.1021/je700343t,primary_thermoml_measurement,data/processed/dielectric_observations_v11plus.csv,1065,159b928f800a55969963da275ed05c30ce8a19cffc48353a9c490eec68a49af9,publishable_core,thermoml_open,true
epsilon_observations_v11plus:1066,epsilon_observations_v11plus,epsilon,dielectric_constant,WZLFPVPRZGTCKP-UHFFFAOYSA-N,"1,1,1,3,3-pentafluorobutane",CC(F)(F)CC(F)(F)F,263.15,15.2925,1,Liquid,Parallel plate capacitor,0.0111,combined,95,0,13000,1,pure,10.1021/je700343t,primary_thermoml_measurement,data/processed/dielectric_observations_v11plus.csv,1066,159b928f800a55969963da275ed05c30ce8a19cffc48353a9c490eec68a49af9,publishable_core,thermoml_open,true
epsilon_observations_v11plus:1067,epsilon_observations_v11plus,epsilon,dielectric_constant,WZLFPVPRZGTCKP-UHFFFAOYSA-N,"1,1,1,3,3-pentafluorobutane",CC(F)(F)CC(F)(F)F,263.15,15.3179,1,Liquid,Parallel plate capacitor,0.0111,combined,95,0,14000,1,pure,10.1021/je700343t,primary_thermoml_measurement,data/processed/dielectric_observations_v11plus.csv,1067,159b928f800a55969963da275ed05c30ce8a19cffc48353a9c490eec68a49af9,publishable_core,thermoml_open,true
epsilon_observations_v11plus:1068,epsilon_observations_v11plus,epsilon,dielectric_constant,WZLFPVPRZGTCKP-UHFFFAOYSA-N,"1,1,1,3,3-pentafluorobutane",CC(F)(F)CC(F)(F)F,263.15,15.3453,1,Liquid,Parallel plate capacitor,0.0111,combined,95,0,15000,1,pure,10.1021/je700343t,primary_thermoml_measurement,data/processed/dielectric_observations_v11plus.csv,1068,159b928f800a55969963da275ed05c30ce8a19cffc48353a9c490eec68a49af9,publishable_core,thermoml_open,true
epsilon_observations_v11plus:1069,epsilon_observations_v11plus,epsilon,dielectric_constant,WZLFPVPRZGTCKP-UHFFFAOYSA-N,"1,1,1,3,3-pentafluorobutane",CC(F)(F)CC(F)(F)F,263.16,15.376,1,Liquid,Parallel plate capacitor,0.0111,combined,95,0,16000,1,pure,10.1021/je700343t,primary_thermoml_measurement,data/processed/dielectric_observations_v11plus.csv,1069,159b928f800a55969963da275ed05c30ce8a19cffc48353a9c490eec68a49af9,publishable_core,thermoml_open,true
epsilon_observations_v11plus:1070,epsilon_observations_v11plus,epsilon,dielectric_constant,WZLFPVPRZGTCKP-UHFFFAOYSA-N,"1,1,1,3,3-pentafluorobutane",CC(F)(F)CC(F)(F)F,273.18,13.8707,1,Liquid,Parallel plate capacitor,0.0111,combined,95,0,1000,1,pure,10.1021/je700343t,primary_thermoml_measurement,data/processed/dielectric_observations_v11plus.csv,1070,159b928f800a55969963da275ed05c30ce8a19cffc48353a9c490eec68a49af9,publishable_core,thermoml_open,true
epsilon_observations_v11plus:1071,epsilon_observations_v11plus,epsilon,dielectric_constant,WZLFPVPRZGTCKP-UHFFFAOYSA-N,"1,1,1,3,3-pentafluorobutane",CC(F)(F)CC(F)(F)F,273.18,13.907,1,Liquid,Parallel plate capacitor,0.0111,combined,95,0,2000,1,pure,10.1021/je700343t,primary_thermoml_measurement,data/processed/dielectric_observations_v11plus.csv,1071,159b928f800a55969963da275ed05c30ce8a19cffc48353a9c490eec68a49af9,publishable_core,thermoml_open,true
epsilon_observations_v11plus:1072,epsilon_observations_v11plus,epsilon,dielectric_constant,WZLFPVPRZGTCKP-UHFFFAOYSA-N,"1,1,1,3,3-pentafluorobutane",CC(F)(F)CC(F)(F)F,273.18,13.9444,1,Liquid,Parallel plate capacitor,0.0111,combined,95,0,3000,1,pure,10.1021/je700343t,primary_thermoml_measurement,data/processed/dielectric_observations_v11plus.csv,1072,159b928f800a55969963da275ed05c30ce8a19cffc48353a9c490eec68a49af9,publishable_core,thermoml_open,true
epsilon_observations_v11plus:1073,epsilon_observations_v11plus,epsilon,dielectric_constant,WZLFPVPRZGTCKP-UHFFFAOYSA-N,"1,1,1,3,3-pentafluorobutane",CC(F)(F)CC(F)(F)F,273.18,13.9789,1,Liquid,Parallel plate capacitor,0.0111,combined,95,0,4000,1,pure,10.1021/je700343t,primary_thermoml_measurement,data/processed/dielectric_observations_v11plus.csv,1073,159b928f800a55969963da275ed05c30ce8a19cffc48353a9c490eec68a49af9,publishable_core,thermoml_open,true
epsilon_observations_v11plus:1074,epsilon_observations_v11plus,epsilon,dielectric_constant,WZLFPVPRZGTCKP-UHFFFAOYSA-N,"1,1,1,3,3-pentafluorobutane",CC(F)(F)CC(F)(F)F,273.18,14.0155,1,Liquid,Parallel plate capacitor,0.0111,combined,95,0,5000,1,pure,10.1021/je700343t,primary_thermoml_measurement,data/processed/dielectric_observations_v11plus.csv,1074,159b928f800a55969963da275ed05c30ce8a19cffc48353a9c490eec68a49af9,publishable_core,thermoml_open,true
epsilon_observations_v11plus:1075,epsilon_observations_v11plus,epsilon,dielectric_constant,WZLFPVPRZGTCKP-UHFFFAOYSA-N,"1,1,1,3,3-pentafluorobutane",CC(F)(F)CC(F)(F)F,273.18,14.0864,1,Liquid,Parallel plate capacitor,0.0111,combined,95,0,7000,1,pure,10.1021/je700343t,primary_thermoml_measurement,data/processed/dielectric_observations_v11plus.csv,1075,159b928f800a55969963da275ed05c30ce8a19cffc48353a9c490eec68a49af9,publishable_core,thermoml_open,true
epsilon_observations_v11plus:1076,epsilon_observations_v11plus,epsilon,dielectric_constant,WZLFPVPRZGTCKP-UHFFFAOYSA-N,"1,1,1,3,3-pentafluorobutane",CC(F)(F)CC(F)(F)F,273.18,14.1193,1,Liquid,Parallel plate capacitor,0.0111,combined,95,0,8000,1,pure,10.1021/je700343t,primary_thermoml_measurement,data/processed/dielectric_observations_v11plus.csv,1076,159b928f800a55969963da275ed05c30ce8a19cffc48353a9c490eec68a49af9,publishable_core,thermoml_open,true
epsilon_observations_v11plus:1077,epsilon_observations_v11plus,epsilon,dielectric_constant,WZLFPVPRZGTCKP-UHFFFAOYSA-N,"1,1,1,3,3-pentafluorobutane",CC(F)(F)CC(F)(F)F,273.19,14.0488,1,Liquid,Parallel plate capacitor,0.0111,combined,95,0,6000,1,pure,10.1021/je700343t,primary_thermoml_measurement,data/processed/dielectric_observations_v11plus.csv,1077,159b928f800a55969963da275ed05c30ce8a19cffc48353a9c490eec68a49af9,publishable_core,thermoml_open,true
epsilon_observations_v11plus:1078,epsilon_observations_v11plus,epsilon,dielectric_constant,WZLFPVPRZGTCKP-UHFFFAOYSA-N,"1,1,1,3,3-pentafluorobutane",CC(F)(F)CC(F)(F)F,273.19,14.151,1,Liquid,Parallel plate capacitor,0.0111,combined,95,0,9000,1,pure,10.1021/je700343t,primary_thermoml_measurement,data/processed/dielectric_observations_v11plus.csv,1078,159b928f800a55969963da275ed05c30ce8a19cffc48353a9c490eec68a49af9,publishable_core,thermoml_open,true
epsilon_observations_v11plus:1079,epsilon_observations_v11plus,epsilon,dielectric_constant,WZLFPVPRZGTCKP-UHFFFAOYSA-N,"1,1,1,3,3-pentafluorobutane",CC(F)(F)CC(F)(F)F,273.19,14.1868,1,Liquid,Parallel plate capacitor,0.0111,combined,95,0,10000,1,pure,10.1021/je700343t,primary_thermoml_measurement,data/processed/dielectric_observations_v11plus.csv,1079,159b928f800a55969963da275ed05c30ce8a19cffc48353a9c490eec68a49af9,publishable_core,thermoml_open,true
epsilon_observations_v11plus:1080,epsilon_observations_v11plus,epsilon,dielectric_constant,WZLFPVPRZGTCKP-UHFFFAOYSA-N,"1,1,1,3,3-pentafluorobutane",CC(F)(F)CC(F)(F)F,273.19,14.2212,1,Liquid,Parallel plate capacitor,0.0111,combined,95,0,11000,1,pure,10.1021/je700343t,primary_thermoml_measurement,data/processed/dielectric_observations_v11plus.csv,1080,159b928f800a55969963da275ed05c30ce8a19cffc48353a9c490eec68a49af9,publishable_core,thermoml_open,true
epsilon_observations_v11plus:1081,epsilon_observations_v11plus,epsilon,dielectric_constant,WZLFPVPRZGTCKP-UHFFFAOYSA-N,"1,1,1,3,3-pentafluorobutane",CC(F)(F)CC(F)(F)F,273.19,14.252,1,Liquid,Parallel plate capacitor,0.0111,combined,95,0,12000,1,pure,10.1021/je700343t,primary_thermoml_measurement,data/processed/dielectric_observations_v11plus.csv,1081,159b928f800a55969963da275ed05c30ce8a19cffc48353a9c490eec68a49af9,publishable_core,thermoml_open,true
epsilon_observations_v11plus:1082,epsilon_observations_v11plus,epsilon,dielectric_constant,WZLFPVPRZGTCKP-UHFFFAOYSA-N,"1,1,1,3,3-pentafluorobutane",CC(F)(F)CC(F)(F)F,273.19,14.2819,1,Liquid,Parallel plate capacitor,0.0111,combined,95,0,13000,1,pure,10.1021/je700343t,primary_thermoml_measurement,data/processed/dielectric_observations_v11plus.csv,1082,159b928f800a55969963da275ed05c30ce8a19cffc48353a9c490eec68a49af9,publishable_core,thermoml_open,true
epsilon_observations_v11plus:1083,epsilon_observations_v11plus,epsilon,dielectric_constant,WZLFPVPRZGTCKP-UHFFFAOYSA-N,"1,1,1,3,3-pentafluorobutane",CC(F)(F)CC(F)(F)F,273.19,14.3131,1,Liquid,Parallel plate capacitor,0.0111,combined,95,0,14000,1,pure,10.1021/je700343t,primary_thermoml_measurement,data/processed/dielectric_observations_v11plus.csv,1083,159b928f800a55969963da275ed05c30ce8a19cffc48353a9c490eec68a49af9,publishable_core,thermoml_open,true
epsilon_observations_v11plus:1084,epsilon_observations_v11plus,epsilon,dielectric_constant,WZLFPVPRZGTCKP-UHFFFAOYSA-N,"1,1,1,3,3-pentafluorobutane",CC(F)(F)CC(F)(F)F,273.19,14.3437,1,Liquid,Parallel plate capacitor,0.0111,combined,95,0,15000,1,pure,10.1021/je700343t,primary_thermoml_measurement,data/processed/dielectric_observations_v11plus.csv,1084,159b928f800a55969963da275ed05c30ce8a19cffc48353a9c490eec68a49af9,publishable_core,thermoml_open,true
epsilon_observations_v11plus:1085,epsilon_observations_v11plus,epsilon,dielectric_constant,WZLFPVPRZGTCKP-UHFFFAOYSA-N,"1,1,1,3,3-pentafluorobutane",CC(F)(F)CC(F)(F)F,273.2,14.3733,1,Liquid,Parallel plate capacitor,0.0111,combined,95,0,16000,1,pure,10.1021/je700343t,primary_thermoml_measurement,data/processed/dielectric_observations_v11plus.csv,1085,159b928f800a55969963da275ed05c30ce8a19cffc48353a9c490eec68a49af9,publishable_core,thermoml_open,true
epsilon_observations_v11plus:1086,epsilon_observations_v11plus,epsilon,dielectric_constant,WZLFPVPRZGTCKP-UHFFFAOYSA-N,"1,1,1,3,3-pentafluorobutane",CC(F)(F)CC(F)(F)F,283.1,12.8983,1,Liquid,Parallel plate capacitor,0.011,combined,95,0,1000,1,pure,10.1021/je700343t,primary_thermoml_measurement,data/processed/dielectric_observations_v11plus.csv,1086,159b928f800a55969963da275ed05c30ce8a19cffc48353a9c490eec68a49af9,publishable_core,thermoml_open,true
epsilon_observations_v11plus:1087,epsilon_observations_v11plus,epsilon,dielectric_constant,WZLFPVPRZGTCKP-UHFFFAOYSA-N,"1,1,1,3,3-pentafluorobutane",CC(F)(F)CC(F)(F)F,283.1,12.9424,1,Liquid,Parallel plate capacitor,0.0111,combined,95,0,2000,1,pure,10.1021/je700343t,primary_thermoml_measurement,data/processed/dielectric_observations_v11plus.csv,1087,159b928f800a55969963da275ed05c30ce8a19cffc48353a9c490eec68a49af9,publishable_core,thermoml_open,true
epsilon_observations_v11plus:1088,epsilon_observations_v11plus,epsilon,dielectric_constant,WZLFPVPRZGTCKP-UHFFFAOYSA-N,"1,1,1,3,3-pentafluorobutane",CC(F)(F)CC(F)(F)F,283.1,13.0232,1,Liquid,Parallel plate capacitor,0.0111,combined,95,0,4000,1,pure,10.1021/je700343t,primary_thermoml_measurement,data/processed/dielectric_observations_v11plus.csv,1088,159b928f800a55969963da275ed05c30ce8a19cffc48353a9c490eec68a49af9,publishable_core,thermoml_open,true
epsilon_observations_v11plus:1089,epsilon_observations_v11plus,epsilon,dielectric_constant,WZLFPVPRZGTCKP-UHFFFAOYSA-N,"1,1,1,3,3-pentafluorobutane",CC(F)(F)CC(F)(F)F,283.1,13.0635,1,Liquid,Parallel plate capacitor,0.0111,combined,95,0,5000,1,pure,10.1021/je700343t,primary_thermoml_measurement,data/processed/dielectric_observations_v11plus.csv,1089,159b928f800a55969963da275ed05c30ce8a19cffc48353a9c490eec68a49af9,publishable_core,thermoml_open,true
epsilon_observations_v11plus:1090,epsilon_observations_v11plus,epsilon,dielectric_constant,WZLFPVPRZGTCKP-UHFFFAOYSA-N,"1,1,1,3,3-pentafluorobutane",CC(F)(F)CC(F)(F)F,283.1,13.2072,1,Liquid,Parallel plate capacitor,0.0111,combined,95,0,9000,1,pure,10.1021/je700343t,primary_thermoml_measurement,data/processed/dielectric_observations_v11plus.csv,1090,159b928f800a55969963da275ed05c30ce8a19cffc48353a9c490eec68a49af9,publishable_core,thermoml_open,true
epsilon_observations_v11plus:1091,epsilon_observations_v11plus,epsilon,dielectric_constant,WZLFPVPRZGTCKP-UHFFFAOYSA-N,"1,1,1,3,3-pentafluorobutane",CC(F)(F)CC(F)(F)F,283.1,13.2519,1,Liquid,Parallel plate capacitor,0.0111,combined,95,0,10000,1,pure,10.1021/je700343t,primary_thermoml_measurement,data/processed/dielectric_observations_v11plus.csv,1091,159b928f800a55969963da275ed05c30ce8a19cffc48353a9c490eec68a49af9,publishable_core,thermoml_open,true
epsilon_observations_v11plus:1092,epsilon_observations_v11plus,epsilon,dielectric_constant,WZLFPVPRZGTCKP-UHFFFAOYSA-N,"1,1,1,3,3-pentafluorobutane",CC(F)(F)CC(F)(F)F,283.11,12.9815,1,Liquid,Parallel plate capacitor,0.0111,combined,95,0,3000,1,pure,10.1021/je700343t,primary_thermoml_measurement,data/processed/dielectric_observations_v11plus.csv,1092,159b928f800a55969963da275ed05c30ce8a19cffc48353a9c490eec68a49af9,publishable_core,thermoml_open,true
epsilon_observations_v11plus:1093,epsilon_observations_v11plus,epsilon,dielectric_constant,WZLFPVPRZGTCKP-UHFFFAOYSA-N,"1,1,1,3,3-pentafluorobutane",CC(F)(F)CC(F)(F)F,283.11,13.1003,1,Liquid,Parallel plate capacitor,0.0111,combined,95,0,6000,1,pure,10.1021/je700343t,primary_thermoml_measurement,data/processed/dielectric_observations_v11plus.csv,1093,159b928f800a55969963da275ed05c30ce8a19cffc48353a9c490eec68a49af9,publishable_core,thermoml_open,true
epsilon_observations_v11plus:1094,epsilon_observations_v11plus,epsilon,dielectric_constant,WZLFPVPRZGTCKP-UHFFFAOYSA-N,"1,1,1,3,3-pentafluorobutane",CC(F)(F)CC(F)(F)F,283.11,13.1372,1,Liquid,Parallel plate capacitor,0.0111,combined,95,0,7000,1,pure,10.1021/je700343t,primary_thermoml_measurement,data/processed/dielectric_observations_v11plus.csv,1094,159b928f800a55969963da275ed05c30ce8a19cffc48353a9c490eec68a49af9,publishable_core,thermoml_open,true
epsilon_observations_v11plus:1095,epsilon_observations_v11plus,epsilon,dielectric_constant,WZLFPVPRZGTCKP-UHFFFAOYSA-N,"1,1,1,3,3-pentafluorobutane",CC(F)(F)CC(F)(F)F,283.11,13.1743,1,Liquid,Parallel plate capacitor,0.0111,combined,95,0,8000,1,pure,10.1021/je700343t,primary_thermoml_measurement,data/processed/dielectric_observations_v11plus.csv,1095,159b928f800a55969963da275ed05c30ce8a19cffc48353a9c490eec68a49af9,publishable_core,thermoml_open,true
epsilon_observations_v11plus:1096,epsilon_observations_v11plus,epsilon,dielectric_constant,WZLFPVPRZGTCKP-UHFFFAOYSA-N,"1,1,1,3,3-pentafluorobutane",CC(F)(F)CC(F)(F)F,283.11,13.2847,1,Liquid,Parallel plate capacitor,0.0111,combined,95,0,11000,1,pure,10.1021/je700343t,primary_thermoml_measurement,data/processed/dielectric_observations_v11plus.csv,1096,159b928f800a55969963da275ed05c30ce8a19cffc48353a9c490eec68a49af9,publishable_core,thermoml_open,true
epsilon_observations_v11plus:1097,epsilon_observations_v11plus,epsilon,dielectric_constant,WZLFPVPRZGTCKP-UHFFFAOYSA-N,"1,1,1,3,3-pentafluorobutane",CC(F)(F)CC(F)(F)F,283.11,13.3213,1,Liquid,Parallel plate capacitor,0.0111,combined,95,0,12000,1,pure,10.1021/je700343t,primary_thermoml_measurement,data/processed/dielectric_observations_v11plus.csv,1097,159b928f800a55969963da275ed05c30ce8a19cffc48353a9c490eec68a49af9,publishable_core,thermoml_open,true
epsilon_observations_v11plus:1098,epsilon_observations_v11plus,epsilon,dielectric_constant,WZLFPVPRZGTCKP-UHFFFAOYSA-N,"1,1,1,3,3-pentafluorobutane",CC(F)(F)CC(F)(F)F,283.11,13.3541,1,Liquid,Parallel plate capacitor,0.0111,combined,95,0,13000,1,pure,10.1021/je700343t,primary_thermoml_measurement,data/processed/dielectric_observations_v11plus.csv,1098,159b928f800a55969963da275ed05c30ce8a19cffc48353a9c490eec68a49af9,publishable_core,thermoml_open,true
epsilon_observations_v11plus:1099,epsilon_observations_v11plus,epsilon,dielectric_constant,WZLFPVPRZGTCKP-UHFFFAOYSA-N,"1,1,1,3,3-pentafluorobutane",CC(F)(F)CC(F)(F)F,283.11,13.4183,1,Liquid,Parallel plate capacitor,0.0111,combined,95,0,15000,1,pure,10.1021/je700343t,primary_thermoml_measurement,data/processed/dielectric_observations_v11plus.csv,1099,159b928f800a55969963da275ed05c30ce8a19cffc48353a9c490eec68a49af9,publishable_core,thermoml_open,true
epsilon_observations_v11plus:1100,epsilon_observations_v11plus,epsilon,dielectric_constant,WZLFPVPRZGTCKP-UHFFFAOYSA-N,"1,1,1,3,3-pentafluorobutane",CC(F)(F)CC(F)(F)F,283.11,13.4493,1,Liquid,Parallel plate capacitor,0.0111,combined,95,0,16000,1,pure,10.1021/je700343t,primary_thermoml_measurement,data/processed/dielectric_observations_v11plus.csv,1100,159b928f800a55969963da275ed05c30ce8a19cffc48353a9c490eec68a49af9,publishable_core,thermoml_open,true
epsilon_observations_v11plus:1101,epsilon_observations_v11plus,epsilon,dielectric_constant,WZLFPVPRZGTCKP-UHFFFAOYSA-N,"1,1,1,3,3-pentafluorobutane",CC(F)(F)CC(F)(F)F,283.12,13.3889,1,Liquid,Parallel plate capacitor,0.0111,combined,95,0,14000,1,pure,10.1021/je700343t,primary_thermoml_measurement,data/processed/dielectric_observations_v11plus.csv,1101,159b928f800a55969963da275ed05c30ce8a19cffc48353a9c490eec68a49af9,publishable_core,thermoml_open,true
epsilon_observations_v11plus:1102,epsilon_observations_v11plus,epsilon,dielectric_constant,WZLFPVPRZGTCKP-UHFFFAOYSA-N,"1,1,1,3,3-pentafluorobutane",CC(F)(F)CC(F)(F)F,293.22,12.1498,1,Liquid,Parallel plate capacitor,0.0111,combined,95,0,5000,1,pure,10.1021/je700343t,primary_thermoml_measurement,data/processed/dielectric_observations_v11plus.csv,1102,159b928f800a55969963da275ed05c30ce8a19cffc48353a9c490eec68a49af9,publishable_core,thermoml_open,true
