Repository: LittleAlety/electrolyte-solvent-dielectric-ml

# 电解液溶剂筛选：可审计的多通道机器学习管线

> **2026-11-28 · PLAN B 生产失败诊断**：[根因分析](outputs/b750_completion/failure_diagnostics/FAILURE_ANALYSIS.md) · [执行报告](outputs/b750_completion/COMPLETION_REPORT.md)。214条测试通过；38/67合格，剩余21个几何步数耗尽、1个超时中断、7个从未启动。首轮5个续算全部合格，当前状态 BLOCKED_NEEDS_SUBMISSION。历史目标泄漏、方法错标、CM截断和点级CI解释已由[科学更正](outputs/b750_completion/scientific_errata.json)取代。

> An auditable, pre-registered machine-learning pipeline for electrolyte-solvent
> screening: static permittivity (epsilon), viscosity (eta), the orbital window
> (HOMO / LUMO), and redox potential - with a frozen main scoreboard, a shot ledger,
> and every negative result retained rather than routed around.

File: data/processed/dielectric_observations_v11.csv (part 13 of 16)
inchikey,name,smiles,T_K,epsilon,epsilon_unit,uncertainty_expanded,uncertainty_standard,uncertainty_kind,confidence_level,phase,method,property_family,property_name,frequency_mhz,pressure_kpa,source_doi,source_file,source_file_sha256,source_row_index,dataset_number,component_count,in_roster,model_ready,temperature_band,roster_T_K,roster_dielectric,duplicate_observation_count,distinct_values_at_temperature,multiple_values_at_temperature
YEYKMVJDLWJFOA-UHFFFAOYSA-N,2-propoxyethanol,CCCOCCO,293.15,11.76,,0.04,,combined,95,Liquid,Parallel plate capacitor,zero_frequency,Relative permittivity at zero frequency,0,101,10.1016/j.jct.2007.09.004,data/raw/thermoml/10.1016__j.jct.2007.09.004-506d4cdbace7.xml,6e76905a67da283374324a1a8cc4502341d6c809de97bbe9eea4ae2d41ce740a,1429,1,1,true,true,room_temperature,298.15,11.5,1,1,false
YEYKMVJDLWJFOA-UHFFFAOYSA-N,2-propoxyethanol,CCCOCCO,298.15,11.5,,0.04,,combined,95,Liquid,Parallel plate capacitor,zero_frequency,Relative permittivity at zero frequency,0,101,10.1016/j.jct.2007.09.004,data/raw/thermoml/10.1016__j.jct.2007.09.004-506d4cdbace7.xml,6e76905a67da283374324a1a8cc4502341d6c809de97bbe9eea4ae2d41ce740a,1430,1,1,true,true,room_temperature,298.15,11.5,1,1,false
YEYKMVJDLWJFOA-UHFFFAOYSA-N,2-propoxyethanol,CCCOCCO,303.15,11.19,,0.04,,combined,95,Liquid,Parallel plate capacitor,zero_frequency,Relative permittivity at zero frequency,0,101,10.1016/j.jct.2007.09.004,data/raw/thermoml/10.1016__j.jct.2007.09.004-506d4cdbace7.xml,6e76905a67da283374324a1a8cc4502341d6c809de97bbe9eea4ae2d41ce740a,1431,1,1,true,true,room_temperature,298.15,11.5,1,1,false
YFMFNYKEUDLDTL-UHFFFAOYSA-N,"1,1,1,2,3,3,3-heptafluoropropane",FC(C(F)(F)F)C(F)(F)F,223.02,6.2689,,0.011,,combined,95,Liquid,Parallel plate capacitor,zero_frequency,Relative permittivity at zero frequency,0,1000,10.1021/je700343t,data/raw/thermoml/10.1021__je700343t-aef61e81826a.xml,33fe4e84354cf2dffc2f1bba3907017781e63365873f9f45a648a5a1d63d462c,9338,1,1,true,true,outside_declared_window,302.85,4.1348,1,2,true
YFMFNYKEUDLDTL-UHFFFAOYSA-N,"1,1,1,2,3,3,3-heptafluoropropane",FC(C(F)(F)F)C(F)(F)F,223.02,6.2819,,0.011,,combined,95,Liquid,Parallel plate capacitor,zero_frequency,Relative permittivity at zero frequency,0,2000,10.1021/je700343t,data/raw/thermoml/10.1021__je700343t-aef61e81826a.xml,33fe4e84354cf2dffc2f1bba3907017781e63365873f9f45a648a5a1d63d462c,9339,1,1,true,true,outside_declared_window,302.85,4.1348,1,2,true
YFMFNYKEUDLDTL-UHFFFAOYSA-N,"1,1,1,2,3,3,3-heptafluoropropane",FC(C(F)(F)F)C(F)(F)F,223.03,6.2941,,0.011,,combined,95,Liquid,Parallel plate capacitor,zero_frequency,Relative permittivity at zero frequency,0,3000,10.1021/je700343t,data/raw/thermoml/10.1021__je700343t-aef61e81826a.xml,33fe4e84354cf2dffc2f1bba3907017781e63365873f9f45a648a5a1d63d462c,9340,1,1,true,true,outside_declared_window,302.85,4.1348,1,6,true
YFMFNYKEUDLDTL-UHFFFAOYSA-N,"1,1,1,2,3,3,3-heptafluoropropane",FC(C(F)(F)F)C(F)(F)F,223.03,6.3073,,0.011,,combined,95,Liquid,Parallel plate capacitor,zero_frequency,Relative permittivity at zero frequency,0,4000,10.1021/je700343t,data/raw/thermoml/10.1021__je700343t-aef61e81826a.xml,33fe4e84354cf2dffc2f1bba3907017781e63365873f9f45a648a5a1d63d462c,9341,1,1,true,true,outside_declared_window,302.85,4.1348,1,6,true
YFMFNYKEUDLDTL-UHFFFAOYSA-N,"1,1,1,2,3,3,3-heptafluoropropane",FC(C(F)(F)F)C(F)(F)F,223.03,6.3186,,0.011,,combined,95,Liquid,Parallel plate capacitor,zero_frequency,Relative permittivity at zero frequency,0,5000,10.1021/je700343t,data/raw/thermoml/10.1021__je700343t-aef61e81826a.xml,33fe4e84354cf2dffc2f1bba3907017781e63365873f9f45a648a5a1d63d462c,9342,1,1,true,true,outside_declared_window,302.85,4.1348,1,6,true
YFMFNYKEUDLDTL-UHFFFAOYSA-N,"1,1,1,2,3,3,3-heptafluoropropane",FC(C(F)(F)F)C(F)(F)F,223.03,6.3306,,0.011,,combined,95,Liquid,Parallel plate capacitor,zero_frequency,Relative permittivity at zero frequency,0,6000,10.1021/je700343t,data/raw/thermoml/10.1021__je700343t-aef61e81826a.xml,33fe4e84354cf2dffc2f1bba3907017781e63365873f9f45a648a5a1d63d462c,9343,1,1,true,true,outside_declared_window,302.85,4.1348,1,6,true
YFMFNYKEUDLDTL-UHFFFAOYSA-N,"1,1,1,2,3,3,3-heptafluoropropane",FC(C(F)(F)F)C(F)(F)F,223.03,6.3422,,0.011,,combined,95,Liquid,Parallel plate capacitor,zero_frequency,Relative permittivity at zero frequency,0,7000,10.1021/je700343t,data/raw/thermoml/10.1021__je700343t-aef61e81826a.xml,33fe4e84354cf2dffc2f1bba3907017781e63365873f9f45a648a5a1d63d462c,9344,1,1,true,true,outside_declared_window,302.85,4.1348,1,6,true
YFMFNYKEUDLDTL-UHFFFAOYSA-N,"1,1,1,2,3,3,3-heptafluoropropane",FC(C(F)(F)F)C(F)(F)F,223.03,6.353,,0.011,,combined,95,Liquid,Parallel plate capacitor,zero_frequency,Relative permittivity at zero frequency,0,8000,10.1021/je700343t,data/raw/thermoml/10.1021__je700343t-aef61e81826a.xml,33fe4e84354cf2dffc2f1bba3907017781e63365873f9f45a648a5a1d63d462c,9345,1,1,true,true,outside_declared_window,302.85,4.1348,1,6,true
YFMFNYKEUDLDTL-UHFFFAOYSA-N,"1,1,1,2,3,3,3-heptafluoropropane",FC(C(F)(F)F)C(F)(F)F,223.04,6.364,,0.011,,combined,95,Liquid,Parallel plate capacitor,zero_frequency,Relative permittivity at zero frequency,0,9000,10.1021/je700343t,data/raw/thermoml/10.1021__je700343t-aef61e81826a.xml,33fe4e84354cf2dffc2f1bba3907017781e63365873f9f45a648a5a1d63d462c,9346,1,1,true,true,outside_declared_window,302.85,4.1348,1,2,true
YFMFNYKEUDLDTL-UHFFFAOYSA-N,"1,1,1,2,3,3,3-heptafluoropropane",FC(C(F)(F)F)C(F)(F)F,223.04,6.3856,,0.011,,combined,95,Liquid,Parallel plate capacitor,zero_frequency,Relative permittivity at zero frequency,0,11000,10.1021/je700343t,data/raw/thermoml/10.1021__je700343t-aef61e81826a.xml,33fe4e84354cf2dffc2f1bba3907017781e63365873f9f45a648a5a1d63d462c,9347,1,1,true,true,outside_declared_window,302.85,4.1348,1,2,true
YFMFNYKEUDLDTL-UHFFFAOYSA-N,"1,1,1,2,3,3,3-heptafluoropropane",FC(C(F)(F)F)C(F)(F)F,223.05,6.3748,,0.011,,combined,95,Liquid,Parallel plate capacitor,zero_frequency,Relative permittivity at zero frequency,0,10000,10.1021/je700343t,data/raw/thermoml/10.1021__je700343t-aef61e81826a.xml,33fe4e84354cf2dffc2f1bba3907017781e63365873f9f45a648a5a1d63d462c,9348,1,1,true,true,outside_declared_window,302.85,4.1348,1,6,true
YFMFNYKEUDLDTL-UHFFFAOYSA-N,"1,1,1,2,3,3,3-heptafluoropropane",FC(C(F)(F)F)C(F)(F)F,223.05,6.3981,,0.011,,combined,95,Liquid,Parallel plate capacitor,zero_frequency,Relative permittivity at zero frequency,0,12000,10.1021/je700343t,data/raw/thermoml/10.1021__je700343t-aef61e81826a.xml,33fe4e84354cf2dffc2f1bba3907017781e63365873f9f45a648a5a1d63d462c,9349,1,1,true,true,outside_declared_window,302.85,4.1348,1,6,true
YFMFNYKEUDLDTL-UHFFFAOYSA-N,"1,1,1,2,3,3,3-heptafluoropropane",FC(C(F)(F)F)C(F)(F)F,223.05,6.4093,,0.011,,combined,95,Liquid,Parallel plate capacitor,zero_frequency,Relative permittivity at zero frequency,0,13000,10.1021/je700343t,data/raw/thermoml/10.1021__je700343t-aef61e81826a.xml,33fe4e84354cf2dffc2f1bba3907017781e63365873f9f45a648a5a1d63d462c,9350,1,1,true,true,outside_declared_window,302.85,4.1348,1,6,true
YFMFNYKEUDLDTL-UHFFFAOYSA-N,"1,1,1,2,3,3,3-heptafluoropropane",FC(C(F)(F)F)C(F)(F)F,223.05,6.4191,,0.011,,combined,95,Liquid,Parallel plate capacitor,zero_frequency,Relative permittivity at zero frequency,0,14000,10.1021/je700343t,data/raw/thermoml/10.1021__je700343t-aef61e81826a.xml,33fe4e84354cf2dffc2f1bba3907017781e63365873f9f45a648a5a1d63d462c,9351,1,1,true,true,outside_declared_window,302.85,4.1348,1,6,true
YFMFNYKEUDLDTL-UHFFFAOYSA-N,"1,1,1,2,3,3,3-heptafluoropropane",FC(C(F)(F)F)C(F)(F)F,223.05,6.4283,,0.011,,combined,95,Liquid,Parallel plate capacitor,zero_frequency,Relative permittivity at zero frequency,0,15000,10.1021/je700343t,data/raw/thermoml/10.1021__je700343t-aef61e81826a.xml,33fe4e84354cf2dffc2f1bba3907017781e63365873f9f45a648a5a1d63d462c,9352,1,1,true,true,outside_declared_window,302.85,4.1348,1,6,true
YFMFNYKEUDLDTL-UHFFFAOYSA-N,"1,1,1,2,3,3,3-heptafluoropropane",FC(C(F)(F)F)C(F)(F)F,223.05,6.4357,,0.011,,combined,95,Liquid,Parallel plate capacitor,zero_frequency,Relative permittivity at zero frequency,0,16000,10.1021/je700343t,data/raw/thermoml/10.1021__je700343t-aef61e81826a.xml,33fe4e84354cf2dffc2f1bba3907017781e63365873f9f45a648a5a1d63d462c,9353,1,1,true,true,outside_declared_window,302.85,4.1348,1,6,true
YFMFNYKEUDLDTL-UHFFFAOYSA-N,"1,1,1,2,3,3,3-heptafluoropropane",FC(C(F)(F)F)C(F)(F)F,233.26,5.8696,,0.011,,combined,95,Liquid,Parallel plate capacitor,zero_frequency,Relative permittivity at zero frequency,0,1000,10.1021/je700343t,data/raw/thermoml/10.1021__je700343t-aef61e81826a.xml,33fe4e84354cf2dffc2f1bba3907017781e63365873f9f45a648a5a1d63d462c,9354,1,1,true,true,outside_declared_window,302.85,4.1348,1,8,true
YFMFNYKEUDLDTL-UHFFFAOYSA-N,"1,1,1,2,3,3,3-heptafluoropropane",FC(C(F)(F)F)C(F)(F)F,233.26,5.8828,,0.011,,combined,95,Liquid,Parallel plate capacitor,zero_frequency,Relative permittivity at zero frequency,0,2000,10.1021/je700343t,data/raw/thermoml/10.1021__je700343t-aef61e81826a.xml,33fe4e84354cf2dffc2f1bba3907017781e63365873f9f45a648a5a1d63d462c,9355,1,1,true,true,outside_declared_window,302.85,4.1348,1,8,true
YFMFNYKEUDLDTL-UHFFFAOYSA-N,"1,1,1,2,3,3,3-heptafluoropropane",FC(C(F)(F)F)C(F)(F)F,233.26,5.8971,,0.011,,combined,95,Liquid,Parallel plate capacitor,zero_frequency,Relative permittivity at zero frequency,0,3000,10.1021/je700343t,data/raw/thermoml/10.1021__je700343t-aef61e81826a.xml,33fe4e84354cf2dffc2f1bba3907017781e63365873f9f45a648a5a1d63d462c,9356,1,1,true,true,outside_declared_window,302.85,4.1348,1,8,true
YFMFNYKEUDLDTL-UHFFFAOYSA-N,"1,1,1,2,3,3,3-heptafluoropropane",FC(C(F)(F)F)C(F)(F)F,233.26,5.9093,,0.011,,combined,95,Liquid,Parallel plate capacitor,zero_frequency,Relative permittivity at zero frequency,0,4000,10.1021/je700343t,data/raw/thermoml/10.1021__je700343t-aef61e81826a.xml,33fe4e84354cf2dffc2f1bba3907017781e63365873f9f45a648a5a1d63d462c,9357,1,1,true,true,outside_declared_window,302.85,4.1348,1,8,true
YFMFNYKEUDLDTL-UHFFFAOYSA-N,"1,1,1,2,3,3,3-heptafluoropropane",FC(C(F)(F)F)C(F)(F)F,233.26,5.9217,,0.011,,combined,95,Liquid,Parallel plate capacitor,zero_frequency,Relative permittivity at zero frequency,0,5000,10.1021/je700343t,data/raw/thermoml/10.1021__je700343t-aef61e81826a.xml,33fe4e84354cf2dffc2f1bba3907017781e63365873f9f45a648a5a1d63d462c,9358,1,1,true,true,outside_declared_window,302.85,4.1348,1,8,true
YFMFNYKEUDLDTL-UHFFFAOYSA-N,"1,1,1,2,3,3,3-heptafluoropropane",FC(C(F)(F)F)C(F)(F)F,233.26,5.9336,,0.011,,combined,95,Liquid,Parallel plate capacitor,zero_frequency,Relative permittivity at zero frequency,0,6000,10.1021/je700343t,data/raw/thermoml/10.1021__je700343t-aef61e81826a.xml,33fe4e84354cf2dffc2f1bba3907017781e63365873f9f45a648a5a1d63d462c,9359,1,1,true,true,outside_declared_window,302.85,4.1348,1,8,true
YFMFNYKEUDLDTL-UHFFFAOYSA-N,"1,1,1,2,3,3,3-heptafluoropropane",FC(C(F)(F)F)C(F)(F)F,233.26,5.9463,,0.011,,combined,95,Liquid,Parallel plate capacitor,zero_frequency,Relative permittivity at zero frequency,0,7000,10.1021/je700343t,data/raw/thermoml/10.1021__je700343t-aef61e81826a.xml,33fe4e84354cf2dffc2f1bba3907017781e63365873f9f45a648a5a1d63d462c,9360,1,1,true,true,outside_declared_window,302.85,4.1348,1,8,true
YFMFNYKEUDLDTL-UHFFFAOYSA-N,"1,1,1,2,3,3,3-heptafluoropropane",FC(C(F)(F)F)C(F)(F)F,233.26,5.9716,,0.011,,combined,95,Liquid,Parallel plate capacitor,zero_frequency,Relative permittivity at zero frequency,0,9000,10.1021/je700343t,data/raw/thermoml/10.1021__je700343t-aef61e81826a.xml,33fe4e84354cf2dffc2f1bba3907017781e63365873f9f45a648a5a1d63d462c,9361,1,1,true,true,outside_declared_window,302.85,4.1348,1,8,true
YFMFNYKEUDLDTL-UHFFFAOYSA-N,"1,1,1,2,3,3,3-heptafluoropropane",FC(C(F)(F)F)C(F)(F)F,233.27,5.9598,,0.011,,combined,95,Liquid,Parallel plate capacitor,zero_frequency,Relative permittivity at zero frequency,0,8000,10.1021/je700343t,data/raw/thermoml/10.1021__je700343t-aef61e81826a.xml,33fe4e84354cf2dffc2f1bba3907017781e63365873f9f45a648a5a1d63d462c,9362,1,1,true,true,outside_declared_window,302.85,4.1348,1,8,true
YFMFNYKEUDLDTL-UHFFFAOYSA-N,"1,1,1,2,3,3,3-heptafluoropropane",FC(C(F)(F)F)C(F)(F)F,233.27,5.9845,,0.011,,combined,95,Liquid,Parallel plate capacitor,zero_frequency,Relative permittivity at zero frequency,0,10000,10.1021/je700343t,data/raw/thermoml/10.1021__je700343t-aef61e81826a.xml,33fe4e84354cf2dffc2f1bba3907017781e63365873f9f45a648a5a1d63d462c,9363,1,1,true,true,outside_declared_window,302.85,4.1348,1,8,true
YFMFNYKEUDLDTL-UHFFFAOYSA-N,"1,1,1,2,3,3,3-heptafluoropropane",FC(C(F)(F)F)C(F)(F)F,233.27,5.9957,,0.011,,combined,95,Liquid,Parallel plate capacitor,zero_frequency,Relative permittivity at zero frequency,0,11000,10.1021/je700343t,data/raw/thermoml/10.1021__je700343t-aef61e81826a.xml,33fe4e84354cf2dffc2f1bba3907017781e63365873f9f45a648a5a1d63d462c,9364,1,1,true,true,outside_declared_window,302.85,4.1348,1,8,true
YFMFNYKEUDLDTL-UHFFFAOYSA-N,"1,1,1,2,3,3,3-heptafluoropropane",FC(C(F)(F)F)C(F)(F)F,233.27,6.0081,,0.011,,combined,95,Liquid,Parallel plate capacitor,zero_frequency,Relative permittivity at zero frequency,0,12000,10.1021/je700343t,data/raw/thermoml/10.1021__je700343t-aef61e81826a.xml,33fe4e84354cf2dffc2f1bba3907017781e63365873f9f45a648a5a1d63d462c,9365,1,1,true,true,outside_declared_window,302.85,4.1348,1,8,true
YFMFNYKEUDLDTL-UHFFFAOYSA-N,"1,1,1,2,3,3,3-heptafluoropropane",FC(C(F)(F)F)C(F)(F)F,233.27,6.0185,,0.011,,combined,95,Liquid,Parallel plate capacitor,zero_frequency,Relative permittivity at zero frequency,0,13000,10.1021/je700343t,data/raw/thermoml/10.1021__je700343t-aef61e81826a.xml,33fe4e84354cf2dffc2f1bba3907017781e63365873f9f45a648a5a1d63d462c,9366,1,1,true,true,outside_declared_window,302.85,4.1348,1,8,true
YFMFNYKEUDLDTL-UHFFFAOYSA-N,"1,1,1,2,3,3,3-heptafluoropropane",FC(C(F)(F)F)C(F)(F)F,233.27,6.029,,0.011,,combined,95,Liquid,Parallel plate capacitor,zero_frequency,Relative permittivity at zero frequency,0,14000,10.1021/je700343t,data/raw/thermoml/10.1021__je700343t-aef61e81826a.xml,33fe4e84354cf2dffc2f1bba3907017781e63365873f9f45a648a5a1d63d462c,9367,1,1,true,true,outside_declared_window,302.85,4.1348,1,8,true
YFMFNYKEUDLDTL-UHFFFAOYSA-N,"1,1,1,2,3,3,3-heptafluoropropane",FC(C(F)(F)F)C(F)(F)F,233.27,6.0407,,0.011,,combined,95,Liquid,Parallel plate capacitor,zero_frequency,Relative permittivity at zero frequency,0,15000,10.1021/je700343t,data/raw/thermoml/10.1021__je700343t-aef61e81826a.xml,33fe4e84354cf2dffc2f1bba3907017781e63365873f9f45a648a5a1d63d462c,9368,1,1,true,true,outside_declared_window,302.85,4.1348,1,8,true
YFMFNYKEUDLDTL-UHFFFAOYSA-N,"1,1,1,2,3,3,3-heptafluoropropane",FC(C(F)(F)F)C(F)(F)F,233.27,6.0505,,0.011,,combined,95,Liquid,Parallel plate capacitor,zero_frequency,Relative permittivity at zero frequency,0,16000,10.1021/je700343t,data/raw/thermoml/10.1021__je700343t-aef61e81826a.xml,33fe4e84354cf2dffc2f1bba3907017781e63365873f9f45a648a5a1d63d462c,9369,1,1,true,true,outside_declared_window,302.85,4.1348,1,8,true
YFMFNYKEUDLDTL-UHFFFAOYSA-N,"1,1,1,2,3,3,3-heptafluoropropane",FC(C(F)(F)F)C(F)(F)F,243.63,5.5056,,0.011,,combined,95,Liquid,Parallel plate capacitor,zero_frequency,Relative permittivity at zero frequency,0,1000,10.1021/je700343t,data/raw/thermoml/10.1021__je700343t-aef61e81826a.xml,33fe4e84354cf2dffc2f1bba3907017781e63365873f9f45a648a5a1d63d462c,9370,1,1,true,true,outside_declared_window,302.85,4.1348,1,1,false
YFMFNYKEUDLDTL-UHFFFAOYSA-N,"1,1,1,2,3,3,3-heptafluoropropane",FC(C(F)(F)F)C(F)(F)F,243.64,5.5192,,0.011,,combined,95,Liquid,Parallel plate capacitor,zero_frequency,Relative permittivity at zero frequency,0,2000,10.1021/je700343t,data/raw/thermoml/10.1021__je700343t-aef61e81826a.xml,33fe4e84354cf2dffc2f1bba3907017781e63365873f9f45a648a5a1d63d462c,9371,1,1,true,true,outside_declared_window,302.85,4.1348,1,4,true
YFMFNYKEUDLDTL-UHFFFAOYSA-N,"1,1,1,2,3,3,3-heptafluoropropane",FC(C(F)(F)F)C(F)(F)F,243.64,5.5324,,0.011,,combined,95,Liquid,Parallel plate capacitor,zero_frequency,Relative permittivity at zero frequency,0,3000,10.1021/je700343t,data/raw/thermoml/10.1021__je700343t-aef61e81826a.xml,33fe4e84354cf2dffc2f1bba3907017781e63365873f9f45a648a5a1d63d462c,9372,1,1,true,true,outside_declared_window,302.85,4.1348,1,4,true
YFMFNYKEUDLDTL-UHFFFAOYSA-N,"1,1,1,2,3,3,3-heptafluoropropane",FC(C(F)(F)F)C(F)(F)F,243.64,5.5465,,0.011,,combined,95,Liquid,Parallel plate capacitor,zero_frequency,Relative permittivity at zero frequency,0,4000,10.1021/je700343t,data/raw/thermoml/10.1021__je700343t-aef61e81826a.xml,33fe4e84354cf2dffc2f1bba3907017781e63365873f9f45a648a5a1d63d462c,9373,1,1,true,true,outside_declared_window,302.85,4.1348,1,4,true
YFMFNYKEUDLDTL-UHFFFAOYSA-N,"1,1,1,2,3,3,3-heptafluoropropane",FC(C(F)(F)F)C(F)(F)F,243.64,5.6127,,0.011,,combined,95,Liquid,Parallel plate capacitor,zero_frequency,Relative permittivity at zero frequency,0,9000,10.1021/je700343t,data/raw/thermoml/10.1021__je700343t-aef61e81826a.xml,33fe4e84354cf2dffc2f1bba3907017781e63365873f9f45a648a5a1d63d462c,9374,1,1,true,true,outside_declared_window,302.85,4.1348,1,4,true
YFMFNYKEUDLDTL-UHFFFAOYSA-N,"1,1,1,2,3,3,3-heptafluoropropane",FC(C(F)(F)F)C(F)(F)F,243.65,5.5604,,0.011,,combined,95,Liquid,Parallel plate capacitor,zero_frequency,Relative permittivity at zero frequency,0,5000,10.1021/je700343t,data/raw/thermoml/10.1021__je700343t-aef61e81826a.xml,33fe4e84354cf2dffc2f1bba3907017781e63365873f9f45a648a5a1d63d462c,9375,1,1,true,true,outside_declared_window,302.85,4.1348,1,10,true
YFMFNYKEUDLDTL-UHFFFAOYSA-N,"1,1,1,2,3,3,3-heptafluoropropane",FC(C(F)(F)F)C(F)(F)F,243.65,5.5742,,0.011,,combined,95,Liquid,Parallel plate capacitor,zero_frequency,Relative permittivity at zero frequency,0,6000,10.1021/je700343t,data/raw/thermoml/10.1021__je700343t-aef61e81826a.xml,33fe4e84354cf2dffc2f1bba3907017781e63365873f9f45a648a5a1d63d462c,9376,1,1,true,true,outside_declared_window,302.85,4.1348,1,10,true
YFMFNYKEUDLDTL-UHFFFAOYSA-N,"1,1,1,2,3,3,3-heptafluoropropane",FC(C(F)(F)F)C(F)(F)F,243.65,5.5865,,0.011,,combined,95,Liquid,Parallel plate capacitor,zero_frequency,Relative permittivity at zero frequency,0,7000,10.1021/je700343t,data/raw/thermoml/10.1021__je700343t-aef61e81826a.xml,33fe4e84354cf2dffc2f1bba3907017781e63365873f9f45a648a5a1d63d462c,9377,1,1,true,true,outside_declared_window,302.85,4.1348,1,10,true
YFMFNYKEUDLDTL-UHFFFAOYSA-N,"1,1,1,2,3,3,3-heptafluoropropane",FC(C(F)(F)F)C(F)(F)F,243.65,5.599,,0.011,,combined,95,Liquid,Parallel plate capacitor,zero_frequency,Relative permittivity at zero frequency,0,8000,10.1021/je700343t,data/raw/thermoml/10.1021__je700343t-aef61e81826a.xml,33fe4e84354cf2dffc2f1bba3907017781e63365873f9f45a648a5a1d63d462c,9378,1,1,true,true,outside_declared_window,302.85,4.1348,1,10,true
YFMFNYKEUDLDTL-UHFFFAOYSA-N,"1,1,1,2,3,3,3-heptafluoropropane",FC(C(F)(F)F)C(F)(F)F,243.65,5.6248,,0.011,,combined,95,Liquid,Parallel plate capacitor,zero_frequency,Relative permittivity at zero frequency,0,10000,10.1021/je700343t,data/raw/thermoml/10.1021__je700343t-aef61e81826a.xml,33fe4e84354cf2dffc2f1bba3907017781e63365873f9f45a648a5a1d63d462c,9379,1,1,true,true,outside_declared_window,302.85,4.1348,1,10,true
YFMFNYKEUDLDTL-UHFFFAOYSA-N,"1,1,1,2,3,3,3-heptafluoropropane",FC(C(F)(F)F)C(F)(F)F,243.65,5.6376,,0.011,,combined,95,Liquid,Parallel plate capacitor,zero_frequency,Relative permittivity at zero frequency,0,11000,10.1021/je700343t,data/raw/thermoml/10.1021__je700343t-aef61e81826a.xml,33fe4e84354cf2dffc2f1bba3907017781e63365873f9f45a648a5a1d63d462c,9380,1,1,true,true,outside_declared_window,302.85,4.1348,1,10,true
YFMFNYKEUDLDTL-UHFFFAOYSA-N,"1,1,1,2,3,3,3-heptafluoropropane",FC(C(F)(F)F)C(F)(F)F,243.65,5.6494,,0.011,,combined,95,Liquid,Parallel plate capacitor,zero_frequency,Relative permittivity at zero frequency,0,12000,10.1021/je700343t,data/raw/thermoml/10.1021__je700343t-aef61e81826a.xml,33fe4e84354cf2dffc2f1bba3907017781e63365873f9f45a648a5a1d63d462c,9381,1,1,true,true,outside_declared_window,302.85,4.1348,1,10,true
YFMFNYKEUDLDTL-UHFFFAOYSA-N,"1,1,1,2,3,3,3-heptafluoropropane",FC(C(F)(F)F)C(F)(F)F,243.65,5.6622,,0.011,,combined,95,Liquid,Parallel plate capacitor,zero_frequency,Relative permittivity at zero frequency,0,13000,10.1021/je700343t,data/raw/thermoml/10.1021__je700343t-aef61e81826a.xml,33fe4e84354cf2dffc2f1bba3907017781e63365873f9f45a648a5a1d63d462c,9382,1,1,true,true,outside_declared_window,302.85,4.1348,1,10,true
YFMFNYKEUDLDTL-UHFFFAOYSA-N,"1,1,1,2,3,3,3-heptafluoropropane",FC(C(F)(F)F)C(F)(F)F,243.65,5.6731,,0.011,,combined,95,Liquid,Parallel plate capacitor,zero_frequency,Relative permittivity at zero frequency,0,14000,10.1021/je700343t,data/raw/thermoml/10.1021__je700343t-aef61e81826a.xml,33fe4e84354cf2dffc2f1bba3907017781e63365873f9f45a648a5a1d63d462c,9383,1,1,true,true,outside_declared_window,302.85,4.1348,1,10,true
YFMFNYKEUDLDTL-UHFFFAOYSA-N,"1,1,1,2,3,3,3-heptafluoropropane",FC(C(F)(F)F)C(F)(F)F,243.65,5.696,,0.011,,combined,95,Liquid,Parallel plate capacitor,zero_frequency,Relative permittivity at zero frequency,0,16000,10.1021/je700343t,data/raw/thermoml/10.1021__je700343t-aef61e81826a.xml,33fe4e84354cf2dffc2f1bba3907017781e63365873f9f45a648a5a1d63d462c,9384,1,1,true,true,outside_declared_window,302.85,4.1348,1,10,true
YFMFNYKEUDLDTL-UHFFFAOYSA-N,"1,1,1,2,3,3,3-heptafluoropropane",FC(C(F)(F)F)C(F)(F)F,243.66,5.6842,,0.011,,combined,95,Liquid,Parallel plate capacitor,zero_frequency,Relative permittivity at zero frequency,0,15000,10.1021/je700343t,data/raw/thermoml/10.1021__je700343t-aef61e81826a.xml,33fe4e84354cf2dffc2f1bba3907017781e63365873f9f45a648a5a1d63d462c,9385,1,1,true,true,outside_declared_window,302.85,4.1348,1,1,false
YFMFNYKEUDLDTL-UHFFFAOYSA-N,"1,1,1,2,3,3,3-heptafluoropropane",FC(C(F)(F)F)C(F)(F)F,253.08,5.1993,,0.011,,combined,95,Liquid,Parallel plate capacitor,zero_frequency,Relative permittivity at zero frequency,0,1000,10.1021/je700343t,data/raw/thermoml/10.1021__je700343t-aef61e81826a.xml,33fe4e84354cf2dffc2f1bba3907017781e63365873f9f45a648a5a1d63d462c,9386,1,1,true,true,outside_declared_window,302.85,4.1348,1,1,false
YFMFNYKEUDLDTL-UHFFFAOYSA-N,"1,1,1,2,3,3,3-heptafluoropropane",FC(C(F)(F)F)C(F)(F)F,253.09,5.215,,0.011,,combined,95,Liquid,Parallel plate capacitor,zero_frequency,Relative permittivity at zero frequency,0,2000,10.1021/je700343t,data/raw/thermoml/10.1021__je700343t-aef61e81826a.xml,33fe4e84354cf2dffc2f1bba3907017781e63365873f9f45a648a5a1d63d462c,9387,1,1,true,true,outside_declared_window,302.85,4.1348,1,1,false
YFMFNYKEUDLDTL-UHFFFAOYSA-N,"1,1,1,2,3,3,3-heptafluoropropane",FC(C(F)(F)F)C(F)(F)F,253.1,5.2301,,0.011,,combined,95,Liquid,Parallel plate capacitor,zero_frequency,Relative permittivity at zero frequency,0,3000,10.1021/je700343t,data/raw/thermoml/10.1021__je700343t-aef61e81826a.xml,33fe4e84354cf2dffc2f1bba3907017781e63365873f9f45a648a5a1d63d462c,9388,1,1,true,true,outside_declared_window,302.85,4.1348,1,1,false
YFMFNYKEUDLDTL-UHFFFAOYSA-N,"1,1,1,2,3,3,3-heptafluoropropane",FC(C(F)(F)F)C(F)(F)F,253.11,5.2439,,0.011,,combined,95,Liquid,Parallel plate capacitor,zero_frequency,Relative permittivity at zero frequency,0,4000,10.1021/je700343t,data/raw/thermoml/10.1021__je700343t-aef61e81826a.xml,33fe4e84354cf2dffc2f1bba3907017781e63365873f9f45a648a5a1d63d462c,9389,1,1,true,true,outside_declared_window,302.85,4.1348,1,1,false
YFMFNYKEUDLDTL-UHFFFAOYSA-N,"1,1,1,2,3,3,3-heptafluoropropane",FC(C(F)(F)F)C(F)(F)F,253.12,5.2584,,0.011,,combined,95,Liquid,Parallel plate capacitor,zero_frequency,Relative permittivity at zero frequency,0,5000,10.1021/je700343t,data/raw/thermoml/10.1021__je700343t-aef61e81826a.xml,33fe4e84354cf2dffc2f1bba3907017781e63365873f9f45a648a5a1d63d462c,9390,1,1,true,true,outside_declared_window,302.85,4.1348,1,1,false
YFMFNYKEUDLDTL-UHFFFAOYSA-N,"1,1,1,2,3,3,3-heptafluoropropane",FC(C(F)(F)F)C(F)(F)F,253.13,5.2721,,0.011,,combined,95,Liquid,Parallel plate capacitor,zero_frequency,Relative permittivity at zero frequency,0,6000,10.1021/je700343t,data/raw/thermoml/10.1021__je700343t-aef61e81826a.xml,33fe4e84354cf2dffc2f1bba3907017781e63365873f9f45a648a5a1d63d462c,9391,1,1,true,true,outside_declared_window,302.85,4.1348,1,1,false
YFMFNYKEUDLDTL-UHFFFAOYSA-N,"1,1,1,2,3,3,3-heptafluoropropane",FC(C(F)(F)F)C(F)(F)F,253.14,5.2848,,0.011,,combined,95,Liquid,Parallel plate capacitor,zero_frequency,Relative permittivity at zero frequency,0,7000,10.1021/je700343t,data/raw/thermoml/10.1021__je700343t-aef61e81826a.xml,33fe4e84354cf2dffc2f1bba3907017781e63365873f9f45a648a5a1d63d462c,9392,1,1,true,true,outside_declared_window,302.85,4.1348,1,1,false
YFMFNYKEUDLDTL-UHFFFAOYSA-N,"1,1,1,2,3,3,3-heptafluoropropane",FC(C(F)(F)F)C(F)(F)F,253.17,5.2979,,0.011,,combined,95,Liquid,Parallel plate capacitor,zero_frequency,Relative permittivity at zero frequency,0,8000,10.1021/je700343t,data/raw/thermoml/10.1021__je700343t-aef61e81826a.xml,33fe4e84354cf2dffc2f1bba3907017781e63365873f9f45a648a5a1d63d462c,9393,1,1,true,true,outside_declared_window,302.85,4.1348,1,1,false
YFMFNYKEUDLDTL-UHFFFAOYSA-N,"1,1,1,2,3,3,3-heptafluoropropane",FC(C(F)(F)F)C(F)(F)F,253.19,5.31,,0.011,,combined,95,Liquid,Parallel plate capacitor,zero_frequency,Relative permittivity at zero frequency,0,9000,10.1021/je700343t,data/raw/thermoml/10.1021__je700343t-aef61e81826a.xml,33fe4e84354cf2dffc2f1bba3907017781e63365873f9f45a648a5a1d63d462c,9394,1,1,true,true,outside_declared_window,302.85,4.1348,1,1,false
YFMFNYKEUDLDTL-UHFFFAOYSA-N,"1,1,1,2,3,3,3-heptafluoropropane",FC(C(F)(F)F)C(F)(F)F,253.26,5.3213,,0.011,,combined,95,Liquid,Parallel plate capacitor,zero_frequency,Relative permittivity at zero frequency,0,10000,10.1021/je700343t,data/raw/thermoml/10.1021__je700343t-aef61e81826a.xml,33fe4e84354cf2dffc2f1bba3907017781e63365873f9f45a648a5a1d63d462c,9395,1,1,true,true,outside_declared_window,302.85,4.1348,1,1,false
YFMFNYKEUDLDTL-UHFFFAOYSA-N,"1,1,1,2,3,3,3-heptafluoropropane",FC(C(F)(F)F)C(F)(F)F,253.3,5.3323,,0.011,,combined,95,Liquid,Parallel plate capacitor,zero_frequency,Relative permittivity at zero frequency,0,11000,10.1021/je700343t,data/raw/thermoml/10.1021__je700343t-aef61e81826a.xml,33fe4e84354cf2dffc2f1bba3907017781e63365873f9f45a648a5a1d63d462c,9396,1,1,true,true,outside_declared_window,302.85,4.1348,1,1,false
YFMFNYKEUDLDTL-UHFFFAOYSA-N,"1,1,1,2,3,3,3-heptafluoropropane",FC(C(F)(F)F)C(F)(F)F,253.37,5.3426,,0.011,,combined,95,Liquid,Parallel plate capacitor,zero_frequency,Relative permittivity at zero frequency,0,12000,10.1021/je700343t,data/raw/thermoml/10.1021__je700343t-aef61e81826a.xml,33fe4e84354cf2dffc2f1bba3907017781e63365873f9f45a648a5a1d63d462c,9397,1,1,true,true,outside_declared_window,302.85,4.1348,1,1,false
YFMFNYKEUDLDTL-UHFFFAOYSA-N,"1,1,1,2,3,3,3-heptafluoropropane",FC(C(F)(F)F)C(F)(F)F,253.51,5.3514,,0.011,,combined,95,Liquid,Parallel plate capacitor,zero_frequency,Relative permittivity at zero frequency,0,13000,10.1021/je700343t,data/raw/thermoml/10.1021__je700343t-aef61e81826a.xml,33fe4e84354cf2dffc2f1bba3907017781e63365873f9f45a648a5a1d63d462c,9398,1,1,true,true,outside_declared_window,302.85,4.1348,1,1,false
YFMFNYKEUDLDTL-UHFFFAOYSA-N,"1,1,1,2,3,3,3-heptafluoropropane",FC(C(F)(F)F)C(F)(F)F,253.59,5.3603,,0.011,,combined,95,Liquid,Parallel plate capacitor,zero_frequency,Relative permittivity at zero frequency,0,14000,10.1021/je700343t,data/raw/thermoml/10.1021__je700343t-aef61e81826a.xml,33fe4e84354cf2dffc2f1bba3907017781e63365873f9f45a648a5a1d63d462c,9399,1,1,true,true,outside_declared_window,302.85,4.1348,1,1,false
YFMFNYKEUDLDTL-UHFFFAOYSA-N,"1,1,1,2,3,3,3-heptafluoropropane",FC(C(F)(F)F)C(F)(F)F,253.71,5.3683,,0.011,,combined,95,Liquid,Parallel plate capacitor,zero_frequency,Relative permittivity at zero frequency,0,15000,10.1021/je700343t,data/raw/thermoml/10.1021__je700343t-aef61e81826a.xml,33fe4e84354cf2dffc2f1bba3907017781e63365873f9f45a648a5a1d63d462c,9400,1,1,true,true,outside_declared_window,302.85,4.1348,1,1,false
YFMFNYKEUDLDTL-UHFFFAOYSA-N,"1,1,1,2,3,3,3-heptafluoropropane",FC(C(F)(F)F)C(F)(F)F,253.85,5.3768,,0.011,,combined,95,Liquid,Parallel plate capacitor,zero_frequency,Relative permittivity at zero frequency,0,16000,10.1021/je700343t,data/raw/thermoml/10.1021__je700343t-aef61e81826a.xml,33fe4e84354cf2dffc2f1bba3907017781e63365873f9f45a648a5a1d63d462c,9401,1,1,true,true,outside_declared_window,302.85,4.1348,1,1,false
YFMFNYKEUDLDTL-UHFFFAOYSA-N,"1,1,1,2,3,3,3-heptafluoropropane",FC(C(F)(F)F)C(F)(F)F,262.7,5.1264,,0.011,,combined,95,Liquid,Parallel plate capacitor,zero_frequency,Relative permittivity at zero frequency,0,16000,10.1021/je700343t,data/raw/thermoml/10.1021__je700343t-aef61e81826a.xml,33fe4e84354cf2dffc2f1bba3907017781e63365873f9f45a648a5a1d63d462c,9402,1,1,true,true,outside_declared_window,302.85,4.1348,1,1,false
YFMFNYKEUDLDTL-UHFFFAOYSA-N,"1,1,1,2,3,3,3-heptafluoropropane",FC(C(F)(F)F)C(F)(F)F,262.78,5.1145,,0.011,,combined,95,Liquid,Parallel plate capacitor,zero_frequency,Relative permittivity at zero frequency,0,15000,10.1021/je700343t,data/raw/thermoml/10.1021__je700343t-aef61e81826a.xml,33fe4e84354cf2dffc2f1bba3907017781e63365873f9f45a648a5a1d63d462c,9403,1,1,true,true,outside_declared_window,302.85,4.1348,1,1,false
YFMFNYKEUDLDTL-UHFFFAOYSA-N,"1,1,1,2,3,3,3-heptafluoropropane",FC(C(F)(F)F)C(F)(F)F,262.84,5.0998,,0.011,,combined,95,Liquid,Parallel plate capacitor,zero_frequency,Relative permittivity at zero frequency,0,14000,10.1021/je700343t,data/raw/thermoml/10.1021__je700343t-aef61e81826a.xml,33fe4e84354cf2dffc2f1bba3907017781e63365873f9f45a648a5a1d63d462c,9404,1,1,true,true,outside_declared_window,302.85,4.1348,1,1,false
YFMFNYKEUDLDTL-UHFFFAOYSA-N,"1,1,1,2,3,3,3-heptafluoropropane",FC(C(F)(F)F)C(F)(F)F,262.91,5.0849,,0.011,,combined,95,Liquid,Parallel plate capacitor,zero_frequency,Relative permittivity at zero frequency,0,13000,10.1021/je700343t,data/raw/thermoml/10.1021__je700343t-aef61e81826a.xml,33fe4e84354cf2dffc2f1bba3907017781e63365873f9f45a648a5a1d63d462c,9405,1,1,true,true,outside_declared_window,302.85,4.1348,1,1,false
YFMFNYKEUDLDTL-UHFFFAOYSA-N,"1,1,1,2,3,3,3-heptafluoropropane",FC(C(F)(F)F)C(F)(F)F,262.96,5.0701,,0.011,,combined,95,Liquid,Parallel plate capacitor,zero_frequency,Relative permittivity at zero frequency,0,12000,10.1021/je700343t,data/raw/thermoml/10.1021__je700343t-aef61e81826a.xml,33fe4e84354cf2dffc2f1bba3907017781e63365873f9f45a648a5a1d63d462c,9406,1,1,true,true,outside_declared_window,302.85,4.1348,1,1,false
YFMFNYKEUDLDTL-UHFFFAOYSA-N,"1,1,1,2,3,3,3-heptafluoropropane",FC(C(F)(F)F)C(F)(F)F,263.04,5.0518,,0.011,,combined,95,Liquid,Parallel plate capacitor,zero_frequency,Relative permittivity at zero frequency,0,11000,10.1021/je700343t,data/raw/thermoml/10.1021__je700343t-aef61e81826a.xml,33fe4e84354cf2dffc2f1bba3907017781e63365873f9f45a648a5a1d63d462c,9407,1,1,true,true,outside_declared_window,302.85,4.1348,1,1,false
YFMFNYKEUDLDTL-UHFFFAOYSA-N,"1,1,1,2,3,3,3-heptafluoropropane",FC(C(F)(F)F)C(F)(F)F,263.06,5.0388,,0.011,,combined,95,Liquid,Parallel plate capacitor,zero_frequency,Relative permittivity at zero frequency,0,10000,10.1021/je700343t,data/raw/thermoml/10.1021__je700343t-aef61e81826a.xml,33fe4e84354cf2dffc2f1bba3907017781e63365873f9f45a648a5a1d63d462c,9408,1,1,true,true,outside_declared_window,302.85,4.1348,1,1,false
YFMFNYKEUDLDTL-UHFFFAOYSA-N,"1,1,1,2,3,3,3-heptafluoropropane",FC(C(F)(F)F)C(F)(F)F,263.1,5.0228,,0.011,,combined,95,Liquid,Parallel plate capacitor,zero_frequency,Relative permittivity at zero frequency,0,9000,10.1021/je700343t,data/raw/thermoml/10.1021__je700343t-aef61e81826a.xml,33fe4e84354cf2dffc2f1bba3907017781e63365873f9f45a648a5a1d63d462c,9409,1,1,true,true,outside_declared_window,302.85,4.1348,1,1,false
YFMFNYKEUDLDTL-UHFFFAOYSA-N,"1,1,1,2,3,3,3-heptafluoropropane",FC(C(F)(F)F)C(F)(F)F,263.11,5.0093,,0.011,,combined,95,Liquid,Parallel plate capacitor,zero_frequency,Relative permittivity at zero frequency,0,8000,10.1021/je700343t,data/raw/thermoml/10.1021__je700343t-aef61e81826a.xml,33fe4e84354cf2dffc2f1bba3907017781e63365873f9f45a648a5a1d63d462c,9410,1,1,true,true,outside_declared_window,302.85,4.1348,1,1,false
YFMFNYKEUDLDTL-UHFFFAOYSA-N,"1,1,1,2,3,3,3-heptafluoropropane",FC(C(F)(F)F)C(F)(F)F,263.12,4.9942,,0.011,,combined,95,Liquid,Parallel plate capacitor,zero_frequency,Relative permittivity at zero frequency,0,7000,10.1021/je700343t,data/raw/thermoml/10.1021__je700343t-aef61e81826a.xml,33fe4e84354cf2dffc2f1bba3907017781e63365873f9f45a648a5a1d63d462c,9411,1,1,true,true,outside_declared_window,302.85,4.1348,1,1,false
YFMFNYKEUDLDTL-UHFFFAOYSA-N,"1,1,1,2,3,3,3-heptafluoropropane",FC(C(F)(F)F)C(F)(F)F,263.13,4.964,,0.011,,combined,95,Liquid,Parallel plate capacitor,zero_frequency,Relative permittivity at zero frequency,0,5000,10.1021/je700343t,data/raw/thermoml/10.1021__je700343t-aef61e81826a.xml,33fe4e84354cf2dffc2f1bba3907017781e63365873f9f45a648a5a1d63d462c,9412,1,1,true,true,outside_declared_window,302.85,4.1348,1,2,true
YFMFNYKEUDLDTL-UHFFFAOYSA-N,"1,1,1,2,3,3,3-heptafluoropropane",FC(C(F)(F)F)C(F)(F)F,263.13,4.9801,,0.011,,combined,95,Liquid,Parallel plate capacitor,zero_frequency,Relative permittivity at zero frequency,0,6000,10.1021/je700343t,data/raw/thermoml/10.1021__je700343t-aef61e81826a.xml,33fe4e84354cf2dffc2f1bba3907017781e63365873f9f45a648a5a1d63d462c,9413,1,1,true,true,outside_declared_window,302.85,4.1348,1,2,true
YFMFNYKEUDLDTL-UHFFFAOYSA-N,"1,1,1,2,3,3,3-heptafluoropropane",FC(C(F)(F)F)C(F)(F)F,263.14,4.9485,,0.011,,combined,95,Liquid,Parallel plate capacitor,zero_frequency,Relative permittivity at zero frequency,0,4000,10.1021/je700343t,data/raw/thermoml/10.1021__je700343t-aef61e81826a.xml,33fe4e84354cf2dffc2f1bba3907017781e63365873f9f45a648a5a1d63d462c,9414,1,1,true,true,outside_declared_window,302.85,4.1348,1,1,false
YFMFNYKEUDLDTL-UHFFFAOYSA-N,"1,1,1,2,3,3,3-heptafluoropropane",FC(C(F)(F)F)C(F)(F)F,263.15,4.9316,,0.011,,combined,95,Liquid,Parallel plate capacitor,zero_frequency,Relative permittivity at zero frequency,0,3000,10.1021/je700343t,data/raw/thermoml/10.1021__je700343t-aef61e81826a.xml,33fe4e84354cf2dffc2f1bba3907017781e63365873f9f45a648a5a1d63d462c,9415,1,1,true,true,outside_declared_window,302.85,4.1348,1,1,false
YFMFNYKEUDLDTL-UHFFFAOYSA-N,"1,1,1,2,3,3,3-heptafluoropropane",FC(C(F)(F)F)C(F)(F)F,263.16,4.9147,,0.011,,combined,95,Liquid,Parallel plate capacitor,zero_frequency,Relative permittivity at zero frequency,0,2000,10.1021/je700343t,data/raw/thermoml/10.1021__je700343t-aef61e81826a.xml,33fe4e84354cf2dffc2f1bba3907017781e63365873f9f45a648a5a1d63d462c,9416,1,1,true,true,outside_declared_window,302.85,4.1348,1,1,false
YFMFNYKEUDLDTL-UHFFFAOYSA-N,"1,1,1,2,3,3,3-heptafluoropropane",FC(C(F)(F)F)C(F)(F)F,263.17,4.8983,,0.011,,combined,95,Liquid,Parallel plate capacitor,zero_frequency,Relative permittivity at zero frequency,0,1000,10.1021/je700343t,data/raw/thermoml/10.1021__je700343t-aef61e81826a.xml,33fe4e84354cf2dffc2f1bba3907017781e63365873f9f45a648a5a1d63d462c,9417,1,1,true,true,outside_declared_window,302.85,4.1348,1,1,false
YFMFNYKEUDLDTL-UHFFFAOYSA-N,"1,1,1,2,3,3,3-heptafluoropropane",FC(C(F)(F)F)C(F)(F)F,273.23,4.6243,,0.011,,combined,95,Liquid,Parallel plate capacitor,zero_frequency,Relative permittivity at zero frequency,0,2000,10.1021/je700343t,data/raw/thermoml/10.1021__je700343t-aef61e81826a.xml,33fe4e84354cf2dffc2f1bba3907017781e63365873f9f45a648a5a1d63d462c,9418,1,1,true,true,outside_declared_window,302.85,4.1348,1,6,true
YFMFNYKEUDLDTL-UHFFFAOYSA-N,"1,1,1,2,3,3,3-heptafluoropropane",FC(C(F)(F)F)C(F)(F)F,273.23,4.6514,,0.011,,combined,95,Liquid,Parallel plate capacitor,zero_frequency,Relative permittivity at zero frequency,0,3000,10.1021/je700343t,data/raw/thermoml/10.1021__je700343t-aef61e81826a.xml,33fe4e84354cf2dffc2f1bba3907017781e63365873f9f45a648a5a1d63d462c,9419,1,1,true,true,outside_declared_window,302.85,4.1348,1,6,true
YFMFNYKEUDLDTL-UHFFFAOYSA-N,"1,1,1,2,3,3,3-heptafluoropropane",FC(C(F)(F)F)C(F)(F)F,273.23,4.6687,,0.011,,combined,95,Liquid,Parallel plate capacitor,zero_frequency,Relative permittivity at zero frequency,0,4000,10.1021/je700343t,data/raw/thermoml/10.1021__je700343t-aef61e81826a.xml,33fe4e84354cf2dffc2f1bba3907017781e63365873f9f45a648a5a1d63d462c,9420,1,1,true,true,outside_declared_window,302.85,4.1348,1,6,true
YFMFNYKEUDLDTL-UHFFFAOYSA-N,"1,1,1,2,3,3,3-heptafluoropropane",FC(C(F)(F)F)C(F)(F)F,273.23,4.6859,,0.011,,combined,95,Liquid,Parallel plate capacitor,zero_frequency,Relative permittivity at zero frequency,0,5000,10.1021/je700343t,data/raw/thermoml/10.1021__je700343t-aef61e81826a.xml,33fe4e84354cf2dffc2f1bba3907017781e63365873f9f45a648a5a1d63d462c,9421,1,1,true,true,outside_declared_window,302.85,4.1348,1,6,true
YFMFNYKEUDLDTL-UHFFFAOYSA-N,"1,1,1,2,3,3,3-heptafluoropropane",FC(C(F)(F)F)C(F)(F)F,273.23,4.7014,,0.011,,combined,95,Liquid,Parallel plate capacitor,zero_frequency,Relative permittivity at zero frequency,0,6000,10.1021/je700343t,data/raw/thermoml/10.1021__je700343t-aef61e81826a.xml,33fe4e84354cf2dffc2f1bba3907017781e63365873f9f45a648a5a1d63d462c,9422,1,1,true,true,outside_declared_window,302.85,4.1348,1,6,true
YFMFNYKEUDLDTL-UHFFFAOYSA-N,"1,1,1,2,3,3,3-heptafluoropropane",FC(C(F)(F)F)C(F)(F)F,273.23,4.7171,,0.011,,combined,95,Liquid,Parallel plate capacitor,zero_frequency,Relative permittivity at zero frequency,0,7000,10.1021/je700343t,data/raw/thermoml/10.1021__je700343t-aef61e81826a.xml,33fe4e84354cf2dffc2f1bba3907017781e63365873f9f45a648a5a1d63d462c,9423,1,1,true,true,outside_declared_window,302.85,4.1348,1,6,true
YFMFNYKEUDLDTL-UHFFFAOYSA-N,"1,1,1,2,3,3,3-heptafluoropropane",FC(C(F)(F)F)C(F)(F)F,273.24,4.733,,0.011,,combined,95,Liquid,Parallel plate capacitor,zero_frequency,Relative permittivity at zero frequency,0,8000,10.1021/je700343t,data/raw/thermoml/10.1021__je700343t-aef61e81826a.xml,33fe4e84354cf2dffc2f1bba3907017781e63365873f9f45a648a5a1d63d462c,9424,1,1,true,true,outside_declared_window,302.85,4.1348,1,4,true
YFMFNYKEUDLDTL-UHFFFAOYSA-N,"1,1,1,2,3,3,3-heptafluoropropane",FC(C(F)(F)F)C(F)(F)F,273.24,4.7486,,0.011,,combined,95,Liquid,Parallel plate capacitor,zero_frequency,Relative permittivity at zero frequency,0,9000,10.1021/je700343t,data/raw/thermoml/10.1021__je700343t-aef61e81826a.xml,33fe4e84354cf2dffc2f1bba3907017781e63365873f9f45a648a5a1d63d462c,9425,1,1,true,true,outside_declared_window,302.85,4.1348,1,4,true
YFMFNYKEUDLDTL-UHFFFAOYSA-N,"1,1,1,2,3,3,3-heptafluoropropane",FC(C(F)(F)F)C(F)(F)F,273.24,4.7629,,0.011,,combined,95,Liquid,Parallel plate capacitor,zero_frequency,Relative permittivity at zero frequency,0,10000,10.1021/je700343t,data/raw/thermoml/10.1021__je700343t-aef61e81826a.xml,33fe4e84354cf2dffc2f1bba3907017781e63365873f9f45a648a5a1d63d462c,9426,1,1,true,true,outside_declared_window,302.85,4.1348,1,4,true
YFMFNYKEUDLDTL-UHFFFAOYSA-N,"1,1,1,2,3,3,3-heptafluoropropane",FC(C(F)(F)F)C(F)(F)F,273.24,4.7775,,0.011,,combined,95,Liquid,Parallel plate capacitor,zero_frequency,Relative permittivity at zero frequency,0,11000,10.1021/je700343t,data/raw/thermoml/10.1021__je700343t-aef61e81826a.xml,33fe4e84354cf2dffc2f1bba3907017781e63365873f9f45a648a5a1d63d462c,9427,1,1,true,true,outside_declared_window,302.85,4.1348,1,4,true
YFMFNYKEUDLDTL-UHFFFAOYSA-N,"1,1,1,2,3,3,3-heptafluoropropane",FC(C(F)(F)F)C(F)(F)F,273.25,4.7915,,0.011,,combined,95,Liquid,Parallel plate capacitor,zero_frequency,Relative permittivity at zero frequency,0,12000,10.1021/je700343t,data/raw/thermoml/10.1021__je700343t-aef61e81826a.xml,33fe4e84354cf2dffc2f1bba3907017781e63365873f9f45a648a5a1d63d462c,9428,1,1,true,true,outside_declared_window,302.85,4.1348,1,3,true
YFMFNYKEUDLDTL-UHFFFAOYSA-N,"1,1,1,2,3,3,3-heptafluoropropane",FC(C(F)(F)F)C(F)(F)F,273.25,4.8056,,0.011,,combined,95,Liquid,Parallel plate capacitor,zero_frequency,Relative permittivity at zero frequency,0,13000,10.1021/je700343t,data/raw/thermoml/10.1021__je700343t-aef61e81826a.xml,33fe4e84354cf2dffc2f1bba3907017781e63365873f9f45a648a5a1d63d462c,9429,1,1,true,true,outside_declared_window,302.85,4.1348,1,3,true
YFMFNYKEUDLDTL-UHFFFAOYSA-N,"1,1,1,2,3,3,3-heptafluoropropane",FC(C(F)(F)F)C(F)(F)F,273.25,4.8194,,0.011,,combined,95,Liquid,Parallel plate capacitor,zero_frequency,Relative permittivity at zero frequency,0,14000,10.1021/je700343t,data/raw/thermoml/10.1021__je700343t-aef61e81826a.xml,33fe4e84354cf2dffc2f1bba3907017781e63365873f9f45a648a5a1d63d462c,9430,1,1,true,true,outside_declared_window,302.85,4.1348,1,3,true
