Repository: LittleAlety/electrolyte-solvent-dielectric-ml

# 电解液溶剂筛选：可审计的多通道机器学习管线

> **2026-11-28 · PLAN B 生产失败诊断**：[根因分析](outputs/b750_completion/failure_diagnostics/FAILURE_ANALYSIS.md) · [执行报告](outputs/b750_completion/COMPLETION_REPORT.md)。214条测试通过；38/67合格，剩余21个几何步数耗尽、1个超时中断、7个从未启动。首轮5个续算全部合格，当前状态 BLOCKED_NEEDS_SUBMISSION。历史目标泄漏、方法错标、CM截断和点级CI解释已由[科学更正](outputs/b750_completion/scientific_errata.json)取代。

> An auditable, pre-registered machine-learning pipeline for electrolyte-solvent
> screening: static permittivity (epsilon), viscosity (eta), the orbital window
> (HOMO / LUMO), and redox potential - with a frozen main scoreboard, a shot ledger,
> and every negative result retained rather than routed around.

File: data/processed/eta_epsilon_joint_observations.csv (part 13 of 84)
row_id,dataset_id,property,property_family,inchikey,name,smiles,T_K,value,unit,phase,method,uncertainty,uncertainty_kind,confidence_level,frequency_mhz,pressure_kpa,n_components,pure_or_mixture,source_doi,source_kind,source_file,source_row_index,source_file_sha256,quality_layer,licence,redistributable
epsilon_observations_v11plus:1103,epsilon_observations_v11plus,epsilon,dielectric_constant,WZLFPVPRZGTCKP-UHFFFAOYSA-N,"1,1,1,3,3-pentafluorobutane",CC(F)(F)CC(F)(F)F,293.22,12.1866,1,Liquid,Parallel plate capacitor,0.0111,combined,95,0,6000,1,pure,10.1021/je700343t,primary_thermoml_measurement,data/processed/dielectric_observations_v11plus.csv,1103,159b928f800a55969963da275ed05c30ce8a19cffc48353a9c490eec68a49af9,publishable_core,thermoml_open,true
epsilon_observations_v11plus:1104,epsilon_observations_v11plus,epsilon,dielectric_constant,WZLFPVPRZGTCKP-UHFFFAOYSA-N,"1,1,1,3,3-pentafluorobutane",CC(F)(F)CC(F)(F)F,293.23,11.9936,1,Liquid,Parallel plate capacitor,0.011,combined,95,0,1000,1,pure,10.1021/je700343t,primary_thermoml_measurement,data/processed/dielectric_observations_v11plus.csv,1104,159b928f800a55969963da275ed05c30ce8a19cffc48353a9c490eec68a49af9,publishable_core,thermoml_open,true
epsilon_observations_v11plus:1105,epsilon_observations_v11plus,epsilon,dielectric_constant,WZLFPVPRZGTCKP-UHFFFAOYSA-N,"1,1,1,3,3-pentafluorobutane",CC(F)(F)CC(F)(F)F,293.23,12.0329,1,Liquid,Parallel plate capacitor,0.0111,combined,95,0,2000,1,pure,10.1021/je700343t,primary_thermoml_measurement,data/processed/dielectric_observations_v11plus.csv,1105,159b928f800a55969963da275ed05c30ce8a19cffc48353a9c490eec68a49af9,publishable_core,thermoml_open,true
epsilon_observations_v11plus:1106,epsilon_observations_v11plus,epsilon,dielectric_constant,WZLFPVPRZGTCKP-UHFFFAOYSA-N,"1,1,1,3,3-pentafluorobutane",CC(F)(F)CC(F)(F)F,293.23,12.0713,1,Liquid,Parallel plate capacitor,0.0111,combined,95,0,3000,1,pure,10.1021/je700343t,primary_thermoml_measurement,data/processed/dielectric_observations_v11plus.csv,1106,159b928f800a55969963da275ed05c30ce8a19cffc48353a9c490eec68a49af9,publishable_core,thermoml_open,true
epsilon_observations_v11plus:1107,epsilon_observations_v11plus,epsilon,dielectric_constant,WZLFPVPRZGTCKP-UHFFFAOYSA-N,"1,1,1,3,3-pentafluorobutane",CC(F)(F)CC(F)(F)F,293.23,12.1135,1,Liquid,Parallel plate capacitor,0.0111,combined,95,0,4000,1,pure,10.1021/je700343t,primary_thermoml_measurement,data/processed/dielectric_observations_v11plus.csv,1107,159b928f800a55969963da275ed05c30ce8a19cffc48353a9c490eec68a49af9,publishable_core,thermoml_open,true
epsilon_observations_v11plus:1108,epsilon_observations_v11plus,epsilon,dielectric_constant,WZLFPVPRZGTCKP-UHFFFAOYSA-N,"1,1,1,3,3-pentafluorobutane",CC(F)(F)CC(F)(F)F,293.23,12.226,1,Liquid,Parallel plate capacitor,0.0111,combined,95,0,7000,1,pure,10.1021/je700343t,primary_thermoml_measurement,data/processed/dielectric_observations_v11plus.csv,1108,159b928f800a55969963da275ed05c30ce8a19cffc48353a9c490eec68a49af9,publishable_core,thermoml_open,true
epsilon_observations_v11plus:1109,epsilon_observations_v11plus,epsilon,dielectric_constant,WZLFPVPRZGTCKP-UHFFFAOYSA-N,"1,1,1,3,3-pentafluorobutane",CC(F)(F)CC(F)(F)F,293.23,12.2608,1,Liquid,Parallel plate capacitor,0.0111,combined,95,0,8000,1,pure,10.1021/je700343t,primary_thermoml_measurement,data/processed/dielectric_observations_v11plus.csv,1109,159b928f800a55969963da275ed05c30ce8a19cffc48353a9c490eec68a49af9,publishable_core,thermoml_open,true
epsilon_observations_v11plus:1110,epsilon_observations_v11plus,epsilon,dielectric_constant,WZLFPVPRZGTCKP-UHFFFAOYSA-N,"1,1,1,3,3-pentafluorobutane",CC(F)(F)CC(F)(F)F,293.23,12.2974,1,Liquid,Parallel plate capacitor,0.0111,combined,95,0,9000,1,pure,10.1021/je700343t,primary_thermoml_measurement,data/processed/dielectric_observations_v11plus.csv,1110,159b928f800a55969963da275ed05c30ce8a19cffc48353a9c490eec68a49af9,publishable_core,thermoml_open,true
epsilon_observations_v11plus:1111,epsilon_observations_v11plus,epsilon,dielectric_constant,WZLFPVPRZGTCKP-UHFFFAOYSA-N,"1,1,1,3,3-pentafluorobutane",CC(F)(F)CC(F)(F)F,293.23,12.3321,1,Liquid,Parallel plate capacitor,0.0111,combined,95,0,10000,1,pure,10.1021/je700343t,primary_thermoml_measurement,data/processed/dielectric_observations_v11plus.csv,1111,159b928f800a55969963da275ed05c30ce8a19cffc48353a9c490eec68a49af9,publishable_core,thermoml_open,true
epsilon_observations_v11plus:1112,epsilon_observations_v11plus,epsilon,dielectric_constant,WZLFPVPRZGTCKP-UHFFFAOYSA-N,"1,1,1,3,3-pentafluorobutane",CC(F)(F)CC(F)(F)F,293.23,12.3672,1,Liquid,Parallel plate capacitor,0.0111,combined,95,0,11000,1,pure,10.1021/je700343t,primary_thermoml_measurement,data/processed/dielectric_observations_v11plus.csv,1112,159b928f800a55969963da275ed05c30ce8a19cffc48353a9c490eec68a49af9,publishable_core,thermoml_open,true
epsilon_observations_v11plus:1113,epsilon_observations_v11plus,epsilon,dielectric_constant,WZLFPVPRZGTCKP-UHFFFAOYSA-N,"1,1,1,3,3-pentafluorobutane",CC(F)(F)CC(F)(F)F,293.23,12.4025,1,Liquid,Parallel plate capacitor,0.0111,combined,95,0,12000,1,pure,10.1021/je700343t,primary_thermoml_measurement,data/processed/dielectric_observations_v11plus.csv,1113,159b928f800a55969963da275ed05c30ce8a19cffc48353a9c490eec68a49af9,publishable_core,thermoml_open,true
epsilon_observations_v11plus:1114,epsilon_observations_v11plus,epsilon,dielectric_constant,WZLFPVPRZGTCKP-UHFFFAOYSA-N,"1,1,1,3,3-pentafluorobutane",CC(F)(F)CC(F)(F)F,293.23,12.4364,1,Liquid,Parallel plate capacitor,0.0111,combined,95,0,13000,1,pure,10.1021/je700343t,primary_thermoml_measurement,data/processed/dielectric_observations_v11plus.csv,1114,159b928f800a55969963da275ed05c30ce8a19cffc48353a9c490eec68a49af9,publishable_core,thermoml_open,true
epsilon_observations_v11plus:1115,epsilon_observations_v11plus,epsilon,dielectric_constant,WZLFPVPRZGTCKP-UHFFFAOYSA-N,"1,1,1,3,3-pentafluorobutane",CC(F)(F)CC(F)(F)F,293.23,12.469,1,Liquid,Parallel plate capacitor,0.0111,combined,95,0,14000,1,pure,10.1021/je700343t,primary_thermoml_measurement,data/processed/dielectric_observations_v11plus.csv,1115,159b928f800a55969963da275ed05c30ce8a19cffc48353a9c490eec68a49af9,publishable_core,thermoml_open,true
epsilon_observations_v11plus:1116,epsilon_observations_v11plus,epsilon,dielectric_constant,WZLFPVPRZGTCKP-UHFFFAOYSA-N,"1,1,1,3,3-pentafluorobutane",CC(F)(F)CC(F)(F)F,293.23,12.5018,1,Liquid,Parallel plate capacitor,0.0111,combined,95,0,15000,1,pure,10.1021/je700343t,primary_thermoml_measurement,data/processed/dielectric_observations_v11plus.csv,1116,159b928f800a55969963da275ed05c30ce8a19cffc48353a9c490eec68a49af9,publishable_core,thermoml_open,true
epsilon_observations_v11plus:1117,epsilon_observations_v11plus,epsilon,dielectric_constant,WZLFPVPRZGTCKP-UHFFFAOYSA-N,"1,1,1,3,3-pentafluorobutane",CC(F)(F)CC(F)(F)F,293.23,12.5349,1,Liquid,Parallel plate capacitor,0.0111,combined,95,0,16000,1,pure,10.1021/je700343t,primary_thermoml_measurement,data/processed/dielectric_observations_v11plus.csv,1117,159b928f800a55969963da275ed05c30ce8a19cffc48353a9c490eec68a49af9,publishable_core,thermoml_open,true
epsilon_observations_v11plus:1118,epsilon_observations_v11plus,epsilon,dielectric_constant,WZLFPVPRZGTCKP-UHFFFAOYSA-N,"1,1,1,3,3-pentafluorobutane",CC(F)(F)CC(F)(F)F,303,11.2337,1,Liquid,Parallel plate capacitor,0.0111,combined,95,0,1000,1,pure,10.1021/je700343t,primary_thermoml_measurement,data/processed/dielectric_observations_v11plus.csv,1118,159b928f800a55969963da275ed05c30ce8a19cffc48353a9c490eec68a49af9,publishable_core,thermoml_open,true
epsilon_observations_v11plus:1119,epsilon_observations_v11plus,epsilon,dielectric_constant,WZLFPVPRZGTCKP-UHFFFAOYSA-N,"1,1,1,3,3-pentafluorobutane",CC(F)(F)CC(F)(F)F,303,11.275,1,Liquid,Parallel plate capacitor,0.0111,combined,95,0,2000,1,pure,10.1021/je700343t,primary_thermoml_measurement,data/processed/dielectric_observations_v11plus.csv,1119,159b928f800a55969963da275ed05c30ce8a19cffc48353a9c490eec68a49af9,publishable_core,thermoml_open,true
epsilon_observations_v11plus:1120,epsilon_observations_v11plus,epsilon,dielectric_constant,WZLFPVPRZGTCKP-UHFFFAOYSA-N,"1,1,1,3,3-pentafluorobutane",CC(F)(F)CC(F)(F)F,303,11.3146,1,Liquid,Parallel plate capacitor,0.0111,combined,95,0,3000,1,pure,10.1021/je700343t,primary_thermoml_measurement,data/processed/dielectric_observations_v11plus.csv,1120,159b928f800a55969963da275ed05c30ce8a19cffc48353a9c490eec68a49af9,publishable_core,thermoml_open,true
epsilon_observations_v11plus:1121,epsilon_observations_v11plus,epsilon,dielectric_constant,WZLFPVPRZGTCKP-UHFFFAOYSA-N,"1,1,1,3,3-pentafluorobutane",CC(F)(F)CC(F)(F)F,303,11.3535,1,Liquid,Parallel plate capacitor,0.0111,combined,95,0,4000,1,pure,10.1021/je700343t,primary_thermoml_measurement,data/processed/dielectric_observations_v11plus.csv,1121,159b928f800a55969963da275ed05c30ce8a19cffc48353a9c490eec68a49af9,publishable_core,thermoml_open,true
epsilon_observations_v11plus:1122,epsilon_observations_v11plus,epsilon,dielectric_constant,WZLFPVPRZGTCKP-UHFFFAOYSA-N,"1,1,1,3,3-pentafluorobutane",CC(F)(F)CC(F)(F)F,303,11.3908,1,Liquid,Parallel plate capacitor,0.0111,combined,95,0,5000,1,pure,10.1021/je700343t,primary_thermoml_measurement,data/processed/dielectric_observations_v11plus.csv,1122,159b928f800a55969963da275ed05c30ce8a19cffc48353a9c490eec68a49af9,publishable_core,thermoml_open,true
epsilon_observations_v11plus:1123,epsilon_observations_v11plus,epsilon,dielectric_constant,WZLFPVPRZGTCKP-UHFFFAOYSA-N,"1,1,1,3,3-pentafluorobutane",CC(F)(F)CC(F)(F)F,303,11.429,1,Liquid,Parallel plate capacitor,0.0111,combined,95,0,6000,1,pure,10.1021/je700343t,primary_thermoml_measurement,data/processed/dielectric_observations_v11plus.csv,1123,159b928f800a55969963da275ed05c30ce8a19cffc48353a9c490eec68a49af9,publishable_core,thermoml_open,true
epsilon_observations_v11plus:1124,epsilon_observations_v11plus,epsilon,dielectric_constant,WZLFPVPRZGTCKP-UHFFFAOYSA-N,"1,1,1,3,3-pentafluorobutane",CC(F)(F)CC(F)(F)F,303.01,11.4659,1,Liquid,Parallel plate capacitor,0.0111,combined,95,0,7000,1,pure,10.1021/je700343t,primary_thermoml_measurement,data/processed/dielectric_observations_v11plus.csv,1124,159b928f800a55969963da275ed05c30ce8a19cffc48353a9c490eec68a49af9,publishable_core,thermoml_open,true
epsilon_observations_v11plus:1125,epsilon_observations_v11plus,epsilon,dielectric_constant,WZLFPVPRZGTCKP-UHFFFAOYSA-N,"1,1,1,3,3-pentafluorobutane",CC(F)(F)CC(F)(F)F,303.01,11.5028,1,Liquid,Parallel plate capacitor,0.0111,combined,95,0,8000,1,pure,10.1021/je700343t,primary_thermoml_measurement,data/processed/dielectric_observations_v11plus.csv,1125,159b928f800a55969963da275ed05c30ce8a19cffc48353a9c490eec68a49af9,publishable_core,thermoml_open,true
epsilon_observations_v11plus:1126,epsilon_observations_v11plus,epsilon,dielectric_constant,WZLFPVPRZGTCKP-UHFFFAOYSA-N,"1,1,1,3,3-pentafluorobutane",CC(F)(F)CC(F)(F)F,303.01,11.5382,1,Liquid,Parallel plate capacitor,0.0111,combined,95,0,9000,1,pure,10.1021/je700343t,primary_thermoml_measurement,data/processed/dielectric_observations_v11plus.csv,1126,159b928f800a55969963da275ed05c30ce8a19cffc48353a9c490eec68a49af9,publishable_core,thermoml_open,true
epsilon_observations_v11plus:1127,epsilon_observations_v11plus,epsilon,dielectric_constant,WZLFPVPRZGTCKP-UHFFFAOYSA-N,"1,1,1,3,3-pentafluorobutane",CC(F)(F)CC(F)(F)F,303.01,11.5749,1,Liquid,Parallel plate capacitor,0.011,combined,95,0,10000,1,pure,10.1021/je700343t,primary_thermoml_measurement,data/processed/dielectric_observations_v11plus.csv,1127,159b928f800a55969963da275ed05c30ce8a19cffc48353a9c490eec68a49af9,publishable_core,thermoml_open,true
epsilon_observations_v11plus:1128,epsilon_observations_v11plus,epsilon,dielectric_constant,WZLFPVPRZGTCKP-UHFFFAOYSA-N,"1,1,1,3,3-pentafluorobutane",CC(F)(F)CC(F)(F)F,303.01,11.6078,1,Liquid,Parallel plate capacitor,0.011,combined,95,0,11000,1,pure,10.1021/je700343t,primary_thermoml_measurement,data/processed/dielectric_observations_v11plus.csv,1128,159b928f800a55969963da275ed05c30ce8a19cffc48353a9c490eec68a49af9,publishable_core,thermoml_open,true
epsilon_observations_v11plus:1129,epsilon_observations_v11plus,epsilon,dielectric_constant,WZLFPVPRZGTCKP-UHFFFAOYSA-N,"1,1,1,3,3-pentafluorobutane",CC(F)(F)CC(F)(F)F,303.01,11.6429,1,Liquid,Parallel plate capacitor,0.011,combined,95,0,12000,1,pure,10.1021/je700343t,primary_thermoml_measurement,data/processed/dielectric_observations_v11plus.csv,1129,159b928f800a55969963da275ed05c30ce8a19cffc48353a9c490eec68a49af9,publishable_core,thermoml_open,true
epsilon_observations_v11plus:1130,epsilon_observations_v11plus,epsilon,dielectric_constant,WZLFPVPRZGTCKP-UHFFFAOYSA-N,"1,1,1,3,3-pentafluorobutane",CC(F)(F)CC(F)(F)F,303.01,11.6764,1,Liquid,Parallel plate capacitor,0.011,combined,95,0,13000,1,pure,10.1021/je700343t,primary_thermoml_measurement,data/processed/dielectric_observations_v11plus.csv,1130,159b928f800a55969963da275ed05c30ce8a19cffc48353a9c490eec68a49af9,publishable_core,thermoml_open,true
epsilon_observations_v11plus:1131,epsilon_observations_v11plus,epsilon,dielectric_constant,WZLFPVPRZGTCKP-UHFFFAOYSA-N,"1,1,1,3,3-pentafluorobutane",CC(F)(F)CC(F)(F)F,303.01,11.7115,1,Liquid,Parallel plate capacitor,0.011,combined,95,0,14000,1,pure,10.1021/je700343t,primary_thermoml_measurement,data/processed/dielectric_observations_v11plus.csv,1131,159b928f800a55969963da275ed05c30ce8a19cffc48353a9c490eec68a49af9,publishable_core,thermoml_open,true
epsilon_observations_v11plus:1132,epsilon_observations_v11plus,epsilon,dielectric_constant,WZLFPVPRZGTCKP-UHFFFAOYSA-N,"1,1,1,3,3-pentafluorobutane",CC(F)(F)CC(F)(F)F,303.01,11.745,1,Liquid,Parallel plate capacitor,0.011,combined,95,0,15000,1,pure,10.1021/je700343t,primary_thermoml_measurement,data/processed/dielectric_observations_v11plus.csv,1132,159b928f800a55969963da275ed05c30ce8a19cffc48353a9c490eec68a49af9,publishable_core,thermoml_open,true
epsilon_observations_v11plus:1133,epsilon_observations_v11plus,epsilon,dielectric_constant,WZLFPVPRZGTCKP-UHFFFAOYSA-N,"1,1,1,3,3-pentafluorobutane",CC(F)(F)CC(F)(F)F,303.01,11.7786,1,Liquid,Parallel plate capacitor,0.011,combined,95,0,16000,1,pure,10.1021/je700343t,primary_thermoml_measurement,data/processed/dielectric_observations_v11plus.csv,1133,159b928f800a55969963da275ed05c30ce8a19cffc48353a9c490eec68a49af9,publishable_core,thermoml_open,true
epsilon_observations_v11plus:1134,epsilon_observations_v11plus,epsilon,dielectric_constant,XDJYSDBSJWNTQT-UHFFFAOYSA-N,"1-ethyl-2,3-dimethylimidazolium bis[(trifluoromethyl)sulfonyl]imide",CCn1cc[n+](C)c1C.O=S(=O)([N-]S(=O)(=O)C(F)(F)F)C(F)(F)F,298.15,12.8,1,Liquid,Coaxial cylinder capacitor,0.8,combined,95,0,101.325,1,pure,10.1021/je101184s,primary_thermoml_measurement,data/processed/dielectric_observations_v11plus.csv,1134,159b928f800a55969963da275ed05c30ce8a19cffc48353a9c490eec68a49af9,publishable_core,thermoml_open,true
epsilon_observations_v11plus:1135,epsilon_observations_v11plus,epsilon,dielectric_constant,XDTMQSROBMDMFD-UHFFFAOYSA-N,cyclohexane,C1CCCCC1,298.15,2.02,1,Liquid,Coaxial cylinder capacitor,0.29,combined,95,0,101.3,1,pure,10.1021/acs.jced.8b00755,primary_thermoml_measurement,data/processed/dielectric_observations_v11plus.csv,1135,159b928f800a55969963da275ed05c30ce8a19cffc48353a9c490eec68a49af9,publishable_core,thermoml_open,true
epsilon_observations_v11plus:1136,epsilon_observations_v11plus,epsilon,dielectric_constant,XDTMQSROBMDMFD-UHFFFAOYSA-N,cyclohexane,C1CCCCC1,298.15,2.021,1,Liquid,Coaxial cylinder capacitor,0.288,combined,95,0,101.3,1,pure,10.1021/acs.jced.8b00755,primary_thermoml_measurement,data/processed/dielectric_observations_v11plus.csv,1136,159b928f800a55969963da275ed05c30ce8a19cffc48353a9c490eec68a49af9,publishable_core,thermoml_open,true
epsilon_observations_v11plus:1137,epsilon_observations_v11plus,epsilon,dielectric_constant,XDTMQSROBMDMFD-UHFFFAOYSA-N,cyclohexane,C1CCCCC1,298.2,2.02,1,Liquid,Parallel plate capacitor,0.01,combined,95,0,101.325,1,pure,10.1016/j.jct.2012.04.011,primary_thermoml_measurement,data/processed/dielectric_observations_v11plus.csv,1137,159b928f800a55969963da275ed05c30ce8a19cffc48353a9c490eec68a49af9,publishable_core,thermoml_open,true
epsilon_observations_v11plus:1138,epsilon_observations_v11plus,epsilon,dielectric_constant,XEZNGIUYQVAUSS-UHFFFAOYSA-N,"1,4,7,10,13,16-hexaoxacyclooctadecane",,315.65,8.9,1,Liquid,Parallel plate capacitor,0.09,combined,95,0,101.3,1,pure,10.1021/je300234g,primary_thermoml_measurement,data/processed/dielectric_observations_v11plus.csv,1138,159b928f800a55969963da275ed05c30ce8a19cffc48353a9c490eec68a49af9,publishable_core,thermoml_open,true
epsilon_observations_v11plus:1139,epsilon_observations_v11plus,epsilon,dielectric_constant,XEZNGIUYQVAUSS-UHFFFAOYSA-N,"1,4,7,10,13,16-hexaoxacyclooctadecane",,318.15,8.86,1,Liquid,Parallel plate capacitor,0.09,combined,95,0,101.3,1,pure,10.1021/je300234g,primary_thermoml_measurement,data/processed/dielectric_observations_v11plus.csv,1139,159b928f800a55969963da275ed05c30ce8a19cffc48353a9c490eec68a49af9,publishable_core,thermoml_open,true
epsilon_observations_v11plus:1140,epsilon_observations_v11plus,epsilon,dielectric_constant,XEZNGIUYQVAUSS-UHFFFAOYSA-N,"1,4,7,10,13,16-hexaoxacyclooctadecane",,320.65,8.82,1,Liquid,Parallel plate capacitor,0.09,combined,95,0,101.3,1,pure,10.1021/je300234g,primary_thermoml_measurement,data/processed/dielectric_observations_v11plus.csv,1140,159b928f800a55969963da275ed05c30ce8a19cffc48353a9c490eec68a49af9,publishable_core,thermoml_open,true
epsilon_observations_v11plus:1141,epsilon_observations_v11plus,epsilon,dielectric_constant,XEZNGIUYQVAUSS-UHFFFAOYSA-N,"1,4,7,10,13,16-hexaoxacyclooctadecane",,323.15,8.77,1,Liquid,Parallel plate capacitor,0.09,combined,95,0,101.3,1,pure,10.1021/je300234g,primary_thermoml_measurement,data/processed/dielectric_observations_v11plus.csv,1141,159b928f800a55969963da275ed05c30ce8a19cffc48353a9c490eec68a49af9,publishable_core,thermoml_open,true
epsilon_observations_v11plus:1142,epsilon_observations_v11plus,epsilon,dielectric_constant,XEZNGIUYQVAUSS-UHFFFAOYSA-N,"1,4,7,10,13,16-hexaoxacyclooctadecane",,325.65,8.73,1,Liquid,Parallel plate capacitor,0.09,combined,95,0,101.3,1,pure,10.1021/je300234g,primary_thermoml_measurement,data/processed/dielectric_observations_v11plus.csv,1142,159b928f800a55969963da275ed05c30ce8a19cffc48353a9c490eec68a49af9,publishable_core,thermoml_open,true
epsilon_observations_v11plus:1143,epsilon_observations_v11plus,epsilon,dielectric_constant,XEZNGIUYQVAUSS-UHFFFAOYSA-N,"1,4,7,10,13,16-hexaoxacyclooctadecane",,328.15,8.69,1,Liquid,Parallel plate capacitor,0.09,combined,95,0,101.3,1,pure,10.1021/je300234g,primary_thermoml_measurement,data/processed/dielectric_observations_v11plus.csv,1143,159b928f800a55969963da275ed05c30ce8a19cffc48353a9c490eec68a49af9,publishable_core,thermoml_open,true
epsilon_observations_v11plus:1144,epsilon_observations_v11plus,epsilon,dielectric_constant,XEZNGIUYQVAUSS-UHFFFAOYSA-N,"1,4,7,10,13,16-hexaoxacyclooctadecane",,330.65,8.64,1,Liquid,Parallel plate capacitor,0.09,combined,95,0,101.3,1,pure,10.1021/je300234g,primary_thermoml_measurement,data/processed/dielectric_observations_v11plus.csv,1144,159b928f800a55969963da275ed05c30ce8a19cffc48353a9c490eec68a49af9,publishable_core,thermoml_open,true
epsilon_observations_v11plus:1145,epsilon_observations_v11plus,epsilon,dielectric_constant,XEZNGIUYQVAUSS-UHFFFAOYSA-N,"1,4,7,10,13,16-hexaoxacyclooctadecane",,333.15,8.59,1,Liquid,Parallel plate capacitor,0.09,combined,95,0,101.3,1,pure,10.1021/je300234g,primary_thermoml_measurement,data/processed/dielectric_observations_v11plus.csv,1145,159b928f800a55969963da275ed05c30ce8a19cffc48353a9c490eec68a49af9,publishable_core,thermoml_open,true
epsilon_observations_v11plus:1146,epsilon_observations_v11plus,epsilon,dielectric_constant,XEZNGIUYQVAUSS-UHFFFAOYSA-N,"1,4,7,10,13,16-hexaoxacyclooctadecane",,335.65,8.54,1,Liquid,Parallel plate capacitor,0.09,combined,95,0,101.3,1,pure,10.1021/je300234g,primary_thermoml_measurement,data/processed/dielectric_observations_v11plus.csv,1146,159b928f800a55969963da275ed05c30ce8a19cffc48353a9c490eec68a49af9,publishable_core,thermoml_open,true
epsilon_observations_v11plus:1147,epsilon_observations_v11plus,epsilon,dielectric_constant,XEZNGIUYQVAUSS-UHFFFAOYSA-N,"1,4,7,10,13,16-hexaoxacyclooctadecane",,338.15,8.49,1,Liquid,Parallel plate capacitor,0.09,combined,95,0,101.3,1,pure,10.1021/je300234g,primary_thermoml_measurement,data/processed/dielectric_observations_v11plus.csv,1147,159b928f800a55969963da275ed05c30ce8a19cffc48353a9c490eec68a49af9,publishable_core,thermoml_open,true
epsilon_observations_v11plus:1148,epsilon_observations_v11plus,epsilon,dielectric_constant,XEZNGIUYQVAUSS-UHFFFAOYSA-N,"1,4,7,10,13,16-hexaoxacyclooctadecane",,340.65,8.44,1,Liquid,Parallel plate capacitor,0.08,combined,95,0,101.3,1,pure,10.1021/je300234g,primary_thermoml_measurement,data/processed/dielectric_observations_v11plus.csv,1148,159b928f800a55969963da275ed05c30ce8a19cffc48353a9c490eec68a49af9,publishable_core,thermoml_open,true
epsilon_observations_v11plus:1149,epsilon_observations_v11plus,epsilon,dielectric_constant,XEZNGIUYQVAUSS-UHFFFAOYSA-N,"1,4,7,10,13,16-hexaoxacyclooctadecane",,343.15,8.39,1,Liquid,Parallel plate capacitor,0.08,combined,95,0,101.3,1,pure,10.1021/je300234g,primary_thermoml_measurement,data/processed/dielectric_observations_v11plus.csv,1149,159b928f800a55969963da275ed05c30ce8a19cffc48353a9c490eec68a49af9,publishable_core,thermoml_open,true
epsilon_observations_v11plus:1150,epsilon_observations_v11plus,epsilon,dielectric_constant,XEZNGIUYQVAUSS-UHFFFAOYSA-N,"1,4,7,10,13,16-hexaoxacyclooctadecane",,345.65,8.34,1,Liquid,Parallel plate capacitor,0.08,combined,95,0,101.3,1,pure,10.1021/je300234g,primary_thermoml_measurement,data/processed/dielectric_observations_v11plus.csv,1150,159b928f800a55969963da275ed05c30ce8a19cffc48353a9c490eec68a49af9,publishable_core,thermoml_open,true
epsilon_observations_v11plus:1151,epsilon_observations_v11plus,epsilon,dielectric_constant,XEZNGIUYQVAUSS-UHFFFAOYSA-N,"1,4,7,10,13,16-hexaoxacyclooctadecane",,348.15,8.29,1,Liquid,Parallel plate capacitor,0.08,combined,95,0,101.3,1,pure,10.1021/je300234g,primary_thermoml_measurement,data/processed/dielectric_observations_v11plus.csv,1151,159b928f800a55969963da275ed05c30ce8a19cffc48353a9c490eec68a49af9,publishable_core,thermoml_open,true
epsilon_observations_v11plus:1152,epsilon_observations_v11plus,epsilon,dielectric_constant,XEZNGIUYQVAUSS-UHFFFAOYSA-N,"1,4,7,10,13,16-hexaoxacyclooctadecane",,350.65,8.24,1,Liquid,Parallel plate capacitor,0.08,combined,95,0,101.3,1,pure,10.1021/je300234g,primary_thermoml_measurement,data/processed/dielectric_observations_v11plus.csv,1152,159b928f800a55969963da275ed05c30ce8a19cffc48353a9c490eec68a49af9,publishable_core,thermoml_open,true
epsilon_observations_v11plus:1153,epsilon_observations_v11plus,epsilon,dielectric_constant,XEZNGIUYQVAUSS-UHFFFAOYSA-N,"1,4,7,10,13,16-hexaoxacyclooctadecane",,353.15,8.19,1,Liquid,Parallel plate capacitor,0.08,combined,95,0,101.3,1,pure,10.1021/je300234g,primary_thermoml_measurement,data/processed/dielectric_observations_v11plus.csv,1153,159b928f800a55969963da275ed05c30ce8a19cffc48353a9c490eec68a49af9,publishable_core,thermoml_open,true
epsilon_observations_v11plus:1154,epsilon_observations_v11plus,epsilon,dielectric_constant,XLYOFNOQVPJJNP-UHFFFAOYSA-N,water,O,273.15,87,1,Liquid,OTHER::sMethod:impedance/gain phase analyzer,0.1,combined,95,0,101,1,pure,10.1021/je400149j,primary_thermoml_measurement,data/processed/dielectric_observations_v11plus.csv,1154,159b928f800a55969963da275ed05c30ce8a19cffc48353a9c490eec68a49af9,publishable_core,thermoml_open,true
epsilon_observations_v11plus:1155,epsilon_observations_v11plus,epsilon,dielectric_constant,XLYOFNOQVPJJNP-UHFFFAOYSA-N,water,O,275.15,86.36,1,Liquid,OTHER::sMethod:impedance/gain phase analyzer,0.1,combined,95,0,101,1,pure,10.1021/je400149j,primary_thermoml_measurement,data/processed/dielectric_observations_v11plus.csv,1155,159b928f800a55969963da275ed05c30ce8a19cffc48353a9c490eec68a49af9,publishable_core,thermoml_open,true
epsilon_observations_v11plus:1156,epsilon_observations_v11plus,epsilon,dielectric_constant,XLYOFNOQVPJJNP-UHFFFAOYSA-N,water,O,277.15,85.67,1,Liquid,OTHER::sMethod:impedance/gain phase analyzer,0.1,combined,95,0,101,1,pure,10.1021/je400149j,primary_thermoml_measurement,data/processed/dielectric_observations_v11plus.csv,1156,159b928f800a55969963da275ed05c30ce8a19cffc48353a9c490eec68a49af9,publishable_core,thermoml_open,true
epsilon_observations_v11plus:1157,epsilon_observations_v11plus,epsilon,dielectric_constant,XLYOFNOQVPJJNP-UHFFFAOYSA-N,water,O,279.15,84.84,1,Liquid,OTHER::sMethod:impedance/gain phase analyzer,0.1,combined,95,0,101,1,pure,10.1021/je400149j,primary_thermoml_measurement,data/processed/dielectric_observations_v11plus.csv,1157,159b928f800a55969963da275ed05c30ce8a19cffc48353a9c490eec68a49af9,publishable_core,thermoml_open,true
epsilon_observations_v11plus:1158,epsilon_observations_v11plus,epsilon,dielectric_constant,XLYOFNOQVPJJNP-UHFFFAOYSA-N,water,O,281.15,84.25,1,Liquid,OTHER::sMethod:impedance/gain phase analyzer,0.1,combined,95,0,101,1,pure,10.1021/je400149j,primary_thermoml_measurement,data/processed/dielectric_observations_v11plus.csv,1158,159b928f800a55969963da275ed05c30ce8a19cffc48353a9c490eec68a49af9,publishable_core,thermoml_open,true
epsilon_observations_v11plus:1159,epsilon_observations_v11plus,epsilon,dielectric_constant,XLYOFNOQVPJJNP-UHFFFAOYSA-N,water,O,283.15,83.37,1,Liquid,OTHER::sMethod:impedance/gain phase analyzer,0.1,combined,95,0,101,1,pure,10.1021/je400149j,primary_thermoml_measurement,data/processed/dielectric_observations_v11plus.csv,1159,159b928f800a55969963da275ed05c30ce8a19cffc48353a9c490eec68a49af9,publishable_core,thermoml_open,true
epsilon_observations_v11plus:1160,epsilon_observations_v11plus,epsilon,dielectric_constant,XLYOFNOQVPJJNP-UHFFFAOYSA-N,water,O,285.15,82.73,1,Liquid,OTHER::sMethod:impedance/gain phase analyzer,0.1,combined,95,0,101,1,pure,10.1021/je400149j,primary_thermoml_measurement,data/processed/dielectric_observations_v11plus.csv,1160,159b928f800a55969963da275ed05c30ce8a19cffc48353a9c490eec68a49af9,publishable_core,thermoml_open,true
epsilon_observations_v11plus:1161,epsilon_observations_v11plus,epsilon,dielectric_constant,XLYOFNOQVPJJNP-UHFFFAOYSA-N,water,O,287.15,82.02,1,Liquid,OTHER::sMethod:impedance/gain phase analyzer,0.1,combined,95,0,101,1,pure,10.1021/je400149j,primary_thermoml_measurement,data/processed/dielectric_observations_v11plus.csv,1161,159b928f800a55969963da275ed05c30ce8a19cffc48353a9c490eec68a49af9,publishable_core,thermoml_open,true
epsilon_observations_v11plus:1162,epsilon_observations_v11plus,epsilon,dielectric_constant,XLYOFNOQVPJJNP-UHFFFAOYSA-N,water,O,289.15,81.33,1,Liquid,OTHER::sMethod:impedance/gain phase analyzer,0.1,combined,95,0,101,1,pure,10.1021/je400149j,primary_thermoml_measurement,data/processed/dielectric_observations_v11plus.csv,1162,159b928f800a55969963da275ed05c30ce8a19cffc48353a9c490eec68a49af9,publishable_core,thermoml_open,true
epsilon_observations_v11plus:1163,epsilon_observations_v11plus,epsilon,dielectric_constant,XLYOFNOQVPJJNP-UHFFFAOYSA-N,water,O,291.15,80.65,1,Liquid,OTHER::sMethod:impedance/gain phase analyzer,0.1,combined,95,0,101,1,pure,10.1021/je400149j,primary_thermoml_measurement,data/processed/dielectric_observations_v11plus.csv,1163,159b928f800a55969963da275ed05c30ce8a19cffc48353a9c490eec68a49af9,publishable_core,thermoml_open,true
epsilon_observations_v11plus:1164,epsilon_observations_v11plus,epsilon,dielectric_constant,XLYOFNOQVPJJNP-UHFFFAOYSA-N,water,O,293.15,79.98,1,Liquid,OTHER::sMethod:impedance/gain phase analyzer,0.1,combined,95,0,101,1,pure,10.1021/je400149j,primary_thermoml_measurement,data/processed/dielectric_observations_v11plus.csv,1164,159b928f800a55969963da275ed05c30ce8a19cffc48353a9c490eec68a49af9,publishable_core,thermoml_open,true
epsilon_observations_v11plus:1165,epsilon_observations_v11plus,epsilon,dielectric_constant,XLYOFNOQVPJJNP-UHFFFAOYSA-N,water,O,293.15,79.99,1,Liquid,Coaxial cylinder capacitor,0.25,combined,95,0,91.3,1,pure,10.1016/j.jct.2012.08.009,primary_thermoml_measurement,data/processed/dielectric_observations_v11plus.csv,1165,159b928f800a55969963da275ed05c30ce8a19cffc48353a9c490eec68a49af9,publishable_core,thermoml_open,true
epsilon_observations_v11plus:1166,epsilon_observations_v11plus,epsilon,dielectric_constant,XLYOFNOQVPJJNP-UHFFFAOYSA-N,water,O,295.15,79.32,1,Liquid,OTHER::sMethod:impedance/gain phase analyzer,0.1,combined,95,0,101,1,pure,10.1021/je400149j,primary_thermoml_measurement,data/processed/dielectric_observations_v11plus.csv,1166,159b928f800a55969963da275ed05c30ce8a19cffc48353a9c490eec68a49af9,publishable_core,thermoml_open,true
epsilon_observations_v11plus:1167,epsilon_observations_v11plus,epsilon,dielectric_constant,XLYOFNOQVPJJNP-UHFFFAOYSA-N,water,O,297.15,78.42,1,Liquid,OTHER::sMethod:impedance/gain phase analyzer,0.1,combined,95,0,101,1,pure,10.1021/je400149j,primary_thermoml_measurement,data/processed/dielectric_observations_v11plus.csv,1167,159b928f800a55969963da275ed05c30ce8a19cffc48353a9c490eec68a49af9,publishable_core,thermoml_open,true
epsilon_observations_v11plus:1168,epsilon_observations_v11plus,epsilon,dielectric_constant,XLYOFNOQVPJJNP-UHFFFAOYSA-N,water,O,298,80,1,Liquid,Parallel plate capacitor,8.48,combined,95,0,94.77,1,pure,10.1016/j.fluid.2014.05.006,primary_thermoml_measurement,data/processed/dielectric_observations_v11plus.csv,1168,159b928f800a55969963da275ed05c30ce8a19cffc48353a9c490eec68a49af9,publishable_core,thermoml_open,true
epsilon_observations_v11plus:1169,epsilon_observations_v11plus,epsilon,dielectric_constant,XLYOFNOQVPJJNP-UHFFFAOYSA-N,water,O,299.15,77.85,1,Liquid,OTHER::sMethod:impedance/gain phase analyzer,0.1,combined,95,0,101,1,pure,10.1021/je400149j,primary_thermoml_measurement,data/processed/dielectric_observations_v11plus.csv,1169,159b928f800a55969963da275ed05c30ce8a19cffc48353a9c490eec68a49af9,publishable_core,thermoml_open,true
epsilon_observations_v11plus:1170,epsilon_observations_v11plus,epsilon,dielectric_constant,XLYOFNOQVPJJNP-UHFFFAOYSA-N,water,O,301.15,77.29,1,Liquid,OTHER::sMethod:impedance/gain phase analyzer,0.1,combined,95,0,101,1,pure,10.1021/je400149j,primary_thermoml_measurement,data/processed/dielectric_observations_v11plus.csv,1170,159b928f800a55969963da275ed05c30ce8a19cffc48353a9c490eec68a49af9,publishable_core,thermoml_open,true
epsilon_observations_v11plus:1171,epsilon_observations_v11plus,epsilon,dielectric_constant,XLYOFNOQVPJJNP-UHFFFAOYSA-N,water,O,303.15,76.61,1,Liquid,OTHER::sMethod:impedance/gain phase analyzer,0.1,combined,95,0,101,1,pure,10.1021/je400149j,primary_thermoml_measurement,data/processed/dielectric_observations_v11plus.csv,1171,159b928f800a55969963da275ed05c30ce8a19cffc48353a9c490eec68a49af9,publishable_core,thermoml_open,true
epsilon_observations_v11plus:1172,epsilon_observations_v11plus,epsilon,dielectric_constant,XLYOFNOQVPJJNP-UHFFFAOYSA-N,water,O,305.15,75.95,1,Liquid,OTHER::sMethod:impedance/gain phase analyzer,0.1,combined,95,0,101,1,pure,10.1021/je400149j,primary_thermoml_measurement,data/processed/dielectric_observations_v11plus.csv,1172,159b928f800a55969963da275ed05c30ce8a19cffc48353a9c490eec68a49af9,publishable_core,thermoml_open,true
epsilon_observations_v11plus:1173,epsilon_observations_v11plus,epsilon,dielectric_constant,XLYOFNOQVPJJNP-UHFFFAOYSA-N,water,O,307.15,75.3,1,Liquid,OTHER::sMethod:impedance/gain phase analyzer,0.1,combined,95,0,101,1,pure,10.1021/je400149j,primary_thermoml_measurement,data/processed/dielectric_observations_v11plus.csv,1173,159b928f800a55969963da275ed05c30ce8a19cffc48353a9c490eec68a49af9,publishable_core,thermoml_open,true
epsilon_observations_v11plus:1174,epsilon_observations_v11plus,epsilon,dielectric_constant,XLYOFNOQVPJJNP-UHFFFAOYSA-N,water,O,309.15,74.65,1,Liquid,OTHER::sMethod:impedance/gain phase analyzer,0.1,combined,95,0,101,1,pure,10.1021/je400149j,primary_thermoml_measurement,data/processed/dielectric_observations_v11plus.csv,1174,159b928f800a55969963da275ed05c30ce8a19cffc48353a9c490eec68a49af9,publishable_core,thermoml_open,true
epsilon_observations_v11plus:1175,epsilon_observations_v11plus,epsilon,dielectric_constant,XLYOFNOQVPJJNP-UHFFFAOYSA-N,water,O,311.15,73.97,1,Liquid,OTHER::sMethod:impedance/gain phase analyzer,0.1,combined,95,0,101,1,pure,10.1021/je400149j,primary_thermoml_measurement,data/processed/dielectric_observations_v11plus.csv,1175,159b928f800a55969963da275ed05c30ce8a19cffc48353a9c490eec68a49af9,publishable_core,thermoml_open,true
epsilon_observations_v11plus:1176,epsilon_observations_v11plus,epsilon,dielectric_constant,XLYOFNOQVPJJNP-UHFFFAOYSA-N,water,O,313.15,73.29,1,Liquid,OTHER::sMethod:impedance/gain phase analyzer,0.1,combined,95,0,101,1,pure,10.1021/je400149j,primary_thermoml_measurement,data/processed/dielectric_observations_v11plus.csv,1176,159b928f800a55969963da275ed05c30ce8a19cffc48353a9c490eec68a49af9,publishable_core,thermoml_open,true
epsilon_observations_v11plus:1177,epsilon_observations_v11plus,epsilon,dielectric_constant,XLYOFNOQVPJJNP-UHFFFAOYSA-N,water,O,315.15,72.68,1,Liquid,OTHER::sMethod:impedance/gain phase analyzer,0.1,combined,95,0,101,1,pure,10.1021/je400149j,primary_thermoml_measurement,data/processed/dielectric_observations_v11plus.csv,1177,159b928f800a55969963da275ed05c30ce8a19cffc48353a9c490eec68a49af9,publishable_core,thermoml_open,true
epsilon_observations_v11plus:1178,epsilon_observations_v11plus,epsilon,dielectric_constant,XLYOFNOQVPJJNP-UHFFFAOYSA-N,water,O,317.15,72.09,1,Liquid,OTHER::sMethod:impedance/gain phase analyzer,0.1,combined,95,0,101,1,pure,10.1021/je400149j,primary_thermoml_measurement,data/processed/dielectric_observations_v11plus.csv,1178,159b928f800a55969963da275ed05c30ce8a19cffc48353a9c490eec68a49af9,publishable_core,thermoml_open,true
epsilon_observations_v11plus:1179,epsilon_observations_v11plus,epsilon,dielectric_constant,XLYOFNOQVPJJNP-UHFFFAOYSA-N,water,O,319.15,71.44,1,Liquid,OTHER::sMethod:impedance/gain phase analyzer,0.1,combined,95,0,101,1,pure,10.1021/je400149j,primary_thermoml_measurement,data/processed/dielectric_observations_v11plus.csv,1179,159b928f800a55969963da275ed05c30ce8a19cffc48353a9c490eec68a49af9,publishable_core,thermoml_open,true
epsilon_observations_v11plus:1180,epsilon_observations_v11plus,epsilon,dielectric_constant,XLYOFNOQVPJJNP-UHFFFAOYSA-N,water,O,321.15,70.76,1,Liquid,OTHER::sMethod:impedance/gain phase analyzer,0.1,combined,95,0,101,1,pure,10.1021/je400149j,primary_thermoml_measurement,data/processed/dielectric_observations_v11plus.csv,1180,159b928f800a55969963da275ed05c30ce8a19cffc48353a9c490eec68a49af9,publishable_core,thermoml_open,true
epsilon_observations_v11plus:1181,epsilon_observations_v11plus,epsilon,dielectric_constant,XLYOFNOQVPJJNP-UHFFFAOYSA-N,water,O,323.15,70.14,1,Liquid,OTHER::sMethod:impedance/gain phase analyzer,0.1,combined,95,0,101,1,pure,10.1021/je400149j,primary_thermoml_measurement,data/processed/dielectric_observations_v11plus.csv,1181,159b928f800a55969963da275ed05c30ce8a19cffc48353a9c490eec68a49af9,publishable_core,thermoml_open,true
epsilon_observations_v11plus:1182,epsilon_observations_v11plus,epsilon,dielectric_constant,XLYOFNOQVPJJNP-UHFFFAOYSA-N,water,O,325.15,69.54,1,Liquid,OTHER::sMethod:impedance/gain phase analyzer,0.1,combined,95,0,101,1,pure,10.1021/je400149j,primary_thermoml_measurement,data/processed/dielectric_observations_v11plus.csv,1182,159b928f800a55969963da275ed05c30ce8a19cffc48353a9c490eec68a49af9,publishable_core,thermoml_open,true
epsilon_observations_v11plus:1183,epsilon_observations_v11plus,epsilon,dielectric_constant,XLYOFNOQVPJJNP-UHFFFAOYSA-N,water,O,327.15,68.94,1,Liquid,OTHER::sMethod:impedance/gain phase analyzer,0.1,combined,95,0,101,1,pure,10.1021/je400149j,primary_thermoml_measurement,data/processed/dielectric_observations_v11plus.csv,1183,159b928f800a55969963da275ed05c30ce8a19cffc48353a9c490eec68a49af9,publishable_core,thermoml_open,true
epsilon_observations_v11plus:1184,epsilon_observations_v11plus,epsilon,dielectric_constant,XLYOFNOQVPJJNP-UHFFFAOYSA-N,water,O,329.15,68.3,1,Liquid,OTHER::sMethod:impedance/gain phase analyzer,0.1,combined,95,0,101,1,pure,10.1021/je400149j,primary_thermoml_measurement,data/processed/dielectric_observations_v11plus.csv,1184,159b928f800a55969963da275ed05c30ce8a19cffc48353a9c490eec68a49af9,publishable_core,thermoml_open,true
epsilon_observations_v11plus:1185,epsilon_observations_v11plus,epsilon,dielectric_constant,XLYOFNOQVPJJNP-UHFFFAOYSA-N,water,O,331.15,67.68,1,Liquid,OTHER::sMethod:impedance/gain phase analyzer,0.1,combined,95,0,101,1,pure,10.1021/je400149j,primary_thermoml_measurement,data/processed/dielectric_observations_v11plus.csv,1185,159b928f800a55969963da275ed05c30ce8a19cffc48353a9c490eec68a49af9,publishable_core,thermoml_open,true
epsilon_observations_v11plus:1186,epsilon_observations_v11plus,epsilon,dielectric_constant,XLYOFNOQVPJJNP-UHFFFAOYSA-N,water,O,333.15,67.07,1,Liquid,OTHER::sMethod:impedance/gain phase analyzer,0.1,combined,95,0,101,1,pure,10.1021/je400149j,primary_thermoml_measurement,data/processed/dielectric_observations_v11plus.csv,1186,159b928f800a55969963da275ed05c30ce8a19cffc48353a9c490eec68a49af9,publishable_core,thermoml_open,true
epsilon_observations_v11plus:1187,epsilon_observations_v11plus,epsilon,dielectric_constant,XQQZRZQVBFHBHL-UHFFFAOYSA-N,"1,4,7,10-tetraoxacyclododecane",C1COCCOCCOCCO1,295.65,10.95,1,Liquid,Parallel plate capacitor,0.11,combined,95,0,101.3,1,pure,10.1021/je300234g,primary_thermoml_measurement,data/processed/dielectric_observations_v11plus.csv,1187,159b928f800a55969963da275ed05c30ce8a19cffc48353a9c490eec68a49af9,publishable_core,thermoml_open,true
epsilon_observations_v11plus:1188,epsilon_observations_v11plus,epsilon,dielectric_constant,XQQZRZQVBFHBHL-UHFFFAOYSA-N,"1,4,7,10-tetraoxacyclododecane",C1COCCOCCOCCO1,298.15,10.82,1,Liquid,Parallel plate capacitor,0.11,combined,95,0,101.3,1,pure,10.1021/je300234g,primary_thermoml_measurement,data/processed/dielectric_observations_v11plus.csv,1188,159b928f800a55969963da275ed05c30ce8a19cffc48353a9c490eec68a49af9,publishable_core,thermoml_open,true
epsilon_observations_v11plus:1189,epsilon_observations_v11plus,epsilon,dielectric_constant,XQQZRZQVBFHBHL-UHFFFAOYSA-N,"1,4,7,10-tetraoxacyclododecane",C1COCCOCCOCCO1,300.65,10.7,1,Liquid,Parallel plate capacitor,0.11,combined,95,0,101.3,1,pure,10.1021/je300234g,primary_thermoml_measurement,data/processed/dielectric_observations_v11plus.csv,1189,159b928f800a55969963da275ed05c30ce8a19cffc48353a9c490eec68a49af9,publishable_core,thermoml_open,true
epsilon_observations_v11plus:1190,epsilon_observations_v11plus,epsilon,dielectric_constant,XQQZRZQVBFHBHL-UHFFFAOYSA-N,"1,4,7,10-tetraoxacyclododecane",C1COCCOCCOCCO1,303.15,10.58,1,Liquid,Parallel plate capacitor,0.11,combined,95,0,101.3,1,pure,10.1021/je300234g,primary_thermoml_measurement,data/processed/dielectric_observations_v11plus.csv,1190,159b928f800a55969963da275ed05c30ce8a19cffc48353a9c490eec68a49af9,publishable_core,thermoml_open,true
epsilon_observations_v11plus:1191,epsilon_observations_v11plus,epsilon,dielectric_constant,XQQZRZQVBFHBHL-UHFFFAOYSA-N,"1,4,7,10-tetraoxacyclododecane",C1COCCOCCOCCO1,305.65,10.45,1,Liquid,Parallel plate capacitor,0.1,combined,95,0,101.3,1,pure,10.1021/je300234g,primary_thermoml_measurement,data/processed/dielectric_observations_v11plus.csv,1191,159b928f800a55969963da275ed05c30ce8a19cffc48353a9c490eec68a49af9,publishable_core,thermoml_open,true
epsilon_observations_v11plus:1192,epsilon_observations_v11plus,epsilon,dielectric_constant,XQQZRZQVBFHBHL-UHFFFAOYSA-N,"1,4,7,10-tetraoxacyclododecane",C1COCCOCCOCCO1,308.15,10.34,1,Liquid,Parallel plate capacitor,0.1,combined,95,0,101.3,1,pure,10.1021/je300234g,primary_thermoml_measurement,data/processed/dielectric_observations_v11plus.csv,1192,159b928f800a55969963da275ed05c30ce8a19cffc48353a9c490eec68a49af9,publishable_core,thermoml_open,true
