Repository: LittleAlety/electrolyte-solvent-dielectric-ml

# 电解液溶剂筛选：可审计的多通道机器学习管线

> **2026-11-28 · PLAN B 生产失败诊断**：[根因分析](outputs/b750_completion/failure_diagnostics/FAILURE_ANALYSIS.md) · [执行报告](outputs/b750_completion/COMPLETION_REPORT.md)。214条测试通过；38/67合格，剩余21个几何步数耗尽、1个超时中断、7个从未启动。首轮5个续算全部合格，当前状态 BLOCKED_NEEDS_SUBMISSION。历史目标泄漏、方法错标、CM截断和点级CI解释已由[科学更正](outputs/b750_completion/scientific_errata.json)取代。

> An auditable, pre-registered machine-learning pipeline for electrolyte-solvent
> screening: static permittivity (epsilon), viscosity (eta), the orbital window
> (HOMO / LUMO), and redox potential - with a frozen main scoreboard, a shot ledger,
> and every negative result retained rather than routed around.

File: data/processed/dielectric_observations_v11.csv (part 14 of 16)
inchikey,name,smiles,T_K,epsilon,epsilon_unit,uncertainty_expanded,uncertainty_standard,uncertainty_kind,confidence_level,phase,method,property_family,property_name,frequency_mhz,pressure_kpa,source_doi,source_file,source_file_sha256,source_row_index,dataset_number,component_count,in_roster,model_ready,temperature_band,roster_T_K,roster_dielectric,duplicate_observation_count,distinct_values_at_temperature,multiple_values_at_temperature
YFMFNYKEUDLDTL-UHFFFAOYSA-N,"1,1,1,2,3,3,3-heptafluoropropane",FC(C(F)(F)F)C(F)(F)F,273.26,4.8325,,0.011,,combined,95,Liquid,Parallel plate capacitor,zero_frequency,Relative permittivity at zero frequency,0,15000,10.1021/je700343t,data/raw/thermoml/10.1021__je700343t-aef61e81826a.xml,33fe4e84354cf2dffc2f1bba3907017781e63365873f9f45a648a5a1d63d462c,9431,1,1,true,true,outside_declared_window,302.85,4.1348,1,2,true
YFMFNYKEUDLDTL-UHFFFAOYSA-N,"1,1,1,2,3,3,3-heptafluoropropane",FC(C(F)(F)F)C(F)(F)F,273.26,4.8448,,0.011,,combined,95,Liquid,Parallel plate capacitor,zero_frequency,Relative permittivity at zero frequency,0,16000,10.1021/je700343t,data/raw/thermoml/10.1021__je700343t-aef61e81826a.xml,33fe4e84354cf2dffc2f1bba3907017781e63365873f9f45a648a5a1d63d462c,9432,1,1,true,true,outside_declared_window,302.85,4.1348,1,2,true
YFMFNYKEUDLDTL-UHFFFAOYSA-N,"1,1,1,2,3,3,3-heptafluoropropane",FC(C(F)(F)F)C(F)(F)F,273.33,4.6147,,0.011,,combined,95,Liquid,Parallel plate capacitor,zero_frequency,Relative permittivity at zero frequency,0,1000,10.1021/je700343t,data/raw/thermoml/10.1021__je700343t-aef61e81826a.xml,33fe4e84354cf2dffc2f1bba3907017781e63365873f9f45a648a5a1d63d462c,9433,1,1,true,true,outside_declared_window,302.85,4.1348,1,1,false
YFMFNYKEUDLDTL-UHFFFAOYSA-N,"1,1,1,2,3,3,3-heptafluoropropane",FC(C(F)(F)F)C(F)(F)F,283.28,4.3488,,0.011,,combined,95,Liquid,Parallel plate capacitor,zero_frequency,Relative permittivity at zero frequency,0,1000,10.1021/je700343t,data/raw/thermoml/10.1021__je700343t-aef61e81826a.xml,33fe4e84354cf2dffc2f1bba3907017781e63365873f9f45a648a5a1d63d462c,9434,1,1,true,true,outside_declared_window,302.85,4.1348,1,2,true
YFMFNYKEUDLDTL-UHFFFAOYSA-N,"1,1,1,2,3,3,3-heptafluoropropane",FC(C(F)(F)F)C(F)(F)F,283.28,4.3692,,0.011,,combined,95,Liquid,Parallel plate capacitor,zero_frequency,Relative permittivity at zero frequency,0,2000,10.1021/je700343t,data/raw/thermoml/10.1021__je700343t-aef61e81826a.xml,33fe4e84354cf2dffc2f1bba3907017781e63365873f9f45a648a5a1d63d462c,9435,1,1,true,true,outside_declared_window,302.85,4.1348,1,2,true
YFMFNYKEUDLDTL-UHFFFAOYSA-N,"1,1,1,2,3,3,3-heptafluoropropane",FC(C(F)(F)F)C(F)(F)F,283.29,4.3874,,0.011,,combined,95,Liquid,Parallel plate capacitor,zero_frequency,Relative permittivity at zero frequency,0,3000,10.1021/je700343t,data/raw/thermoml/10.1021__je700343t-aef61e81826a.xml,33fe4e84354cf2dffc2f1bba3907017781e63365873f9f45a648a5a1d63d462c,9436,1,1,true,true,outside_declared_window,302.85,4.1348,1,5,true
YFMFNYKEUDLDTL-UHFFFAOYSA-N,"1,1,1,2,3,3,3-heptafluoropropane",FC(C(F)(F)F)C(F)(F)F,283.29,4.4064,,0.011,,combined,95,Liquid,Parallel plate capacitor,zero_frequency,Relative permittivity at zero frequency,0,4000,10.1021/je700343t,data/raw/thermoml/10.1021__je700343t-aef61e81826a.xml,33fe4e84354cf2dffc2f1bba3907017781e63365873f9f45a648a5a1d63d462c,9437,1,1,true,true,outside_declared_window,302.85,4.1348,1,5,true
YFMFNYKEUDLDTL-UHFFFAOYSA-N,"1,1,1,2,3,3,3-heptafluoropropane",FC(C(F)(F)F)C(F)(F)F,283.29,4.4246,,0.011,,combined,95,Liquid,Parallel plate capacitor,zero_frequency,Relative permittivity at zero frequency,0,5000,10.1021/je700343t,data/raw/thermoml/10.1021__je700343t-aef61e81826a.xml,33fe4e84354cf2dffc2f1bba3907017781e63365873f9f45a648a5a1d63d462c,9438,1,1,true,true,outside_declared_window,302.85,4.1348,1,5,true
YFMFNYKEUDLDTL-UHFFFAOYSA-N,"1,1,1,2,3,3,3-heptafluoropropane",FC(C(F)(F)F)C(F)(F)F,283.29,4.4605,,0.011,,combined,95,Liquid,Parallel plate capacitor,zero_frequency,Relative permittivity at zero frequency,0,7000,10.1021/je700343t,data/raw/thermoml/10.1021__je700343t-aef61e81826a.xml,33fe4e84354cf2dffc2f1bba3907017781e63365873f9f45a648a5a1d63d462c,9439,1,1,true,true,outside_declared_window,302.85,4.1348,1,5,true
YFMFNYKEUDLDTL-UHFFFAOYSA-N,"1,1,1,2,3,3,3-heptafluoropropane",FC(C(F)(F)F)C(F)(F)F,283.29,4.4772,,0.011,,combined,95,Liquid,Parallel plate capacitor,zero_frequency,Relative permittivity at zero frequency,0,8000,10.1021/je700343t,data/raw/thermoml/10.1021__je700343t-aef61e81826a.xml,33fe4e84354cf2dffc2f1bba3907017781e63365873f9f45a648a5a1d63d462c,9440,1,1,true,true,outside_declared_window,302.85,4.1348,1,5,true
YFMFNYKEUDLDTL-UHFFFAOYSA-N,"1,1,1,2,3,3,3-heptafluoropropane",FC(C(F)(F)F)C(F)(F)F,283.3,4.4424,,0.011,,combined,95,Liquid,Parallel plate capacitor,zero_frequency,Relative permittivity at zero frequency,0,6000,10.1021/je700343t,data/raw/thermoml/10.1021__je700343t-aef61e81826a.xml,33fe4e84354cf2dffc2f1bba3907017781e63365873f9f45a648a5a1d63d462c,9441,1,1,true,true,outside_declared_window,302.85,4.1348,1,4,true
YFMFNYKEUDLDTL-UHFFFAOYSA-N,"1,1,1,2,3,3,3-heptafluoropropane",FC(C(F)(F)F)C(F)(F)F,283.3,4.5085,,0.011,,combined,95,Liquid,Parallel plate capacitor,zero_frequency,Relative permittivity at zero frequency,0,10000,10.1021/je700343t,data/raw/thermoml/10.1021__je700343t-aef61e81826a.xml,33fe4e84354cf2dffc2f1bba3907017781e63365873f9f45a648a5a1d63d462c,9442,1,1,true,true,outside_declared_window,302.85,4.1348,1,4,true
YFMFNYKEUDLDTL-UHFFFAOYSA-N,"1,1,1,2,3,3,3-heptafluoropropane",FC(C(F)(F)F)C(F)(F)F,283.3,4.5242,,0.011,,combined,95,Liquid,Parallel plate capacitor,zero_frequency,Relative permittivity at zero frequency,0,11000,10.1021/je700343t,data/raw/thermoml/10.1021__je700343t-aef61e81826a.xml,33fe4e84354cf2dffc2f1bba3907017781e63365873f9f45a648a5a1d63d462c,9443,1,1,true,true,outside_declared_window,302.85,4.1348,1,4,true
YFMFNYKEUDLDTL-UHFFFAOYSA-N,"1,1,1,2,3,3,3-heptafluoropropane",FC(C(F)(F)F)C(F)(F)F,283.3,4.5383,,0.011,,combined,95,Liquid,Parallel plate capacitor,zero_frequency,Relative permittivity at zero frequency,0,12000,10.1021/je700343t,data/raw/thermoml/10.1021__je700343t-aef61e81826a.xml,33fe4e84354cf2dffc2f1bba3907017781e63365873f9f45a648a5a1d63d462c,9444,1,1,true,true,outside_declared_window,302.85,4.1348,1,4,true
YFMFNYKEUDLDTL-UHFFFAOYSA-N,"1,1,1,2,3,3,3-heptafluoropropane",FC(C(F)(F)F)C(F)(F)F,283.31,4.4934,,0.011,,combined,95,Liquid,Parallel plate capacitor,zero_frequency,Relative permittivity at zero frequency,0,9000,10.1021/je700343t,data/raw/thermoml/10.1021__je700343t-aef61e81826a.xml,33fe4e84354cf2dffc2f1bba3907017781e63365873f9f45a648a5a1d63d462c,9445,1,1,true,true,outside_declared_window,302.85,4.1348,1,4,true
YFMFNYKEUDLDTL-UHFFFAOYSA-N,"1,1,1,2,3,3,3-heptafluoropropane",FC(C(F)(F)F)C(F)(F)F,283.31,4.5531,,0.011,,combined,95,Liquid,Parallel plate capacitor,zero_frequency,Relative permittivity at zero frequency,0,13000,10.1021/je700343t,data/raw/thermoml/10.1021__je700343t-aef61e81826a.xml,33fe4e84354cf2dffc2f1bba3907017781e63365873f9f45a648a5a1d63d462c,9446,1,1,true,true,outside_declared_window,302.85,4.1348,1,4,true
YFMFNYKEUDLDTL-UHFFFAOYSA-N,"1,1,1,2,3,3,3-heptafluoropropane",FC(C(F)(F)F)C(F)(F)F,283.31,4.5675,,0.011,,combined,95,Liquid,Parallel plate capacitor,zero_frequency,Relative permittivity at zero frequency,0,14000,10.1021/je700343t,data/raw/thermoml/10.1021__je700343t-aef61e81826a.xml,33fe4e84354cf2dffc2f1bba3907017781e63365873f9f45a648a5a1d63d462c,9447,1,1,true,true,outside_declared_window,302.85,4.1348,1,4,true
YFMFNYKEUDLDTL-UHFFFAOYSA-N,"1,1,1,2,3,3,3-heptafluoropropane",FC(C(F)(F)F)C(F)(F)F,283.31,4.5818,,0.011,,combined,95,Liquid,Parallel plate capacitor,zero_frequency,Relative permittivity at zero frequency,0,15000,10.1021/je700343t,data/raw/thermoml/10.1021__je700343t-aef61e81826a.xml,33fe4e84354cf2dffc2f1bba3907017781e63365873f9f45a648a5a1d63d462c,9448,1,1,true,true,outside_declared_window,302.85,4.1348,1,4,true
YFMFNYKEUDLDTL-UHFFFAOYSA-N,"1,1,1,2,3,3,3-heptafluoropropane",FC(C(F)(F)F)C(F)(F)F,283.32,4.5951,,0.011,,combined,95,Liquid,Parallel plate capacitor,zero_frequency,Relative permittivity at zero frequency,0,16000,10.1021/je700343t,data/raw/thermoml/10.1021__je700343t-aef61e81826a.xml,33fe4e84354cf2dffc2f1bba3907017781e63365873f9f45a648a5a1d63d462c,9449,1,1,true,true,outside_declared_window,302.85,4.1348,1,1,false
YFMFNYKEUDLDTL-UHFFFAOYSA-N,"1,1,1,2,3,3,3-heptafluoropropane",FC(C(F)(F)F)C(F)(F)F,293.14,4.0971,,0.011,,combined,95,Liquid,Parallel plate capacitor,zero_frequency,Relative permittivity at zero frequency,0,1000,10.1021/je700343t,data/raw/thermoml/10.1021__je700343t-aef61e81826a.xml,33fe4e84354cf2dffc2f1bba3907017781e63365873f9f45a648a5a1d63d462c,9450,1,1,true,true,outside_declared_window,302.85,4.1348,1,3,true
YFMFNYKEUDLDTL-UHFFFAOYSA-N,"1,1,1,2,3,3,3-heptafluoropropane",FC(C(F)(F)F)C(F)(F)F,293.14,4.121,,0.011,,combined,95,Liquid,Parallel plate capacitor,zero_frequency,Relative permittivity at zero frequency,0,2000,10.1021/je700343t,data/raw/thermoml/10.1021__je700343t-aef61e81826a.xml,33fe4e84354cf2dffc2f1bba3907017781e63365873f9f45a648a5a1d63d462c,9451,1,1,true,true,outside_declared_window,302.85,4.1348,1,3,true
YFMFNYKEUDLDTL-UHFFFAOYSA-N,"1,1,1,2,3,3,3-heptafluoropropane",FC(C(F)(F)F)C(F)(F)F,293.14,4.1421,,0.011,,combined,95,Liquid,Parallel plate capacitor,zero_frequency,Relative permittivity at zero frequency,0,3000,10.1021/je700343t,data/raw/thermoml/10.1021__je700343t-aef61e81826a.xml,33fe4e84354cf2dffc2f1bba3907017781e63365873f9f45a648a5a1d63d462c,9452,1,1,true,true,outside_declared_window,302.85,4.1348,1,3,true
YFMFNYKEUDLDTL-UHFFFAOYSA-N,"1,1,1,2,3,3,3-heptafluoropropane",FC(C(F)(F)F)C(F)(F)F,293.15,4.1628,,0.011,,combined,95,Liquid,Parallel plate capacitor,zero_frequency,Relative permittivity at zero frequency,0,4000,10.1021/je700343t,data/raw/thermoml/10.1021__je700343t-aef61e81826a.xml,33fe4e84354cf2dffc2f1bba3907017781e63365873f9f45a648a5a1d63d462c,9453,1,1,true,true,room_temperature,302.85,4.1348,1,1,false
YFMFNYKEUDLDTL-UHFFFAOYSA-N,"1,1,1,2,3,3,3-heptafluoropropane",FC(C(F)(F)F)C(F)(F)F,293.16,4.1815,,0.011,,combined,95,Liquid,Parallel plate capacitor,zero_frequency,Relative permittivity at zero frequency,0,5000,10.1021/je700343t,data/raw/thermoml/10.1021__je700343t-aef61e81826a.xml,33fe4e84354cf2dffc2f1bba3907017781e63365873f9f45a648a5a1d63d462c,9454,1,1,true,true,room_temperature,302.85,4.1348,1,3,true
YFMFNYKEUDLDTL-UHFFFAOYSA-N,"1,1,1,2,3,3,3-heptafluoropropane",FC(C(F)(F)F)C(F)(F)F,293.16,4.2018,,0.011,,combined,95,Liquid,Parallel plate capacitor,zero_frequency,Relative permittivity at zero frequency,0,6000,10.1021/je700343t,data/raw/thermoml/10.1021__je700343t-aef61e81826a.xml,33fe4e84354cf2dffc2f1bba3907017781e63365873f9f45a648a5a1d63d462c,9455,1,1,true,true,room_temperature,302.85,4.1348,1,3,true
YFMFNYKEUDLDTL-UHFFFAOYSA-N,"1,1,1,2,3,3,3-heptafluoropropane",FC(C(F)(F)F)C(F)(F)F,293.16,4.2197,,0.011,,combined,95,Liquid,Parallel plate capacitor,zero_frequency,Relative permittivity at zero frequency,0,7000,10.1021/je700343t,data/raw/thermoml/10.1021__je700343t-aef61e81826a.xml,33fe4e84354cf2dffc2f1bba3907017781e63365873f9f45a648a5a1d63d462c,9456,1,1,true,true,room_temperature,302.85,4.1348,1,3,true
YFMFNYKEUDLDTL-UHFFFAOYSA-N,"1,1,1,2,3,3,3-heptafluoropropane",FC(C(F)(F)F)C(F)(F)F,293.17,4.2381,,0.011,,combined,95,Liquid,Parallel plate capacitor,zero_frequency,Relative permittivity at zero frequency,0,8000,10.1021/je700343t,data/raw/thermoml/10.1021__je700343t-aef61e81826a.xml,33fe4e84354cf2dffc2f1bba3907017781e63365873f9f45a648a5a1d63d462c,9457,1,1,true,true,room_temperature,302.85,4.1348,1,2,true
YFMFNYKEUDLDTL-UHFFFAOYSA-N,"1,1,1,2,3,3,3-heptafluoropropane",FC(C(F)(F)F)C(F)(F)F,293.17,4.2554,,0.011,,combined,95,Liquid,Parallel plate capacitor,zero_frequency,Relative permittivity at zero frequency,0,9000,10.1021/je700343t,data/raw/thermoml/10.1021__je700343t-aef61e81826a.xml,33fe4e84354cf2dffc2f1bba3907017781e63365873f9f45a648a5a1d63d462c,9458,1,1,true,true,room_temperature,302.85,4.1348,1,2,true
YFMFNYKEUDLDTL-UHFFFAOYSA-N,"1,1,1,2,3,3,3-heptafluoropropane",FC(C(F)(F)F)C(F)(F)F,293.18,4.2716,,0.011,,combined,95,Liquid,Parallel plate capacitor,zero_frequency,Relative permittivity at zero frequency,0,10000,10.1021/je700343t,data/raw/thermoml/10.1021__je700343t-aef61e81826a.xml,33fe4e84354cf2dffc2f1bba3907017781e63365873f9f45a648a5a1d63d462c,9459,1,1,true,true,room_temperature,302.85,4.1348,1,1,false
YFMFNYKEUDLDTL-UHFFFAOYSA-N,"1,1,1,2,3,3,3-heptafluoropropane",FC(C(F)(F)F)C(F)(F)F,293.19,4.2886,,0.011,,combined,95,Liquid,Parallel plate capacitor,zero_frequency,Relative permittivity at zero frequency,0,11000,10.1021/je700343t,data/raw/thermoml/10.1021__je700343t-aef61e81826a.xml,33fe4e84354cf2dffc2f1bba3907017781e63365873f9f45a648a5a1d63d462c,9460,1,1,true,true,room_temperature,302.85,4.1348,1,1,false
YFMFNYKEUDLDTL-UHFFFAOYSA-N,"1,1,1,2,3,3,3-heptafluoropropane",FC(C(F)(F)F)C(F)(F)F,293.21,4.3034,,0.011,,combined,95,Liquid,Parallel plate capacitor,zero_frequency,Relative permittivity at zero frequency,0,12000,10.1021/je700343t,data/raw/thermoml/10.1021__je700343t-aef61e81826a.xml,33fe4e84354cf2dffc2f1bba3907017781e63365873f9f45a648a5a1d63d462c,9461,1,1,true,true,room_temperature,302.85,4.1348,1,4,true
YFMFNYKEUDLDTL-UHFFFAOYSA-N,"1,1,1,2,3,3,3-heptafluoropropane",FC(C(F)(F)F)C(F)(F)F,293.21,4.3191,,0.011,,combined,95,Liquid,Parallel plate capacitor,zero_frequency,Relative permittivity at zero frequency,0,13000,10.1021/je700343t,data/raw/thermoml/10.1021__je700343t-aef61e81826a.xml,33fe4e84354cf2dffc2f1bba3907017781e63365873f9f45a648a5a1d63d462c,9462,1,1,true,true,room_temperature,302.85,4.1348,1,4,true
YFMFNYKEUDLDTL-UHFFFAOYSA-N,"1,1,1,2,3,3,3-heptafluoropropane",FC(C(F)(F)F)C(F)(F)F,293.21,4.3353,,0.011,,combined,95,Liquid,Parallel plate capacitor,zero_frequency,Relative permittivity at zero frequency,0,14000,10.1021/je700343t,data/raw/thermoml/10.1021__je700343t-aef61e81826a.xml,33fe4e84354cf2dffc2f1bba3907017781e63365873f9f45a648a5a1d63d462c,9463,1,1,true,true,room_temperature,302.85,4.1348,1,4,true
YFMFNYKEUDLDTL-UHFFFAOYSA-N,"1,1,1,2,3,3,3-heptafluoropropane",FC(C(F)(F)F)C(F)(F)F,293.21,4.3635,,0.011,,combined,95,Liquid,Parallel plate capacitor,zero_frequency,Relative permittivity at zero frequency,0,16000,10.1021/je700343t,data/raw/thermoml/10.1021__je700343t-aef61e81826a.xml,33fe4e84354cf2dffc2f1bba3907017781e63365873f9f45a648a5a1d63d462c,9464,1,1,true,true,room_temperature,302.85,4.1348,1,4,true
YFMFNYKEUDLDTL-UHFFFAOYSA-N,"1,1,1,2,3,3,3-heptafluoropropane",FC(C(F)(F)F)C(F)(F)F,293.3,4.3494,,0.011,,combined,95,Liquid,Parallel plate capacitor,zero_frequency,Relative permittivity at zero frequency,0,15000,10.1021/je700343t,data/raw/thermoml/10.1021__je700343t-aef61e81826a.xml,33fe4e84354cf2dffc2f1bba3907017781e63365873f9f45a648a5a1d63d462c,9465,1,1,true,true,room_temperature,302.85,4.1348,1,1,false
YFMFNYKEUDLDTL-UHFFFAOYSA-N,"1,1,1,2,3,3,3-heptafluoropropane",FC(C(F)(F)F)C(F)(F)F,302.84,4.0857,,0.011,,combined,95,Liquid,Parallel plate capacitor,zero_frequency,Relative permittivity at zero frequency,0,12000,10.1021/je700343t,data/raw/thermoml/10.1021__je700343t-aef61e81826a.xml,33fe4e84354cf2dffc2f1bba3907017781e63365873f9f45a648a5a1d63d462c,9466,1,1,true,true,room_temperature,302.85,4.1348,1,1,false
YFMFNYKEUDLDTL-UHFFFAOYSA-N,"1,1,1,2,3,3,3-heptafluoropropane",FC(C(F)(F)F)C(F)(F)F,302.85,4.0692,,0.011,,combined,95,Liquid,Parallel plate capacitor,zero_frequency,Relative permittivity at zero frequency,0,11000,10.1021/je700343t,data/raw/thermoml/10.1021__je700343t-aef61e81826a.xml,33fe4e84354cf2dffc2f1bba3907017781e63365873f9f45a648a5a1d63d462c,9467,1,1,true,true,room_temperature,302.85,4.1348,1,5,true
YFMFNYKEUDLDTL-UHFFFAOYSA-N,"1,1,1,2,3,3,3-heptafluoropropane",FC(C(F)(F)F)C(F)(F)F,302.85,4.1022,,0.011,,combined,95,Liquid,Parallel plate capacitor,zero_frequency,Relative permittivity at zero frequency,0,13000,10.1021/je700343t,data/raw/thermoml/10.1021__je700343t-aef61e81826a.xml,33fe4e84354cf2dffc2f1bba3907017781e63365873f9f45a648a5a1d63d462c,9468,1,1,true,true,room_temperature,302.85,4.1348,1,5,true
YFMFNYKEUDLDTL-UHFFFAOYSA-N,"1,1,1,2,3,3,3-heptafluoropropane",FC(C(F)(F)F)C(F)(F)F,302.85,4.1204,,0.011,,combined,95,Liquid,Parallel plate capacitor,zero_frequency,Relative permittivity at zero frequency,0,14000,10.1021/je700343t,data/raw/thermoml/10.1021__je700343t-aef61e81826a.xml,33fe4e84354cf2dffc2f1bba3907017781e63365873f9f45a648a5a1d63d462c,9469,1,1,true,true,room_temperature,302.85,4.1348,1,5,true
YFMFNYKEUDLDTL-UHFFFAOYSA-N,"1,1,1,2,3,3,3-heptafluoropropane",FC(C(F)(F)F)C(F)(F)F,302.85,4.1348,,0.011,,combined,95,Liquid,Parallel plate capacitor,zero_frequency,Relative permittivity at zero frequency,0,15000,10.1021/je700343t,data/raw/thermoml/10.1021__je700343t-aef61e81826a.xml,33fe4e84354cf2dffc2f1bba3907017781e63365873f9f45a648a5a1d63d462c,9470,1,1,true,true,room_temperature,302.85,4.1348,1,5,true
YFMFNYKEUDLDTL-UHFFFAOYSA-N,"1,1,1,2,3,3,3-heptafluoropropane",FC(C(F)(F)F)C(F)(F)F,302.85,4.1496,,0.011,,combined,95,Liquid,Parallel plate capacitor,zero_frequency,Relative permittivity at zero frequency,0,16000,10.1021/je700343t,data/raw/thermoml/10.1021__je700343t-aef61e81826a.xml,33fe4e84354cf2dffc2f1bba3907017781e63365873f9f45a648a5a1d63d462c,9471,1,1,true,true,room_temperature,302.85,4.1348,1,5,true
YFMFNYKEUDLDTL-UHFFFAOYSA-N,"1,1,1,2,3,3,3-heptafluoropropane",FC(C(F)(F)F)C(F)(F)F,302.89,3.9506,,0.011,,combined,95,Liquid,Parallel plate capacitor,zero_frequency,Relative permittivity at zero frequency,0,5000,10.1021/je700343t,data/raw/thermoml/10.1021__je700343t-aef61e81826a.xml,33fe4e84354cf2dffc2f1bba3907017781e63365873f9f45a648a5a1d63d462c,9472,1,1,true,true,room_temperature,302.85,4.1348,1,1,false
YFMFNYKEUDLDTL-UHFFFAOYSA-N,"1,1,1,2,3,3,3-heptafluoropropane",FC(C(F)(F)F)C(F)(F)F,302.9,3.9276,,0.011,,combined,95,Liquid,Parallel plate capacitor,zero_frequency,Relative permittivity at zero frequency,0,4000,10.1021/je700343t,data/raw/thermoml/10.1021__je700343t-aef61e81826a.xml,33fe4e84354cf2dffc2f1bba3907017781e63365873f9f45a648a5a1d63d462c,9473,1,1,true,true,room_temperature,302.85,4.1348,1,2,true
YFMFNYKEUDLDTL-UHFFFAOYSA-N,"1,1,1,2,3,3,3-heptafluoropropane",FC(C(F)(F)F)C(F)(F)F,302.9,3.9715,,0.011,,combined,95,Liquid,Parallel plate capacitor,zero_frequency,Relative permittivity at zero frequency,0,6000,10.1021/je700343t,data/raw/thermoml/10.1021__je700343t-aef61e81826a.xml,33fe4e84354cf2dffc2f1bba3907017781e63365873f9f45a648a5a1d63d462c,9474,1,1,true,true,room_temperature,302.85,4.1348,1,2,true
YFMFNYKEUDLDTL-UHFFFAOYSA-N,"1,1,1,2,3,3,3-heptafluoropropane",FC(C(F)(F)F)C(F)(F)F,302.91,3.8793,,0.011,,combined,95,Liquid,Parallel plate capacitor,zero_frequency,Relative permittivity at zero frequency,0,2000,10.1021/je700343t,data/raw/thermoml/10.1021__je700343t-aef61e81826a.xml,33fe4e84354cf2dffc2f1bba3907017781e63365873f9f45a648a5a1d63d462c,9475,1,1,true,true,room_temperature,302.85,4.1348,1,3,true
YFMFNYKEUDLDTL-UHFFFAOYSA-N,"1,1,1,2,3,3,3-heptafluoropropane",FC(C(F)(F)F)C(F)(F)F,302.91,3.904,,0.011,,combined,95,Liquid,Parallel plate capacitor,zero_frequency,Relative permittivity at zero frequency,0,3000,10.1021/je700343t,data/raw/thermoml/10.1021__je700343t-aef61e81826a.xml,33fe4e84354cf2dffc2f1bba3907017781e63365873f9f45a648a5a1d63d462c,9476,1,1,true,true,room_temperature,302.85,4.1348,1,3,true
YFMFNYKEUDLDTL-UHFFFAOYSA-N,"1,1,1,2,3,3,3-heptafluoropropane",FC(C(F)(F)F)C(F)(F)F,302.91,3.9919,,0.011,,combined,95,Liquid,Parallel plate capacitor,zero_frequency,Relative permittivity at zero frequency,0,7000,10.1021/je700343t,data/raw/thermoml/10.1021__je700343t-aef61e81826a.xml,33fe4e84354cf2dffc2f1bba3907017781e63365873f9f45a648a5a1d63d462c,9477,1,1,true,true,room_temperature,302.85,4.1348,1,3,true
YFMFNYKEUDLDTL-UHFFFAOYSA-N,"1,1,1,2,3,3,3-heptafluoropropane",FC(C(F)(F)F)C(F)(F)F,302.92,3.8527,,0.011,,combined,95,Liquid,Parallel plate capacitor,zero_frequency,Relative permittivity at zero frequency,0,1000,10.1021/je700343t,data/raw/thermoml/10.1021__je700343t-aef61e81826a.xml,33fe4e84354cf2dffc2f1bba3907017781e63365873f9f45a648a5a1d63d462c,9478,1,1,true,true,room_temperature,302.85,4.1348,1,1,false
YFMFNYKEUDLDTL-UHFFFAOYSA-N,"1,1,1,2,3,3,3-heptafluoropropane",FC(C(F)(F)F)C(F)(F)F,302.93,4.011,,0.011,,combined,95,Liquid,Parallel plate capacitor,zero_frequency,Relative permittivity at zero frequency,0,8000,10.1021/je700343t,data/raw/thermoml/10.1021__je700343t-aef61e81826a.xml,33fe4e84354cf2dffc2f1bba3907017781e63365873f9f45a648a5a1d63d462c,9479,1,1,true,true,room_temperature,302.85,4.1348,1,1,false
YFMFNYKEUDLDTL-UHFFFAOYSA-N,"1,1,1,2,3,3,3-heptafluoropropane",FC(C(F)(F)F)C(F)(F)F,302.96,4.0486,,0.011,,combined,95,Liquid,Parallel plate capacitor,zero_frequency,Relative permittivity at zero frequency,0,10000,10.1021/je700343t,data/raw/thermoml/10.1021__je700343t-aef61e81826a.xml,33fe4e84354cf2dffc2f1bba3907017781e63365873f9f45a648a5a1d63d462c,9480,1,1,true,true,room_temperature,302.85,4.1348,1,1,false
YFMFNYKEUDLDTL-UHFFFAOYSA-N,"1,1,1,2,3,3,3-heptafluoropropane",FC(C(F)(F)F)C(F)(F)F,302.98,4.0294,,0.011,,combined,95,Liquid,Parallel plate capacitor,zero_frequency,Relative permittivity at zero frequency,0,9000,10.1021/je700343t,data/raw/thermoml/10.1021__je700343t-aef61e81826a.xml,33fe4e84354cf2dffc2f1bba3907017781e63365873f9f45a648a5a1d63d462c,9481,1,1,true,true,room_temperature,302.85,4.1348,1,1,false
YFNKIDBQEZZDLK-UHFFFAOYSA-N,"2,5,8,11-tetraoxadodecane",COCCOCCOCCOC,288.15,7.884,,0.158,,combined,95,Liquid,HP4284A precision LCR Meter,zero_frequency,Relative permittivity at zero frequency,0,101.325,10.1016/j.jct.2008.02.015,data/raw/thermoml/10.1016__j.jct.2008.02.015-2d3aeceb748c.xml,55971938b0e372660b794c9c92971d80dcfce69ef5fb0589731401dd9e5837ac,1558,1,1,true,true,outside_declared_window,298.15,7.604,1,2,true
YFNKIDBQEZZDLK-UHFFFAOYSA-N,"2,5,8,11-tetraoxadodecane",COCCOCCOCCOC,288.15,7.89,,0.16,,combined,95,Liquid,AC method,zero_frequency,Relative permittivity at zero frequency,0,101.325,10.1016/j.jct.2010.09.008,data/raw/thermoml/10.1016__j.jct.2010.09.008-f6e26363bf46.xml,44596c2f9d64df0eb6802fa1fe82b61406d72bb916143d70a41cadd404d88944,1904,7,1,true,true,outside_declared_window,298.15,7.604,1,2,true
YFNKIDBQEZZDLK-UHFFFAOYSA-N,"2,5,8,11-tetraoxadodecane",COCCOCCOCCOC,298.15,7.578,,0.152,,combined,95,Liquid,HP4284A precision LCR Meter,zero_frequency,Relative permittivity at zero frequency,0,101.325,10.1016/j.jct.2008.02.015,data/raw/thermoml/10.1016__j.jct.2008.02.015-2d3aeceb748c.xml,55971938b0e372660b794c9c92971d80dcfce69ef5fb0589731401dd9e5837ac,1559,1,1,true,true,room_temperature,298.15,7.604,1,2,true
YFNKIDBQEZZDLK-UHFFFAOYSA-N,"2,5,8,11-tetraoxadodecane",COCCOCCOCCOC,298.15,7.63,,0.15,,combined,95,Liquid,AC method,zero_frequency,Relative permittivity at zero frequency,0,101.325,10.1016/j.jct.2010.09.008,data/raw/thermoml/10.1016__j.jct.2010.09.008-f6e26363bf46.xml,44596c2f9d64df0eb6802fa1fe82b61406d72bb916143d70a41cadd404d88944,1905,7,1,true,true,room_temperature,298.15,7.604,1,2,true
YFNKIDBQEZZDLK-UHFFFAOYSA-N,"2,5,8,11-tetraoxadodecane",COCCOCCOCCOC,308.15,7.328,,0.147,,combined,95,Liquid,HP4284A precision LCR Meter,zero_frequency,Relative permittivity at zero frequency,0,101.325,10.1016/j.jct.2008.02.015,data/raw/thermoml/10.1016__j.jct.2008.02.015-2d3aeceb748c.xml,55971938b0e372660b794c9c92971d80dcfce69ef5fb0589731401dd9e5837ac,1560,1,1,true,true,outside_declared_window,298.15,7.604,1,2,true
YFNKIDBQEZZDLK-UHFFFAOYSA-N,"2,5,8,11-tetraoxadodecane",COCCOCCOCCOC,308.15,7.38,,0.15,,combined,95,Liquid,AC method,zero_frequency,Relative permittivity at zero frequency,0,101.325,10.1016/j.jct.2010.09.008,data/raw/thermoml/10.1016__j.jct.2010.09.008-f6e26363bf46.xml,44596c2f9d64df0eb6802fa1fe82b61406d72bb916143d70a41cadd404d88944,1906,7,1,true,true,outside_declared_window,298.15,7.604,1,2,true
YFNKIDBQEZZDLK-UHFFFAOYSA-N,"2,5,8,11-tetraoxadodecane",COCCOCCOCCOC,318.15,7.093,,0.142,,combined,95,Liquid,HP4284A precision LCR Meter,zero_frequency,Relative permittivity at zero frequency,0,101.325,10.1016/j.jct.2008.02.015,data/raw/thermoml/10.1016__j.jct.2008.02.015-2d3aeceb748c.xml,55971938b0e372660b794c9c92971d80dcfce69ef5fb0589731401dd9e5837ac,1561,1,1,true,true,extended_temperature,298.15,7.604,1,1,false
YFNKIDBQEZZDLK-UHFFFAOYSA-N,"2,5,8,11-tetraoxadodecane",COCCOCCOCCOC,328.15,6.896,,0.138,,combined,95,Liquid,HP4284A precision LCR Meter,zero_frequency,Relative permittivity at zero frequency,0,101.325,10.1016/j.jct.2008.02.015,data/raw/thermoml/10.1016__j.jct.2008.02.015-2d3aeceb748c.xml,55971938b0e372660b794c9c92971d80dcfce69ef5fb0589731401dd9e5837ac,1562,1,1,true,true,outside_declared_window,298.15,7.604,1,1,false
YIWUKEYIRIRTPP-UHFFFAOYSA-N,2-ethyl-1-hexanol,CCCCC(CC)CO,298.2,7.353,,0.022,,combined,95,Liquid,Parallel plate capacitor,zero_frequency,Relative permittivity at zero frequency,0,101.325,10.1016/j.jct.2011.07.021,data/raw/thermoml/10.1016__j.jct.2011.07.021-b960d527f398.xml,6bba0fe8b1a4dbfd0d27aadeb4b360739d7a111d8eec00f38d76640e1fa84da0,2273,2,1,true,true,room_temperature,298.2,7.353,1,1,false
YIWUKEYIRIRTPP-UHFFFAOYSA-N,2-ethyl-1-hexanol,CCCCC(CC)CO,308.2,6.361,,0.021,,combined,95,Liquid,Parallel plate capacitor,zero_frequency,Relative permittivity at zero frequency,0,101.325,10.1016/j.jct.2011.07.021,data/raw/thermoml/10.1016__j.jct.2011.07.021-b960d527f398.xml,6bba0fe8b1a4dbfd0d27aadeb4b360739d7a111d8eec00f38d76640e1fa84da0,2274,2,1,true,true,outside_declared_window,298.2,7.353,1,1,false
YIWUKEYIRIRTPP-UHFFFAOYSA-N,2-ethyl-1-hexanol,CCCCC(CC)CO,318.2,5.522,,0.02,,combined,95,Liquid,Parallel plate capacitor,zero_frequency,Relative permittivity at zero frequency,0,101.325,10.1016/j.jct.2011.07.021,data/raw/thermoml/10.1016__j.jct.2011.07.021-b960d527f398.xml,6bba0fe8b1a4dbfd0d27aadeb4b360739d7a111d8eec00f38d76640e1fa84da0,2275,2,1,true,true,extended_temperature,298.2,7.353,1,1,false
YXFVVABEGXRONW-UHFFFAOYSA-N,toluene,Cc1ccccc1,290.63,2.40453,,0.00602,,combined,95,Liquid,Reentrant cavity resonator,zero_frequency,Relative permittivity at zero frequency,0,100,10.1021/je7006692,data/raw/thermoml/10.1021__je7006692-c10406949a75.xml,00280a3883bad4ad2252b3a9c8443e4eb40a176f70e8f1b532e40fdfdd1a313f,9944,1,1,true,true,outside_declared_window,297.385,2.40445,1,1,false
YXFVVABEGXRONW-UHFFFAOYSA-N,toluene,Cc1ccccc1,290.65,2.40448,,0.00602,,combined,95,Liquid,Reentrant cavity resonator,zero_frequency,Relative permittivity at zero frequency,0,100,10.1021/je7006692,data/raw/thermoml/10.1021__je7006692-c10406949a75.xml,00280a3883bad4ad2252b3a9c8443e4eb40a176f70e8f1b532e40fdfdd1a313f,9945,1,1,true,true,outside_declared_window,297.385,2.40445,1,1,false
YXFVVABEGXRONW-UHFFFAOYSA-N,toluene,Cc1ccccc1,290.69,2.41272,,0.00061,,combined,95,Liquid,Reentrant cavity resonator,zero_frequency,Relative permittivity at zero frequency,0,2170,10.1021/je7006692,data/raw/thermoml/10.1021__je7006692-c10406949a75.xml,00280a3883bad4ad2252b3a9c8443e4eb40a176f70e8f1b532e40fdfdd1a313f,9946,1,1,true,true,outside_declared_window,297.385,2.40445,1,1,false
YXFVVABEGXRONW-UHFFFAOYSA-N,toluene,Cc1ccccc1,290.77,2.41409,,0.00061,,combined,95,Liquid,Reentrant cavity resonator,zero_frequency,Relative permittivity at zero frequency,0,4240,10.1021/je7006692,data/raw/thermoml/10.1021__je7006692-c10406949a75.xml,00280a3883bad4ad2252b3a9c8443e4eb40a176f70e8f1b532e40fdfdd1a313f,9947,1,1,true,true,outside_declared_window,297.385,2.40445,1,1,false
YXFVVABEGXRONW-UHFFFAOYSA-N,toluene,Cc1ccccc1,290.81,2.41721,,0.00061,,combined,95,Liquid,Reentrant cavity resonator,zero_frequency,Relative permittivity at zero frequency,0,6310,10.1021/je7006692,data/raw/thermoml/10.1021__je7006692-c10406949a75.xml,00280a3883bad4ad2252b3a9c8443e4eb40a176f70e8f1b532e40fdfdd1a313f,9948,1,1,true,true,outside_declared_window,297.385,2.40445,1,1,false
YXFVVABEGXRONW-UHFFFAOYSA-N,toluene,Cc1ccccc1,290.83,2.4202,,0.00061,,combined,95,Liquid,Reentrant cavity resonator,zero_frequency,Relative permittivity at zero frequency,0,8370,10.1021/je7006692,data/raw/thermoml/10.1021__je7006692-c10406949a75.xml,00280a3883bad4ad2252b3a9c8443e4eb40a176f70e8f1b532e40fdfdd1a313f,9949,1,1,true,true,outside_declared_window,297.385,2.40445,1,1,false
YXFVVABEGXRONW-UHFFFAOYSA-N,toluene,Cc1ccccc1,290.87,2.42629,,0.00061,,combined,95,Liquid,Reentrant cavity resonator,zero_frequency,Relative permittivity at zero frequency,0,12510,10.1021/je7006692,data/raw/thermoml/10.1021__je7006692-c10406949a75.xml,00280a3883bad4ad2252b3a9c8443e4eb40a176f70e8f1b532e40fdfdd1a313f,9950,1,1,true,true,outside_declared_window,297.385,2.40445,1,1,false
YXFVVABEGXRONW-UHFFFAOYSA-N,toluene,Cc1ccccc1,290.88,2.43136,,0.00061,,combined,95,Liquid,Reentrant cavity resonator,zero_frequency,Relative permittivity at zero frequency,0,16100,10.1021/je7006692,data/raw/thermoml/10.1021__je7006692-c10406949a75.xml,00280a3883bad4ad2252b3a9c8443e4eb40a176f70e8f1b532e40fdfdd1a313f,9951,1,1,true,true,outside_declared_window,297.385,2.40445,1,1,false
YXFVVABEGXRONW-UHFFFAOYSA-N,toluene,Cc1ccccc1,290.9,2.4322,,0.00061,,combined,95,Liquid,Reentrant cavity resonator,zero_frequency,Relative permittivity at zero frequency,0,16650,10.1021/je7006692,data/raw/thermoml/10.1021__je7006692-c10406949a75.xml,00280a3883bad4ad2252b3a9c8443e4eb40a176f70e8f1b532e40fdfdd1a313f,9952,1,1,true,true,outside_declared_window,297.385,2.40445,1,1,false
YXFVVABEGXRONW-UHFFFAOYSA-N,toluene,Cc1ccccc1,291.15,2.3983,,0.006,,combined,95,Liquid,Reentrant cavity resonator,zero_frequency,Relative permittivity at zero frequency,0,100,10.1021/je7006692,data/raw/thermoml/10.1021__je7006692-c10406949a75.xml,00280a3883bad4ad2252b3a9c8443e4eb40a176f70e8f1b532e40fdfdd1a313f,9953,1,1,true,true,outside_declared_window,297.385,2.40445,1,1,false
YXFVVABEGXRONW-UHFFFAOYSA-N,toluene,Cc1ccccc1,292.65,2.40346,,0.006,,combined,95,Liquid,Reentrant cavity resonator,zero_frequency,Relative permittivity at zero frequency,0,100,10.1021/je7006692,data/raw/thermoml/10.1021__je7006692-c10406949a75.xml,00280a3883bad4ad2252b3a9c8443e4eb40a176f70e8f1b532e40fdfdd1a313f,9954,1,1,true,true,outside_declared_window,297.385,2.40445,1,1,false
YXFVVABEGXRONW-UHFFFAOYSA-N,toluene,Cc1ccccc1,294.8,2.39092,,0.006,,combined,95,Liquid,Reentrant cavity resonator,zero_frequency,Relative permittivity at zero frequency,0,100,10.1021/je7006692,data/raw/thermoml/10.1021__je7006692-c10406949a75.xml,00280a3883bad4ad2252b3a9c8443e4eb40a176f70e8f1b532e40fdfdd1a313f,9955,1,1,true,true,room_temperature,297.385,2.40445,1,1,false
YXFVVABEGXRONW-UHFFFAOYSA-N,toluene,Cc1ccccc1,297.37,2.443,,0.004,,combined,95,Liquid,MEMS,zero_frequency,Relative permittivity at zero frequency,0,34905,10.1021/je7006692,data/raw/thermoml/10.1021__je7006692-c10406949a75.xml,00280a3883bad4ad2252b3a9c8443e4eb40a176f70e8f1b532e40fdfdd1a313f,10010,2,1,true,true,room_temperature,297.385,2.40445,1,2,true
YXFVVABEGXRONW-UHFFFAOYSA-N,toluene,Cc1ccccc1,297.37,2.4564,,0.004,,combined,95,Liquid,MEMS,zero_frequency,Relative permittivity at zero frequency,0,41879,10.1021/je7006692,data/raw/thermoml/10.1021__je7006692-c10406949a75.xml,00280a3883bad4ad2252b3a9c8443e4eb40a176f70e8f1b532e40fdfdd1a313f,10011,2,1,true,true,room_temperature,297.385,2.40445,1,2,true
YXFVVABEGXRONW-UHFFFAOYSA-N,toluene,Cc1ccccc1,297.38,2.4276,,0.004,,combined,95,Liquid,MEMS,zero_frequency,Relative permittivity at zero frequency,0,27906,10.1021/je7006692,data/raw/thermoml/10.1021__je7006692-c10406949a75.xml,00280a3883bad4ad2252b3a9c8443e4eb40a176f70e8f1b532e40fdfdd1a313f,10012,2,1,true,true,room_temperature,297.385,2.40445,1,1,false
YXFVVABEGXRONW-UHFFFAOYSA-N,toluene,Cc1ccccc1,297.39,2.4127,,0.004,,combined,95,Liquid,MEMS,zero_frequency,Relative permittivity at zero frequency,0,20942,10.1021/je7006692,data/raw/thermoml/10.1021__je7006692-c10406949a75.xml,00280a3883bad4ad2252b3a9c8443e4eb40a176f70e8f1b532e40fdfdd1a313f,10013,2,1,true,true,room_temperature,297.385,2.40445,1,1,false
YXFVVABEGXRONW-UHFFFAOYSA-N,toluene,Cc1ccccc1,297.4,2.3962,,0.004,,combined,95,Liquid,MEMS,zero_frequency,Relative permittivity at zero frequency,0,13927,10.1021/je7006692,data/raw/thermoml/10.1021__je7006692-c10406949a75.xml,00280a3883bad4ad2252b3a9c8443e4eb40a176f70e8f1b532e40fdfdd1a313f,10014,2,1,true,true,room_temperature,297.385,2.40445,1,1,false
YXFVVABEGXRONW-UHFFFAOYSA-N,toluene,Cc1ccccc1,297.41,2.3777,,0.004,,combined,95,Liquid,MEMS,zero_frequency,Relative permittivity at zero frequency,0,6919,10.1021/je7006692,data/raw/thermoml/10.1021__je7006692-c10406949a75.xml,00280a3883bad4ad2252b3a9c8443e4eb40a176f70e8f1b532e40fdfdd1a313f,10015,2,1,true,true,room_temperature,297.385,2.40445,1,1,false
YXFVVABEGXRONW-UHFFFAOYSA-N,toluene,Cc1ccccc1,298.2,2.38,,0.01,,combined,95,Liquid,Parallel plate capacitor,zero_frequency,Relative permittivity at zero frequency,0,101.325,10.1016/j.jct.2012.04.011,data/raw/thermoml/10.1016__j.jct.2012.04.011-8d41d80e769b.xml,366efe9bd8247f0520ec824590fd63a5ba0cce6f2b280bc4401161ad2438eab3,2715,9,1,true,true,room_temperature,297.385,2.40445,1,1,false
YXFVVABEGXRONW-UHFFFAOYSA-N,toluene,Cc1ccccc1,310.68,2.35675,,0.006,,combined,95,Liquid,Reentrant cavity resonator,zero_frequency,Relative permittivity at zero frequency,0,100,10.1021/je7006692,data/raw/thermoml/10.1021__je7006692-c10406949a75.xml,00280a3883bad4ad2252b3a9c8443e4eb40a176f70e8f1b532e40fdfdd1a313f,9956,1,1,true,true,outside_declared_window,297.385,2.40445,1,1,false
YXFVVABEGXRONW-UHFFFAOYSA-N,toluene,Cc1ccccc1,310.79,2.35646,,0.006,,combined,95,Liquid,Reentrant cavity resonator,zero_frequency,Relative permittivity at zero frequency,0,100,10.1021/je7006692,data/raw/thermoml/10.1021__je7006692-c10406949a75.xml,00280a3883bad4ad2252b3a9c8443e4eb40a176f70e8f1b532e40fdfdd1a313f,9957,1,1,true,true,outside_declared_window,297.385,2.40445,1,1,false
YXFVVABEGXRONW-UHFFFAOYSA-N,toluene,Cc1ccccc1,311.94,2.35363,,0.006,,combined,95,Liquid,Reentrant cavity resonator,zero_frequency,Relative permittivity at zero frequency,0,100,10.1021/je7006692,data/raw/thermoml/10.1021__je7006692-c10406949a75.xml,00280a3883bad4ad2252b3a9c8443e4eb40a176f70e8f1b532e40fdfdd1a313f,9958,1,1,true,true,outside_declared_window,297.385,2.40445,1,1,false
YXFVVABEGXRONW-UHFFFAOYSA-N,toluene,Cc1ccccc1,314.47,2.3479,,0.006,,combined,95,Liquid,Reentrant cavity resonator,zero_frequency,Relative permittivity at zero frequency,0,100,10.1021/je7006692,data/raw/thermoml/10.1021__je7006692-c10406949a75.xml,00280a3883bad4ad2252b3a9c8443e4eb40a176f70e8f1b532e40fdfdd1a313f,9959,1,1,true,true,extended_temperature,297.385,2.40445,1,1,false
YXFVVABEGXRONW-UHFFFAOYSA-N,toluene,Cc1ccccc1,315.68,2.34035,,0.00601,,combined,95,Liquid,Reentrant cavity resonator,zero_frequency,Relative permittivity at zero frequency,0,100,10.1021/je7006692,data/raw/thermoml/10.1021__je7006692-c10406949a75.xml,00280a3883bad4ad2252b3a9c8443e4eb40a176f70e8f1b532e40fdfdd1a313f,9960,1,1,true,true,extended_temperature,297.385,2.40445,1,1,false
YXFVVABEGXRONW-UHFFFAOYSA-N,toluene,Cc1ccccc1,315.77,2.33999,,0.006,,combined,95,Liquid,Reentrant cavity resonator,zero_frequency,Relative permittivity at zero frequency,0,100,10.1021/je7006692,data/raw/thermoml/10.1021__je7006692-c10406949a75.xml,00280a3883bad4ad2252b3a9c8443e4eb40a176f70e8f1b532e40fdfdd1a313f,9961,1,1,true,true,extended_temperature,297.385,2.40445,1,1,false
YXFVVABEGXRONW-UHFFFAOYSA-N,toluene,Cc1ccccc1,315.78,2.34185,,0.00061,,combined,95,Liquid,Reentrant cavity resonator,zero_frequency,Relative permittivity at zero frequency,0,1140,10.1021/je7006692,data/raw/thermoml/10.1021__je7006692-c10406949a75.xml,00280a3883bad4ad2252b3a9c8443e4eb40a176f70e8f1b532e40fdfdd1a313f,9962,1,1,true,true,extended_temperature,297.385,2.40445,1,2,true
YXFVVABEGXRONW-UHFFFAOYSA-N,toluene,Cc1ccccc1,315.78,2.35428,,0.00061,,combined,95,Liquid,Reentrant cavity resonator,zero_frequency,Relative permittivity at zero frequency,0,8370,10.1021/je7006692,data/raw/thermoml/10.1021__je7006692-c10406949a75.xml,00280a3883bad4ad2252b3a9c8443e4eb40a176f70e8f1b532e40fdfdd1a313f,9963,1,1,true,true,extended_temperature,297.385,2.40445,1,2,true
YXFVVABEGXRONW-UHFFFAOYSA-N,toluene,Cc1ccccc1,315.79,2.34366,,0.00061,,combined,95,Liquid,Reentrant cavity resonator,zero_frequency,Relative permittivity at zero frequency,0,2170,10.1021/je7006692,data/raw/thermoml/10.1021__je7006692-c10406949a75.xml,00280a3883bad4ad2252b3a9c8443e4eb40a176f70e8f1b532e40fdfdd1a313f,9964,1,1,true,true,extended_temperature,297.385,2.40445,1,7,true
YXFVVABEGXRONW-UHFFFAOYSA-N,toluene,Cc1ccccc1,315.79,2.34545,,0.00061,,combined,95,Liquid,Reentrant cavity resonator,zero_frequency,Relative permittivity at zero frequency,0,3200,10.1021/je7006692,data/raw/thermoml/10.1021__je7006692-c10406949a75.xml,00280a3883bad4ad2252b3a9c8443e4eb40a176f70e8f1b532e40fdfdd1a313f,9965,1,1,true,true,extended_temperature,297.385,2.40445,1,7,true
YXFVVABEGXRONW-UHFFFAOYSA-N,toluene,Cc1ccccc1,315.79,2.34729,,0.00061,,combined,95,Liquid,Reentrant cavity resonator,zero_frequency,Relative permittivity at zero frequency,0,4240,10.1021/je7006692,data/raw/thermoml/10.1021__je7006692-c10406949a75.xml,00280a3883bad4ad2252b3a9c8443e4eb40a176f70e8f1b532e40fdfdd1a313f,9966,1,1,true,true,extended_temperature,297.385,2.40445,1,7,true
YXFVVABEGXRONW-UHFFFAOYSA-N,toluene,Cc1ccccc1,315.79,2.35078,,0.00061,,combined,95,Liquid,Reentrant cavity resonator,zero_frequency,Relative permittivity at zero frequency,0,6310,10.1021/je7006692,data/raw/thermoml/10.1021__je7006692-c10406949a75.xml,00280a3883bad4ad2252b3a9c8443e4eb40a176f70e8f1b532e40fdfdd1a313f,9967,1,1,true,true,extended_temperature,297.385,2.40445,1,7,true
YXFVVABEGXRONW-UHFFFAOYSA-N,toluene,Cc1ccccc1,315.79,2.36095,,0.00061,,combined,95,Liquid,Reentrant cavity resonator,zero_frequency,Relative permittivity at zero frequency,0,12510,10.1021/je7006692,data/raw/thermoml/10.1021__je7006692-c10406949a75.xml,00280a3883bad4ad2252b3a9c8443e4eb40a176f70e8f1b532e40fdfdd1a313f,9968,1,1,true,true,extended_temperature,297.385,2.40445,1,7,true
YXFVVABEGXRONW-UHFFFAOYSA-N,toluene,Cc1ccccc1,315.79,2.3674,,0.00061,,combined,95,Liquid,Reentrant cavity resonator,zero_frequency,Relative permittivity at zero frequency,0,16650,10.1021/je7006692,data/raw/thermoml/10.1021__je7006692-c10406949a75.xml,00280a3883bad4ad2252b3a9c8443e4eb40a176f70e8f1b532e40fdfdd1a313f,9969,1,1,true,true,extended_temperature,297.385,2.40445,1,7,true
YXFVVABEGXRONW-UHFFFAOYSA-N,toluene,Cc1ccccc1,315.79,2.37152,,0.00061,,combined,95,Liquid,Reentrant cavity resonator,zero_frequency,Relative permittivity at zero frequency,0,19410,10.1021/je7006692,data/raw/thermoml/10.1021__je7006692-c10406949a75.xml,00280a3883bad4ad2252b3a9c8443e4eb40a176f70e8f1b532e40fdfdd1a313f,9970,1,1,true,true,extended_temperature,297.385,2.40445,1,7,true
YXFVVABEGXRONW-UHFFFAOYSA-N,toluene,Cc1ccccc1,320.64,2.32926,,0.006,,combined,95,Liquid,Reentrant cavity resonator,zero_frequency,Relative permittivity at zero frequency,0,100,10.1021/je7006692,data/raw/thermoml/10.1021__je7006692-c10406949a75.xml,00280a3883bad4ad2252b3a9c8443e4eb40a176f70e8f1b532e40fdfdd1a313f,9971,1,1,true,true,extended_temperature,297.385,2.40445,1,1,false
YXFVVABEGXRONW-UHFFFAOYSA-N,toluene,Cc1ccccc1,320.66,2.33114,,0.00061,,combined,95,Liquid,Reentrant cavity resonator,zero_frequency,Relative permittivity at zero frequency,0,1140,10.1021/je7006692,data/raw/thermoml/10.1021__je7006692-c10406949a75.xml,00280a3883bad4ad2252b3a9c8443e4eb40a176f70e8f1b532e40fdfdd1a313f,9972,1,1,true,true,extended_temperature,297.385,2.40445,1,1,false
YXFVVABEGXRONW-UHFFFAOYSA-N,toluene,Cc1ccccc1,324.52,2.32053,,0.006,,combined,95,Liquid,Reentrant cavity resonator,zero_frequency,Relative permittivity at zero frequency,0,100,10.1021/je7006692,data/raw/thermoml/10.1021__je7006692-c10406949a75.xml,00280a3883bad4ad2252b3a9c8443e4eb40a176f70e8f1b532e40fdfdd1a313f,9973,1,1,true,true,outside_declared_window,297.385,2.40445,1,1,false
YXFVVABEGXRONW-UHFFFAOYSA-N,toluene,Cc1ccccc1,324.53,2.32241,,0.00061,,combined,95,Liquid,Reentrant cavity resonator,zero_frequency,Relative permittivity at zero frequency,0,1140,10.1021/je7006692,data/raw/thermoml/10.1021__je7006692-c10406949a75.xml,00280a3883bad4ad2252b3a9c8443e4eb40a176f70e8f1b532e40fdfdd1a313f,9974,1,1,true,true,outside_declared_window,297.385,2.40445,1,1,false
