Repository: LittleAlety/electrolyte-solvent-dielectric-ml

# 电解液溶剂筛选：可审计的多通道机器学习管线

> **2026-11-28 · PLAN B 生产失败诊断**：[根因分析](outputs/b750_completion/failure_diagnostics/FAILURE_ANALYSIS.md) · [执行报告](outputs/b750_completion/COMPLETION_REPORT.md)。214条测试通过；38/67合格，剩余21个几何步数耗尽、1个超时中断、7个从未启动。首轮5个续算全部合格，当前状态 BLOCKED_NEEDS_SUBMISSION。历史目标泄漏、方法错标、CM截断和点级CI解释已由[科学更正](outputs/b750_completion/scientific_errata.json)取代。

> An auditable, pre-registered machine-learning pipeline for electrolyte-solvent
> screening: static permittivity (epsilon), viscosity (eta), the orbital window
> (HOMO / LUMO), and redox potential - with a frozen main scoreboard, a shot ledger,
> and every negative result retained rather than routed around.

File: data/processed/eta_epsilon_joint_observations.csv (part 14 of 84)
row_id,dataset_id,property,property_family,inchikey,name,smiles,T_K,value,unit,phase,method,uncertainty,uncertainty_kind,confidence_level,frequency_mhz,pressure_kpa,n_components,pure_or_mixture,source_doi,source_kind,source_file,source_row_index,source_file_sha256,quality_layer,licence,redistributable
epsilon_observations_v11plus:1193,epsilon_observations_v11plus,epsilon,dielectric_constant,XQQZRZQVBFHBHL-UHFFFAOYSA-N,"1,4,7,10-tetraoxacyclododecane",C1COCCOCCOCCO1,310.65,10.22,1,Liquid,Parallel plate capacitor,0.1,combined,95,0,101.3,1,pure,10.1021/je300234g,primary_thermoml_measurement,data/processed/dielectric_observations_v11plus.csv,1193,159b928f800a55969963da275ed05c30ce8a19cffc48353a9c490eec68a49af9,publishable_core,thermoml_open,true
epsilon_observations_v11plus:1194,epsilon_observations_v11plus,epsilon,dielectric_constant,XQQZRZQVBFHBHL-UHFFFAOYSA-N,"1,4,7,10-tetraoxacyclododecane",C1COCCOCCOCCO1,313.15,10.11,1,Liquid,Parallel plate capacitor,0.1,combined,95,0,101.3,1,pure,10.1021/je300234g,primary_thermoml_measurement,data/processed/dielectric_observations_v11plus.csv,1194,159b928f800a55969963da275ed05c30ce8a19cffc48353a9c490eec68a49af9,publishable_core,thermoml_open,true
epsilon_observations_v11plus:1195,epsilon_observations_v11plus,epsilon,dielectric_constant,XQQZRZQVBFHBHL-UHFFFAOYSA-N,"1,4,7,10-tetraoxacyclododecane",C1COCCOCCOCCO1,315.65,10,1,Liquid,Parallel plate capacitor,0.1,combined,95,0,101.3,1,pure,10.1021/je300234g,primary_thermoml_measurement,data/processed/dielectric_observations_v11plus.csv,1195,159b928f800a55969963da275ed05c30ce8a19cffc48353a9c490eec68a49af9,publishable_core,thermoml_open,true
epsilon_observations_v11plus:1196,epsilon_observations_v11plus,epsilon,dielectric_constant,XQQZRZQVBFHBHL-UHFFFAOYSA-N,"1,4,7,10-tetraoxacyclododecane",C1COCCOCCOCCO1,318.15,9.9,1,Liquid,Parallel plate capacitor,0.1,combined,95,0,101.3,1,pure,10.1021/je300234g,primary_thermoml_measurement,data/processed/dielectric_observations_v11plus.csv,1196,159b928f800a55969963da275ed05c30ce8a19cffc48353a9c490eec68a49af9,publishable_core,thermoml_open,true
epsilon_observations_v11plus:1197,epsilon_observations_v11plus,epsilon,dielectric_constant,XQQZRZQVBFHBHL-UHFFFAOYSA-N,"1,4,7,10-tetraoxacyclododecane",C1COCCOCCOCCO1,320.65,9.79,1,Liquid,Parallel plate capacitor,0.1,combined,95,0,101.3,1,pure,10.1021/je300234g,primary_thermoml_measurement,data/processed/dielectric_observations_v11plus.csv,1197,159b928f800a55969963da275ed05c30ce8a19cffc48353a9c490eec68a49af9,publishable_core,thermoml_open,true
epsilon_observations_v11plus:1198,epsilon_observations_v11plus,epsilon,dielectric_constant,XQQZRZQVBFHBHL-UHFFFAOYSA-N,"1,4,7,10-tetraoxacyclododecane",C1COCCOCCOCCO1,323.15,9.69,1,Liquid,Parallel plate capacitor,0.1,combined,95,0,101.3,1,pure,10.1021/je300234g,primary_thermoml_measurement,data/processed/dielectric_observations_v11plus.csv,1198,159b928f800a55969963da275ed05c30ce8a19cffc48353a9c490eec68a49af9,publishable_core,thermoml_open,true
epsilon_observations_v11plus:1199,epsilon_observations_v11plus,epsilon,dielectric_constant,XQQZRZQVBFHBHL-UHFFFAOYSA-N,"1,4,7,10-tetraoxacyclododecane",C1COCCOCCOCCO1,325.65,9.59,1,Liquid,Parallel plate capacitor,0.1,combined,95,0,101.3,1,pure,10.1021/je300234g,primary_thermoml_measurement,data/processed/dielectric_observations_v11plus.csv,1199,159b928f800a55969963da275ed05c30ce8a19cffc48353a9c490eec68a49af9,publishable_core,thermoml_open,true
epsilon_observations_v11plus:1200,epsilon_observations_v11plus,epsilon,dielectric_constant,XQQZRZQVBFHBHL-UHFFFAOYSA-N,"1,4,7,10-tetraoxacyclododecane",C1COCCOCCOCCO1,328.15,9.49,1,Liquid,Parallel plate capacitor,0.1,combined,95,0,101.3,1,pure,10.1021/je300234g,primary_thermoml_measurement,data/processed/dielectric_observations_v11plus.csv,1200,159b928f800a55969963da275ed05c30ce8a19cffc48353a9c490eec68a49af9,publishable_core,thermoml_open,true
epsilon_observations_v11plus:1201,epsilon_observations_v11plus,epsilon,dielectric_constant,XQQZRZQVBFHBHL-UHFFFAOYSA-N,"1,4,7,10-tetraoxacyclododecane",C1COCCOCCOCCO1,330.65,9.41,1,Liquid,Parallel plate capacitor,0.09,combined,95,0,101.3,1,pure,10.1021/je300234g,primary_thermoml_measurement,data/processed/dielectric_observations_v11plus.csv,1201,159b928f800a55969963da275ed05c30ce8a19cffc48353a9c490eec68a49af9,publishable_core,thermoml_open,true
epsilon_observations_v11plus:1202,epsilon_observations_v11plus,epsilon,dielectric_constant,XQQZRZQVBFHBHL-UHFFFAOYSA-N,"1,4,7,10-tetraoxacyclododecane",C1COCCOCCOCCO1,333.15,9.31,1,Liquid,Parallel plate capacitor,0.09,combined,95,0,101.3,1,pure,10.1021/je300234g,primary_thermoml_measurement,data/processed/dielectric_observations_v11plus.csv,1202,159b928f800a55969963da275ed05c30ce8a19cffc48353a9c490eec68a49af9,publishable_core,thermoml_open,true
epsilon_observations_v11plus:1203,epsilon_observations_v11plus,epsilon,dielectric_constant,XQQZRZQVBFHBHL-UHFFFAOYSA-N,"1,4,7,10-tetraoxacyclododecane",C1COCCOCCOCCO1,335.65,9.22,1,Liquid,Parallel plate capacitor,0.09,combined,95,0,101.3,1,pure,10.1021/je300234g,primary_thermoml_measurement,data/processed/dielectric_observations_v11plus.csv,1203,159b928f800a55969963da275ed05c30ce8a19cffc48353a9c490eec68a49af9,publishable_core,thermoml_open,true
epsilon_observations_v11plus:1204,epsilon_observations_v11plus,epsilon,dielectric_constant,XQQZRZQVBFHBHL-UHFFFAOYSA-N,"1,4,7,10-tetraoxacyclododecane",C1COCCOCCOCCO1,338.15,9.13,1,Liquid,Parallel plate capacitor,0.09,combined,95,0,101.3,1,pure,10.1021/je300234g,primary_thermoml_measurement,data/processed/dielectric_observations_v11plus.csv,1204,159b928f800a55969963da275ed05c30ce8a19cffc48353a9c490eec68a49af9,publishable_core,thermoml_open,true
epsilon_observations_v11plus:1205,epsilon_observations_v11plus,epsilon,dielectric_constant,XQQZRZQVBFHBHL-UHFFFAOYSA-N,"1,4,7,10-tetraoxacyclododecane",C1COCCOCCOCCO1,340.65,9.04,1,Liquid,Parallel plate capacitor,0.09,combined,95,0,101.3,1,pure,10.1021/je300234g,primary_thermoml_measurement,data/processed/dielectric_observations_v11plus.csv,1205,159b928f800a55969963da275ed05c30ce8a19cffc48353a9c490eec68a49af9,publishable_core,thermoml_open,true
epsilon_observations_v11plus:1206,epsilon_observations_v11plus,epsilon,dielectric_constant,XQQZRZQVBFHBHL-UHFFFAOYSA-N,"1,4,7,10-tetraoxacyclododecane",C1COCCOCCOCCO1,343.15,8.94,1,Liquid,Parallel plate capacitor,0.09,combined,95,0,101.3,1,pure,10.1021/je300234g,primary_thermoml_measurement,data/processed/dielectric_observations_v11plus.csv,1206,159b928f800a55969963da275ed05c30ce8a19cffc48353a9c490eec68a49af9,publishable_core,thermoml_open,true
epsilon_observations_v11plus:1207,epsilon_observations_v11plus,epsilon,dielectric_constant,XQQZRZQVBFHBHL-UHFFFAOYSA-N,"1,4,7,10-tetraoxacyclododecane",C1COCCOCCOCCO1,345.65,8.86,1,Liquid,Parallel plate capacitor,0.09,combined,95,0,101.3,1,pure,10.1021/je300234g,primary_thermoml_measurement,data/processed/dielectric_observations_v11plus.csv,1207,159b928f800a55969963da275ed05c30ce8a19cffc48353a9c490eec68a49af9,publishable_core,thermoml_open,true
epsilon_observations_v11plus:1208,epsilon_observations_v11plus,epsilon,dielectric_constant,XQQZRZQVBFHBHL-UHFFFAOYSA-N,"1,4,7,10-tetraoxacyclododecane",C1COCCOCCOCCO1,348.15,8.76,1,Liquid,Parallel plate capacitor,0.09,combined,95,0,101.3,1,pure,10.1021/je300234g,primary_thermoml_measurement,data/processed/dielectric_observations_v11plus.csv,1208,159b928f800a55969963da275ed05c30ce8a19cffc48353a9c490eec68a49af9,publishable_core,thermoml_open,true
epsilon_observations_v11plus:1209,epsilon_observations_v11plus,epsilon,dielectric_constant,XQQZRZQVBFHBHL-UHFFFAOYSA-N,"1,4,7,10-tetraoxacyclododecane",C1COCCOCCOCCO1,350.65,8.68,1,Liquid,Parallel plate capacitor,0.09,combined,95,0,101.3,1,pure,10.1021/je300234g,primary_thermoml_measurement,data/processed/dielectric_observations_v11plus.csv,1209,159b928f800a55969963da275ed05c30ce8a19cffc48353a9c490eec68a49af9,publishable_core,thermoml_open,true
epsilon_observations_v11plus:1210,epsilon_observations_v11plus,epsilon,dielectric_constant,XQQZRZQVBFHBHL-UHFFFAOYSA-N,"1,4,7,10-tetraoxacyclododecane",C1COCCOCCOCCO1,353.15,8.59,1,Liquid,Parallel plate capacitor,0.09,combined,95,0,101.3,1,pure,10.1021/je300234g,primary_thermoml_measurement,data/processed/dielectric_observations_v11plus.csv,1210,159b928f800a55969963da275ed05c30ce8a19cffc48353a9c490eec68a49af9,publishable_core,thermoml_open,true
epsilon_observations_v11plus:1211,epsilon_observations_v11plus,epsilon,dielectric_constant,XTHFKEDIFFGKHM-UHFFFAOYSA-N,"1,2-dimethoxyethane",COCCOC,288.15,7.408,1,Liquid,Parallel plate capacitor,0.148,combined,95,0,101.325,1,pure,10.1016/j.jct.2008.09.006,primary_thermoml_measurement,data/processed/dielectric_observations_v11plus.csv,1211,159b928f800a55969963da275ed05c30ce8a19cffc48353a9c490eec68a49af9,publishable_core,thermoml_open,true
epsilon_observations_v11plus:1212,epsilon_observations_v11plus,epsilon,dielectric_constant,XTHFKEDIFFGKHM-UHFFFAOYSA-N,"1,2-dimethoxyethane",COCCOC,288.15,7.41,1,Liquid,AC method,0.15,combined,95,0,101.325,1,pure,10.1016/j.jct.2010.09.008,primary_thermoml_measurement,data/processed/dielectric_observations_v11plus.csv,1212,159b928f800a55969963da275ed05c30ce8a19cffc48353a9c490eec68a49af9,publishable_core,thermoml_open,true
epsilon_observations_v11plus:1213,epsilon_observations_v11plus,epsilon,dielectric_constant,XTHFKEDIFFGKHM-UHFFFAOYSA-N,"1,2-dimethoxyethane",COCCOC,298.15,7.069,1,Liquid,Parallel plate capacitor,0.141,combined,95,0,101.325,1,pure,10.1016/j.jct.2008.09.006,primary_thermoml_measurement,data/processed/dielectric_observations_v11plus.csv,1213,159b928f800a55969963da275ed05c30ce8a19cffc48353a9c490eec68a49af9,publishable_core,thermoml_open,true
epsilon_observations_v11plus:1214,epsilon_observations_v11plus,epsilon,dielectric_constant,XTHFKEDIFFGKHM-UHFFFAOYSA-N,"1,2-dimethoxyethane",COCCOC,298.15,7.07,1,Liquid,AC method,0.14,combined,95,0,101.325,1,pure,10.1016/j.jct.2010.09.008,primary_thermoml_measurement,data/processed/dielectric_observations_v11plus.csv,1214,159b928f800a55969963da275ed05c30ce8a19cffc48353a9c490eec68a49af9,publishable_core,thermoml_open,true
epsilon_observations_v11plus:1215,epsilon_observations_v11plus,epsilon,dielectric_constant,XTHFKEDIFFGKHM-UHFFFAOYSA-N,"1,2-dimethoxyethane",COCCOC,308.15,6.75,1,Liquid,AC method,0.14,combined,95,0,101.325,1,pure,10.1016/j.jct.2010.09.008,primary_thermoml_measurement,data/processed/dielectric_observations_v11plus.csv,1215,159b928f800a55969963da275ed05c30ce8a19cffc48353a9c490eec68a49af9,publishable_core,thermoml_open,true
epsilon_observations_v11plus:1216,epsilon_observations_v11plus,epsilon,dielectric_constant,XTHFKEDIFFGKHM-UHFFFAOYSA-N,"1,2-dimethoxyethane",COCCOC,308.15,6.757,1,Liquid,Parallel plate capacitor,0.135,combined,95,0,101.325,1,pure,10.1016/j.jct.2008.09.006,primary_thermoml_measurement,data/processed/dielectric_observations_v11plus.csv,1216,159b928f800a55969963da275ed05c30ce8a19cffc48353a9c490eec68a49af9,publishable_core,thermoml_open,true
epsilon_observations_v11plus:1217,epsilon_observations_v11plus,epsilon,dielectric_constant,XTHFKEDIFFGKHM-UHFFFAOYSA-N,"1,2-dimethoxyethane",COCCOC,318.15,6.456,1,Liquid,Parallel plate capacitor,0.129,combined,95,0,101.325,1,pure,10.1016/j.jct.2008.09.006,primary_thermoml_measurement,data/processed/dielectric_observations_v11plus.csv,1217,159b928f800a55969963da275ed05c30ce8a19cffc48353a9c490eec68a49af9,publishable_core,thermoml_open,true
epsilon_observations_v11plus:1218,epsilon_observations_v11plus,epsilon,dielectric_constant,XTHFKEDIFFGKHM-UHFFFAOYSA-N,"1,2-dimethoxyethane",COCCOC,328.15,6.184,1,Liquid,Parallel plate capacitor,0.124,combined,95,0,101.325,1,pure,10.1016/j.jct.2008.09.006,primary_thermoml_measurement,data/processed/dielectric_observations_v11plus.csv,1218,159b928f800a55969963da275ed05c30ce8a19cffc48353a9c490eec68a49af9,publishable_core,thermoml_open,true
epsilon_observations_v11plus:1219,epsilon_observations_v11plus,epsilon,dielectric_constant,XTHFKEDIFFGKHM-UHFFFAOYSA-N,"1,2-dimethoxyethane",COCCOC,338.15,5.922,1,Liquid,Parallel plate capacitor,0.118,combined,95,0,101.325,1,pure,10.1016/j.jct.2008.09.006,primary_thermoml_measurement,data/processed/dielectric_observations_v11plus.csv,1219,159b928f800a55969963da275ed05c30ce8a19cffc48353a9c490eec68a49af9,publishable_core,thermoml_open,true
epsilon_observations_v11plus:1220,epsilon_observations_v11plus,epsilon,dielectric_constant,YEJRWHAVMIAJKC-UHFFFAOYSA-N,.gamma.-butyrolactone,O=C1CCCO1,293.15,42.34,1,Liquid,Dekameter,0.06,combined,95,0,101,1,pure,10.1021/je900503p,primary_thermoml_measurement,data/processed/dielectric_observations_v11plus.csv,1220,159b928f800a55969963da275ed05c30ce8a19cffc48353a9c490eec68a49af9,publishable_core,thermoml_open,true
epsilon_observations_v11plus:1221,epsilon_observations_v11plus,epsilon,dielectric_constant,YEJRWHAVMIAJKC-UHFFFAOYSA-N,.gamma.-butyrolactone,O=C1CCCO1,293.15,42.81,1,Liquid,Dekameter,0.06,combined,95,0,101,1,pure,10.1021/je900503p,primary_thermoml_measurement,data/processed/dielectric_observations_v11plus.csv,1221,159b928f800a55969963da275ed05c30ce8a19cffc48353a9c490eec68a49af9,publishable_core,thermoml_open,true
epsilon_observations_v11plus:1222,epsilon_observations_v11plus,epsilon,dielectric_constant,YEJRWHAVMIAJKC-UHFFFAOYSA-N,.gamma.-butyrolactone,O=C1CCCO1,298.15,41.64,1,Liquid,Dekameter,0.06,combined,95,0,101,1,pure,10.1021/je900503p,primary_thermoml_measurement,data/processed/dielectric_observations_v11plus.csv,1222,159b928f800a55969963da275ed05c30ce8a19cffc48353a9c490eec68a49af9,publishable_core,thermoml_open,true
epsilon_observations_v11plus:1223,epsilon_observations_v11plus,epsilon,dielectric_constant,YEJRWHAVMIAJKC-UHFFFAOYSA-N,.gamma.-butyrolactone,O=C1CCCO1,303.15,41.1,1,Liquid,Dekameter,0.06,combined,95,0,101,1,pure,10.1021/je900503p,primary_thermoml_measurement,data/processed/dielectric_observations_v11plus.csv,1223,159b928f800a55969963da275ed05c30ce8a19cffc48353a9c490eec68a49af9,publishable_core,thermoml_open,true
epsilon_observations_v11plus:1224,epsilon_observations_v11plus,epsilon,dielectric_constant,YEJRWHAVMIAJKC-UHFFFAOYSA-N,.gamma.-butyrolactone,O=C1CCCO1,313.15,39.92,1,Liquid,Dekameter,0.06,combined,95,0,101,1,pure,10.1021/je900503p,primary_thermoml_measurement,data/processed/dielectric_observations_v11plus.csv,1224,159b928f800a55969963da275ed05c30ce8a19cffc48353a9c490eec68a49af9,publishable_core,thermoml_open,true
epsilon_observations_v11plus:1225,epsilon_observations_v11plus,epsilon,dielectric_constant,YEYKMVJDLWJFOA-UHFFFAOYSA-N,2-propoxyethanol,CCCOCCO,293.15,11.76,1,Liquid,Parallel plate capacitor,0.04,combined,95,0,101,1,pure,10.1016/j.jct.2007.09.004,primary_thermoml_measurement,data/processed/dielectric_observations_v11plus.csv,1225,159b928f800a55969963da275ed05c30ce8a19cffc48353a9c490eec68a49af9,publishable_core,thermoml_open,true
epsilon_observations_v11plus:1226,epsilon_observations_v11plus,epsilon,dielectric_constant,YEYKMVJDLWJFOA-UHFFFAOYSA-N,2-propoxyethanol,CCCOCCO,298.15,11.5,1,Liquid,Parallel plate capacitor,0.04,combined,95,0,101,1,pure,10.1016/j.jct.2007.09.004,primary_thermoml_measurement,data/processed/dielectric_observations_v11plus.csv,1226,159b928f800a55969963da275ed05c30ce8a19cffc48353a9c490eec68a49af9,publishable_core,thermoml_open,true
epsilon_observations_v11plus:1227,epsilon_observations_v11plus,epsilon,dielectric_constant,YEYKMVJDLWJFOA-UHFFFAOYSA-N,2-propoxyethanol,CCCOCCO,303.15,11.19,1,Liquid,Parallel plate capacitor,0.04,combined,95,0,101,1,pure,10.1016/j.jct.2007.09.004,primary_thermoml_measurement,data/processed/dielectric_observations_v11plus.csv,1227,159b928f800a55969963da275ed05c30ce8a19cffc48353a9c490eec68a49af9,publishable_core,thermoml_open,true
epsilon_observations_v11plus:1228,epsilon_observations_v11plus,epsilon,dielectric_constant,YFMFNYKEUDLDTL-UHFFFAOYSA-N,"1,1,1,2,3,3,3-heptafluoropropane",FC(C(F)(F)F)C(F)(F)F,223.02,6.2689,1,Liquid,Parallel plate capacitor,0.011,combined,95,0,1000,1,pure,10.1021/je700343t,primary_thermoml_measurement,data/processed/dielectric_observations_v11plus.csv,1228,159b928f800a55969963da275ed05c30ce8a19cffc48353a9c490eec68a49af9,publishable_core,thermoml_open,true
epsilon_observations_v11plus:1229,epsilon_observations_v11plus,epsilon,dielectric_constant,YFMFNYKEUDLDTL-UHFFFAOYSA-N,"1,1,1,2,3,3,3-heptafluoropropane",FC(C(F)(F)F)C(F)(F)F,223.02,6.2819,1,Liquid,Parallel plate capacitor,0.011,combined,95,0,2000,1,pure,10.1021/je700343t,primary_thermoml_measurement,data/processed/dielectric_observations_v11plus.csv,1229,159b928f800a55969963da275ed05c30ce8a19cffc48353a9c490eec68a49af9,publishable_core,thermoml_open,true
epsilon_observations_v11plus:1230,epsilon_observations_v11plus,epsilon,dielectric_constant,YFMFNYKEUDLDTL-UHFFFAOYSA-N,"1,1,1,2,3,3,3-heptafluoropropane",FC(C(F)(F)F)C(F)(F)F,223.03,6.2941,1,Liquid,Parallel plate capacitor,0.011,combined,95,0,3000,1,pure,10.1021/je700343t,primary_thermoml_measurement,data/processed/dielectric_observations_v11plus.csv,1230,159b928f800a55969963da275ed05c30ce8a19cffc48353a9c490eec68a49af9,publishable_core,thermoml_open,true
epsilon_observations_v11plus:1231,epsilon_observations_v11plus,epsilon,dielectric_constant,YFMFNYKEUDLDTL-UHFFFAOYSA-N,"1,1,1,2,3,3,3-heptafluoropropane",FC(C(F)(F)F)C(F)(F)F,223.03,6.3073,1,Liquid,Parallel plate capacitor,0.011,combined,95,0,4000,1,pure,10.1021/je700343t,primary_thermoml_measurement,data/processed/dielectric_observations_v11plus.csv,1231,159b928f800a55969963da275ed05c30ce8a19cffc48353a9c490eec68a49af9,publishable_core,thermoml_open,true
epsilon_observations_v11plus:1232,epsilon_observations_v11plus,epsilon,dielectric_constant,YFMFNYKEUDLDTL-UHFFFAOYSA-N,"1,1,1,2,3,3,3-heptafluoropropane",FC(C(F)(F)F)C(F)(F)F,223.03,6.3186,1,Liquid,Parallel plate capacitor,0.011,combined,95,0,5000,1,pure,10.1021/je700343t,primary_thermoml_measurement,data/processed/dielectric_observations_v11plus.csv,1232,159b928f800a55969963da275ed05c30ce8a19cffc48353a9c490eec68a49af9,publishable_core,thermoml_open,true
epsilon_observations_v11plus:1233,epsilon_observations_v11plus,epsilon,dielectric_constant,YFMFNYKEUDLDTL-UHFFFAOYSA-N,"1,1,1,2,3,3,3-heptafluoropropane",FC(C(F)(F)F)C(F)(F)F,223.03,6.3306,1,Liquid,Parallel plate capacitor,0.011,combined,95,0,6000,1,pure,10.1021/je700343t,primary_thermoml_measurement,data/processed/dielectric_observations_v11plus.csv,1233,159b928f800a55969963da275ed05c30ce8a19cffc48353a9c490eec68a49af9,publishable_core,thermoml_open,true
epsilon_observations_v11plus:1234,epsilon_observations_v11plus,epsilon,dielectric_constant,YFMFNYKEUDLDTL-UHFFFAOYSA-N,"1,1,1,2,3,3,3-heptafluoropropane",FC(C(F)(F)F)C(F)(F)F,223.03,6.3422,1,Liquid,Parallel plate capacitor,0.011,combined,95,0,7000,1,pure,10.1021/je700343t,primary_thermoml_measurement,data/processed/dielectric_observations_v11plus.csv,1234,159b928f800a55969963da275ed05c30ce8a19cffc48353a9c490eec68a49af9,publishable_core,thermoml_open,true
epsilon_observations_v11plus:1235,epsilon_observations_v11plus,epsilon,dielectric_constant,YFMFNYKEUDLDTL-UHFFFAOYSA-N,"1,1,1,2,3,3,3-heptafluoropropane",FC(C(F)(F)F)C(F)(F)F,223.03,6.353,1,Liquid,Parallel plate capacitor,0.011,combined,95,0,8000,1,pure,10.1021/je700343t,primary_thermoml_measurement,data/processed/dielectric_observations_v11plus.csv,1235,159b928f800a55969963da275ed05c30ce8a19cffc48353a9c490eec68a49af9,publishable_core,thermoml_open,true
epsilon_observations_v11plus:1236,epsilon_observations_v11plus,epsilon,dielectric_constant,YFMFNYKEUDLDTL-UHFFFAOYSA-N,"1,1,1,2,3,3,3-heptafluoropropane",FC(C(F)(F)F)C(F)(F)F,223.04,6.364,1,Liquid,Parallel plate capacitor,0.011,combined,95,0,9000,1,pure,10.1021/je700343t,primary_thermoml_measurement,data/processed/dielectric_observations_v11plus.csv,1236,159b928f800a55969963da275ed05c30ce8a19cffc48353a9c490eec68a49af9,publishable_core,thermoml_open,true
epsilon_observations_v11plus:1237,epsilon_observations_v11plus,epsilon,dielectric_constant,YFMFNYKEUDLDTL-UHFFFAOYSA-N,"1,1,1,2,3,3,3-heptafluoropropane",FC(C(F)(F)F)C(F)(F)F,223.04,6.3856,1,Liquid,Parallel plate capacitor,0.011,combined,95,0,11000,1,pure,10.1021/je700343t,primary_thermoml_measurement,data/processed/dielectric_observations_v11plus.csv,1237,159b928f800a55969963da275ed05c30ce8a19cffc48353a9c490eec68a49af9,publishable_core,thermoml_open,true
epsilon_observations_v11plus:1238,epsilon_observations_v11plus,epsilon,dielectric_constant,YFMFNYKEUDLDTL-UHFFFAOYSA-N,"1,1,1,2,3,3,3-heptafluoropropane",FC(C(F)(F)F)C(F)(F)F,223.05,6.3748,1,Liquid,Parallel plate capacitor,0.011,combined,95,0,10000,1,pure,10.1021/je700343t,primary_thermoml_measurement,data/processed/dielectric_observations_v11plus.csv,1238,159b928f800a55969963da275ed05c30ce8a19cffc48353a9c490eec68a49af9,publishable_core,thermoml_open,true
epsilon_observations_v11plus:1239,epsilon_observations_v11plus,epsilon,dielectric_constant,YFMFNYKEUDLDTL-UHFFFAOYSA-N,"1,1,1,2,3,3,3-heptafluoropropane",FC(C(F)(F)F)C(F)(F)F,223.05,6.3981,1,Liquid,Parallel plate capacitor,0.011,combined,95,0,12000,1,pure,10.1021/je700343t,primary_thermoml_measurement,data/processed/dielectric_observations_v11plus.csv,1239,159b928f800a55969963da275ed05c30ce8a19cffc48353a9c490eec68a49af9,publishable_core,thermoml_open,true
epsilon_observations_v11plus:1240,epsilon_observations_v11plus,epsilon,dielectric_constant,YFMFNYKEUDLDTL-UHFFFAOYSA-N,"1,1,1,2,3,3,3-heptafluoropropane",FC(C(F)(F)F)C(F)(F)F,223.05,6.4093,1,Liquid,Parallel plate capacitor,0.011,combined,95,0,13000,1,pure,10.1021/je700343t,primary_thermoml_measurement,data/processed/dielectric_observations_v11plus.csv,1240,159b928f800a55969963da275ed05c30ce8a19cffc48353a9c490eec68a49af9,publishable_core,thermoml_open,true
epsilon_observations_v11plus:1241,epsilon_observations_v11plus,epsilon,dielectric_constant,YFMFNYKEUDLDTL-UHFFFAOYSA-N,"1,1,1,2,3,3,3-heptafluoropropane",FC(C(F)(F)F)C(F)(F)F,223.05,6.4191,1,Liquid,Parallel plate capacitor,0.011,combined,95,0,14000,1,pure,10.1021/je700343t,primary_thermoml_measurement,data/processed/dielectric_observations_v11plus.csv,1241,159b928f800a55969963da275ed05c30ce8a19cffc48353a9c490eec68a49af9,publishable_core,thermoml_open,true
epsilon_observations_v11plus:1242,epsilon_observations_v11plus,epsilon,dielectric_constant,YFMFNYKEUDLDTL-UHFFFAOYSA-N,"1,1,1,2,3,3,3-heptafluoropropane",FC(C(F)(F)F)C(F)(F)F,223.05,6.4283,1,Liquid,Parallel plate capacitor,0.011,combined,95,0,15000,1,pure,10.1021/je700343t,primary_thermoml_measurement,data/processed/dielectric_observations_v11plus.csv,1242,159b928f800a55969963da275ed05c30ce8a19cffc48353a9c490eec68a49af9,publishable_core,thermoml_open,true
epsilon_observations_v11plus:1243,epsilon_observations_v11plus,epsilon,dielectric_constant,YFMFNYKEUDLDTL-UHFFFAOYSA-N,"1,1,1,2,3,3,3-heptafluoropropane",FC(C(F)(F)F)C(F)(F)F,223.05,6.4357,1,Liquid,Parallel plate capacitor,0.011,combined,95,0,16000,1,pure,10.1021/je700343t,primary_thermoml_measurement,data/processed/dielectric_observations_v11plus.csv,1243,159b928f800a55969963da275ed05c30ce8a19cffc48353a9c490eec68a49af9,publishable_core,thermoml_open,true
epsilon_observations_v11plus:1244,epsilon_observations_v11plus,epsilon,dielectric_constant,YFMFNYKEUDLDTL-UHFFFAOYSA-N,"1,1,1,2,3,3,3-heptafluoropropane",FC(C(F)(F)F)C(F)(F)F,233.26,5.8696,1,Liquid,Parallel plate capacitor,0.011,combined,95,0,1000,1,pure,10.1021/je700343t,primary_thermoml_measurement,data/processed/dielectric_observations_v11plus.csv,1244,159b928f800a55969963da275ed05c30ce8a19cffc48353a9c490eec68a49af9,publishable_core,thermoml_open,true
epsilon_observations_v11plus:1245,epsilon_observations_v11plus,epsilon,dielectric_constant,YFMFNYKEUDLDTL-UHFFFAOYSA-N,"1,1,1,2,3,3,3-heptafluoropropane",FC(C(F)(F)F)C(F)(F)F,233.26,5.8828,1,Liquid,Parallel plate capacitor,0.011,combined,95,0,2000,1,pure,10.1021/je700343t,primary_thermoml_measurement,data/processed/dielectric_observations_v11plus.csv,1245,159b928f800a55969963da275ed05c30ce8a19cffc48353a9c490eec68a49af9,publishable_core,thermoml_open,true
epsilon_observations_v11plus:1246,epsilon_observations_v11plus,epsilon,dielectric_constant,YFMFNYKEUDLDTL-UHFFFAOYSA-N,"1,1,1,2,3,3,3-heptafluoropropane",FC(C(F)(F)F)C(F)(F)F,233.26,5.8971,1,Liquid,Parallel plate capacitor,0.011,combined,95,0,3000,1,pure,10.1021/je700343t,primary_thermoml_measurement,data/processed/dielectric_observations_v11plus.csv,1246,159b928f800a55969963da275ed05c30ce8a19cffc48353a9c490eec68a49af9,publishable_core,thermoml_open,true
epsilon_observations_v11plus:1247,epsilon_observations_v11plus,epsilon,dielectric_constant,YFMFNYKEUDLDTL-UHFFFAOYSA-N,"1,1,1,2,3,3,3-heptafluoropropane",FC(C(F)(F)F)C(F)(F)F,233.26,5.9093,1,Liquid,Parallel plate capacitor,0.011,combined,95,0,4000,1,pure,10.1021/je700343t,primary_thermoml_measurement,data/processed/dielectric_observations_v11plus.csv,1247,159b928f800a55969963da275ed05c30ce8a19cffc48353a9c490eec68a49af9,publishable_core,thermoml_open,true
epsilon_observations_v11plus:1248,epsilon_observations_v11plus,epsilon,dielectric_constant,YFMFNYKEUDLDTL-UHFFFAOYSA-N,"1,1,1,2,3,3,3-heptafluoropropane",FC(C(F)(F)F)C(F)(F)F,233.26,5.9217,1,Liquid,Parallel plate capacitor,0.011,combined,95,0,5000,1,pure,10.1021/je700343t,primary_thermoml_measurement,data/processed/dielectric_observations_v11plus.csv,1248,159b928f800a55969963da275ed05c30ce8a19cffc48353a9c490eec68a49af9,publishable_core,thermoml_open,true
epsilon_observations_v11plus:1249,epsilon_observations_v11plus,epsilon,dielectric_constant,YFMFNYKEUDLDTL-UHFFFAOYSA-N,"1,1,1,2,3,3,3-heptafluoropropane",FC(C(F)(F)F)C(F)(F)F,233.26,5.9336,1,Liquid,Parallel plate capacitor,0.011,combined,95,0,6000,1,pure,10.1021/je700343t,primary_thermoml_measurement,data/processed/dielectric_observations_v11plus.csv,1249,159b928f800a55969963da275ed05c30ce8a19cffc48353a9c490eec68a49af9,publishable_core,thermoml_open,true
epsilon_observations_v11plus:1250,epsilon_observations_v11plus,epsilon,dielectric_constant,YFMFNYKEUDLDTL-UHFFFAOYSA-N,"1,1,1,2,3,3,3-heptafluoropropane",FC(C(F)(F)F)C(F)(F)F,233.26,5.9463,1,Liquid,Parallel plate capacitor,0.011,combined,95,0,7000,1,pure,10.1021/je700343t,primary_thermoml_measurement,data/processed/dielectric_observations_v11plus.csv,1250,159b928f800a55969963da275ed05c30ce8a19cffc48353a9c490eec68a49af9,publishable_core,thermoml_open,true
epsilon_observations_v11plus:1251,epsilon_observations_v11plus,epsilon,dielectric_constant,YFMFNYKEUDLDTL-UHFFFAOYSA-N,"1,1,1,2,3,3,3-heptafluoropropane",FC(C(F)(F)F)C(F)(F)F,233.26,5.9716,1,Liquid,Parallel plate capacitor,0.011,combined,95,0,9000,1,pure,10.1021/je700343t,primary_thermoml_measurement,data/processed/dielectric_observations_v11plus.csv,1251,159b928f800a55969963da275ed05c30ce8a19cffc48353a9c490eec68a49af9,publishable_core,thermoml_open,true
epsilon_observations_v11plus:1252,epsilon_observations_v11plus,epsilon,dielectric_constant,YFMFNYKEUDLDTL-UHFFFAOYSA-N,"1,1,1,2,3,3,3-heptafluoropropane",FC(C(F)(F)F)C(F)(F)F,233.27,5.9598,1,Liquid,Parallel plate capacitor,0.011,combined,95,0,8000,1,pure,10.1021/je700343t,primary_thermoml_measurement,data/processed/dielectric_observations_v11plus.csv,1252,159b928f800a55969963da275ed05c30ce8a19cffc48353a9c490eec68a49af9,publishable_core,thermoml_open,true
epsilon_observations_v11plus:1253,epsilon_observations_v11plus,epsilon,dielectric_constant,YFMFNYKEUDLDTL-UHFFFAOYSA-N,"1,1,1,2,3,3,3-heptafluoropropane",FC(C(F)(F)F)C(F)(F)F,233.27,5.9845,1,Liquid,Parallel plate capacitor,0.011,combined,95,0,10000,1,pure,10.1021/je700343t,primary_thermoml_measurement,data/processed/dielectric_observations_v11plus.csv,1253,159b928f800a55969963da275ed05c30ce8a19cffc48353a9c490eec68a49af9,publishable_core,thermoml_open,true
epsilon_observations_v11plus:1254,epsilon_observations_v11plus,epsilon,dielectric_constant,YFMFNYKEUDLDTL-UHFFFAOYSA-N,"1,1,1,2,3,3,3-heptafluoropropane",FC(C(F)(F)F)C(F)(F)F,233.27,5.9957,1,Liquid,Parallel plate capacitor,0.011,combined,95,0,11000,1,pure,10.1021/je700343t,primary_thermoml_measurement,data/processed/dielectric_observations_v11plus.csv,1254,159b928f800a55969963da275ed05c30ce8a19cffc48353a9c490eec68a49af9,publishable_core,thermoml_open,true
epsilon_observations_v11plus:1255,epsilon_observations_v11plus,epsilon,dielectric_constant,YFMFNYKEUDLDTL-UHFFFAOYSA-N,"1,1,1,2,3,3,3-heptafluoropropane",FC(C(F)(F)F)C(F)(F)F,233.27,6.0081,1,Liquid,Parallel plate capacitor,0.011,combined,95,0,12000,1,pure,10.1021/je700343t,primary_thermoml_measurement,data/processed/dielectric_observations_v11plus.csv,1255,159b928f800a55969963da275ed05c30ce8a19cffc48353a9c490eec68a49af9,publishable_core,thermoml_open,true
epsilon_observations_v11plus:1256,epsilon_observations_v11plus,epsilon,dielectric_constant,YFMFNYKEUDLDTL-UHFFFAOYSA-N,"1,1,1,2,3,3,3-heptafluoropropane",FC(C(F)(F)F)C(F)(F)F,233.27,6.0185,1,Liquid,Parallel plate capacitor,0.011,combined,95,0,13000,1,pure,10.1021/je700343t,primary_thermoml_measurement,data/processed/dielectric_observations_v11plus.csv,1256,159b928f800a55969963da275ed05c30ce8a19cffc48353a9c490eec68a49af9,publishable_core,thermoml_open,true
epsilon_observations_v11plus:1257,epsilon_observations_v11plus,epsilon,dielectric_constant,YFMFNYKEUDLDTL-UHFFFAOYSA-N,"1,1,1,2,3,3,3-heptafluoropropane",FC(C(F)(F)F)C(F)(F)F,233.27,6.029,1,Liquid,Parallel plate capacitor,0.011,combined,95,0,14000,1,pure,10.1021/je700343t,primary_thermoml_measurement,data/processed/dielectric_observations_v11plus.csv,1257,159b928f800a55969963da275ed05c30ce8a19cffc48353a9c490eec68a49af9,publishable_core,thermoml_open,true
epsilon_observations_v11plus:1258,epsilon_observations_v11plus,epsilon,dielectric_constant,YFMFNYKEUDLDTL-UHFFFAOYSA-N,"1,1,1,2,3,3,3-heptafluoropropane",FC(C(F)(F)F)C(F)(F)F,233.27,6.0407,1,Liquid,Parallel plate capacitor,0.011,combined,95,0,15000,1,pure,10.1021/je700343t,primary_thermoml_measurement,data/processed/dielectric_observations_v11plus.csv,1258,159b928f800a55969963da275ed05c30ce8a19cffc48353a9c490eec68a49af9,publishable_core,thermoml_open,true
epsilon_observations_v11plus:1259,epsilon_observations_v11plus,epsilon,dielectric_constant,YFMFNYKEUDLDTL-UHFFFAOYSA-N,"1,1,1,2,3,3,3-heptafluoropropane",FC(C(F)(F)F)C(F)(F)F,233.27,6.0505,1,Liquid,Parallel plate capacitor,0.011,combined,95,0,16000,1,pure,10.1021/je700343t,primary_thermoml_measurement,data/processed/dielectric_observations_v11plus.csv,1259,159b928f800a55969963da275ed05c30ce8a19cffc48353a9c490eec68a49af9,publishable_core,thermoml_open,true
epsilon_observations_v11plus:1260,epsilon_observations_v11plus,epsilon,dielectric_constant,YFMFNYKEUDLDTL-UHFFFAOYSA-N,"1,1,1,2,3,3,3-heptafluoropropane",FC(C(F)(F)F)C(F)(F)F,243.63,5.5056,1,Liquid,Parallel plate capacitor,0.011,combined,95,0,1000,1,pure,10.1021/je700343t,primary_thermoml_measurement,data/processed/dielectric_observations_v11plus.csv,1260,159b928f800a55969963da275ed05c30ce8a19cffc48353a9c490eec68a49af9,publishable_core,thermoml_open,true
epsilon_observations_v11plus:1261,epsilon_observations_v11plus,epsilon,dielectric_constant,YFMFNYKEUDLDTL-UHFFFAOYSA-N,"1,1,1,2,3,3,3-heptafluoropropane",FC(C(F)(F)F)C(F)(F)F,243.64,5.5192,1,Liquid,Parallel plate capacitor,0.011,combined,95,0,2000,1,pure,10.1021/je700343t,primary_thermoml_measurement,data/processed/dielectric_observations_v11plus.csv,1261,159b928f800a55969963da275ed05c30ce8a19cffc48353a9c490eec68a49af9,publishable_core,thermoml_open,true
epsilon_observations_v11plus:1262,epsilon_observations_v11plus,epsilon,dielectric_constant,YFMFNYKEUDLDTL-UHFFFAOYSA-N,"1,1,1,2,3,3,3-heptafluoropropane",FC(C(F)(F)F)C(F)(F)F,243.64,5.5324,1,Liquid,Parallel plate capacitor,0.011,combined,95,0,3000,1,pure,10.1021/je700343t,primary_thermoml_measurement,data/processed/dielectric_observations_v11plus.csv,1262,159b928f800a55969963da275ed05c30ce8a19cffc48353a9c490eec68a49af9,publishable_core,thermoml_open,true
epsilon_observations_v11plus:1263,epsilon_observations_v11plus,epsilon,dielectric_constant,YFMFNYKEUDLDTL-UHFFFAOYSA-N,"1,1,1,2,3,3,3-heptafluoropropane",FC(C(F)(F)F)C(F)(F)F,243.64,5.5465,1,Liquid,Parallel plate capacitor,0.011,combined,95,0,4000,1,pure,10.1021/je700343t,primary_thermoml_measurement,data/processed/dielectric_observations_v11plus.csv,1263,159b928f800a55969963da275ed05c30ce8a19cffc48353a9c490eec68a49af9,publishable_core,thermoml_open,true
epsilon_observations_v11plus:1264,epsilon_observations_v11plus,epsilon,dielectric_constant,YFMFNYKEUDLDTL-UHFFFAOYSA-N,"1,1,1,2,3,3,3-heptafluoropropane",FC(C(F)(F)F)C(F)(F)F,243.64,5.6127,1,Liquid,Parallel plate capacitor,0.011,combined,95,0,9000,1,pure,10.1021/je700343t,primary_thermoml_measurement,data/processed/dielectric_observations_v11plus.csv,1264,159b928f800a55969963da275ed05c30ce8a19cffc48353a9c490eec68a49af9,publishable_core,thermoml_open,true
epsilon_observations_v11plus:1265,epsilon_observations_v11plus,epsilon,dielectric_constant,YFMFNYKEUDLDTL-UHFFFAOYSA-N,"1,1,1,2,3,3,3-heptafluoropropane",FC(C(F)(F)F)C(F)(F)F,243.65,5.5604,1,Liquid,Parallel plate capacitor,0.011,combined,95,0,5000,1,pure,10.1021/je700343t,primary_thermoml_measurement,data/processed/dielectric_observations_v11plus.csv,1265,159b928f800a55969963da275ed05c30ce8a19cffc48353a9c490eec68a49af9,publishable_core,thermoml_open,true
epsilon_observations_v11plus:1266,epsilon_observations_v11plus,epsilon,dielectric_constant,YFMFNYKEUDLDTL-UHFFFAOYSA-N,"1,1,1,2,3,3,3-heptafluoropropane",FC(C(F)(F)F)C(F)(F)F,243.65,5.5742,1,Liquid,Parallel plate capacitor,0.011,combined,95,0,6000,1,pure,10.1021/je700343t,primary_thermoml_measurement,data/processed/dielectric_observations_v11plus.csv,1266,159b928f800a55969963da275ed05c30ce8a19cffc48353a9c490eec68a49af9,publishable_core,thermoml_open,true
epsilon_observations_v11plus:1267,epsilon_observations_v11plus,epsilon,dielectric_constant,YFMFNYKEUDLDTL-UHFFFAOYSA-N,"1,1,1,2,3,3,3-heptafluoropropane",FC(C(F)(F)F)C(F)(F)F,243.65,5.5865,1,Liquid,Parallel plate capacitor,0.011,combined,95,0,7000,1,pure,10.1021/je700343t,primary_thermoml_measurement,data/processed/dielectric_observations_v11plus.csv,1267,159b928f800a55969963da275ed05c30ce8a19cffc48353a9c490eec68a49af9,publishable_core,thermoml_open,true
epsilon_observations_v11plus:1268,epsilon_observations_v11plus,epsilon,dielectric_constant,YFMFNYKEUDLDTL-UHFFFAOYSA-N,"1,1,1,2,3,3,3-heptafluoropropane",FC(C(F)(F)F)C(F)(F)F,243.65,5.599,1,Liquid,Parallel plate capacitor,0.011,combined,95,0,8000,1,pure,10.1021/je700343t,primary_thermoml_measurement,data/processed/dielectric_observations_v11plus.csv,1268,159b928f800a55969963da275ed05c30ce8a19cffc48353a9c490eec68a49af9,publishable_core,thermoml_open,true
epsilon_observations_v11plus:1269,epsilon_observations_v11plus,epsilon,dielectric_constant,YFMFNYKEUDLDTL-UHFFFAOYSA-N,"1,1,1,2,3,3,3-heptafluoropropane",FC(C(F)(F)F)C(F)(F)F,243.65,5.6248,1,Liquid,Parallel plate capacitor,0.011,combined,95,0,10000,1,pure,10.1021/je700343t,primary_thermoml_measurement,data/processed/dielectric_observations_v11plus.csv,1269,159b928f800a55969963da275ed05c30ce8a19cffc48353a9c490eec68a49af9,publishable_core,thermoml_open,true
epsilon_observations_v11plus:1270,epsilon_observations_v11plus,epsilon,dielectric_constant,YFMFNYKEUDLDTL-UHFFFAOYSA-N,"1,1,1,2,3,3,3-heptafluoropropane",FC(C(F)(F)F)C(F)(F)F,243.65,5.6376,1,Liquid,Parallel plate capacitor,0.011,combined,95,0,11000,1,pure,10.1021/je700343t,primary_thermoml_measurement,data/processed/dielectric_observations_v11plus.csv,1270,159b928f800a55969963da275ed05c30ce8a19cffc48353a9c490eec68a49af9,publishable_core,thermoml_open,true
epsilon_observations_v11plus:1271,epsilon_observations_v11plus,epsilon,dielectric_constant,YFMFNYKEUDLDTL-UHFFFAOYSA-N,"1,1,1,2,3,3,3-heptafluoropropane",FC(C(F)(F)F)C(F)(F)F,243.65,5.6494,1,Liquid,Parallel plate capacitor,0.011,combined,95,0,12000,1,pure,10.1021/je700343t,primary_thermoml_measurement,data/processed/dielectric_observations_v11plus.csv,1271,159b928f800a55969963da275ed05c30ce8a19cffc48353a9c490eec68a49af9,publishable_core,thermoml_open,true
epsilon_observations_v11plus:1272,epsilon_observations_v11plus,epsilon,dielectric_constant,YFMFNYKEUDLDTL-UHFFFAOYSA-N,"1,1,1,2,3,3,3-heptafluoropropane",FC(C(F)(F)F)C(F)(F)F,243.65,5.6622,1,Liquid,Parallel plate capacitor,0.011,combined,95,0,13000,1,pure,10.1021/je700343t,primary_thermoml_measurement,data/processed/dielectric_observations_v11plus.csv,1272,159b928f800a55969963da275ed05c30ce8a19cffc48353a9c490eec68a49af9,publishable_core,thermoml_open,true
epsilon_observations_v11plus:1273,epsilon_observations_v11plus,epsilon,dielectric_constant,YFMFNYKEUDLDTL-UHFFFAOYSA-N,"1,1,1,2,3,3,3-heptafluoropropane",FC(C(F)(F)F)C(F)(F)F,243.65,5.6731,1,Liquid,Parallel plate capacitor,0.011,combined,95,0,14000,1,pure,10.1021/je700343t,primary_thermoml_measurement,data/processed/dielectric_observations_v11plus.csv,1273,159b928f800a55969963da275ed05c30ce8a19cffc48353a9c490eec68a49af9,publishable_core,thermoml_open,true
epsilon_observations_v11plus:1274,epsilon_observations_v11plus,epsilon,dielectric_constant,YFMFNYKEUDLDTL-UHFFFAOYSA-N,"1,1,1,2,3,3,3-heptafluoropropane",FC(C(F)(F)F)C(F)(F)F,243.65,5.696,1,Liquid,Parallel plate capacitor,0.011,combined,95,0,16000,1,pure,10.1021/je700343t,primary_thermoml_measurement,data/processed/dielectric_observations_v11plus.csv,1274,159b928f800a55969963da275ed05c30ce8a19cffc48353a9c490eec68a49af9,publishable_core,thermoml_open,true
epsilon_observations_v11plus:1275,epsilon_observations_v11plus,epsilon,dielectric_constant,YFMFNYKEUDLDTL-UHFFFAOYSA-N,"1,1,1,2,3,3,3-heptafluoropropane",FC(C(F)(F)F)C(F)(F)F,243.66,5.6842,1,Liquid,Parallel plate capacitor,0.011,combined,95,0,15000,1,pure,10.1021/je700343t,primary_thermoml_measurement,data/processed/dielectric_observations_v11plus.csv,1275,159b928f800a55969963da275ed05c30ce8a19cffc48353a9c490eec68a49af9,publishable_core,thermoml_open,true
epsilon_observations_v11plus:1276,epsilon_observations_v11plus,epsilon,dielectric_constant,YFMFNYKEUDLDTL-UHFFFAOYSA-N,"1,1,1,2,3,3,3-heptafluoropropane",FC(C(F)(F)F)C(F)(F)F,253.08,5.1993,1,Liquid,Parallel plate capacitor,0.011,combined,95,0,1000,1,pure,10.1021/je700343t,primary_thermoml_measurement,data/processed/dielectric_observations_v11plus.csv,1276,159b928f800a55969963da275ed05c30ce8a19cffc48353a9c490eec68a49af9,publishable_core,thermoml_open,true
epsilon_observations_v11plus:1277,epsilon_observations_v11plus,epsilon,dielectric_constant,YFMFNYKEUDLDTL-UHFFFAOYSA-N,"1,1,1,2,3,3,3-heptafluoropropane",FC(C(F)(F)F)C(F)(F)F,253.09,5.215,1,Liquid,Parallel plate capacitor,0.011,combined,95,0,2000,1,pure,10.1021/je700343t,primary_thermoml_measurement,data/processed/dielectric_observations_v11plus.csv,1277,159b928f800a55969963da275ed05c30ce8a19cffc48353a9c490eec68a49af9,publishable_core,thermoml_open,true
epsilon_observations_v11plus:1278,epsilon_observations_v11plus,epsilon,dielectric_constant,YFMFNYKEUDLDTL-UHFFFAOYSA-N,"1,1,1,2,3,3,3-heptafluoropropane",FC(C(F)(F)F)C(F)(F)F,253.1,5.2301,1,Liquid,Parallel plate capacitor,0.011,combined,95,0,3000,1,pure,10.1021/je700343t,primary_thermoml_measurement,data/processed/dielectric_observations_v11plus.csv,1278,159b928f800a55969963da275ed05c30ce8a19cffc48353a9c490eec68a49af9,publishable_core,thermoml_open,true
epsilon_observations_v11plus:1279,epsilon_observations_v11plus,epsilon,dielectric_constant,YFMFNYKEUDLDTL-UHFFFAOYSA-N,"1,1,1,2,3,3,3-heptafluoropropane",FC(C(F)(F)F)C(F)(F)F,253.11,5.2439,1,Liquid,Parallel plate capacitor,0.011,combined,95,0,4000,1,pure,10.1021/je700343t,primary_thermoml_measurement,data/processed/dielectric_observations_v11plus.csv,1279,159b928f800a55969963da275ed05c30ce8a19cffc48353a9c490eec68a49af9,publishable_core,thermoml_open,true
epsilon_observations_v11plus:1280,epsilon_observations_v11plus,epsilon,dielectric_constant,YFMFNYKEUDLDTL-UHFFFAOYSA-N,"1,1,1,2,3,3,3-heptafluoropropane",FC(C(F)(F)F)C(F)(F)F,253.12,5.2584,1,Liquid,Parallel plate capacitor,0.011,combined,95,0,5000,1,pure,10.1021/je700343t,primary_thermoml_measurement,data/processed/dielectric_observations_v11plus.csv,1280,159b928f800a55969963da275ed05c30ce8a19cffc48353a9c490eec68a49af9,publishable_core,thermoml_open,true
