Repository: LittleAlety/electrolyte-solvent-dielectric-ml

# 电解液溶剂筛选：可审计的多通道机器学习管线

> **2026-11-28 · PLAN B 生产失败诊断**：[根因分析](outputs/b750_completion/failure_diagnostics/FAILURE_ANALYSIS.md) · [执行报告](outputs/b750_completion/COMPLETION_REPORT.md)。214条测试通过；38/67合格，剩余21个几何步数耗尽、1个超时中断、7个从未启动。首轮5个续算全部合格，当前状态 BLOCKED_NEEDS_SUBMISSION。历史目标泄漏、方法错标、CM截断和点级CI解释已由[科学更正](outputs/b750_completion/scientific_errata.json)取代。

> An auditable, pre-registered machine-learning pipeline for electrolyte-solvent
> screening: static permittivity (epsilon), viscosity (eta), the orbital window
> (HOMO / LUMO), and redox potential - with a frozen main scoreboard, a shot ledger,
> and every negative result retained rather than routed around.

File: data/processed/eta_epsilon_joint_observations.csv (part 15 of 84)
row_id,dataset_id,property,property_family,inchikey,name,smiles,T_K,value,unit,phase,method,uncertainty,uncertainty_kind,confidence_level,frequency_mhz,pressure_kpa,n_components,pure_or_mixture,source_doi,source_kind,source_file,source_row_index,source_file_sha256,quality_layer,licence,redistributable
epsilon_observations_v11plus:1281,epsilon_observations_v11plus,epsilon,dielectric_constant,YFMFNYKEUDLDTL-UHFFFAOYSA-N,"1,1,1,2,3,3,3-heptafluoropropane",FC(C(F)(F)F)C(F)(F)F,253.13,5.2721,1,Liquid,Parallel plate capacitor,0.011,combined,95,0,6000,1,pure,10.1021/je700343t,primary_thermoml_measurement,data/processed/dielectric_observations_v11plus.csv,1281,159b928f800a55969963da275ed05c30ce8a19cffc48353a9c490eec68a49af9,publishable_core,thermoml_open,true
epsilon_observations_v11plus:1282,epsilon_observations_v11plus,epsilon,dielectric_constant,YFMFNYKEUDLDTL-UHFFFAOYSA-N,"1,1,1,2,3,3,3-heptafluoropropane",FC(C(F)(F)F)C(F)(F)F,253.14,5.2848,1,Liquid,Parallel plate capacitor,0.011,combined,95,0,7000,1,pure,10.1021/je700343t,primary_thermoml_measurement,data/processed/dielectric_observations_v11plus.csv,1282,159b928f800a55969963da275ed05c30ce8a19cffc48353a9c490eec68a49af9,publishable_core,thermoml_open,true
epsilon_observations_v11plus:1283,epsilon_observations_v11plus,epsilon,dielectric_constant,YFMFNYKEUDLDTL-UHFFFAOYSA-N,"1,1,1,2,3,3,3-heptafluoropropane",FC(C(F)(F)F)C(F)(F)F,253.17,5.2979,1,Liquid,Parallel plate capacitor,0.011,combined,95,0,8000,1,pure,10.1021/je700343t,primary_thermoml_measurement,data/processed/dielectric_observations_v11plus.csv,1283,159b928f800a55969963da275ed05c30ce8a19cffc48353a9c490eec68a49af9,publishable_core,thermoml_open,true
epsilon_observations_v11plus:1284,epsilon_observations_v11plus,epsilon,dielectric_constant,YFMFNYKEUDLDTL-UHFFFAOYSA-N,"1,1,1,2,3,3,3-heptafluoropropane",FC(C(F)(F)F)C(F)(F)F,253.19,5.31,1,Liquid,Parallel plate capacitor,0.011,combined,95,0,9000,1,pure,10.1021/je700343t,primary_thermoml_measurement,data/processed/dielectric_observations_v11plus.csv,1284,159b928f800a55969963da275ed05c30ce8a19cffc48353a9c490eec68a49af9,publishable_core,thermoml_open,true
epsilon_observations_v11plus:1285,epsilon_observations_v11plus,epsilon,dielectric_constant,YFMFNYKEUDLDTL-UHFFFAOYSA-N,"1,1,1,2,3,3,3-heptafluoropropane",FC(C(F)(F)F)C(F)(F)F,253.26,5.3213,1,Liquid,Parallel plate capacitor,0.011,combined,95,0,10000,1,pure,10.1021/je700343t,primary_thermoml_measurement,data/processed/dielectric_observations_v11plus.csv,1285,159b928f800a55969963da275ed05c30ce8a19cffc48353a9c490eec68a49af9,publishable_core,thermoml_open,true
epsilon_observations_v11plus:1286,epsilon_observations_v11plus,epsilon,dielectric_constant,YFMFNYKEUDLDTL-UHFFFAOYSA-N,"1,1,1,2,3,3,3-heptafluoropropane",FC(C(F)(F)F)C(F)(F)F,253.3,5.3323,1,Liquid,Parallel plate capacitor,0.011,combined,95,0,11000,1,pure,10.1021/je700343t,primary_thermoml_measurement,data/processed/dielectric_observations_v11plus.csv,1286,159b928f800a55969963da275ed05c30ce8a19cffc48353a9c490eec68a49af9,publishable_core,thermoml_open,true
epsilon_observations_v11plus:1287,epsilon_observations_v11plus,epsilon,dielectric_constant,YFMFNYKEUDLDTL-UHFFFAOYSA-N,"1,1,1,2,3,3,3-heptafluoropropane",FC(C(F)(F)F)C(F)(F)F,253.37,5.3426,1,Liquid,Parallel plate capacitor,0.011,combined,95,0,12000,1,pure,10.1021/je700343t,primary_thermoml_measurement,data/processed/dielectric_observations_v11plus.csv,1287,159b928f800a55969963da275ed05c30ce8a19cffc48353a9c490eec68a49af9,publishable_core,thermoml_open,true
epsilon_observations_v11plus:1288,epsilon_observations_v11plus,epsilon,dielectric_constant,YFMFNYKEUDLDTL-UHFFFAOYSA-N,"1,1,1,2,3,3,3-heptafluoropropane",FC(C(F)(F)F)C(F)(F)F,253.51,5.3514,1,Liquid,Parallel plate capacitor,0.011,combined,95,0,13000,1,pure,10.1021/je700343t,primary_thermoml_measurement,data/processed/dielectric_observations_v11plus.csv,1288,159b928f800a55969963da275ed05c30ce8a19cffc48353a9c490eec68a49af9,publishable_core,thermoml_open,true
epsilon_observations_v11plus:1289,epsilon_observations_v11plus,epsilon,dielectric_constant,YFMFNYKEUDLDTL-UHFFFAOYSA-N,"1,1,1,2,3,3,3-heptafluoropropane",FC(C(F)(F)F)C(F)(F)F,253.59,5.3603,1,Liquid,Parallel plate capacitor,0.011,combined,95,0,14000,1,pure,10.1021/je700343t,primary_thermoml_measurement,data/processed/dielectric_observations_v11plus.csv,1289,159b928f800a55969963da275ed05c30ce8a19cffc48353a9c490eec68a49af9,publishable_core,thermoml_open,true
epsilon_observations_v11plus:1290,epsilon_observations_v11plus,epsilon,dielectric_constant,YFMFNYKEUDLDTL-UHFFFAOYSA-N,"1,1,1,2,3,3,3-heptafluoropropane",FC(C(F)(F)F)C(F)(F)F,253.71,5.3683,1,Liquid,Parallel plate capacitor,0.011,combined,95,0,15000,1,pure,10.1021/je700343t,primary_thermoml_measurement,data/processed/dielectric_observations_v11plus.csv,1290,159b928f800a55969963da275ed05c30ce8a19cffc48353a9c490eec68a49af9,publishable_core,thermoml_open,true
epsilon_observations_v11plus:1291,epsilon_observations_v11plus,epsilon,dielectric_constant,YFMFNYKEUDLDTL-UHFFFAOYSA-N,"1,1,1,2,3,3,3-heptafluoropropane",FC(C(F)(F)F)C(F)(F)F,253.85,5.3768,1,Liquid,Parallel plate capacitor,0.011,combined,95,0,16000,1,pure,10.1021/je700343t,primary_thermoml_measurement,data/processed/dielectric_observations_v11plus.csv,1291,159b928f800a55969963da275ed05c30ce8a19cffc48353a9c490eec68a49af9,publishable_core,thermoml_open,true
epsilon_observations_v11plus:1292,epsilon_observations_v11plus,epsilon,dielectric_constant,YFMFNYKEUDLDTL-UHFFFAOYSA-N,"1,1,1,2,3,3,3-heptafluoropropane",FC(C(F)(F)F)C(F)(F)F,262.7,5.1264,1,Liquid,Parallel plate capacitor,0.011,combined,95,0,16000,1,pure,10.1021/je700343t,primary_thermoml_measurement,data/processed/dielectric_observations_v11plus.csv,1292,159b928f800a55969963da275ed05c30ce8a19cffc48353a9c490eec68a49af9,publishable_core,thermoml_open,true
epsilon_observations_v11plus:1293,epsilon_observations_v11plus,epsilon,dielectric_constant,YFMFNYKEUDLDTL-UHFFFAOYSA-N,"1,1,1,2,3,3,3-heptafluoropropane",FC(C(F)(F)F)C(F)(F)F,262.78,5.1145,1,Liquid,Parallel plate capacitor,0.011,combined,95,0,15000,1,pure,10.1021/je700343t,primary_thermoml_measurement,data/processed/dielectric_observations_v11plus.csv,1293,159b928f800a55969963da275ed05c30ce8a19cffc48353a9c490eec68a49af9,publishable_core,thermoml_open,true
epsilon_observations_v11plus:1294,epsilon_observations_v11plus,epsilon,dielectric_constant,YFMFNYKEUDLDTL-UHFFFAOYSA-N,"1,1,1,2,3,3,3-heptafluoropropane",FC(C(F)(F)F)C(F)(F)F,262.84,5.0998,1,Liquid,Parallel plate capacitor,0.011,combined,95,0,14000,1,pure,10.1021/je700343t,primary_thermoml_measurement,data/processed/dielectric_observations_v11plus.csv,1294,159b928f800a55969963da275ed05c30ce8a19cffc48353a9c490eec68a49af9,publishable_core,thermoml_open,true
epsilon_observations_v11plus:1295,epsilon_observations_v11plus,epsilon,dielectric_constant,YFMFNYKEUDLDTL-UHFFFAOYSA-N,"1,1,1,2,3,3,3-heptafluoropropane",FC(C(F)(F)F)C(F)(F)F,262.91,5.0849,1,Liquid,Parallel plate capacitor,0.011,combined,95,0,13000,1,pure,10.1021/je700343t,primary_thermoml_measurement,data/processed/dielectric_observations_v11plus.csv,1295,159b928f800a55969963da275ed05c30ce8a19cffc48353a9c490eec68a49af9,publishable_core,thermoml_open,true
epsilon_observations_v11plus:1296,epsilon_observations_v11plus,epsilon,dielectric_constant,YFMFNYKEUDLDTL-UHFFFAOYSA-N,"1,1,1,2,3,3,3-heptafluoropropane",FC(C(F)(F)F)C(F)(F)F,262.96,5.0701,1,Liquid,Parallel plate capacitor,0.011,combined,95,0,12000,1,pure,10.1021/je700343t,primary_thermoml_measurement,data/processed/dielectric_observations_v11plus.csv,1296,159b928f800a55969963da275ed05c30ce8a19cffc48353a9c490eec68a49af9,publishable_core,thermoml_open,true
epsilon_observations_v11plus:1297,epsilon_observations_v11plus,epsilon,dielectric_constant,YFMFNYKEUDLDTL-UHFFFAOYSA-N,"1,1,1,2,3,3,3-heptafluoropropane",FC(C(F)(F)F)C(F)(F)F,263.04,5.0518,1,Liquid,Parallel plate capacitor,0.011,combined,95,0,11000,1,pure,10.1021/je700343t,primary_thermoml_measurement,data/processed/dielectric_observations_v11plus.csv,1297,159b928f800a55969963da275ed05c30ce8a19cffc48353a9c490eec68a49af9,publishable_core,thermoml_open,true
epsilon_observations_v11plus:1298,epsilon_observations_v11plus,epsilon,dielectric_constant,YFMFNYKEUDLDTL-UHFFFAOYSA-N,"1,1,1,2,3,3,3-heptafluoropropane",FC(C(F)(F)F)C(F)(F)F,263.06,5.0388,1,Liquid,Parallel plate capacitor,0.011,combined,95,0,10000,1,pure,10.1021/je700343t,primary_thermoml_measurement,data/processed/dielectric_observations_v11plus.csv,1298,159b928f800a55969963da275ed05c30ce8a19cffc48353a9c490eec68a49af9,publishable_core,thermoml_open,true
epsilon_observations_v11plus:1299,epsilon_observations_v11plus,epsilon,dielectric_constant,YFMFNYKEUDLDTL-UHFFFAOYSA-N,"1,1,1,2,3,3,3-heptafluoropropane",FC(C(F)(F)F)C(F)(F)F,263.1,5.0228,1,Liquid,Parallel plate capacitor,0.011,combined,95,0,9000,1,pure,10.1021/je700343t,primary_thermoml_measurement,data/processed/dielectric_observations_v11plus.csv,1299,159b928f800a55969963da275ed05c30ce8a19cffc48353a9c490eec68a49af9,publishable_core,thermoml_open,true
epsilon_observations_v11plus:1300,epsilon_observations_v11plus,epsilon,dielectric_constant,YFMFNYKEUDLDTL-UHFFFAOYSA-N,"1,1,1,2,3,3,3-heptafluoropropane",FC(C(F)(F)F)C(F)(F)F,263.11,5.0093,1,Liquid,Parallel plate capacitor,0.011,combined,95,0,8000,1,pure,10.1021/je700343t,primary_thermoml_measurement,data/processed/dielectric_observations_v11plus.csv,1300,159b928f800a55969963da275ed05c30ce8a19cffc48353a9c490eec68a49af9,publishable_core,thermoml_open,true
epsilon_observations_v11plus:1301,epsilon_observations_v11plus,epsilon,dielectric_constant,YFMFNYKEUDLDTL-UHFFFAOYSA-N,"1,1,1,2,3,3,3-heptafluoropropane",FC(C(F)(F)F)C(F)(F)F,263.12,4.9942,1,Liquid,Parallel plate capacitor,0.011,combined,95,0,7000,1,pure,10.1021/je700343t,primary_thermoml_measurement,data/processed/dielectric_observations_v11plus.csv,1301,159b928f800a55969963da275ed05c30ce8a19cffc48353a9c490eec68a49af9,publishable_core,thermoml_open,true
epsilon_observations_v11plus:1302,epsilon_observations_v11plus,epsilon,dielectric_constant,YFMFNYKEUDLDTL-UHFFFAOYSA-N,"1,1,1,2,3,3,3-heptafluoropropane",FC(C(F)(F)F)C(F)(F)F,263.13,4.964,1,Liquid,Parallel plate capacitor,0.011,combined,95,0,5000,1,pure,10.1021/je700343t,primary_thermoml_measurement,data/processed/dielectric_observations_v11plus.csv,1302,159b928f800a55969963da275ed05c30ce8a19cffc48353a9c490eec68a49af9,publishable_core,thermoml_open,true
epsilon_observations_v11plus:1303,epsilon_observations_v11plus,epsilon,dielectric_constant,YFMFNYKEUDLDTL-UHFFFAOYSA-N,"1,1,1,2,3,3,3-heptafluoropropane",FC(C(F)(F)F)C(F)(F)F,263.13,4.9801,1,Liquid,Parallel plate capacitor,0.011,combined,95,0,6000,1,pure,10.1021/je700343t,primary_thermoml_measurement,data/processed/dielectric_observations_v11plus.csv,1303,159b928f800a55969963da275ed05c30ce8a19cffc48353a9c490eec68a49af9,publishable_core,thermoml_open,true
epsilon_observations_v11plus:1304,epsilon_observations_v11plus,epsilon,dielectric_constant,YFMFNYKEUDLDTL-UHFFFAOYSA-N,"1,1,1,2,3,3,3-heptafluoropropane",FC(C(F)(F)F)C(F)(F)F,263.14,4.9485,1,Liquid,Parallel plate capacitor,0.011,combined,95,0,4000,1,pure,10.1021/je700343t,primary_thermoml_measurement,data/processed/dielectric_observations_v11plus.csv,1304,159b928f800a55969963da275ed05c30ce8a19cffc48353a9c490eec68a49af9,publishable_core,thermoml_open,true
epsilon_observations_v11plus:1305,epsilon_observations_v11plus,epsilon,dielectric_constant,YFMFNYKEUDLDTL-UHFFFAOYSA-N,"1,1,1,2,3,3,3-heptafluoropropane",FC(C(F)(F)F)C(F)(F)F,263.15,4.9316,1,Liquid,Parallel plate capacitor,0.011,combined,95,0,3000,1,pure,10.1021/je700343t,primary_thermoml_measurement,data/processed/dielectric_observations_v11plus.csv,1305,159b928f800a55969963da275ed05c30ce8a19cffc48353a9c490eec68a49af9,publishable_core,thermoml_open,true
epsilon_observations_v11plus:1306,epsilon_observations_v11plus,epsilon,dielectric_constant,YFMFNYKEUDLDTL-UHFFFAOYSA-N,"1,1,1,2,3,3,3-heptafluoropropane",FC(C(F)(F)F)C(F)(F)F,263.16,4.9147,1,Liquid,Parallel plate capacitor,0.011,combined,95,0,2000,1,pure,10.1021/je700343t,primary_thermoml_measurement,data/processed/dielectric_observations_v11plus.csv,1306,159b928f800a55969963da275ed05c30ce8a19cffc48353a9c490eec68a49af9,publishable_core,thermoml_open,true
epsilon_observations_v11plus:1307,epsilon_observations_v11plus,epsilon,dielectric_constant,YFMFNYKEUDLDTL-UHFFFAOYSA-N,"1,1,1,2,3,3,3-heptafluoropropane",FC(C(F)(F)F)C(F)(F)F,263.17,4.8983,1,Liquid,Parallel plate capacitor,0.011,combined,95,0,1000,1,pure,10.1021/je700343t,primary_thermoml_measurement,data/processed/dielectric_observations_v11plus.csv,1307,159b928f800a55969963da275ed05c30ce8a19cffc48353a9c490eec68a49af9,publishable_core,thermoml_open,true
epsilon_observations_v11plus:1308,epsilon_observations_v11plus,epsilon,dielectric_constant,YFMFNYKEUDLDTL-UHFFFAOYSA-N,"1,1,1,2,3,3,3-heptafluoropropane",FC(C(F)(F)F)C(F)(F)F,273.23,4.6243,1,Liquid,Parallel plate capacitor,0.011,combined,95,0,2000,1,pure,10.1021/je700343t,primary_thermoml_measurement,data/processed/dielectric_observations_v11plus.csv,1308,159b928f800a55969963da275ed05c30ce8a19cffc48353a9c490eec68a49af9,publishable_core,thermoml_open,true
epsilon_observations_v11plus:1309,epsilon_observations_v11plus,epsilon,dielectric_constant,YFMFNYKEUDLDTL-UHFFFAOYSA-N,"1,1,1,2,3,3,3-heptafluoropropane",FC(C(F)(F)F)C(F)(F)F,273.23,4.6514,1,Liquid,Parallel plate capacitor,0.011,combined,95,0,3000,1,pure,10.1021/je700343t,primary_thermoml_measurement,data/processed/dielectric_observations_v11plus.csv,1309,159b928f800a55969963da275ed05c30ce8a19cffc48353a9c490eec68a49af9,publishable_core,thermoml_open,true
epsilon_observations_v11plus:1310,epsilon_observations_v11plus,epsilon,dielectric_constant,YFMFNYKEUDLDTL-UHFFFAOYSA-N,"1,1,1,2,3,3,3-heptafluoropropane",FC(C(F)(F)F)C(F)(F)F,273.23,4.6687,1,Liquid,Parallel plate capacitor,0.011,combined,95,0,4000,1,pure,10.1021/je700343t,primary_thermoml_measurement,data/processed/dielectric_observations_v11plus.csv,1310,159b928f800a55969963da275ed05c30ce8a19cffc48353a9c490eec68a49af9,publishable_core,thermoml_open,true
epsilon_observations_v11plus:1311,epsilon_observations_v11plus,epsilon,dielectric_constant,YFMFNYKEUDLDTL-UHFFFAOYSA-N,"1,1,1,2,3,3,3-heptafluoropropane",FC(C(F)(F)F)C(F)(F)F,273.23,4.6859,1,Liquid,Parallel plate capacitor,0.011,combined,95,0,5000,1,pure,10.1021/je700343t,primary_thermoml_measurement,data/processed/dielectric_observations_v11plus.csv,1311,159b928f800a55969963da275ed05c30ce8a19cffc48353a9c490eec68a49af9,publishable_core,thermoml_open,true
epsilon_observations_v11plus:1312,epsilon_observations_v11plus,epsilon,dielectric_constant,YFMFNYKEUDLDTL-UHFFFAOYSA-N,"1,1,1,2,3,3,3-heptafluoropropane",FC(C(F)(F)F)C(F)(F)F,273.23,4.7014,1,Liquid,Parallel plate capacitor,0.011,combined,95,0,6000,1,pure,10.1021/je700343t,primary_thermoml_measurement,data/processed/dielectric_observations_v11plus.csv,1312,159b928f800a55969963da275ed05c30ce8a19cffc48353a9c490eec68a49af9,publishable_core,thermoml_open,true
epsilon_observations_v11plus:1313,epsilon_observations_v11plus,epsilon,dielectric_constant,YFMFNYKEUDLDTL-UHFFFAOYSA-N,"1,1,1,2,3,3,3-heptafluoropropane",FC(C(F)(F)F)C(F)(F)F,273.23,4.7171,1,Liquid,Parallel plate capacitor,0.011,combined,95,0,7000,1,pure,10.1021/je700343t,primary_thermoml_measurement,data/processed/dielectric_observations_v11plus.csv,1313,159b928f800a55969963da275ed05c30ce8a19cffc48353a9c490eec68a49af9,publishable_core,thermoml_open,true
epsilon_observations_v11plus:1314,epsilon_observations_v11plus,epsilon,dielectric_constant,YFMFNYKEUDLDTL-UHFFFAOYSA-N,"1,1,1,2,3,3,3-heptafluoropropane",FC(C(F)(F)F)C(F)(F)F,273.24,4.733,1,Liquid,Parallel plate capacitor,0.011,combined,95,0,8000,1,pure,10.1021/je700343t,primary_thermoml_measurement,data/processed/dielectric_observations_v11plus.csv,1314,159b928f800a55969963da275ed05c30ce8a19cffc48353a9c490eec68a49af9,publishable_core,thermoml_open,true
epsilon_observations_v11plus:1315,epsilon_observations_v11plus,epsilon,dielectric_constant,YFMFNYKEUDLDTL-UHFFFAOYSA-N,"1,1,1,2,3,3,3-heptafluoropropane",FC(C(F)(F)F)C(F)(F)F,273.24,4.7486,1,Liquid,Parallel plate capacitor,0.011,combined,95,0,9000,1,pure,10.1021/je700343t,primary_thermoml_measurement,data/processed/dielectric_observations_v11plus.csv,1315,159b928f800a55969963da275ed05c30ce8a19cffc48353a9c490eec68a49af9,publishable_core,thermoml_open,true
epsilon_observations_v11plus:1316,epsilon_observations_v11plus,epsilon,dielectric_constant,YFMFNYKEUDLDTL-UHFFFAOYSA-N,"1,1,1,2,3,3,3-heptafluoropropane",FC(C(F)(F)F)C(F)(F)F,273.24,4.7629,1,Liquid,Parallel plate capacitor,0.011,combined,95,0,10000,1,pure,10.1021/je700343t,primary_thermoml_measurement,data/processed/dielectric_observations_v11plus.csv,1316,159b928f800a55969963da275ed05c30ce8a19cffc48353a9c490eec68a49af9,publishable_core,thermoml_open,true
epsilon_observations_v11plus:1317,epsilon_observations_v11plus,epsilon,dielectric_constant,YFMFNYKEUDLDTL-UHFFFAOYSA-N,"1,1,1,2,3,3,3-heptafluoropropane",FC(C(F)(F)F)C(F)(F)F,273.24,4.7775,1,Liquid,Parallel plate capacitor,0.011,combined,95,0,11000,1,pure,10.1021/je700343t,primary_thermoml_measurement,data/processed/dielectric_observations_v11plus.csv,1317,159b928f800a55969963da275ed05c30ce8a19cffc48353a9c490eec68a49af9,publishable_core,thermoml_open,true
epsilon_observations_v11plus:1318,epsilon_observations_v11plus,epsilon,dielectric_constant,YFMFNYKEUDLDTL-UHFFFAOYSA-N,"1,1,1,2,3,3,3-heptafluoropropane",FC(C(F)(F)F)C(F)(F)F,273.25,4.7915,1,Liquid,Parallel plate capacitor,0.011,combined,95,0,12000,1,pure,10.1021/je700343t,primary_thermoml_measurement,data/processed/dielectric_observations_v11plus.csv,1318,159b928f800a55969963da275ed05c30ce8a19cffc48353a9c490eec68a49af9,publishable_core,thermoml_open,true
epsilon_observations_v11plus:1319,epsilon_observations_v11plus,epsilon,dielectric_constant,YFMFNYKEUDLDTL-UHFFFAOYSA-N,"1,1,1,2,3,3,3-heptafluoropropane",FC(C(F)(F)F)C(F)(F)F,273.25,4.8056,1,Liquid,Parallel plate capacitor,0.011,combined,95,0,13000,1,pure,10.1021/je700343t,primary_thermoml_measurement,data/processed/dielectric_observations_v11plus.csv,1319,159b928f800a55969963da275ed05c30ce8a19cffc48353a9c490eec68a49af9,publishable_core,thermoml_open,true
epsilon_observations_v11plus:1320,epsilon_observations_v11plus,epsilon,dielectric_constant,YFMFNYKEUDLDTL-UHFFFAOYSA-N,"1,1,1,2,3,3,3-heptafluoropropane",FC(C(F)(F)F)C(F)(F)F,273.25,4.8194,1,Liquid,Parallel plate capacitor,0.011,combined,95,0,14000,1,pure,10.1021/je700343t,primary_thermoml_measurement,data/processed/dielectric_observations_v11plus.csv,1320,159b928f800a55969963da275ed05c30ce8a19cffc48353a9c490eec68a49af9,publishable_core,thermoml_open,true
epsilon_observations_v11plus:1321,epsilon_observations_v11plus,epsilon,dielectric_constant,YFMFNYKEUDLDTL-UHFFFAOYSA-N,"1,1,1,2,3,3,3-heptafluoropropane",FC(C(F)(F)F)C(F)(F)F,273.26,4.8325,1,Liquid,Parallel plate capacitor,0.011,combined,95,0,15000,1,pure,10.1021/je700343t,primary_thermoml_measurement,data/processed/dielectric_observations_v11plus.csv,1321,159b928f800a55969963da275ed05c30ce8a19cffc48353a9c490eec68a49af9,publishable_core,thermoml_open,true
epsilon_observations_v11plus:1322,epsilon_observations_v11plus,epsilon,dielectric_constant,YFMFNYKEUDLDTL-UHFFFAOYSA-N,"1,1,1,2,3,3,3-heptafluoropropane",FC(C(F)(F)F)C(F)(F)F,273.26,4.8448,1,Liquid,Parallel plate capacitor,0.011,combined,95,0,16000,1,pure,10.1021/je700343t,primary_thermoml_measurement,data/processed/dielectric_observations_v11plus.csv,1322,159b928f800a55969963da275ed05c30ce8a19cffc48353a9c490eec68a49af9,publishable_core,thermoml_open,true
epsilon_observations_v11plus:1323,epsilon_observations_v11plus,epsilon,dielectric_constant,YFMFNYKEUDLDTL-UHFFFAOYSA-N,"1,1,1,2,3,3,3-heptafluoropropane",FC(C(F)(F)F)C(F)(F)F,273.33,4.6147,1,Liquid,Parallel plate capacitor,0.011,combined,95,0,1000,1,pure,10.1021/je700343t,primary_thermoml_measurement,data/processed/dielectric_observations_v11plus.csv,1323,159b928f800a55969963da275ed05c30ce8a19cffc48353a9c490eec68a49af9,publishable_core,thermoml_open,true
epsilon_observations_v11plus:1324,epsilon_observations_v11plus,epsilon,dielectric_constant,YFMFNYKEUDLDTL-UHFFFAOYSA-N,"1,1,1,2,3,3,3-heptafluoropropane",FC(C(F)(F)F)C(F)(F)F,283.28,4.3488,1,Liquid,Parallel plate capacitor,0.011,combined,95,0,1000,1,pure,10.1021/je700343t,primary_thermoml_measurement,data/processed/dielectric_observations_v11plus.csv,1324,159b928f800a55969963da275ed05c30ce8a19cffc48353a9c490eec68a49af9,publishable_core,thermoml_open,true
epsilon_observations_v11plus:1325,epsilon_observations_v11plus,epsilon,dielectric_constant,YFMFNYKEUDLDTL-UHFFFAOYSA-N,"1,1,1,2,3,3,3-heptafluoropropane",FC(C(F)(F)F)C(F)(F)F,283.28,4.3692,1,Liquid,Parallel plate capacitor,0.011,combined,95,0,2000,1,pure,10.1021/je700343t,primary_thermoml_measurement,data/processed/dielectric_observations_v11plus.csv,1325,159b928f800a55969963da275ed05c30ce8a19cffc48353a9c490eec68a49af9,publishable_core,thermoml_open,true
epsilon_observations_v11plus:1326,epsilon_observations_v11plus,epsilon,dielectric_constant,YFMFNYKEUDLDTL-UHFFFAOYSA-N,"1,1,1,2,3,3,3-heptafluoropropane",FC(C(F)(F)F)C(F)(F)F,283.29,4.3874,1,Liquid,Parallel plate capacitor,0.011,combined,95,0,3000,1,pure,10.1021/je700343t,primary_thermoml_measurement,data/processed/dielectric_observations_v11plus.csv,1326,159b928f800a55969963da275ed05c30ce8a19cffc48353a9c490eec68a49af9,publishable_core,thermoml_open,true
epsilon_observations_v11plus:1327,epsilon_observations_v11plus,epsilon,dielectric_constant,YFMFNYKEUDLDTL-UHFFFAOYSA-N,"1,1,1,2,3,3,3-heptafluoropropane",FC(C(F)(F)F)C(F)(F)F,283.29,4.4064,1,Liquid,Parallel plate capacitor,0.011,combined,95,0,4000,1,pure,10.1021/je700343t,primary_thermoml_measurement,data/processed/dielectric_observations_v11plus.csv,1327,159b928f800a55969963da275ed05c30ce8a19cffc48353a9c490eec68a49af9,publishable_core,thermoml_open,true
epsilon_observations_v11plus:1328,epsilon_observations_v11plus,epsilon,dielectric_constant,YFMFNYKEUDLDTL-UHFFFAOYSA-N,"1,1,1,2,3,3,3-heptafluoropropane",FC(C(F)(F)F)C(F)(F)F,283.29,4.4246,1,Liquid,Parallel plate capacitor,0.011,combined,95,0,5000,1,pure,10.1021/je700343t,primary_thermoml_measurement,data/processed/dielectric_observations_v11plus.csv,1328,159b928f800a55969963da275ed05c30ce8a19cffc48353a9c490eec68a49af9,publishable_core,thermoml_open,true
epsilon_observations_v11plus:1329,epsilon_observations_v11plus,epsilon,dielectric_constant,YFMFNYKEUDLDTL-UHFFFAOYSA-N,"1,1,1,2,3,3,3-heptafluoropropane",FC(C(F)(F)F)C(F)(F)F,283.29,4.4605,1,Liquid,Parallel plate capacitor,0.011,combined,95,0,7000,1,pure,10.1021/je700343t,primary_thermoml_measurement,data/processed/dielectric_observations_v11plus.csv,1329,159b928f800a55969963da275ed05c30ce8a19cffc48353a9c490eec68a49af9,publishable_core,thermoml_open,true
epsilon_observations_v11plus:1330,epsilon_observations_v11plus,epsilon,dielectric_constant,YFMFNYKEUDLDTL-UHFFFAOYSA-N,"1,1,1,2,3,3,3-heptafluoropropane",FC(C(F)(F)F)C(F)(F)F,283.29,4.4772,1,Liquid,Parallel plate capacitor,0.011,combined,95,0,8000,1,pure,10.1021/je700343t,primary_thermoml_measurement,data/processed/dielectric_observations_v11plus.csv,1330,159b928f800a55969963da275ed05c30ce8a19cffc48353a9c490eec68a49af9,publishable_core,thermoml_open,true
epsilon_observations_v11plus:1331,epsilon_observations_v11plus,epsilon,dielectric_constant,YFMFNYKEUDLDTL-UHFFFAOYSA-N,"1,1,1,2,3,3,3-heptafluoropropane",FC(C(F)(F)F)C(F)(F)F,283.3,4.4424,1,Liquid,Parallel plate capacitor,0.011,combined,95,0,6000,1,pure,10.1021/je700343t,primary_thermoml_measurement,data/processed/dielectric_observations_v11plus.csv,1331,159b928f800a55969963da275ed05c30ce8a19cffc48353a9c490eec68a49af9,publishable_core,thermoml_open,true
epsilon_observations_v11plus:1332,epsilon_observations_v11plus,epsilon,dielectric_constant,YFMFNYKEUDLDTL-UHFFFAOYSA-N,"1,1,1,2,3,3,3-heptafluoropropane",FC(C(F)(F)F)C(F)(F)F,283.3,4.5085,1,Liquid,Parallel plate capacitor,0.011,combined,95,0,10000,1,pure,10.1021/je700343t,primary_thermoml_measurement,data/processed/dielectric_observations_v11plus.csv,1332,159b928f800a55969963da275ed05c30ce8a19cffc48353a9c490eec68a49af9,publishable_core,thermoml_open,true
epsilon_observations_v11plus:1333,epsilon_observations_v11plus,epsilon,dielectric_constant,YFMFNYKEUDLDTL-UHFFFAOYSA-N,"1,1,1,2,3,3,3-heptafluoropropane",FC(C(F)(F)F)C(F)(F)F,283.3,4.5242,1,Liquid,Parallel plate capacitor,0.011,combined,95,0,11000,1,pure,10.1021/je700343t,primary_thermoml_measurement,data/processed/dielectric_observations_v11plus.csv,1333,159b928f800a55969963da275ed05c30ce8a19cffc48353a9c490eec68a49af9,publishable_core,thermoml_open,true
epsilon_observations_v11plus:1334,epsilon_observations_v11plus,epsilon,dielectric_constant,YFMFNYKEUDLDTL-UHFFFAOYSA-N,"1,1,1,2,3,3,3-heptafluoropropane",FC(C(F)(F)F)C(F)(F)F,283.3,4.5383,1,Liquid,Parallel plate capacitor,0.011,combined,95,0,12000,1,pure,10.1021/je700343t,primary_thermoml_measurement,data/processed/dielectric_observations_v11plus.csv,1334,159b928f800a55969963da275ed05c30ce8a19cffc48353a9c490eec68a49af9,publishable_core,thermoml_open,true
epsilon_observations_v11plus:1335,epsilon_observations_v11plus,epsilon,dielectric_constant,YFMFNYKEUDLDTL-UHFFFAOYSA-N,"1,1,1,2,3,3,3-heptafluoropropane",FC(C(F)(F)F)C(F)(F)F,283.31,4.4934,1,Liquid,Parallel plate capacitor,0.011,combined,95,0,9000,1,pure,10.1021/je700343t,primary_thermoml_measurement,data/processed/dielectric_observations_v11plus.csv,1335,159b928f800a55969963da275ed05c30ce8a19cffc48353a9c490eec68a49af9,publishable_core,thermoml_open,true
epsilon_observations_v11plus:1336,epsilon_observations_v11plus,epsilon,dielectric_constant,YFMFNYKEUDLDTL-UHFFFAOYSA-N,"1,1,1,2,3,3,3-heptafluoropropane",FC(C(F)(F)F)C(F)(F)F,283.31,4.5531,1,Liquid,Parallel plate capacitor,0.011,combined,95,0,13000,1,pure,10.1021/je700343t,primary_thermoml_measurement,data/processed/dielectric_observations_v11plus.csv,1336,159b928f800a55969963da275ed05c30ce8a19cffc48353a9c490eec68a49af9,publishable_core,thermoml_open,true
epsilon_observations_v11plus:1337,epsilon_observations_v11plus,epsilon,dielectric_constant,YFMFNYKEUDLDTL-UHFFFAOYSA-N,"1,1,1,2,3,3,3-heptafluoropropane",FC(C(F)(F)F)C(F)(F)F,283.31,4.5675,1,Liquid,Parallel plate capacitor,0.011,combined,95,0,14000,1,pure,10.1021/je700343t,primary_thermoml_measurement,data/processed/dielectric_observations_v11plus.csv,1337,159b928f800a55969963da275ed05c30ce8a19cffc48353a9c490eec68a49af9,publishable_core,thermoml_open,true
epsilon_observations_v11plus:1338,epsilon_observations_v11plus,epsilon,dielectric_constant,YFMFNYKEUDLDTL-UHFFFAOYSA-N,"1,1,1,2,3,3,3-heptafluoropropane",FC(C(F)(F)F)C(F)(F)F,283.31,4.5818,1,Liquid,Parallel plate capacitor,0.011,combined,95,0,15000,1,pure,10.1021/je700343t,primary_thermoml_measurement,data/processed/dielectric_observations_v11plus.csv,1338,159b928f800a55969963da275ed05c30ce8a19cffc48353a9c490eec68a49af9,publishable_core,thermoml_open,true
epsilon_observations_v11plus:1339,epsilon_observations_v11plus,epsilon,dielectric_constant,YFMFNYKEUDLDTL-UHFFFAOYSA-N,"1,1,1,2,3,3,3-heptafluoropropane",FC(C(F)(F)F)C(F)(F)F,283.32,4.5951,1,Liquid,Parallel plate capacitor,0.011,combined,95,0,16000,1,pure,10.1021/je700343t,primary_thermoml_measurement,data/processed/dielectric_observations_v11plus.csv,1339,159b928f800a55969963da275ed05c30ce8a19cffc48353a9c490eec68a49af9,publishable_core,thermoml_open,true
epsilon_observations_v11plus:1340,epsilon_observations_v11plus,epsilon,dielectric_constant,YFMFNYKEUDLDTL-UHFFFAOYSA-N,"1,1,1,2,3,3,3-heptafluoropropane",FC(C(F)(F)F)C(F)(F)F,293.14,4.0971,1,Liquid,Parallel plate capacitor,0.011,combined,95,0,1000,1,pure,10.1021/je700343t,primary_thermoml_measurement,data/processed/dielectric_observations_v11plus.csv,1340,159b928f800a55969963da275ed05c30ce8a19cffc48353a9c490eec68a49af9,publishable_core,thermoml_open,true
epsilon_observations_v11plus:1341,epsilon_observations_v11plus,epsilon,dielectric_constant,YFMFNYKEUDLDTL-UHFFFAOYSA-N,"1,1,1,2,3,3,3-heptafluoropropane",FC(C(F)(F)F)C(F)(F)F,293.14,4.121,1,Liquid,Parallel plate capacitor,0.011,combined,95,0,2000,1,pure,10.1021/je700343t,primary_thermoml_measurement,data/processed/dielectric_observations_v11plus.csv,1341,159b928f800a55969963da275ed05c30ce8a19cffc48353a9c490eec68a49af9,publishable_core,thermoml_open,true
epsilon_observations_v11plus:1342,epsilon_observations_v11plus,epsilon,dielectric_constant,YFMFNYKEUDLDTL-UHFFFAOYSA-N,"1,1,1,2,3,3,3-heptafluoropropane",FC(C(F)(F)F)C(F)(F)F,293.14,4.1421,1,Liquid,Parallel plate capacitor,0.011,combined,95,0,3000,1,pure,10.1021/je700343t,primary_thermoml_measurement,data/processed/dielectric_observations_v11plus.csv,1342,159b928f800a55969963da275ed05c30ce8a19cffc48353a9c490eec68a49af9,publishable_core,thermoml_open,true
epsilon_observations_v11plus:1343,epsilon_observations_v11plus,epsilon,dielectric_constant,YFMFNYKEUDLDTL-UHFFFAOYSA-N,"1,1,1,2,3,3,3-heptafluoropropane",FC(C(F)(F)F)C(F)(F)F,293.15,4.1628,1,Liquid,Parallel plate capacitor,0.011,combined,95,0,4000,1,pure,10.1021/je700343t,primary_thermoml_measurement,data/processed/dielectric_observations_v11plus.csv,1343,159b928f800a55969963da275ed05c30ce8a19cffc48353a9c490eec68a49af9,publishable_core,thermoml_open,true
epsilon_observations_v11plus:1344,epsilon_observations_v11plus,epsilon,dielectric_constant,YFMFNYKEUDLDTL-UHFFFAOYSA-N,"1,1,1,2,3,3,3-heptafluoropropane",FC(C(F)(F)F)C(F)(F)F,293.16,4.1815,1,Liquid,Parallel plate capacitor,0.011,combined,95,0,5000,1,pure,10.1021/je700343t,primary_thermoml_measurement,data/processed/dielectric_observations_v11plus.csv,1344,159b928f800a55969963da275ed05c30ce8a19cffc48353a9c490eec68a49af9,publishable_core,thermoml_open,true
epsilon_observations_v11plus:1345,epsilon_observations_v11plus,epsilon,dielectric_constant,YFMFNYKEUDLDTL-UHFFFAOYSA-N,"1,1,1,2,3,3,3-heptafluoropropane",FC(C(F)(F)F)C(F)(F)F,293.16,4.2018,1,Liquid,Parallel plate capacitor,0.011,combined,95,0,6000,1,pure,10.1021/je700343t,primary_thermoml_measurement,data/processed/dielectric_observations_v11plus.csv,1345,159b928f800a55969963da275ed05c30ce8a19cffc48353a9c490eec68a49af9,publishable_core,thermoml_open,true
epsilon_observations_v11plus:1346,epsilon_observations_v11plus,epsilon,dielectric_constant,YFMFNYKEUDLDTL-UHFFFAOYSA-N,"1,1,1,2,3,3,3-heptafluoropropane",FC(C(F)(F)F)C(F)(F)F,293.16,4.2197,1,Liquid,Parallel plate capacitor,0.011,combined,95,0,7000,1,pure,10.1021/je700343t,primary_thermoml_measurement,data/processed/dielectric_observations_v11plus.csv,1346,159b928f800a55969963da275ed05c30ce8a19cffc48353a9c490eec68a49af9,publishable_core,thermoml_open,true
epsilon_observations_v11plus:1347,epsilon_observations_v11plus,epsilon,dielectric_constant,YFMFNYKEUDLDTL-UHFFFAOYSA-N,"1,1,1,2,3,3,3-heptafluoropropane",FC(C(F)(F)F)C(F)(F)F,293.17,4.2381,1,Liquid,Parallel plate capacitor,0.011,combined,95,0,8000,1,pure,10.1021/je700343t,primary_thermoml_measurement,data/processed/dielectric_observations_v11plus.csv,1347,159b928f800a55969963da275ed05c30ce8a19cffc48353a9c490eec68a49af9,publishable_core,thermoml_open,true
epsilon_observations_v11plus:1348,epsilon_observations_v11plus,epsilon,dielectric_constant,YFMFNYKEUDLDTL-UHFFFAOYSA-N,"1,1,1,2,3,3,3-heptafluoropropane",FC(C(F)(F)F)C(F)(F)F,293.17,4.2554,1,Liquid,Parallel plate capacitor,0.011,combined,95,0,9000,1,pure,10.1021/je700343t,primary_thermoml_measurement,data/processed/dielectric_observations_v11plus.csv,1348,159b928f800a55969963da275ed05c30ce8a19cffc48353a9c490eec68a49af9,publishable_core,thermoml_open,true
epsilon_observations_v11plus:1349,epsilon_observations_v11plus,epsilon,dielectric_constant,YFMFNYKEUDLDTL-UHFFFAOYSA-N,"1,1,1,2,3,3,3-heptafluoropropane",FC(C(F)(F)F)C(F)(F)F,293.18,4.2716,1,Liquid,Parallel plate capacitor,0.011,combined,95,0,10000,1,pure,10.1021/je700343t,primary_thermoml_measurement,data/processed/dielectric_observations_v11plus.csv,1349,159b928f800a55969963da275ed05c30ce8a19cffc48353a9c490eec68a49af9,publishable_core,thermoml_open,true
epsilon_observations_v11plus:1350,epsilon_observations_v11plus,epsilon,dielectric_constant,YFMFNYKEUDLDTL-UHFFFAOYSA-N,"1,1,1,2,3,3,3-heptafluoropropane",FC(C(F)(F)F)C(F)(F)F,293.19,4.2886,1,Liquid,Parallel plate capacitor,0.011,combined,95,0,11000,1,pure,10.1021/je700343t,primary_thermoml_measurement,data/processed/dielectric_observations_v11plus.csv,1350,159b928f800a55969963da275ed05c30ce8a19cffc48353a9c490eec68a49af9,publishable_core,thermoml_open,true
epsilon_observations_v11plus:1351,epsilon_observations_v11plus,epsilon,dielectric_constant,YFMFNYKEUDLDTL-UHFFFAOYSA-N,"1,1,1,2,3,3,3-heptafluoropropane",FC(C(F)(F)F)C(F)(F)F,293.21,4.3034,1,Liquid,Parallel plate capacitor,0.011,combined,95,0,12000,1,pure,10.1021/je700343t,primary_thermoml_measurement,data/processed/dielectric_observations_v11plus.csv,1351,159b928f800a55969963da275ed05c30ce8a19cffc48353a9c490eec68a49af9,publishable_core,thermoml_open,true
epsilon_observations_v11plus:1352,epsilon_observations_v11plus,epsilon,dielectric_constant,YFMFNYKEUDLDTL-UHFFFAOYSA-N,"1,1,1,2,3,3,3-heptafluoropropane",FC(C(F)(F)F)C(F)(F)F,293.21,4.3191,1,Liquid,Parallel plate capacitor,0.011,combined,95,0,13000,1,pure,10.1021/je700343t,primary_thermoml_measurement,data/processed/dielectric_observations_v11plus.csv,1352,159b928f800a55969963da275ed05c30ce8a19cffc48353a9c490eec68a49af9,publishable_core,thermoml_open,true
epsilon_observations_v11plus:1353,epsilon_observations_v11plus,epsilon,dielectric_constant,YFMFNYKEUDLDTL-UHFFFAOYSA-N,"1,1,1,2,3,3,3-heptafluoropropane",FC(C(F)(F)F)C(F)(F)F,293.21,4.3353,1,Liquid,Parallel plate capacitor,0.011,combined,95,0,14000,1,pure,10.1021/je700343t,primary_thermoml_measurement,data/processed/dielectric_observations_v11plus.csv,1353,159b928f800a55969963da275ed05c30ce8a19cffc48353a9c490eec68a49af9,publishable_core,thermoml_open,true
epsilon_observations_v11plus:1354,epsilon_observations_v11plus,epsilon,dielectric_constant,YFMFNYKEUDLDTL-UHFFFAOYSA-N,"1,1,1,2,3,3,3-heptafluoropropane",FC(C(F)(F)F)C(F)(F)F,293.21,4.3635,1,Liquid,Parallel plate capacitor,0.011,combined,95,0,16000,1,pure,10.1021/je700343t,primary_thermoml_measurement,data/processed/dielectric_observations_v11plus.csv,1354,159b928f800a55969963da275ed05c30ce8a19cffc48353a9c490eec68a49af9,publishable_core,thermoml_open,true
epsilon_observations_v11plus:1355,epsilon_observations_v11plus,epsilon,dielectric_constant,YFMFNYKEUDLDTL-UHFFFAOYSA-N,"1,1,1,2,3,3,3-heptafluoropropane",FC(C(F)(F)F)C(F)(F)F,293.3,4.3494,1,Liquid,Parallel plate capacitor,0.011,combined,95,0,15000,1,pure,10.1021/je700343t,primary_thermoml_measurement,data/processed/dielectric_observations_v11plus.csv,1355,159b928f800a55969963da275ed05c30ce8a19cffc48353a9c490eec68a49af9,publishable_core,thermoml_open,true
epsilon_observations_v11plus:1356,epsilon_observations_v11plus,epsilon,dielectric_constant,YFMFNYKEUDLDTL-UHFFFAOYSA-N,"1,1,1,2,3,3,3-heptafluoropropane",FC(C(F)(F)F)C(F)(F)F,302.84,4.0857,1,Liquid,Parallel plate capacitor,0.011,combined,95,0,12000,1,pure,10.1021/je700343t,primary_thermoml_measurement,data/processed/dielectric_observations_v11plus.csv,1356,159b928f800a55969963da275ed05c30ce8a19cffc48353a9c490eec68a49af9,publishable_core,thermoml_open,true
epsilon_observations_v11plus:1357,epsilon_observations_v11plus,epsilon,dielectric_constant,YFMFNYKEUDLDTL-UHFFFAOYSA-N,"1,1,1,2,3,3,3-heptafluoropropane",FC(C(F)(F)F)C(F)(F)F,302.85,4.0692,1,Liquid,Parallel plate capacitor,0.011,combined,95,0,11000,1,pure,10.1021/je700343t,primary_thermoml_measurement,data/processed/dielectric_observations_v11plus.csv,1357,159b928f800a55969963da275ed05c30ce8a19cffc48353a9c490eec68a49af9,publishable_core,thermoml_open,true
epsilon_observations_v11plus:1358,epsilon_observations_v11plus,epsilon,dielectric_constant,YFMFNYKEUDLDTL-UHFFFAOYSA-N,"1,1,1,2,3,3,3-heptafluoropropane",FC(C(F)(F)F)C(F)(F)F,302.85,4.1022,1,Liquid,Parallel plate capacitor,0.011,combined,95,0,13000,1,pure,10.1021/je700343t,primary_thermoml_measurement,data/processed/dielectric_observations_v11plus.csv,1358,159b928f800a55969963da275ed05c30ce8a19cffc48353a9c490eec68a49af9,publishable_core,thermoml_open,true
epsilon_observations_v11plus:1359,epsilon_observations_v11plus,epsilon,dielectric_constant,YFMFNYKEUDLDTL-UHFFFAOYSA-N,"1,1,1,2,3,3,3-heptafluoropropane",FC(C(F)(F)F)C(F)(F)F,302.85,4.1204,1,Liquid,Parallel plate capacitor,0.011,combined,95,0,14000,1,pure,10.1021/je700343t,primary_thermoml_measurement,data/processed/dielectric_observations_v11plus.csv,1359,159b928f800a55969963da275ed05c30ce8a19cffc48353a9c490eec68a49af9,publishable_core,thermoml_open,true
epsilon_observations_v11plus:1360,epsilon_observations_v11plus,epsilon,dielectric_constant,YFMFNYKEUDLDTL-UHFFFAOYSA-N,"1,1,1,2,3,3,3-heptafluoropropane",FC(C(F)(F)F)C(F)(F)F,302.85,4.1348,1,Liquid,Parallel plate capacitor,0.011,combined,95,0,15000,1,pure,10.1021/je700343t,primary_thermoml_measurement,data/processed/dielectric_observations_v11plus.csv,1360,159b928f800a55969963da275ed05c30ce8a19cffc48353a9c490eec68a49af9,publishable_core,thermoml_open,true
epsilon_observations_v11plus:1361,epsilon_observations_v11plus,epsilon,dielectric_constant,YFMFNYKEUDLDTL-UHFFFAOYSA-N,"1,1,1,2,3,3,3-heptafluoropropane",FC(C(F)(F)F)C(F)(F)F,302.85,4.1496,1,Liquid,Parallel plate capacitor,0.011,combined,95,0,16000,1,pure,10.1021/je700343t,primary_thermoml_measurement,data/processed/dielectric_observations_v11plus.csv,1361,159b928f800a55969963da275ed05c30ce8a19cffc48353a9c490eec68a49af9,publishable_core,thermoml_open,true
epsilon_observations_v11plus:1362,epsilon_observations_v11plus,epsilon,dielectric_constant,YFMFNYKEUDLDTL-UHFFFAOYSA-N,"1,1,1,2,3,3,3-heptafluoropropane",FC(C(F)(F)F)C(F)(F)F,302.89,3.9506,1,Liquid,Parallel plate capacitor,0.011,combined,95,0,5000,1,pure,10.1021/je700343t,primary_thermoml_measurement,data/processed/dielectric_observations_v11plus.csv,1362,159b928f800a55969963da275ed05c30ce8a19cffc48353a9c490eec68a49af9,publishable_core,thermoml_open,true
epsilon_observations_v11plus:1363,epsilon_observations_v11plus,epsilon,dielectric_constant,YFMFNYKEUDLDTL-UHFFFAOYSA-N,"1,1,1,2,3,3,3-heptafluoropropane",FC(C(F)(F)F)C(F)(F)F,302.9,3.9276,1,Liquid,Parallel plate capacitor,0.011,combined,95,0,4000,1,pure,10.1021/je700343t,primary_thermoml_measurement,data/processed/dielectric_observations_v11plus.csv,1363,159b928f800a55969963da275ed05c30ce8a19cffc48353a9c490eec68a49af9,publishable_core,thermoml_open,true
epsilon_observations_v11plus:1364,epsilon_observations_v11plus,epsilon,dielectric_constant,YFMFNYKEUDLDTL-UHFFFAOYSA-N,"1,1,1,2,3,3,3-heptafluoropropane",FC(C(F)(F)F)C(F)(F)F,302.9,3.9715,1,Liquid,Parallel plate capacitor,0.011,combined,95,0,6000,1,pure,10.1021/je700343t,primary_thermoml_measurement,data/processed/dielectric_observations_v11plus.csv,1364,159b928f800a55969963da275ed05c30ce8a19cffc48353a9c490eec68a49af9,publishable_core,thermoml_open,true
epsilon_observations_v11plus:1365,epsilon_observations_v11plus,epsilon,dielectric_constant,YFMFNYKEUDLDTL-UHFFFAOYSA-N,"1,1,1,2,3,3,3-heptafluoropropane",FC(C(F)(F)F)C(F)(F)F,302.91,3.8793,1,Liquid,Parallel plate capacitor,0.011,combined,95,0,2000,1,pure,10.1021/je700343t,primary_thermoml_measurement,data/processed/dielectric_observations_v11plus.csv,1365,159b928f800a55969963da275ed05c30ce8a19cffc48353a9c490eec68a49af9,publishable_core,thermoml_open,true
epsilon_observations_v11plus:1366,epsilon_observations_v11plus,epsilon,dielectric_constant,YFMFNYKEUDLDTL-UHFFFAOYSA-N,"1,1,1,2,3,3,3-heptafluoropropane",FC(C(F)(F)F)C(F)(F)F,302.91,3.904,1,Liquid,Parallel plate capacitor,0.011,combined,95,0,3000,1,pure,10.1021/je700343t,primary_thermoml_measurement,data/processed/dielectric_observations_v11plus.csv,1366,159b928f800a55969963da275ed05c30ce8a19cffc48353a9c490eec68a49af9,publishable_core,thermoml_open,true
epsilon_observations_v11plus:1367,epsilon_observations_v11plus,epsilon,dielectric_constant,YFMFNYKEUDLDTL-UHFFFAOYSA-N,"1,1,1,2,3,3,3-heptafluoropropane",FC(C(F)(F)F)C(F)(F)F,302.91,3.9919,1,Liquid,Parallel plate capacitor,0.011,combined,95,0,7000,1,pure,10.1021/je700343t,primary_thermoml_measurement,data/processed/dielectric_observations_v11plus.csv,1367,159b928f800a55969963da275ed05c30ce8a19cffc48353a9c490eec68a49af9,publishable_core,thermoml_open,true
