Repository: LittleAlety/electrolyte-solvent-dielectric-ml

# 电解液溶剂筛选：可审计的多通道机器学习管线

> **2026-11-28 · PLAN B 生产失败诊断**：[根因分析](outputs/b750_completion/failure_diagnostics/FAILURE_ANALYSIS.md) · [执行报告](outputs/b750_completion/COMPLETION_REPORT.md)。214条测试通过；38/67合格，剩余21个几何步数耗尽、1个超时中断、7个从未启动。首轮5个续算全部合格，当前状态 BLOCKED_NEEDS_SUBMISSION。历史目标泄漏、方法错标、CM截断和点级CI解释已由[科学更正](outputs/b750_completion/scientific_errata.json)取代。

> An auditable, pre-registered machine-learning pipeline for electrolyte-solvent
> screening: static permittivity (epsilon), viscosity (eta), the orbital window
> (HOMO / LUMO), and redox potential - with a frozen main scoreboard, a shot ledger,
> and every negative result retained rather than routed around.

File: data/processed/dielectric_observations_v11.csv (part 16 of 16)
inchikey,name,smiles,T_K,epsilon,epsilon_unit,uncertainty_expanded,uncertainty_standard,uncertainty_kind,confidence_level,phase,method,property_family,property_name,frequency_mhz,pressure_kpa,source_doi,source_file,source_file_sha256,source_row_index,dataset_number,component_count,in_roster,model_ready,temperature_band,roster_T_K,roster_dielectric,duplicate_observation_count,distinct_values_at_temperature,multiple_values_at_temperature
ZMXDDKWLCZADIW-UHFFFAOYSA-N,dimethylformamide,CN(C)C=O,303.11,36.418,,0.034,,combined,95,Liquid,Reentrant cavity resonator,zero_frequency,Relative permittivity at zero frequency,0,281,10.1021/je9010773,data/raw/thermoml/10.1021__je9010773-d1b15ee811d3.xml,83e4c7604dc2b1f232c08f06cfe93e217f8873991697683c0613e62d7c5927a5,11520,1,1,true,true,room_temperature,302.73,36.55,1,3,true
ZMXDDKWLCZADIW-UHFFFAOYSA-N,dimethylformamide,CN(C)C=O,303.11,36.441,,0.034,,combined,95,Liquid,Reentrant cavity resonator,zero_frequency,Relative permittivity at zero frequency,0,1082,10.1021/je9010773,data/raw/thermoml/10.1021__je9010773-d1b15ee811d3.xml,83e4c7604dc2b1f232c08f06cfe93e217f8873991697683c0613e62d7c5927a5,11521,1,1,true,true,room_temperature,302.73,36.55,1,3,true
ZMXDDKWLCZADIW-UHFFFAOYSA-N,dimethylformamide,CN(C)C=O,303.12,36.41,,0.029,,combined,95,Liquid,Reentrant cavity resonator,zero_frequency,Relative permittivity at zero frequency,0,112,10.1021/je9010773,data/raw/thermoml/10.1021__je9010773-d1b15ee811d3.xml,83e4c7604dc2b1f232c08f06cfe93e217f8873991697683c0613e62d7c5927a5,11522,1,1,true,true,room_temperature,302.73,36.55,1,4,true
ZMXDDKWLCZADIW-UHFFFAOYSA-N,dimethylformamide,CN(C)C=O,303.12,36.424,,0.034,,combined,95,Liquid,Reentrant cavity resonator,zero_frequency,Relative permittivity at zero frequency,0,581,10.1021/je9010773,data/raw/thermoml/10.1021__je9010773-d1b15ee811d3.xml,83e4c7604dc2b1f232c08f06cfe93e217f8873991697683c0613e62d7c5927a5,11523,1,1,true,true,room_temperature,302.73,36.55,1,4,true
ZMXDDKWLCZADIW-UHFFFAOYSA-N,dimethylformamide,CN(C)C=O,303.12,36.469,,0.034,,combined,95,Liquid,Reentrant cavity resonator,zero_frequency,Relative permittivity at zero frequency,0,2085,10.1021/je9010773,data/raw/thermoml/10.1021__je9010773-d1b15ee811d3.xml,83e4c7604dc2b1f232c08f06cfe93e217f8873991697683c0613e62d7c5927a5,11524,1,1,true,true,room_temperature,302.73,36.55,1,4,true
ZMXDDKWLCZADIW-UHFFFAOYSA-N,dimethylformamide,CN(C)C=O,303.12,36.484,,0.029,,combined,95,Liquid,Reentrant cavity resonator,zero_frequency,Relative permittivity at zero frequency,0,2589,10.1021/je9010773,data/raw/thermoml/10.1021__je9010773-d1b15ee811d3.xml,83e4c7604dc2b1f232c08f06cfe93e217f8873991697683c0613e62d7c5927a5,11525,1,1,true,true,room_temperature,302.73,36.55,1,4,true
ZMXDDKWLCZADIW-UHFFFAOYSA-N,dimethylformamide,CN(C)C=O,303.13,36.498,,0.034,,combined,95,Liquid,Reentrant cavity resonator,zero_frequency,Relative permittivity at zero frequency,0,3088,10.1021/je9010773,data/raw/thermoml/10.1021__je9010773-d1b15ee811d3.xml,83e4c7604dc2b1f232c08f06cfe93e217f8873991697683c0613e62d7c5927a5,11526,1,1,true,true,room_temperature,302.73,36.55,1,3,true
ZMXDDKWLCZADIW-UHFFFAOYSA-N,dimethylformamide,CN(C)C=O,303.13,36.526,,0.034,,combined,95,Liquid,Reentrant cavity resonator,zero_frequency,Relative permittivity at zero frequency,0,4088,10.1021/je9010773,data/raw/thermoml/10.1021__je9010773-d1b15ee811d3.xml,83e4c7604dc2b1f232c08f06cfe93e217f8873991697683c0613e62d7c5927a5,11527,1,1,true,true,room_temperature,302.73,36.55,1,3,true
ZMXDDKWLCZADIW-UHFFFAOYSA-N,dimethylformamide,CN(C)C=O,303.13,36.546,,0.03,,combined,95,Liquid,Reentrant cavity resonator,zero_frequency,Relative permittivity at zero frequency,0,5088,10.1021/je9010773,data/raw/thermoml/10.1021__je9010773-d1b15ee811d3.xml,83e4c7604dc2b1f232c08f06cfe93e217f8873991697683c0613e62d7c5927a5,11528,1,1,true,true,room_temperature,302.73,36.55,1,3,true
ZMXDDKWLCZADIW-UHFFFAOYSA-N,dimethylformamide,CN(C)C=O,303.15,36.55,,0.22,,combined,95,Liquid,OTHER::sMethod:capacitive measurement method,zero_frequency,Relative permittivity at zero frequency,0,101,10.1016/j.fluid.2008.01.024,data/raw/thermoml/10.1016__j.fluid.2008.01.024-9bbad5adbcd7.xml,f06614464b5a948250383173ba7ceab13b0afb2eff3868918c66075085af7132,223,3,1,true,true,room_temperature,302.73,36.55,1,1,false
ZMXDDKWLCZADIW-UHFFFAOYSA-N,dimethylformamide,CN(C)C=O,303.15,36.55,,0.22,,combined,95,Liquid,Parallel plate capacitor,zero_frequency,Relative permittivity at zero frequency,0,101.325,10.1016/j.fluid.2009.07.009,data/raw/thermoml/10.1016__j.fluid.2009.07.009-fb420ceae3a5.xml,a96afcc9260bee25a9c6b24a01cacae615b23ef3c98b59c17101cddb13433382,438,6,1,true,true,room_temperature,302.73,36.55,1,1,false
ZMXDDKWLCZADIW-UHFFFAOYSA-N,dimethylformamide,CN(C)C=O,307.71,35.689,,0.072,,combined,95,Liquid,Reentrant cavity resonator,zero_frequency,Relative permittivity at zero frequency,0,2589,10.1021/je9010773,data/raw/thermoml/10.1021__je9010773-d1b15ee811d3.xml,83e4c7604dc2b1f232c08f06cfe93e217f8873991697683c0613e62d7c5927a5,11529,1,1,true,true,outside_declared_window,302.73,36.55,1,2,true
ZMXDDKWLCZADIW-UHFFFAOYSA-N,dimethylformamide,CN(C)C=O,307.71,35.756,,0.099,,combined,95,Liquid,Reentrant cavity resonator,zero_frequency,Relative permittivity at zero frequency,0,5089,10.1021/je9010773,data/raw/thermoml/10.1021__je9010773-d1b15ee811d3.xml,83e4c7604dc2b1f232c08f06cfe93e217f8873991697683c0613e62d7c5927a5,11530,1,1,true,true,outside_declared_window,302.73,36.55,1,2,true
ZMXDDKWLCZADIW-UHFFFAOYSA-N,dimethylformamide,CN(C)C=O,307.72,35.614,,0.034,,combined,95,Liquid,Reentrant cavity resonator,zero_frequency,Relative permittivity at zero frequency,0,111,10.1021/je9010773,data/raw/thermoml/10.1021__je9010773-d1b15ee811d3.xml,83e4c7604dc2b1f232c08f06cfe93e217f8873991697683c0613e62d7c5927a5,11532,1,1,true,true,outside_declared_window,302.73,36.55,2,3,true
ZMXDDKWLCZADIW-UHFFFAOYSA-N,dimethylformamide,CN(C)C=O,307.72,35.614,,0.034,,combined,95,Liquid,Reentrant cavity resonator,zero_frequency,Relative permittivity at zero frequency,0,111,10.1021/je9010773,data/raw/thermoml/10.1021__je9010773-d1b15ee811d3.xml,83e4c7604dc2b1f232c08f06cfe93e217f8873991697683c0613e62d7c5927a5,11534,1,1,true,true,outside_declared_window,302.73,36.55,2,3,true
ZMXDDKWLCZADIW-UHFFFAOYSA-N,dimethylformamide,CN(C)C=O,307.72,35.615,,0.032,,combined,95,Liquid,Reentrant cavity resonator,zero_frequency,Relative permittivity at zero frequency,0,104,10.1021/je9010773,data/raw/thermoml/10.1021__je9010773-d1b15ee811d3.xml,83e4c7604dc2b1f232c08f06cfe93e217f8873991697683c0613e62d7c5927a5,11531,1,1,true,true,outside_declared_window,302.73,36.55,1,3,true
ZMXDDKWLCZADIW-UHFFFAOYSA-N,dimethylformamide,CN(C)C=O,307.72,35.689,,0.072,,combined,95,Liquid,Reentrant cavity resonator,zero_frequency,Relative permittivity at zero frequency,0,2583,10.1021/je9010773,data/raw/thermoml/10.1021__je9010773-d1b15ee811d3.xml,83e4c7604dc2b1f232c08f06cfe93e217f8873991697683c0613e62d7c5927a5,11533,1,1,true,true,outside_declared_window,302.73,36.55,1,3,true
ZMXDDKWLCZADIW-UHFFFAOYSA-N,dimethylformamide,CN(C)C=O,307.73,35.618,,0.032,,combined,95,Liquid,Reentrant cavity resonator,zero_frequency,Relative permittivity at zero frequency,0,290,10.1021/je9010773,data/raw/thermoml/10.1021__je9010773-d1b15ee811d3.xml,83e4c7604dc2b1f232c08f06cfe93e217f8873991697683c0613e62d7c5927a5,11535,1,1,true,true,outside_declared_window,302.73,36.55,1,2,true
ZMXDDKWLCZADIW-UHFFFAOYSA-N,dimethylformamide,CN(C)C=O,307.73,35.628,,0.032,,combined,95,Liquid,Reentrant cavity resonator,zero_frequency,Relative permittivity at zero frequency,0,588,10.1021/je9010773,data/raw/thermoml/10.1021__je9010773-d1b15ee811d3.xml,83e4c7604dc2b1f232c08f06cfe93e217f8873991697683c0613e62d7c5927a5,11536,1,1,true,true,outside_declared_window,302.73,36.55,1,2,true
ZMXDDKWLCZADIW-UHFFFAOYSA-N,dimethylformamide,CN(C)C=O,307.74,35.641,,0.032,,combined,95,Liquid,Reentrant cavity resonator,zero_frequency,Relative permittivity at zero frequency,0,1088,10.1021/je9010773,data/raw/thermoml/10.1021__je9010773-d1b15ee811d3.xml,83e4c7604dc2b1f232c08f06cfe93e217f8873991697683c0613e62d7c5927a5,11537,1,1,true,true,outside_declared_window,302.73,36.55,1,2,true
ZMXDDKWLCZADIW-UHFFFAOYSA-N,dimethylformamide,CN(C)C=O,307.74,35.732,,0.032,,combined,95,Liquid,Reentrant cavity resonator,zero_frequency,Relative permittivity at zero frequency,0,4085,10.1021/je9010773,data/raw/thermoml/10.1021__je9010773-d1b15ee811d3.xml,83e4c7604dc2b1f232c08f06cfe93e217f8873991697683c0613e62d7c5927a5,11538,1,1,true,true,outside_declared_window,302.73,36.55,1,2,true
ZMXDDKWLCZADIW-UHFFFAOYSA-N,dimethylformamide,CN(C)C=O,307.75,35.751,,0.099,,combined,95,Liquid,Reentrant cavity resonator,zero_frequency,Relative permittivity at zero frequency,0,5084,10.1021/je9010773,data/raw/thermoml/10.1021__je9010773-d1b15ee811d3.xml,83e4c7604dc2b1f232c08f06cfe93e217f8873991697683c0613e62d7c5927a5,11539,1,1,true,true,outside_declared_window,302.73,36.55,1,1,false
ZMXDDKWLCZADIW-UHFFFAOYSA-N,dimethylformamide,CN(C)C=O,307.76,35.67,,0.032,,combined,95,Liquid,Reentrant cavity resonator,zero_frequency,Relative permittivity at zero frequency,0,2086,10.1021/je9010773,data/raw/thermoml/10.1021__je9010773-d1b15ee811d3.xml,83e4c7604dc2b1f232c08f06cfe93e217f8873991697683c0613e62d7c5927a5,11540,1,1,true,true,outside_declared_window,302.73,36.55,1,2,true
ZMXDDKWLCZADIW-UHFFFAOYSA-N,dimethylformamide,CN(C)C=O,307.76,35.699,,0.032,,combined,95,Liquid,Reentrant cavity resonator,zero_frequency,Relative permittivity at zero frequency,0,3085,10.1021/je9010773,data/raw/thermoml/10.1021__je9010773-d1b15ee811d3.xml,83e4c7604dc2b1f232c08f06cfe93e217f8873991697683c0613e62d7c5927a5,11541,1,1,true,true,outside_declared_window,302.73,36.55,1,2,true
ZMXDDKWLCZADIW-UHFFFAOYSA-N,dimethylformamide,CN(C)C=O,318.12,33.96,,0.031,,combined,95,Liquid,Reentrant cavity resonator,zero_frequency,Relative permittivity at zero frequency,0,101,10.1021/je9010773,data/raw/thermoml/10.1021__je9010773-d1b15ee811d3.xml,83e4c7604dc2b1f232c08f06cfe93e217f8873991697683c0613e62d7c5927a5,11542,1,1,true,true,extended_temperature,302.73,36.55,1,7,true
ZMXDDKWLCZADIW-UHFFFAOYSA-N,dimethylformamide,CN(C)C=O,318.12,33.964,,0.031,,combined,95,Liquid,Reentrant cavity resonator,zero_frequency,Relative permittivity at zero frequency,0,113,10.1021/je9010773,data/raw/thermoml/10.1021__je9010773-d1b15ee811d3.xml,83e4c7604dc2b1f232c08f06cfe93e217f8873991697683c0613e62d7c5927a5,11543,1,1,true,true,extended_temperature,302.73,36.55,1,7,true
ZMXDDKWLCZADIW-UHFFFAOYSA-N,dimethylformamide,CN(C)C=O,318.12,34.022,,0.031,,combined,95,Liquid,Reentrant cavity resonator,zero_frequency,Relative permittivity at zero frequency,0,2088,10.1021/je9010773,data/raw/thermoml/10.1021__je9010773-d1b15ee811d3.xml,83e4c7604dc2b1f232c08f06cfe93e217f8873991697683c0613e62d7c5927a5,11544,1,1,true,true,extended_temperature,302.73,36.55,1,7,true
ZMXDDKWLCZADIW-UHFFFAOYSA-N,dimethylformamide,CN(C)C=O,318.12,34.038,,0.055,,combined,95,Liquid,Reentrant cavity resonator,zero_frequency,Relative permittivity at zero frequency,0,2591,10.1021/je9010773,data/raw/thermoml/10.1021__je9010773-d1b15ee811d3.xml,83e4c7604dc2b1f232c08f06cfe93e217f8873991697683c0613e62d7c5927a5,11545,1,1,true,true,extended_temperature,302.73,36.55,1,7,true
ZMXDDKWLCZADIW-UHFFFAOYSA-N,dimethylformamide,CN(C)C=O,318.12,34.052,,0.031,,combined,95,Liquid,Reentrant cavity resonator,zero_frequency,Relative permittivity at zero frequency,0,3088,10.1021/je9010773,data/raw/thermoml/10.1021__je9010773-d1b15ee811d3.xml,83e4c7604dc2b1f232c08f06cfe93e217f8873991697683c0613e62d7c5927a5,11546,1,1,true,true,extended_temperature,302.73,36.55,1,7,true
ZMXDDKWLCZADIW-UHFFFAOYSA-N,dimethylformamide,CN(C)C=O,318.12,34.076,,0.031,,combined,95,Liquid,Reentrant cavity resonator,zero_frequency,Relative permittivity at zero frequency,0,4088,10.1021/je9010773,data/raw/thermoml/10.1021__je9010773-d1b15ee811d3.xml,83e4c7604dc2b1f232c08f06cfe93e217f8873991697683c0613e62d7c5927a5,11547,1,1,true,true,extended_temperature,302.73,36.55,1,7,true
ZMXDDKWLCZADIW-UHFFFAOYSA-N,dimethylformamide,CN(C)C=O,318.12,34.097,,0.052,,combined,95,Liquid,Reentrant cavity resonator,zero_frequency,Relative permittivity at zero frequency,0,5088,10.1021/je9010773,data/raw/thermoml/10.1021__je9010773-d1b15ee811d3.xml,83e4c7604dc2b1f232c08f06cfe93e217f8873991697683c0613e62d7c5927a5,11548,1,1,true,true,extended_temperature,302.73,36.55,1,7,true
ZMXDDKWLCZADIW-UHFFFAOYSA-N,dimethylformamide,CN(C)C=O,318.13,33.96,,0.032,,combined,95,Liquid,Reentrant cavity resonator,zero_frequency,Relative permittivity at zero frequency,0,109,10.1021/je9010773,data/raw/thermoml/10.1021__je9010773-d1b15ee811d3.xml,83e4c7604dc2b1f232c08f06cfe93e217f8873991697683c0613e62d7c5927a5,11549,1,1,true,true,extended_temperature,302.73,36.55,1,4,true
ZMXDDKWLCZADIW-UHFFFAOYSA-N,dimethylformamide,CN(C)C=O,318.13,33.965,,0.031,,combined,95,Liquid,Reentrant cavity resonator,zero_frequency,Relative permittivity at zero frequency,0,288,10.1021/je9010773,data/raw/thermoml/10.1021__je9010773-d1b15ee811d3.xml,83e4c7604dc2b1f232c08f06cfe93e217f8873991697683c0613e62d7c5927a5,11550,1,1,true,true,extended_temperature,302.73,36.55,1,4,true
ZMXDDKWLCZADIW-UHFFFAOYSA-N,dimethylformamide,CN(C)C=O,318.13,33.975,,0.031,,combined,95,Liquid,Reentrant cavity resonator,zero_frequency,Relative permittivity at zero frequency,0,588,10.1021/je9010773,data/raw/thermoml/10.1021__je9010773-d1b15ee811d3.xml,83e4c7604dc2b1f232c08f06cfe93e217f8873991697683c0613e62d7c5927a5,11551,1,1,true,true,extended_temperature,302.73,36.55,1,4,true
ZMXDDKWLCZADIW-UHFFFAOYSA-N,dimethylformamide,CN(C)C=O,318.13,33.991,,0.031,,combined,95,Liquid,Reentrant cavity resonator,zero_frequency,Relative permittivity at zero frequency,0,1088,10.1021/je9010773,data/raw/thermoml/10.1021__je9010773-d1b15ee811d3.xml,83e4c7604dc2b1f232c08f06cfe93e217f8873991697683c0613e62d7c5927a5,11552,1,1,true,true,extended_temperature,302.73,36.55,1,4,true
ZMXDDKWLCZADIW-UHFFFAOYSA-N,dimethylformamide,CN(C)C=O,318.14,34.033,,0.055,,combined,95,Liquid,Reentrant cavity resonator,zero_frequency,Relative permittivity at zero frequency,0,2586,10.1021/je9010773,data/raw/thermoml/10.1021__je9010773-d1b15ee811d3.xml,83e4c7604dc2b1f232c08f06cfe93e217f8873991697683c0613e62d7c5927a5,11553,1,1,true,true,extended_temperature,302.73,36.55,1,1,false
ZMXDDKWLCZADIW-UHFFFAOYSA-N,dimethylformamide,CN(C)C=O,318.15,34.092,,0.052,,combined,95,Liquid,Reentrant cavity resonator,zero_frequency,Relative permittivity at zero frequency,0,5079,10.1021/je9010773,data/raw/thermoml/10.1021__je9010773-d1b15ee811d3.xml,83e4c7604dc2b1f232c08f06cfe93e217f8873991697683c0613e62d7c5927a5,11554,1,1,true,true,extended_temperature,302.73,36.55,1,1,false
ZMXDDKWLCZADIW-UHFFFAOYSA-N,dimethylformamide,CN(C)C=O,328.02,32.445,,0.031,,combined,95,Liquid,Reentrant cavity resonator,zero_frequency,Relative permittivity at zero frequency,0,109,10.1021/je9010773,data/raw/thermoml/10.1021__je9010773-d1b15ee811d3.xml,83e4c7604dc2b1f232c08f06cfe93e217f8873991697683c0613e62d7c5927a5,11555,1,1,true,true,outside_declared_window,302.73,36.55,1,1,false
ZMXDDKWLCZADIW-UHFFFAOYSA-N,dimethylformamide,CN(C)C=O,328.03,32.46,,0.031,,combined,95,Liquid,Reentrant cavity resonator,zero_frequency,Relative permittivity at zero frequency,0,584,10.1021/je9010773,data/raw/thermoml/10.1021__je9010773-d1b15ee811d3.xml,83e4c7604dc2b1f232c08f06cfe93e217f8873991697683c0613e62d7c5927a5,11556,1,1,true,true,outside_declared_window,302.73,36.55,1,1,false
ZMXDDKWLCZADIW-UHFFFAOYSA-N,dimethylformamide,CN(C)C=O,328.04,32.449,,0.031,,combined,95,Liquid,Reentrant cavity resonator,zero_frequency,Relative permittivity at zero frequency,0,287,10.1021/je9010773,data/raw/thermoml/10.1021__je9010773-d1b15ee811d3.xml,83e4c7604dc2b1f232c08f06cfe93e217f8873991697683c0613e62d7c5927a5,11557,1,1,true,true,outside_declared_window,302.73,36.55,1,4,true
ZMXDDKWLCZADIW-UHFFFAOYSA-N,dimethylformamide,CN(C)C=O,328.04,32.475,,0.031,,combined,95,Liquid,Reentrant cavity resonator,zero_frequency,Relative permittivity at zero frequency,0,1084,10.1021/je9010773,data/raw/thermoml/10.1021__je9010773-d1b15ee811d3.xml,83e4c7604dc2b1f232c08f06cfe93e217f8873991697683c0613e62d7c5927a5,11558,1,1,true,true,outside_declared_window,302.73,36.55,1,4,true
ZMXDDKWLCZADIW-UHFFFAOYSA-N,dimethylformamide,CN(C)C=O,328.04,32.564,,0.031,,combined,95,Liquid,Reentrant cavity resonator,zero_frequency,Relative permittivity at zero frequency,0,4080,10.1021/je9010773,data/raw/thermoml/10.1021__je9010773-d1b15ee811d3.xml,83e4c7604dc2b1f232c08f06cfe93e217f8873991697683c0613e62d7c5927a5,11559,1,1,true,true,outside_declared_window,302.73,36.55,1,4,true
ZMXDDKWLCZADIW-UHFFFAOYSA-N,dimethylformamide,CN(C)C=O,328.04,32.585,,0.032,,combined,95,Liquid,Reentrant cavity resonator,zero_frequency,Relative permittivity at zero frequency,0,5079,10.1021/je9010773,data/raw/thermoml/10.1021__je9010773-d1b15ee811d3.xml,83e4c7604dc2b1f232c08f06cfe93e217f8873991697683c0613e62d7c5927a5,11560,1,1,true,true,outside_declared_window,302.73,36.55,1,4,true
ZMXDDKWLCZADIW-UHFFFAOYSA-N,dimethylformamide,CN(C)C=O,328.05,32.505,,0.031,,combined,95,Liquid,Reentrant cavity resonator,zero_frequency,Relative permittivity at zero frequency,0,2082,10.1021/je9010773,data/raw/thermoml/10.1021__je9010773-d1b15ee811d3.xml,83e4c7604dc2b1f232c08f06cfe93e217f8873991697683c0613e62d7c5927a5,11561,1,1,true,true,outside_declared_window,302.73,36.55,1,3,true
ZMXDDKWLCZADIW-UHFFFAOYSA-N,dimethylformamide,CN(C)C=O,328.05,32.522,,0.031,,combined,95,Liquid,Reentrant cavity resonator,zero_frequency,Relative permittivity at zero frequency,0,2580,10.1021/je9010773,data/raw/thermoml/10.1021__je9010773-d1b15ee811d3.xml,83e4c7604dc2b1f232c08f06cfe93e217f8873991697683c0613e62d7c5927a5,11562,1,1,true,true,outside_declared_window,302.73,36.55,1,3,true
ZMXDDKWLCZADIW-UHFFFAOYSA-N,dimethylformamide,CN(C)C=O,328.05,32.537,,0.031,,combined,95,Liquid,Reentrant cavity resonator,zero_frequency,Relative permittivity at zero frequency,0,3081,10.1021/je9010773,data/raw/thermoml/10.1021__je9010773-d1b15ee811d3.xml,83e4c7604dc2b1f232c08f06cfe93e217f8873991697683c0613e62d7c5927a5,11563,1,1,true,true,outside_declared_window,302.73,36.55,1,3,true
ZMXDDKWLCZADIW-UHFFFAOYSA-N,dimethylformamide,CN(C)C=O,328.07,32.443,,0.031,,combined,95,Liquid,Reentrant cavity resonator,zero_frequency,Relative permittivity at zero frequency,0,101,10.1021/je9010773,data/raw/thermoml/10.1021__je9010773-d1b15ee811d3.xml,83e4c7604dc2b1f232c08f06cfe93e217f8873991697683c0613e62d7c5927a5,11564,1,1,true,true,outside_declared_window,302.73,36.55,1,3,true
ZMXDDKWLCZADIW-UHFFFAOYSA-N,dimethylformamide,CN(C)C=O,328.07,32.515,,0.031,,combined,95,Liquid,Reentrant cavity resonator,zero_frequency,Relative permittivity at zero frequency,0,2587,10.1021/je9010773,data/raw/thermoml/10.1021__je9010773-d1b15ee811d3.xml,83e4c7604dc2b1f232c08f06cfe93e217f8873991697683c0613e62d7c5927a5,11565,1,1,true,true,outside_declared_window,302.73,36.55,1,3,true
ZMXDDKWLCZADIW-UHFFFAOYSA-N,dimethylformamide,CN(C)C=O,328.07,32.577,,0.032,,combined,95,Liquid,Reentrant cavity resonator,zero_frequency,Relative permittivity at zero frequency,0,5087,10.1021/je9010773,data/raw/thermoml/10.1021__je9010773-d1b15ee811d3.xml,83e4c7604dc2b1f232c08f06cfe93e217f8873991697683c0613e62d7c5927a5,11566,1,1,true,true,outside_declared_window,302.73,36.55,1,3,true
ZMXDDKWLCZADIW-UHFFFAOYSA-N,dimethylformamide,CN(C)C=O,328.09,32.434,,0.031,,combined,95,Liquid,Reentrant cavity resonator,zero_frequency,Relative permittivity at zero frequency,0,111,10.1021/je9010773,data/raw/thermoml/10.1021__je9010773-d1b15ee811d3.xml,83e4c7604dc2b1f232c08f06cfe93e217f8873991697683c0613e62d7c5927a5,11567,1,1,true,true,outside_declared_window,302.73,36.55,1,1,false
ZPTRYWVRCNOTAS-UHFFFAOYSA-M,1-ethyl-3-methylimidazolium trifluoromethanesulfonate,CCn1cc[n+](C)c1.O=S(=O)([O-])C(F)(F)F,298.15,16.5,,1,,combined,95,Liquid,Coaxial cylinder capacitor,zero_frequency,Relative permittivity at zero frequency,0,101.325,10.1021/je101184s,data/raw/thermoml/10.1021__je101184s-5cc1e0c9d599.xml,d1d934b0ba1ee323d74aefe1cae9b15bc4efcb0cc489a4ffd83fd2a74d37636b,6840,4,1,true,true,room_temperature,298.15,16.5,1,1,false
ZSIAUFGUXNUGDI-UHFFFAOYSA-N,hexan-1-ol,CCCCCCO,298.15,13.06,,0.62,,combined,95,Liquid,Coaxial cylinder capacitor,zero_frequency,Relative permittivity at zero frequency,0,101.3,10.1021/acs.jced.8b00755,data/raw/thermoml/10.1021__acs.jced.8b00755-5753d3b1904a.xml,a4d9bf2cde22cfc4b0f9fe4d1c7767ba1564cbeea5b823f30e85daf862956742,6102,16,1,true,true,room_temperature,298.15,14.26,1,7,true
ZSIAUFGUXNUGDI-UHFFFAOYSA-N,hexan-1-ol,CCCCCCO,298.15,13.06,,0.03,,combined,95,Liquid,Parallel plate capacitor,zero_frequency,Relative permittivity at zero frequency,0,100,10.1021/je060248p,data/raw/thermoml/10.1021__je060248p-7b920dacfe19.xml,3528b8f2fbac52cd3d6a4a1958ce7bc7a72f688bb499f26058058a095f2fc5a5,6590,12,1,true,true,room_temperature,298.15,14.26,1,7,true
ZSIAUFGUXNUGDI-UHFFFAOYSA-N,hexan-1-ol,CCCCCCO,298.15,13.63,,0.03,,combined,95,Liquid,Parallel plate capacitor,zero_frequency,Relative permittivity at zero frequency,0,50000,10.1021/je060248p,data/raw/thermoml/10.1021__je060248p-7b920dacfe19.xml,3528b8f2fbac52cd3d6a4a1958ce7bc7a72f688bb499f26058058a095f2fc5a5,6591,12,1,true,true,room_temperature,298.15,14.26,1,7,true
ZSIAUFGUXNUGDI-UHFFFAOYSA-N,hexan-1-ol,CCCCCCO,298.15,14.07,,0.03,,combined,95,Liquid,Parallel plate capacitor,zero_frequency,Relative permittivity at zero frequency,0,100000,10.1021/je060248p,data/raw/thermoml/10.1021__je060248p-7b920dacfe19.xml,3528b8f2fbac52cd3d6a4a1958ce7bc7a72f688bb499f26058058a095f2fc5a5,6592,12,1,true,true,room_temperature,298.15,14.26,1,7,true
ZSIAUFGUXNUGDI-UHFFFAOYSA-N,hexan-1-ol,CCCCCCO,298.15,14.45,,0.03,,combined,95,Liquid,Parallel plate capacitor,zero_frequency,Relative permittivity at zero frequency,0,150000,10.1021/je060248p,data/raw/thermoml/10.1021__je060248p-7b920dacfe19.xml,3528b8f2fbac52cd3d6a4a1958ce7bc7a72f688bb499f26058058a095f2fc5a5,6593,12,1,true,true,room_temperature,298.15,14.26,1,7,true
ZSIAUFGUXNUGDI-UHFFFAOYSA-N,hexan-1-ol,CCCCCCO,298.15,14.77,,0.03,,combined,95,Liquid,Parallel plate capacitor,zero_frequency,Relative permittivity at zero frequency,0,200000,10.1021/je060248p,data/raw/thermoml/10.1021__je060248p-7b920dacfe19.xml,3528b8f2fbac52cd3d6a4a1958ce7bc7a72f688bb499f26058058a095f2fc5a5,6594,12,1,true,true,room_temperature,298.15,14.26,1,7,true
ZSIAUFGUXNUGDI-UHFFFAOYSA-N,hexan-1-ol,CCCCCCO,298.15,15.06,,0.03,,combined,95,Liquid,Parallel plate capacitor,zero_frequency,Relative permittivity at zero frequency,0,250000,10.1021/je060248p,data/raw/thermoml/10.1021__je060248p-7b920dacfe19.xml,3528b8f2fbac52cd3d6a4a1958ce7bc7a72f688bb499f26058058a095f2fc5a5,6595,12,1,true,true,room_temperature,298.15,14.26,1,7,true
ZSIAUFGUXNUGDI-UHFFFAOYSA-N,hexan-1-ol,CCCCCCO,298.15,15.33,,0.03,,combined,95,Liquid,Parallel plate capacitor,zero_frequency,Relative permittivity at zero frequency,0,300000,10.1021/je060248p,data/raw/thermoml/10.1021__je060248p-7b920dacfe19.xml,3528b8f2fbac52cd3d6a4a1958ce7bc7a72f688bb499f26058058a095f2fc5a5,6596,12,1,true,true,room_temperature,298.15,14.26,1,7,true
ZTOMUSMDRMJOTH-UHFFFAOYSA-N,pentanedinitrile,N#CCCCC#N,248.15,40.78,,0.1,,combined,95,Liquid,impedance/gain phase analyzer,zero_frequency,Relative permittivity at zero frequency,0,101.325,10.1021/je300958c,data/raw/thermoml/10.1021__je300958c-3ec2399ba91a.xml,9c3a2f8c4017b916a6e7eb2a5957de40bbfa4556eb7d6bcbba3fa33aa3d06080,8090,2,1,true,true,outside_declared_window,298.15,34.6,1,1,false
ZTOMUSMDRMJOTH-UHFFFAOYSA-N,pentanedinitrile,N#CCCCC#N,250.65,40.45,,0.1,,combined,95,Liquid,impedance/gain phase analyzer,zero_frequency,Relative permittivity at zero frequency,0,101.325,10.1021/je300958c,data/raw/thermoml/10.1021__je300958c-3ec2399ba91a.xml,9c3a2f8c4017b916a6e7eb2a5957de40bbfa4556eb7d6bcbba3fa33aa3d06080,8091,2,1,true,true,outside_declared_window,298.15,34.6,1,1,false
ZTOMUSMDRMJOTH-UHFFFAOYSA-N,pentanedinitrile,N#CCCCC#N,253.15,40.08,,0.1,,combined,95,Liquid,impedance/gain phase analyzer,zero_frequency,Relative permittivity at zero frequency,0,101.325,10.1021/je300958c,data/raw/thermoml/10.1021__je300958c-3ec2399ba91a.xml,9c3a2f8c4017b916a6e7eb2a5957de40bbfa4556eb7d6bcbba3fa33aa3d06080,8092,2,1,true,true,outside_declared_window,298.15,34.6,1,1,false
ZTOMUSMDRMJOTH-UHFFFAOYSA-N,pentanedinitrile,N#CCCCC#N,255.65,39.78,,0.1,,combined,95,Liquid,impedance/gain phase analyzer,zero_frequency,Relative permittivity at zero frequency,0,101.325,10.1021/je300958c,data/raw/thermoml/10.1021__je300958c-3ec2399ba91a.xml,9c3a2f8c4017b916a6e7eb2a5957de40bbfa4556eb7d6bcbba3fa33aa3d06080,8093,2,1,true,true,outside_declared_window,298.15,34.6,1,1,false
ZTOMUSMDRMJOTH-UHFFFAOYSA-N,pentanedinitrile,N#CCCCC#N,258.15,39.42,,0.1,,combined,95,Liquid,impedance/gain phase analyzer,zero_frequency,Relative permittivity at zero frequency,0,101.325,10.1021/je300958c,data/raw/thermoml/10.1021__je300958c-3ec2399ba91a.xml,9c3a2f8c4017b916a6e7eb2a5957de40bbfa4556eb7d6bcbba3fa33aa3d06080,8094,2,1,true,true,outside_declared_window,298.15,34.6,1,1,false
ZTOMUSMDRMJOTH-UHFFFAOYSA-N,pentanedinitrile,N#CCCCC#N,260.65,39.08,,0.1,,combined,95,Liquid,impedance/gain phase analyzer,zero_frequency,Relative permittivity at zero frequency,0,101.325,10.1021/je300958c,data/raw/thermoml/10.1021__je300958c-3ec2399ba91a.xml,9c3a2f8c4017b916a6e7eb2a5957de40bbfa4556eb7d6bcbba3fa33aa3d06080,8095,2,1,true,true,outside_declared_window,298.15,34.6,1,1,false
ZTOMUSMDRMJOTH-UHFFFAOYSA-N,pentanedinitrile,N#CCCCC#N,263.15,38.74,,0.1,,combined,95,Liquid,impedance/gain phase analyzer,zero_frequency,Relative permittivity at zero frequency,0,101.325,10.1021/je300958c,data/raw/thermoml/10.1021__je300958c-3ec2399ba91a.xml,9c3a2f8c4017b916a6e7eb2a5957de40bbfa4556eb7d6bcbba3fa33aa3d06080,8096,2,1,true,true,outside_declared_window,298.15,34.6,1,1,false
ZTOMUSMDRMJOTH-UHFFFAOYSA-N,pentanedinitrile,N#CCCCC#N,265.65,38.4,,0.1,,combined,95,Liquid,impedance/gain phase analyzer,zero_frequency,Relative permittivity at zero frequency,0,101.325,10.1021/je300958c,data/raw/thermoml/10.1021__je300958c-3ec2399ba91a.xml,9c3a2f8c4017b916a6e7eb2a5957de40bbfa4556eb7d6bcbba3fa33aa3d06080,8097,2,1,true,true,outside_declared_window,298.15,34.6,1,1,false
ZTOMUSMDRMJOTH-UHFFFAOYSA-N,pentanedinitrile,N#CCCCC#N,268.15,38.1,,0.1,,combined,95,Liquid,impedance/gain phase analyzer,zero_frequency,Relative permittivity at zero frequency,0,101.325,10.1021/je300958c,data/raw/thermoml/10.1021__je300958c-3ec2399ba91a.xml,9c3a2f8c4017b916a6e7eb2a5957de40bbfa4556eb7d6bcbba3fa33aa3d06080,8098,2,1,true,true,outside_declared_window,298.15,34.6,1,1,false
ZTOMUSMDRMJOTH-UHFFFAOYSA-N,pentanedinitrile,N#CCCCC#N,270.65,37.78,,0.1,,combined,95,Liquid,impedance/gain phase analyzer,zero_frequency,Relative permittivity at zero frequency,0,101.325,10.1021/je300958c,data/raw/thermoml/10.1021__je300958c-3ec2399ba91a.xml,9c3a2f8c4017b916a6e7eb2a5957de40bbfa4556eb7d6bcbba3fa33aa3d06080,8099,2,1,true,true,outside_declared_window,298.15,34.6,1,1,false
ZTOMUSMDRMJOTH-UHFFFAOYSA-N,pentanedinitrile,N#CCCCC#N,273.15,37.44,,0.1,,combined,95,Liquid,impedance/gain phase analyzer,zero_frequency,Relative permittivity at zero frequency,0,101.325,10.1021/je300958c,data/raw/thermoml/10.1021__je300958c-3ec2399ba91a.xml,9c3a2f8c4017b916a6e7eb2a5957de40bbfa4556eb7d6bcbba3fa33aa3d06080,8100,2,1,true,true,outside_declared_window,298.15,34.6,1,1,false
ZTOMUSMDRMJOTH-UHFFFAOYSA-N,pentanedinitrile,N#CCCCC#N,275.65,37.16,,0.1,,combined,95,Liquid,impedance/gain phase analyzer,zero_frequency,Relative permittivity at zero frequency,0,101.325,10.1021/je300958c,data/raw/thermoml/10.1021__je300958c-3ec2399ba91a.xml,9c3a2f8c4017b916a6e7eb2a5957de40bbfa4556eb7d6bcbba3fa33aa3d06080,8101,2,1,true,true,outside_declared_window,298.15,34.6,1,1,false
ZTOMUSMDRMJOTH-UHFFFAOYSA-N,pentanedinitrile,N#CCCCC#N,278.15,36.83,,0.1,,combined,95,Liquid,impedance/gain phase analyzer,zero_frequency,Relative permittivity at zero frequency,0,101.325,10.1021/je300958c,data/raw/thermoml/10.1021__je300958c-3ec2399ba91a.xml,9c3a2f8c4017b916a6e7eb2a5957de40bbfa4556eb7d6bcbba3fa33aa3d06080,8102,2,1,true,true,outside_declared_window,298.15,34.6,1,1,false
ZTOMUSMDRMJOTH-UHFFFAOYSA-N,pentanedinitrile,N#CCCCC#N,280.65,36.56,,0.1,,combined,95,Liquid,impedance/gain phase analyzer,zero_frequency,Relative permittivity at zero frequency,0,101.325,10.1021/je300958c,data/raw/thermoml/10.1021__je300958c-3ec2399ba91a.xml,9c3a2f8c4017b916a6e7eb2a5957de40bbfa4556eb7d6bcbba3fa33aa3d06080,8103,2,1,true,true,outside_declared_window,298.15,34.6,1,1,false
ZTOMUSMDRMJOTH-UHFFFAOYSA-N,pentanedinitrile,N#CCCCC#N,283.15,36.27,,0.1,,combined,95,Liquid,impedance/gain phase analyzer,zero_frequency,Relative permittivity at zero frequency,0,101.325,10.1021/je300958c,data/raw/thermoml/10.1021__je300958c-3ec2399ba91a.xml,9c3a2f8c4017b916a6e7eb2a5957de40bbfa4556eb7d6bcbba3fa33aa3d06080,8104,2,1,true,true,outside_declared_window,298.15,34.6,1,1,false
ZTOMUSMDRMJOTH-UHFFFAOYSA-N,pentanedinitrile,N#CCCCC#N,285.65,35.97,,0.1,,combined,95,Liquid,impedance/gain phase analyzer,zero_frequency,Relative permittivity at zero frequency,0,101.325,10.1021/je300958c,data/raw/thermoml/10.1021__je300958c-3ec2399ba91a.xml,9c3a2f8c4017b916a6e7eb2a5957de40bbfa4556eb7d6bcbba3fa33aa3d06080,8105,2,1,true,true,outside_declared_window,298.15,34.6,1,1,false
ZTOMUSMDRMJOTH-UHFFFAOYSA-N,pentanedinitrile,N#CCCCC#N,288.15,35.71,,0.1,,combined,95,Liquid,impedance/gain phase analyzer,zero_frequency,Relative permittivity at zero frequency,0,101.325,10.1021/je300958c,data/raw/thermoml/10.1021__je300958c-3ec2399ba91a.xml,9c3a2f8c4017b916a6e7eb2a5957de40bbfa4556eb7d6bcbba3fa33aa3d06080,8106,2,1,true,true,outside_declared_window,298.15,34.6,1,1,false
ZTOMUSMDRMJOTH-UHFFFAOYSA-N,pentanedinitrile,N#CCCCC#N,290.65,35.41,,0.1,,combined,95,Liquid,impedance/gain phase analyzer,zero_frequency,Relative permittivity at zero frequency,0,101.325,10.1021/je300958c,data/raw/thermoml/10.1021__je300958c-3ec2399ba91a.xml,9c3a2f8c4017b916a6e7eb2a5957de40bbfa4556eb7d6bcbba3fa33aa3d06080,8107,2,1,true,true,outside_declared_window,298.15,34.6,1,1,false
ZTOMUSMDRMJOTH-UHFFFAOYSA-N,pentanedinitrile,N#CCCCC#N,293.15,35.14,,0.1,,combined,95,Liquid,impedance/gain phase analyzer,zero_frequency,Relative permittivity at zero frequency,0,101.325,10.1021/je300958c,data/raw/thermoml/10.1021__je300958c-3ec2399ba91a.xml,9c3a2f8c4017b916a6e7eb2a5957de40bbfa4556eb7d6bcbba3fa33aa3d06080,8108,2,1,true,true,room_temperature,298.15,34.6,1,1,false
ZTOMUSMDRMJOTH-UHFFFAOYSA-N,pentanedinitrile,N#CCCCC#N,295.65,34.87,,0.1,,combined,95,Liquid,impedance/gain phase analyzer,zero_frequency,Relative permittivity at zero frequency,0,101.325,10.1021/je300958c,data/raw/thermoml/10.1021__je300958c-3ec2399ba91a.xml,9c3a2f8c4017b916a6e7eb2a5957de40bbfa4556eb7d6bcbba3fa33aa3d06080,8109,2,1,true,true,room_temperature,298.15,34.6,1,1,false
ZTOMUSMDRMJOTH-UHFFFAOYSA-N,pentanedinitrile,N#CCCCC#N,298.15,34.6,,0.1,,combined,95,Liquid,impedance/gain phase analyzer,zero_frequency,Relative permittivity at zero frequency,0,101.325,10.1021/je300958c,data/raw/thermoml/10.1021__je300958c-3ec2399ba91a.xml,9c3a2f8c4017b916a6e7eb2a5957de40bbfa4556eb7d6bcbba3fa33aa3d06080,8110,2,1,true,true,room_temperature,298.15,34.6,1,1,false
ZTOMUSMDRMJOTH-UHFFFAOYSA-N,pentanedinitrile,N#CCCCC#N,300.65,34.33,,0.1,,combined,95,Liquid,impedance/gain phase analyzer,zero_frequency,Relative permittivity at zero frequency,0,101.325,10.1021/je300958c,data/raw/thermoml/10.1021__je300958c-3ec2399ba91a.xml,9c3a2f8c4017b916a6e7eb2a5957de40bbfa4556eb7d6bcbba3fa33aa3d06080,8111,2,1,true,true,room_temperature,298.15,34.6,1,1,false
ZTOMUSMDRMJOTH-UHFFFAOYSA-N,pentanedinitrile,N#CCCCC#N,303.15,34.04,,0.1,,combined,95,Liquid,impedance/gain phase analyzer,zero_frequency,Relative permittivity at zero frequency,0,101.325,10.1021/je300958c,data/raw/thermoml/10.1021__je300958c-3ec2399ba91a.xml,9c3a2f8c4017b916a6e7eb2a5957de40bbfa4556eb7d6bcbba3fa33aa3d06080,8112,2,1,true,true,room_temperature,298.15,34.6,1,1,false
ZTOMUSMDRMJOTH-UHFFFAOYSA-N,pentanedinitrile,N#CCCCC#N,305.65,33.83,,0.1,,combined,95,Liquid,impedance/gain phase analyzer,zero_frequency,Relative permittivity at zero frequency,0,101.325,10.1021/je300958c,data/raw/thermoml/10.1021__je300958c-3ec2399ba91a.xml,9c3a2f8c4017b916a6e7eb2a5957de40bbfa4556eb7d6bcbba3fa33aa3d06080,8113,2,1,true,true,outside_declared_window,298.15,34.6,1,1,false
ZTOMUSMDRMJOTH-UHFFFAOYSA-N,pentanedinitrile,N#CCCCC#N,308.15,33.59,,0.1,,combined,95,Liquid,impedance/gain phase analyzer,zero_frequency,Relative permittivity at zero frequency,0,101.325,10.1021/je300958c,data/raw/thermoml/10.1021__je300958c-3ec2399ba91a.xml,9c3a2f8c4017b916a6e7eb2a5957de40bbfa4556eb7d6bcbba3fa33aa3d06080,8114,2,1,true,true,outside_declared_window,298.15,34.6,1,1,false
ZTOMUSMDRMJOTH-UHFFFAOYSA-N,pentanedinitrile,N#CCCCC#N,310.65,33.35,,0.1,,combined,95,Liquid,impedance/gain phase analyzer,zero_frequency,Relative permittivity at zero frequency,0,101.325,10.1021/je300958c,data/raw/thermoml/10.1021__je300958c-3ec2399ba91a.xml,9c3a2f8c4017b916a6e7eb2a5957de40bbfa4556eb7d6bcbba3fa33aa3d06080,8115,2,1,true,true,outside_declared_window,298.15,34.6,1,1,false
ZTOMUSMDRMJOTH-UHFFFAOYSA-N,pentanedinitrile,N#CCCCC#N,313.15,33.13,,0.1,,combined,95,Liquid,impedance/gain phase analyzer,zero_frequency,Relative permittivity at zero frequency,0,101.325,10.1021/je300958c,data/raw/thermoml/10.1021__je300958c-3ec2399ba91a.xml,9c3a2f8c4017b916a6e7eb2a5957de40bbfa4556eb7d6bcbba3fa33aa3d06080,8116,2,1,true,true,extended_temperature,298.15,34.6,1,1,false
ZTOMUSMDRMJOTH-UHFFFAOYSA-N,pentanedinitrile,N#CCCCC#N,315.65,32.87,,0.1,,combined,95,Liquid,impedance/gain phase analyzer,zero_frequency,Relative permittivity at zero frequency,0,101.325,10.1021/je300958c,data/raw/thermoml/10.1021__je300958c-3ec2399ba91a.xml,9c3a2f8c4017b916a6e7eb2a5957de40bbfa4556eb7d6bcbba3fa33aa3d06080,8117,2,1,true,true,extended_temperature,298.15,34.6,1,1,false
ZTOMUSMDRMJOTH-UHFFFAOYSA-N,pentanedinitrile,N#CCCCC#N,318.15,32.67,,0.1,,combined,95,Liquid,impedance/gain phase analyzer,zero_frequency,Relative permittivity at zero frequency,0,101.325,10.1021/je300958c,data/raw/thermoml/10.1021__je300958c-3ec2399ba91a.xml,9c3a2f8c4017b916a6e7eb2a5957de40bbfa4556eb7d6bcbba3fa33aa3d06080,8118,2,1,true,true,extended_temperature,298.15,34.6,1,1,false
ZTOMUSMDRMJOTH-UHFFFAOYSA-N,pentanedinitrile,N#CCCCC#N,320.65,32.44,,0.1,,combined,95,Liquid,impedance/gain phase analyzer,zero_frequency,Relative permittivity at zero frequency,0,101.325,10.1021/je300958c,data/raw/thermoml/10.1021__je300958c-3ec2399ba91a.xml,9c3a2f8c4017b916a6e7eb2a5957de40bbfa4556eb7d6bcbba3fa33aa3d06080,8119,2,1,true,true,extended_temperature,298.15,34.6,1,1,false
ZTOMUSMDRMJOTH-UHFFFAOYSA-N,pentanedinitrile,N#CCCCC#N,323.15,32.21,,0.1,,combined,95,Liquid,impedance/gain phase analyzer,zero_frequency,Relative permittivity at zero frequency,0,101.325,10.1021/je300958c,data/raw/thermoml/10.1021__je300958c-3ec2399ba91a.xml,9c3a2f8c4017b916a6e7eb2a5957de40bbfa4556eb7d6bcbba3fa33aa3d06080,8120,2,1,true,true,extended_temperature,298.15,34.6,1,1,false
ZUHZGEOKBKGPSW-UHFFFAOYSA-N,"2,5,8,11,14-pentaoxapentadecane",COCCOCCOCCOCCOC,288.15,8.04,,0.16,,combined,95,Liquid,AC method,zero_frequency,Relative permittivity at zero frequency,0,101.325,10.1016/j.jct.2010.09.008,data/raw/thermoml/10.1016__j.jct.2010.09.008-f6e26363bf46.xml,44596c2f9d64df0eb6802fa1fe82b61406d72bb916143d70a41cadd404d88944,1907,9,1,true,true,outside_declared_window,298.15,7.798,1,1,false
ZUHZGEOKBKGPSW-UHFFFAOYSA-N,"2,5,8,11,14-pentaoxapentadecane",COCCOCCOCCOCCOC,293.15,7.939,,0.476,,combined,95,Liquid,Parallel plate capacitor,zero_frequency,Relative permittivity at zero frequency,0,101.325,10.1016/j.tca.2012.10.024,data/raw/thermoml/10.1016__j.tca.2012.10.024-875129d55c7d.xml,4ded1ead50f8e637824b9870578c5bf4896cf2e175d951b9b84ba3951bdd7426,5052,6,1,true,true,room_temperature,298.15,7.798,1,1,false
ZUHZGEOKBKGPSW-UHFFFAOYSA-N,"2,5,8,11,14-pentaoxapentadecane",COCCOCCOCCOCCOC,298.15,7.78,,0.16,,combined,95,Liquid,AC method,zero_frequency,Relative permittivity at zero frequency,0,101.325,10.1016/j.jct.2010.09.008,data/raw/thermoml/10.1016__j.jct.2010.09.008-f6e26363bf46.xml,44596c2f9d64df0eb6802fa1fe82b61406d72bb916143d70a41cadd404d88944,1908,9,1,true,true,room_temperature,298.15,7.798,1,2,true
ZUHZGEOKBKGPSW-UHFFFAOYSA-N,"2,5,8,11,14-pentaoxapentadecane",COCCOCCOCCOCCOC,298.15,7.816,,0.469,,combined,95,Liquid,Parallel plate capacitor,zero_frequency,Relative permittivity at zero frequency,0,101.325,10.1016/j.tca.2012.10.024,data/raw/thermoml/10.1016__j.tca.2012.10.024-875129d55c7d.xml,4ded1ead50f8e637824b9870578c5bf4896cf2e175d951b9b84ba3951bdd7426,5053,6,1,true,true,room_temperature,298.15,7.798,1,2,true
ZUHZGEOKBKGPSW-UHFFFAOYSA-N,"2,5,8,11,14-pentaoxapentadecane",COCCOCCOCCOCCOC,303.15,7.692,,0.462,,combined,95,Liquid,Parallel plate capacitor,zero_frequency,Relative permittivity at zero frequency,0,101.325,10.1016/j.tca.2012.10.024,data/raw/thermoml/10.1016__j.tca.2012.10.024-875129d55c7d.xml,4ded1ead50f8e637824b9870578c5bf4896cf2e175d951b9b84ba3951bdd7426,5054,6,1,true,true,room_temperature,298.15,7.798,1,1,false
ZUHZGEOKBKGPSW-UHFFFAOYSA-N,"2,5,8,11,14-pentaoxapentadecane",COCCOCCOCCOCCOC,308.15,7.55,,0.15,,combined,95,Liquid,AC method,zero_frequency,Relative permittivity at zero frequency,0,101.325,10.1016/j.jct.2010.09.008,data/raw/thermoml/10.1016__j.jct.2010.09.008-f6e26363bf46.xml,44596c2f9d64df0eb6802fa1fe82b61406d72bb916143d70a41cadd404d88944,1909,9,1,true,true,outside_declared_window,298.15,7.798,1,1,false
ZXEKIIBDNHEJCQ-UHFFFAOYSA-N,2-methyl-1-propanol,CC(C)CO,288.15,19.51,,0.06,,combined,95,Liquid,Dielectrometer,zero_frequency,Relative permittivity at zero frequency,0,100,10.1021/je3007666,data/raw/thermoml/10.1021__je3007666-99db3d8c52e4.xml,e28a6bb3a1bf70398d0e7aef0d3fb7c21b10665ee2901575db95ca8e1bd6d531,7428,2,1,true,true,outside_declared_window,298.15,17.96,1,1,false
ZXEKIIBDNHEJCQ-UHFFFAOYSA-N,2-methyl-1-propanol,CC(C)CO,288.15,19.51,,0.06,,combined,95,Liquid,OTHER::sMethod:dielectrometer,zero_frequency,Relative permittivity at zero frequency,0,101,10.1021/je800593p,data/raw/thermoml/10.1021__je800593p-d60e4d9358be.xml,e9f3dac230c9ffcd6d5546776eab6dd94af3495c65b63492855e9119e6dd22ce,10041,18,1,true,true,outside_declared_window,298.15,17.96,1,1,false
ZXEKIIBDNHEJCQ-UHFFFAOYSA-N,2-methyl-1-propanol,CC(C)CO,293.15,18.71,,0.06,,combined,95,Liquid,Dielectrometer,zero_frequency,Relative permittivity at zero frequency,0,100,10.1021/je3007666,data/raw/thermoml/10.1021__je3007666-99db3d8c52e4.xml,e28a6bb3a1bf70398d0e7aef0d3fb7c21b10665ee2901575db95ca8e1bd6d531,7429,2,1,true,true,room_temperature,298.15,17.96,1,1,false
ZXEKIIBDNHEJCQ-UHFFFAOYSA-N,2-methyl-1-propanol,CC(C)CO,293.15,18.71,,0.06,,combined,95,Liquid,OTHER::sMethod:dielectrometer,zero_frequency,Relative permittivity at zero frequency,0,101,10.1021/je800593p,data/raw/thermoml/10.1021__je800593p-d60e4d9358be.xml,e9f3dac230c9ffcd6d5546776eab6dd94af3495c65b63492855e9119e6dd22ce,10042,18,1,true,true,room_temperature,298.15,17.96,1,1,false
ZXEKIIBDNHEJCQ-UHFFFAOYSA-N,2-methyl-1-propanol,CC(C)CO,298.15,17.96,,0.06,,combined,95,Liquid,Dielectrometer,zero_frequency,Relative permittivity at zero frequency,0,100,10.1021/je3007666,data/raw/thermoml/10.1021__je3007666-99db3d8c52e4.xml,e28a6bb3a1bf70398d0e7aef0d3fb7c21b10665ee2901575db95ca8e1bd6d531,7430,2,1,true,true,room_temperature,298.15,17.96,1,1,false
ZXEKIIBDNHEJCQ-UHFFFAOYSA-N,2-methyl-1-propanol,CC(C)CO,298.15,17.96,,0.06,,combined,95,Liquid,OTHER::sMethod:dielectrometer,zero_frequency,Relative permittivity at zero frequency,0,101,10.1021/je800593p,data/raw/thermoml/10.1021__je800593p-d60e4d9358be.xml,e9f3dac230c9ffcd6d5546776eab6dd94af3495c65b63492855e9119e6dd22ce,10043,18,1,true,true,room_temperature,298.15,17.96,1,1,false
ZXEKIIBDNHEJCQ-UHFFFAOYSA-N,2-methyl-1-propanol,CC(C)CO,303.15,17.23,,0.06,,combined,95,Liquid,Dielectrometer,zero_frequency,Relative permittivity at zero frequency,0,100,10.1021/je3007666,data/raw/thermoml/10.1021__je3007666-99db3d8c52e4.xml,e28a6bb3a1bf70398d0e7aef0d3fb7c21b10665ee2901575db95ca8e1bd6d531,7431,2,1,true,true,room_temperature,298.15,17.96,1,1,false
ZXEKIIBDNHEJCQ-UHFFFAOYSA-N,2-methyl-1-propanol,CC(C)CO,303.15,17.23,,0.06,,combined,95,Liquid,OTHER::sMethod:dielectrometer,zero_frequency,Relative permittivity at zero frequency,0,101,10.1021/je800593p,data/raw/thermoml/10.1021__je800593p-d60e4d9358be.xml,e9f3dac230c9ffcd6d5546776eab6dd94af3495c65b63492855e9119e6dd22ce,10044,18,1,true,true,room_temperature,298.15,17.96,1,1,false
ZXEKIIBDNHEJCQ-UHFFFAOYSA-N,2-methyl-1-propanol,CC(C)CO,308.15,16.53,,0.06,,combined,95,Liquid,Dielectrometer,zero_frequency,Relative permittivity at zero frequency,0,100,10.1021/je3007666,data/raw/thermoml/10.1021__je3007666-99db3d8c52e4.xml,e28a6bb3a1bf70398d0e7aef0d3fb7c21b10665ee2901575db95ca8e1bd6d531,7432,2,1,true,true,outside_declared_window,298.15,17.96,1,1,false
ZXEKIIBDNHEJCQ-UHFFFAOYSA-N,2-methyl-1-propanol,CC(C)CO,308.15,16.53,,0.06,,combined,95,Liquid,OTHER::sMethod:dielectrometer,zero_frequency,Relative permittivity at zero frequency,0,101,10.1021/je800593p,data/raw/thermoml/10.1021__je800593p-d60e4d9358be.xml,e9f3dac230c9ffcd6d5546776eab6dd94af3495c65b63492855e9119e6dd22ce,10045,18,1,true,true,outside_declared_window,298.15,17.96,1,1,false
