Repository: LittleAlety/electrolyte-solvent-dielectric-ml

# 电解液溶剂筛选：可审计的多通道机器学习管线

> **2026-11-28 · PLAN B 生产失败诊断**：[根因分析](outputs/b750_completion/failure_diagnostics/FAILURE_ANALYSIS.md) · [执行报告](outputs/b750_completion/COMPLETION_REPORT.md)。214条测试通过；38/67合格，剩余21个几何步数耗尽、1个超时中断、7个从未启动。首轮5个续算全部合格，当前状态 BLOCKED_NEEDS_SUBMISSION。历史目标泄漏、方法错标、CM截断和点级CI解释已由[科学更正](outputs/b750_completion/scientific_errata.json)取代。

> An auditable, pre-registered machine-learning pipeline for electrolyte-solvent
> screening: static permittivity (epsilon), viscosity (eta), the orbital window
> (HOMO / LUMO), and redox potential - with a frozen main scoreboard, a shot ledger,
> and every negative result retained rather than routed around.

File: data/processed/eta_epsilon_joint_observations.csv (part 16 of 84)
row_id,dataset_id,property,property_family,inchikey,name,smiles,T_K,value,unit,phase,method,uncertainty,uncertainty_kind,confidence_level,frequency_mhz,pressure_kpa,n_components,pure_or_mixture,source_doi,source_kind,source_file,source_row_index,source_file_sha256,quality_layer,licence,redistributable
epsilon_observations_v11plus:1368,epsilon_observations_v11plus,epsilon,dielectric_constant,YFMFNYKEUDLDTL-UHFFFAOYSA-N,"1,1,1,2,3,3,3-heptafluoropropane",FC(C(F)(F)F)C(F)(F)F,302.92,3.8527,1,Liquid,Parallel plate capacitor,0.011,combined,95,0,1000,1,pure,10.1021/je700343t,primary_thermoml_measurement,data/processed/dielectric_observations_v11plus.csv,1368,159b928f800a55969963da275ed05c30ce8a19cffc48353a9c490eec68a49af9,publishable_core,thermoml_open,true
epsilon_observations_v11plus:1369,epsilon_observations_v11plus,epsilon,dielectric_constant,YFMFNYKEUDLDTL-UHFFFAOYSA-N,"1,1,1,2,3,3,3-heptafluoropropane",FC(C(F)(F)F)C(F)(F)F,302.93,4.011,1,Liquid,Parallel plate capacitor,0.011,combined,95,0,8000,1,pure,10.1021/je700343t,primary_thermoml_measurement,data/processed/dielectric_observations_v11plus.csv,1369,159b928f800a55969963da275ed05c30ce8a19cffc48353a9c490eec68a49af9,publishable_core,thermoml_open,true
epsilon_observations_v11plus:1370,epsilon_observations_v11plus,epsilon,dielectric_constant,YFMFNYKEUDLDTL-UHFFFAOYSA-N,"1,1,1,2,3,3,3-heptafluoropropane",FC(C(F)(F)F)C(F)(F)F,302.96,4.0486,1,Liquid,Parallel plate capacitor,0.011,combined,95,0,10000,1,pure,10.1021/je700343t,primary_thermoml_measurement,data/processed/dielectric_observations_v11plus.csv,1370,159b928f800a55969963da275ed05c30ce8a19cffc48353a9c490eec68a49af9,publishable_core,thermoml_open,true
epsilon_observations_v11plus:1371,epsilon_observations_v11plus,epsilon,dielectric_constant,YFMFNYKEUDLDTL-UHFFFAOYSA-N,"1,1,1,2,3,3,3-heptafluoropropane",FC(C(F)(F)F)C(F)(F)F,302.98,4.0294,1,Liquid,Parallel plate capacitor,0.011,combined,95,0,9000,1,pure,10.1021/je700343t,primary_thermoml_measurement,data/processed/dielectric_observations_v11plus.csv,1371,159b928f800a55969963da275ed05c30ce8a19cffc48353a9c490eec68a49af9,publishable_core,thermoml_open,true
epsilon_observations_v11plus:1372,epsilon_observations_v11plus,epsilon,dielectric_constant,YFNKIDBQEZZDLK-UHFFFAOYSA-N,"2,5,8,11-tetraoxadodecane",COCCOCCOCCOC,288.15,7.884,1,Liquid,HP4284A precision LCR Meter,0.158,combined,95,0,101.325,1,pure,10.1016/j.jct.2008.02.015,primary_thermoml_measurement,data/processed/dielectric_observations_v11plus.csv,1372,159b928f800a55969963da275ed05c30ce8a19cffc48353a9c490eec68a49af9,publishable_core,thermoml_open,true
epsilon_observations_v11plus:1373,epsilon_observations_v11plus,epsilon,dielectric_constant,YFNKIDBQEZZDLK-UHFFFAOYSA-N,"2,5,8,11-tetraoxadodecane",COCCOCCOCCOC,288.15,7.89,1,Liquid,AC method,0.16,combined,95,0,101.325,1,pure,10.1016/j.jct.2010.09.008,primary_thermoml_measurement,data/processed/dielectric_observations_v11plus.csv,1373,159b928f800a55969963da275ed05c30ce8a19cffc48353a9c490eec68a49af9,publishable_core,thermoml_open,true
epsilon_observations_v11plus:1374,epsilon_observations_v11plus,epsilon,dielectric_constant,YFNKIDBQEZZDLK-UHFFFAOYSA-N,"2,5,8,11-tetraoxadodecane",COCCOCCOCCOC,298.15,7.578,1,Liquid,HP4284A precision LCR Meter,0.152,combined,95,0,101.325,1,pure,10.1016/j.jct.2008.02.015,primary_thermoml_measurement,data/processed/dielectric_observations_v11plus.csv,1374,159b928f800a55969963da275ed05c30ce8a19cffc48353a9c490eec68a49af9,publishable_core,thermoml_open,true
epsilon_observations_v11plus:1375,epsilon_observations_v11plus,epsilon,dielectric_constant,YFNKIDBQEZZDLK-UHFFFAOYSA-N,"2,5,8,11-tetraoxadodecane",COCCOCCOCCOC,298.15,7.63,1,Liquid,AC method,0.15,combined,95,0,101.325,1,pure,10.1016/j.jct.2010.09.008,primary_thermoml_measurement,data/processed/dielectric_observations_v11plus.csv,1375,159b928f800a55969963da275ed05c30ce8a19cffc48353a9c490eec68a49af9,publishable_core,thermoml_open,true
epsilon_observations_v11plus:1376,epsilon_observations_v11plus,epsilon,dielectric_constant,YFNKIDBQEZZDLK-UHFFFAOYSA-N,"2,5,8,11-tetraoxadodecane",COCCOCCOCCOC,308.15,7.328,1,Liquid,HP4284A precision LCR Meter,0.147,combined,95,0,101.325,1,pure,10.1016/j.jct.2008.02.015,primary_thermoml_measurement,data/processed/dielectric_observations_v11plus.csv,1376,159b928f800a55969963da275ed05c30ce8a19cffc48353a9c490eec68a49af9,publishable_core,thermoml_open,true
epsilon_observations_v11plus:1377,epsilon_observations_v11plus,epsilon,dielectric_constant,YFNKIDBQEZZDLK-UHFFFAOYSA-N,"2,5,8,11-tetraoxadodecane",COCCOCCOCCOC,308.15,7.38,1,Liquid,AC method,0.15,combined,95,0,101.325,1,pure,10.1016/j.jct.2010.09.008,primary_thermoml_measurement,data/processed/dielectric_observations_v11plus.csv,1377,159b928f800a55969963da275ed05c30ce8a19cffc48353a9c490eec68a49af9,publishable_core,thermoml_open,true
epsilon_observations_v11plus:1378,epsilon_observations_v11plus,epsilon,dielectric_constant,YFNKIDBQEZZDLK-UHFFFAOYSA-N,"2,5,8,11-tetraoxadodecane",COCCOCCOCCOC,318.15,7.093,1,Liquid,HP4284A precision LCR Meter,0.142,combined,95,0,101.325,1,pure,10.1016/j.jct.2008.02.015,primary_thermoml_measurement,data/processed/dielectric_observations_v11plus.csv,1378,159b928f800a55969963da275ed05c30ce8a19cffc48353a9c490eec68a49af9,publishable_core,thermoml_open,true
epsilon_observations_v11plus:1379,epsilon_observations_v11plus,epsilon,dielectric_constant,YFNKIDBQEZZDLK-UHFFFAOYSA-N,"2,5,8,11-tetraoxadodecane",COCCOCCOCCOC,328.15,6.896,1,Liquid,HP4284A precision LCR Meter,0.138,combined,95,0,101.325,1,pure,10.1016/j.jct.2008.02.015,primary_thermoml_measurement,data/processed/dielectric_observations_v11plus.csv,1379,159b928f800a55969963da275ed05c30ce8a19cffc48353a9c490eec68a49af9,publishable_core,thermoml_open,true
epsilon_observations_v11plus:1380,epsilon_observations_v11plus,epsilon,dielectric_constant,YIWUKEYIRIRTPP-UHFFFAOYSA-N,2-ethyl-1-hexanol,CCCCC(CC)CO,298.2,7.353,1,Liquid,Parallel plate capacitor,0.022,combined,95,0,101.325,1,pure,10.1016/j.jct.2011.07.021,primary_thermoml_measurement,data/processed/dielectric_observations_v11plus.csv,1380,159b928f800a55969963da275ed05c30ce8a19cffc48353a9c490eec68a49af9,publishable_core,thermoml_open,true
epsilon_observations_v11plus:1381,epsilon_observations_v11plus,epsilon,dielectric_constant,YIWUKEYIRIRTPP-UHFFFAOYSA-N,2-ethyl-1-hexanol,CCCCC(CC)CO,308.2,6.361,1,Liquid,Parallel plate capacitor,0.021,combined,95,0,101.325,1,pure,10.1016/j.jct.2011.07.021,primary_thermoml_measurement,data/processed/dielectric_observations_v11plus.csv,1381,159b928f800a55969963da275ed05c30ce8a19cffc48353a9c490eec68a49af9,publishable_core,thermoml_open,true
epsilon_observations_v11plus:1382,epsilon_observations_v11plus,epsilon,dielectric_constant,YIWUKEYIRIRTPP-UHFFFAOYSA-N,2-ethyl-1-hexanol,CCCCC(CC)CO,318.2,5.522,1,Liquid,Parallel plate capacitor,0.02,combined,95,0,101.325,1,pure,10.1016/j.jct.2011.07.021,primary_thermoml_measurement,data/processed/dielectric_observations_v11plus.csv,1382,159b928f800a55969963da275ed05c30ce8a19cffc48353a9c490eec68a49af9,publishable_core,thermoml_open,true
epsilon_observations_v11plus:1383,epsilon_observations_v11plus,epsilon,dielectric_constant,YXFVVABEGXRONW-UHFFFAOYSA-N,toluene,Cc1ccccc1,290.63,2.40453,1,Liquid,Reentrant cavity resonator,0.00602,combined,95,0,100,1,pure,10.1021/je7006692,primary_thermoml_measurement,data/processed/dielectric_observations_v11plus.csv,1383,159b928f800a55969963da275ed05c30ce8a19cffc48353a9c490eec68a49af9,publishable_core,thermoml_open,true
epsilon_observations_v11plus:1384,epsilon_observations_v11plus,epsilon,dielectric_constant,YXFVVABEGXRONW-UHFFFAOYSA-N,toluene,Cc1ccccc1,290.65,2.40448,1,Liquid,Reentrant cavity resonator,0.00602,combined,95,0,100,1,pure,10.1021/je7006692,primary_thermoml_measurement,data/processed/dielectric_observations_v11plus.csv,1384,159b928f800a55969963da275ed05c30ce8a19cffc48353a9c490eec68a49af9,publishable_core,thermoml_open,true
epsilon_observations_v11plus:1385,epsilon_observations_v11plus,epsilon,dielectric_constant,YXFVVABEGXRONW-UHFFFAOYSA-N,toluene,Cc1ccccc1,290.69,2.41272,1,Liquid,Reentrant cavity resonator,0.00061,combined,95,0,2170,1,pure,10.1021/je7006692,primary_thermoml_measurement,data/processed/dielectric_observations_v11plus.csv,1385,159b928f800a55969963da275ed05c30ce8a19cffc48353a9c490eec68a49af9,publishable_core,thermoml_open,true
epsilon_observations_v11plus:1386,epsilon_observations_v11plus,epsilon,dielectric_constant,YXFVVABEGXRONW-UHFFFAOYSA-N,toluene,Cc1ccccc1,290.77,2.41409,1,Liquid,Reentrant cavity resonator,0.00061,combined,95,0,4240,1,pure,10.1021/je7006692,primary_thermoml_measurement,data/processed/dielectric_observations_v11plus.csv,1386,159b928f800a55969963da275ed05c30ce8a19cffc48353a9c490eec68a49af9,publishable_core,thermoml_open,true
epsilon_observations_v11plus:1387,epsilon_observations_v11plus,epsilon,dielectric_constant,YXFVVABEGXRONW-UHFFFAOYSA-N,toluene,Cc1ccccc1,290.81,2.41721,1,Liquid,Reentrant cavity resonator,0.00061,combined,95,0,6310,1,pure,10.1021/je7006692,primary_thermoml_measurement,data/processed/dielectric_observations_v11plus.csv,1387,159b928f800a55969963da275ed05c30ce8a19cffc48353a9c490eec68a49af9,publishable_core,thermoml_open,true
epsilon_observations_v11plus:1388,epsilon_observations_v11plus,epsilon,dielectric_constant,YXFVVABEGXRONW-UHFFFAOYSA-N,toluene,Cc1ccccc1,290.83,2.4202,1,Liquid,Reentrant cavity resonator,0.00061,combined,95,0,8370,1,pure,10.1021/je7006692,primary_thermoml_measurement,data/processed/dielectric_observations_v11plus.csv,1388,159b928f800a55969963da275ed05c30ce8a19cffc48353a9c490eec68a49af9,publishable_core,thermoml_open,true
epsilon_observations_v11plus:1389,epsilon_observations_v11plus,epsilon,dielectric_constant,YXFVVABEGXRONW-UHFFFAOYSA-N,toluene,Cc1ccccc1,290.87,2.42629,1,Liquid,Reentrant cavity resonator,0.00061,combined,95,0,12510,1,pure,10.1021/je7006692,primary_thermoml_measurement,data/processed/dielectric_observations_v11plus.csv,1389,159b928f800a55969963da275ed05c30ce8a19cffc48353a9c490eec68a49af9,publishable_core,thermoml_open,true
epsilon_observations_v11plus:1390,epsilon_observations_v11plus,epsilon,dielectric_constant,YXFVVABEGXRONW-UHFFFAOYSA-N,toluene,Cc1ccccc1,290.88,2.43136,1,Liquid,Reentrant cavity resonator,0.00061,combined,95,0,16100,1,pure,10.1021/je7006692,primary_thermoml_measurement,data/processed/dielectric_observations_v11plus.csv,1390,159b928f800a55969963da275ed05c30ce8a19cffc48353a9c490eec68a49af9,publishable_core,thermoml_open,true
epsilon_observations_v11plus:1391,epsilon_observations_v11plus,epsilon,dielectric_constant,YXFVVABEGXRONW-UHFFFAOYSA-N,toluene,Cc1ccccc1,290.9,2.4322,1,Liquid,Reentrant cavity resonator,0.00061,combined,95,0,16650,1,pure,10.1021/je7006692,primary_thermoml_measurement,data/processed/dielectric_observations_v11plus.csv,1391,159b928f800a55969963da275ed05c30ce8a19cffc48353a9c490eec68a49af9,publishable_core,thermoml_open,true
epsilon_observations_v11plus:1392,epsilon_observations_v11plus,epsilon,dielectric_constant,YXFVVABEGXRONW-UHFFFAOYSA-N,toluene,Cc1ccccc1,291.15,2.3983,1,Liquid,Reentrant cavity resonator,0.006,combined,95,0,100,1,pure,10.1021/je7006692,primary_thermoml_measurement,data/processed/dielectric_observations_v11plus.csv,1392,159b928f800a55969963da275ed05c30ce8a19cffc48353a9c490eec68a49af9,publishable_core,thermoml_open,true
epsilon_observations_v11plus:1393,epsilon_observations_v11plus,epsilon,dielectric_constant,YXFVVABEGXRONW-UHFFFAOYSA-N,toluene,Cc1ccccc1,292.65,2.40346,1,Liquid,Reentrant cavity resonator,0.006,combined,95,0,100,1,pure,10.1021/je7006692,primary_thermoml_measurement,data/processed/dielectric_observations_v11plus.csv,1393,159b928f800a55969963da275ed05c30ce8a19cffc48353a9c490eec68a49af9,publishable_core,thermoml_open,true
epsilon_observations_v11plus:1394,epsilon_observations_v11plus,epsilon,dielectric_constant,YXFVVABEGXRONW-UHFFFAOYSA-N,toluene,Cc1ccccc1,294.8,2.39092,1,Liquid,Reentrant cavity resonator,0.006,combined,95,0,100,1,pure,10.1021/je7006692,primary_thermoml_measurement,data/processed/dielectric_observations_v11plus.csv,1394,159b928f800a55969963da275ed05c30ce8a19cffc48353a9c490eec68a49af9,publishable_core,thermoml_open,true
epsilon_observations_v11plus:1395,epsilon_observations_v11plus,epsilon,dielectric_constant,YXFVVABEGXRONW-UHFFFAOYSA-N,toluene,Cc1ccccc1,297.37,2.443,1,Liquid,MEMS,0.004,combined,95,0,34905,1,pure,10.1021/je7006692,primary_thermoml_measurement,data/processed/dielectric_observations_v11plus.csv,1395,159b928f800a55969963da275ed05c30ce8a19cffc48353a9c490eec68a49af9,publishable_core,thermoml_open,true
epsilon_observations_v11plus:1396,epsilon_observations_v11plus,epsilon,dielectric_constant,YXFVVABEGXRONW-UHFFFAOYSA-N,toluene,Cc1ccccc1,297.37,2.4564,1,Liquid,MEMS,0.004,combined,95,0,41879,1,pure,10.1021/je7006692,primary_thermoml_measurement,data/processed/dielectric_observations_v11plus.csv,1396,159b928f800a55969963da275ed05c30ce8a19cffc48353a9c490eec68a49af9,publishable_core,thermoml_open,true
epsilon_observations_v11plus:1397,epsilon_observations_v11plus,epsilon,dielectric_constant,YXFVVABEGXRONW-UHFFFAOYSA-N,toluene,Cc1ccccc1,297.38,2.4276,1,Liquid,MEMS,0.004,combined,95,0,27906,1,pure,10.1021/je7006692,primary_thermoml_measurement,data/processed/dielectric_observations_v11plus.csv,1397,159b928f800a55969963da275ed05c30ce8a19cffc48353a9c490eec68a49af9,publishable_core,thermoml_open,true
epsilon_observations_v11plus:1398,epsilon_observations_v11plus,epsilon,dielectric_constant,YXFVVABEGXRONW-UHFFFAOYSA-N,toluene,Cc1ccccc1,297.39,2.4127,1,Liquid,MEMS,0.004,combined,95,0,20942,1,pure,10.1021/je7006692,primary_thermoml_measurement,data/processed/dielectric_observations_v11plus.csv,1398,159b928f800a55969963da275ed05c30ce8a19cffc48353a9c490eec68a49af9,publishable_core,thermoml_open,true
epsilon_observations_v11plus:1399,epsilon_observations_v11plus,epsilon,dielectric_constant,YXFVVABEGXRONW-UHFFFAOYSA-N,toluene,Cc1ccccc1,297.4,2.3962,1,Liquid,MEMS,0.004,combined,95,0,13927,1,pure,10.1021/je7006692,primary_thermoml_measurement,data/processed/dielectric_observations_v11plus.csv,1399,159b928f800a55969963da275ed05c30ce8a19cffc48353a9c490eec68a49af9,publishable_core,thermoml_open,true
epsilon_observations_v11plus:1400,epsilon_observations_v11plus,epsilon,dielectric_constant,YXFVVABEGXRONW-UHFFFAOYSA-N,toluene,Cc1ccccc1,297.41,2.3777,1,Liquid,MEMS,0.004,combined,95,0,6919,1,pure,10.1021/je7006692,primary_thermoml_measurement,data/processed/dielectric_observations_v11plus.csv,1400,159b928f800a55969963da275ed05c30ce8a19cffc48353a9c490eec68a49af9,publishable_core,thermoml_open,true
epsilon_observations_v11plus:1401,epsilon_observations_v11plus,epsilon,dielectric_constant,YXFVVABEGXRONW-UHFFFAOYSA-N,toluene,Cc1ccccc1,298.2,2.38,1,Liquid,Parallel plate capacitor,0.01,combined,95,0,101.325,1,pure,10.1016/j.jct.2012.04.011,primary_thermoml_measurement,data/processed/dielectric_observations_v11plus.csv,1401,159b928f800a55969963da275ed05c30ce8a19cffc48353a9c490eec68a49af9,publishable_core,thermoml_open,true
epsilon_observations_v11plus:1402,epsilon_observations_v11plus,epsilon,dielectric_constant,YXFVVABEGXRONW-UHFFFAOYSA-N,toluene,Cc1ccccc1,310.68,2.35675,1,Liquid,Reentrant cavity resonator,0.006,combined,95,0,100,1,pure,10.1021/je7006692,primary_thermoml_measurement,data/processed/dielectric_observations_v11plus.csv,1402,159b928f800a55969963da275ed05c30ce8a19cffc48353a9c490eec68a49af9,publishable_core,thermoml_open,true
epsilon_observations_v11plus:1403,epsilon_observations_v11plus,epsilon,dielectric_constant,YXFVVABEGXRONW-UHFFFAOYSA-N,toluene,Cc1ccccc1,310.79,2.35646,1,Liquid,Reentrant cavity resonator,0.006,combined,95,0,100,1,pure,10.1021/je7006692,primary_thermoml_measurement,data/processed/dielectric_observations_v11plus.csv,1403,159b928f800a55969963da275ed05c30ce8a19cffc48353a9c490eec68a49af9,publishable_core,thermoml_open,true
epsilon_observations_v11plus:1404,epsilon_observations_v11plus,epsilon,dielectric_constant,YXFVVABEGXRONW-UHFFFAOYSA-N,toluene,Cc1ccccc1,311.94,2.35363,1,Liquid,Reentrant cavity resonator,0.006,combined,95,0,100,1,pure,10.1021/je7006692,primary_thermoml_measurement,data/processed/dielectric_observations_v11plus.csv,1404,159b928f800a55969963da275ed05c30ce8a19cffc48353a9c490eec68a49af9,publishable_core,thermoml_open,true
epsilon_observations_v11plus:1405,epsilon_observations_v11plus,epsilon,dielectric_constant,YXFVVABEGXRONW-UHFFFAOYSA-N,toluene,Cc1ccccc1,314.47,2.3479,1,Liquid,Reentrant cavity resonator,0.006,combined,95,0,100,1,pure,10.1021/je7006692,primary_thermoml_measurement,data/processed/dielectric_observations_v11plus.csv,1405,159b928f800a55969963da275ed05c30ce8a19cffc48353a9c490eec68a49af9,publishable_core,thermoml_open,true
epsilon_observations_v11plus:1406,epsilon_observations_v11plus,epsilon,dielectric_constant,YXFVVABEGXRONW-UHFFFAOYSA-N,toluene,Cc1ccccc1,315.68,2.34035,1,Liquid,Reentrant cavity resonator,0.00601,combined,95,0,100,1,pure,10.1021/je7006692,primary_thermoml_measurement,data/processed/dielectric_observations_v11plus.csv,1406,159b928f800a55969963da275ed05c30ce8a19cffc48353a9c490eec68a49af9,publishable_core,thermoml_open,true
epsilon_observations_v11plus:1407,epsilon_observations_v11plus,epsilon,dielectric_constant,YXFVVABEGXRONW-UHFFFAOYSA-N,toluene,Cc1ccccc1,315.77,2.33999,1,Liquid,Reentrant cavity resonator,0.006,combined,95,0,100,1,pure,10.1021/je7006692,primary_thermoml_measurement,data/processed/dielectric_observations_v11plus.csv,1407,159b928f800a55969963da275ed05c30ce8a19cffc48353a9c490eec68a49af9,publishable_core,thermoml_open,true
epsilon_observations_v11plus:1408,epsilon_observations_v11plus,epsilon,dielectric_constant,YXFVVABEGXRONW-UHFFFAOYSA-N,toluene,Cc1ccccc1,315.78,2.34185,1,Liquid,Reentrant cavity resonator,0.00061,combined,95,0,1140,1,pure,10.1021/je7006692,primary_thermoml_measurement,data/processed/dielectric_observations_v11plus.csv,1408,159b928f800a55969963da275ed05c30ce8a19cffc48353a9c490eec68a49af9,publishable_core,thermoml_open,true
epsilon_observations_v11plus:1409,epsilon_observations_v11plus,epsilon,dielectric_constant,YXFVVABEGXRONW-UHFFFAOYSA-N,toluene,Cc1ccccc1,315.78,2.35428,1,Liquid,Reentrant cavity resonator,0.00061,combined,95,0,8370,1,pure,10.1021/je7006692,primary_thermoml_measurement,data/processed/dielectric_observations_v11plus.csv,1409,159b928f800a55969963da275ed05c30ce8a19cffc48353a9c490eec68a49af9,publishable_core,thermoml_open,true
epsilon_observations_v11plus:1410,epsilon_observations_v11plus,epsilon,dielectric_constant,YXFVVABEGXRONW-UHFFFAOYSA-N,toluene,Cc1ccccc1,315.79,2.34366,1,Liquid,Reentrant cavity resonator,0.00061,combined,95,0,2170,1,pure,10.1021/je7006692,primary_thermoml_measurement,data/processed/dielectric_observations_v11plus.csv,1410,159b928f800a55969963da275ed05c30ce8a19cffc48353a9c490eec68a49af9,publishable_core,thermoml_open,true
epsilon_observations_v11plus:1411,epsilon_observations_v11plus,epsilon,dielectric_constant,YXFVVABEGXRONW-UHFFFAOYSA-N,toluene,Cc1ccccc1,315.79,2.34545,1,Liquid,Reentrant cavity resonator,0.00061,combined,95,0,3200,1,pure,10.1021/je7006692,primary_thermoml_measurement,data/processed/dielectric_observations_v11plus.csv,1411,159b928f800a55969963da275ed05c30ce8a19cffc48353a9c490eec68a49af9,publishable_core,thermoml_open,true
epsilon_observations_v11plus:1412,epsilon_observations_v11plus,epsilon,dielectric_constant,YXFVVABEGXRONW-UHFFFAOYSA-N,toluene,Cc1ccccc1,315.79,2.34729,1,Liquid,Reentrant cavity resonator,0.00061,combined,95,0,4240,1,pure,10.1021/je7006692,primary_thermoml_measurement,data/processed/dielectric_observations_v11plus.csv,1412,159b928f800a55969963da275ed05c30ce8a19cffc48353a9c490eec68a49af9,publishable_core,thermoml_open,true
epsilon_observations_v11plus:1413,epsilon_observations_v11plus,epsilon,dielectric_constant,YXFVVABEGXRONW-UHFFFAOYSA-N,toluene,Cc1ccccc1,315.79,2.35078,1,Liquid,Reentrant cavity resonator,0.00061,combined,95,0,6310,1,pure,10.1021/je7006692,primary_thermoml_measurement,data/processed/dielectric_observations_v11plus.csv,1413,159b928f800a55969963da275ed05c30ce8a19cffc48353a9c490eec68a49af9,publishable_core,thermoml_open,true
epsilon_observations_v11plus:1414,epsilon_observations_v11plus,epsilon,dielectric_constant,YXFVVABEGXRONW-UHFFFAOYSA-N,toluene,Cc1ccccc1,315.79,2.36095,1,Liquid,Reentrant cavity resonator,0.00061,combined,95,0,12510,1,pure,10.1021/je7006692,primary_thermoml_measurement,data/processed/dielectric_observations_v11plus.csv,1414,159b928f800a55969963da275ed05c30ce8a19cffc48353a9c490eec68a49af9,publishable_core,thermoml_open,true
epsilon_observations_v11plus:1415,epsilon_observations_v11plus,epsilon,dielectric_constant,YXFVVABEGXRONW-UHFFFAOYSA-N,toluene,Cc1ccccc1,315.79,2.3674,1,Liquid,Reentrant cavity resonator,0.00061,combined,95,0,16650,1,pure,10.1021/je7006692,primary_thermoml_measurement,data/processed/dielectric_observations_v11plus.csv,1415,159b928f800a55969963da275ed05c30ce8a19cffc48353a9c490eec68a49af9,publishable_core,thermoml_open,true
epsilon_observations_v11plus:1416,epsilon_observations_v11plus,epsilon,dielectric_constant,YXFVVABEGXRONW-UHFFFAOYSA-N,toluene,Cc1ccccc1,315.79,2.37152,1,Liquid,Reentrant cavity resonator,0.00061,combined,95,0,19410,1,pure,10.1021/je7006692,primary_thermoml_measurement,data/processed/dielectric_observations_v11plus.csv,1416,159b928f800a55969963da275ed05c30ce8a19cffc48353a9c490eec68a49af9,publishable_core,thermoml_open,true
epsilon_observations_v11plus:1417,epsilon_observations_v11plus,epsilon,dielectric_constant,YXFVVABEGXRONW-UHFFFAOYSA-N,toluene,Cc1ccccc1,320.64,2.32926,1,Liquid,Reentrant cavity resonator,0.006,combined,95,0,100,1,pure,10.1021/je7006692,primary_thermoml_measurement,data/processed/dielectric_observations_v11plus.csv,1417,159b928f800a55969963da275ed05c30ce8a19cffc48353a9c490eec68a49af9,publishable_core,thermoml_open,true
epsilon_observations_v11plus:1418,epsilon_observations_v11plus,epsilon,dielectric_constant,YXFVVABEGXRONW-UHFFFAOYSA-N,toluene,Cc1ccccc1,320.66,2.33114,1,Liquid,Reentrant cavity resonator,0.00061,combined,95,0,1140,1,pure,10.1021/je7006692,primary_thermoml_measurement,data/processed/dielectric_observations_v11plus.csv,1418,159b928f800a55969963da275ed05c30ce8a19cffc48353a9c490eec68a49af9,publishable_core,thermoml_open,true
epsilon_observations_v11plus:1419,epsilon_observations_v11plus,epsilon,dielectric_constant,YXFVVABEGXRONW-UHFFFAOYSA-N,toluene,Cc1ccccc1,324.52,2.32053,1,Liquid,Reentrant cavity resonator,0.006,combined,95,0,100,1,pure,10.1021/je7006692,primary_thermoml_measurement,data/processed/dielectric_observations_v11plus.csv,1419,159b928f800a55969963da275ed05c30ce8a19cffc48353a9c490eec68a49af9,publishable_core,thermoml_open,true
epsilon_observations_v11plus:1420,epsilon_observations_v11plus,epsilon,dielectric_constant,YXFVVABEGXRONW-UHFFFAOYSA-N,toluene,Cc1ccccc1,324.53,2.32241,1,Liquid,Reentrant cavity resonator,0.00061,combined,95,0,1140,1,pure,10.1021/je7006692,primary_thermoml_measurement,data/processed/dielectric_observations_v11plus.csv,1420,159b928f800a55969963da275ed05c30ce8a19cffc48353a9c490eec68a49af9,publishable_core,thermoml_open,true
epsilon_observations_v11plus:1421,epsilon_observations_v11plus,epsilon,dielectric_constant,YXFVVABEGXRONW-UHFFFAOYSA-N,toluene,Cc1ccccc1,324.54,2.32435,1,Liquid,Reentrant cavity resonator,0.00061,combined,95,0,2170,1,pure,10.1021/je7006692,primary_thermoml_measurement,data/processed/dielectric_observations_v11plus.csv,1421,159b928f800a55969963da275ed05c30ce8a19cffc48353a9c490eec68a49af9,publishable_core,thermoml_open,true
epsilon_observations_v11plus:1422,epsilon_observations_v11plus,epsilon,dielectric_constant,YXFVVABEGXRONW-UHFFFAOYSA-N,toluene,Cc1ccccc1,324.54,2.32625,1,Liquid,Reentrant cavity resonator,0.00061,combined,95,0,3200,1,pure,10.1021/je7006692,primary_thermoml_measurement,data/processed/dielectric_observations_v11plus.csv,1422,159b928f800a55969963da275ed05c30ce8a19cffc48353a9c490eec68a49af9,publishable_core,thermoml_open,true
epsilon_observations_v11plus:1423,epsilon_observations_v11plus,epsilon,dielectric_constant,YXFVVABEGXRONW-UHFFFAOYSA-N,toluene,Cc1ccccc1,324.54,2.32811,1,Liquid,Reentrant cavity resonator,0.00061,combined,95,0,4240,1,pure,10.1021/je7006692,primary_thermoml_measurement,data/processed/dielectric_observations_v11plus.csv,1423,159b928f800a55969963da275ed05c30ce8a19cffc48353a9c490eec68a49af9,publishable_core,thermoml_open,true
epsilon_observations_v11plus:1424,epsilon_observations_v11plus,epsilon,dielectric_constant,YXFVVABEGXRONW-UHFFFAOYSA-N,toluene,Cc1ccccc1,324.54,2.33179,1,Liquid,Reentrant cavity resonator,0.00061,combined,95,0,6310,1,pure,10.1021/je7006692,primary_thermoml_measurement,data/processed/dielectric_observations_v11plus.csv,1424,159b928f800a55969963da275ed05c30ce8a19cffc48353a9c490eec68a49af9,publishable_core,thermoml_open,true
epsilon_observations_v11plus:1425,epsilon_observations_v11plus,epsilon,dielectric_constant,YXFVVABEGXRONW-UHFFFAOYSA-N,toluene,Cc1ccccc1,324.58,2.33528,1,Liquid,Reentrant cavity resonator,0.00061,combined,95,0,8370,1,pure,10.1021/je7006692,primary_thermoml_measurement,data/processed/dielectric_observations_v11plus.csv,1425,159b928f800a55969963da275ed05c30ce8a19cffc48353a9c490eec68a49af9,publishable_core,thermoml_open,true
epsilon_observations_v11plus:1426,epsilon_observations_v11plus,epsilon,dielectric_constant,YXFVVABEGXRONW-UHFFFAOYSA-N,toluene,Cc1ccccc1,324.61,2.34222,1,Liquid,Reentrant cavity resonator,0.00061,combined,95,0,12510,1,pure,10.1021/je7006692,primary_thermoml_measurement,data/processed/dielectric_observations_v11plus.csv,1426,159b928f800a55969963da275ed05c30ce8a19cffc48353a9c490eec68a49af9,publishable_core,thermoml_open,true
epsilon_observations_v11plus:1427,epsilon_observations_v11plus,epsilon,dielectric_constant,YXFVVABEGXRONW-UHFFFAOYSA-N,toluene,Cc1ccccc1,324.62,2.34897,1,Liquid,Reentrant cavity resonator,0.00061,combined,95,0,16650,1,pure,10.1021/je7006692,primary_thermoml_measurement,data/processed/dielectric_observations_v11plus.csv,1427,159b928f800a55969963da275ed05c30ce8a19cffc48353a9c490eec68a49af9,publishable_core,thermoml_open,true
epsilon_observations_v11plus:1428,epsilon_observations_v11plus,epsilon,dielectric_constant,YXFVVABEGXRONW-UHFFFAOYSA-N,toluene,Cc1ccccc1,339.31,2.28784,1,Liquid,Reentrant cavity resonator,0.006,combined,95,0,100,1,pure,10.1021/je7006692,primary_thermoml_measurement,data/processed/dielectric_observations_v11plus.csv,1428,159b928f800a55969963da275ed05c30ce8a19cffc48353a9c490eec68a49af9,publishable_core,thermoml_open,true
epsilon_observations_v11plus:1429,epsilon_observations_v11plus,epsilon,dielectric_constant,YXFVVABEGXRONW-UHFFFAOYSA-N,toluene,Cc1ccccc1,339.35,2.2919,1,Liquid,Reentrant cavity resonator,0.00061,combined,95,0,2170,1,pure,10.1021/je7006692,primary_thermoml_measurement,data/processed/dielectric_observations_v11plus.csv,1429,159b928f800a55969963da275ed05c30ce8a19cffc48353a9c490eec68a49af9,publishable_core,thermoml_open,true
epsilon_observations_v11plus:1430,epsilon_observations_v11plus,epsilon,dielectric_constant,YXFVVABEGXRONW-UHFFFAOYSA-N,toluene,Cc1ccccc1,339.38,2.29596,1,Liquid,Reentrant cavity resonator,0.00061,combined,95,0,4240,1,pure,10.1021/je7006692,primary_thermoml_measurement,data/processed/dielectric_observations_v11plus.csv,1430,159b928f800a55969963da275ed05c30ce8a19cffc48353a9c490eec68a49af9,publishable_core,thermoml_open,true
epsilon_observations_v11plus:1431,epsilon_observations_v11plus,epsilon,dielectric_constant,YXFVVABEGXRONW-UHFFFAOYSA-N,toluene,Cc1ccccc1,339.38,2.29992,1,Liquid,Reentrant cavity resonator,0.00061,combined,95,0,6310,1,pure,10.1021/je7006692,primary_thermoml_measurement,data/processed/dielectric_observations_v11plus.csv,1431,159b928f800a55969963da275ed05c30ce8a19cffc48353a9c490eec68a49af9,publishable_core,thermoml_open,true
epsilon_observations_v11plus:1432,epsilon_observations_v11plus,epsilon,dielectric_constant,YXFVVABEGXRONW-UHFFFAOYSA-N,toluene,Cc1ccccc1,339.39,2.3038,1,Liquid,Reentrant cavity resonator,0.00061,combined,95,0,8370,1,pure,10.1021/je7006692,primary_thermoml_measurement,data/processed/dielectric_observations_v11plus.csv,1432,159b928f800a55969963da275ed05c30ce8a19cffc48353a9c490eec68a49af9,publishable_core,thermoml_open,true
epsilon_observations_v11plus:1433,epsilon_observations_v11plus,epsilon,dielectric_constant,YXFVVABEGXRONW-UHFFFAOYSA-N,toluene,Cc1ccccc1,339.41,2.31127,1,Liquid,Reentrant cavity resonator,0.00061,combined,95,0,12510,1,pure,10.1021/je7006692,primary_thermoml_measurement,data/processed/dielectric_observations_v11plus.csv,1433,159b928f800a55969963da275ed05c30ce8a19cffc48353a9c490eec68a49af9,publishable_core,thermoml_open,true
epsilon_observations_v11plus:1434,epsilon_observations_v11plus,epsilon,dielectric_constant,YXFVVABEGXRONW-UHFFFAOYSA-N,toluene,Cc1ccccc1,339.41,2.31844,1,Liquid,Reentrant cavity resonator,0.00061,combined,95,0,16650,1,pure,10.1021/je7006692,primary_thermoml_measurement,data/processed/dielectric_observations_v11plus.csv,1434,159b928f800a55969963da275ed05c30ce8a19cffc48353a9c490eec68a49af9,publishable_core,thermoml_open,true
epsilon_observations_v11plus:1435,epsilon_observations_v11plus,epsilon,dielectric_constant,YXFVVABEGXRONW-UHFFFAOYSA-N,toluene,Cc1ccccc1,357.44,2.26156,1,Liquid,Reentrant cavity resonator,0.00061,combined,95,0,6310,1,pure,10.1021/je7006692,primary_thermoml_measurement,data/processed/dielectric_observations_v11plus.csv,1435,159b928f800a55969963da275ed05c30ce8a19cffc48353a9c490eec68a49af9,publishable_core,thermoml_open,true
epsilon_observations_v11plus:1436,epsilon_observations_v11plus,epsilon,dielectric_constant,YXFVVABEGXRONW-UHFFFAOYSA-N,toluene,Cc1ccccc1,357.45,2.25261,1,Liquid,Reentrant cavity resonator,0.00061,combined,95,0,2170,1,pure,10.1021/je7006692,primary_thermoml_measurement,data/processed/dielectric_observations_v11plus.csv,1436,159b928f800a55969963da275ed05c30ce8a19cffc48353a9c490eec68a49af9,publishable_core,thermoml_open,true
epsilon_observations_v11plus:1437,epsilon_observations_v11plus,epsilon,dielectric_constant,YXFVVABEGXRONW-UHFFFAOYSA-N,toluene,Cc1ccccc1,357.45,2.25717,1,Liquid,Reentrant cavity resonator,0.00061,combined,95,0,4240,1,pure,10.1021/je7006692,primary_thermoml_measurement,data/processed/dielectric_observations_v11plus.csv,1437,159b928f800a55969963da275ed05c30ce8a19cffc48353a9c490eec68a49af9,publishable_core,thermoml_open,true
epsilon_observations_v11plus:1438,epsilon_observations_v11plus,epsilon,dielectric_constant,YXFVVABEGXRONW-UHFFFAOYSA-N,toluene,Cc1ccccc1,357.46,2.24793,1,Liquid,Reentrant cavity resonator,0.006,combined,95,0,100,1,pure,10.1021/je7006692,primary_thermoml_measurement,data/processed/dielectric_observations_v11plus.csv,1438,159b928f800a55969963da275ed05c30ce8a19cffc48353a9c490eec68a49af9,publishable_core,thermoml_open,true
epsilon_observations_v11plus:1439,epsilon_observations_v11plus,epsilon,dielectric_constant,YXFVVABEGXRONW-UHFFFAOYSA-N,toluene,Cc1ccccc1,357.52,2.26578,1,Liquid,Reentrant cavity resonator,0.00061,combined,95,0,8370,1,pure,10.1021/je7006692,primary_thermoml_measurement,data/processed/dielectric_observations_v11plus.csv,1439,159b928f800a55969963da275ed05c30ce8a19cffc48353a9c490eec68a49af9,publishable_core,thermoml_open,true
epsilon_observations_v11plus:1440,epsilon_observations_v11plus,epsilon,dielectric_constant,YXFVVABEGXRONW-UHFFFAOYSA-N,toluene,Cc1ccccc1,357.54,2.274,1,Liquid,Reentrant cavity resonator,0.00061,combined,95,0,12510,1,pure,10.1021/je7006692,primary_thermoml_measurement,data/processed/dielectric_observations_v11plus.csv,1440,159b928f800a55969963da275ed05c30ce8a19cffc48353a9c490eec68a49af9,publishable_core,thermoml_open,true
epsilon_observations_v11plus:1441,epsilon_observations_v11plus,epsilon,dielectric_constant,YXFVVABEGXRONW-UHFFFAOYSA-N,toluene,Cc1ccccc1,357.55,2.28185,1,Liquid,Reentrant cavity resonator,0.00061,combined,95,0,16650,1,pure,10.1021/je7006692,primary_thermoml_measurement,data/processed/dielectric_observations_v11plus.csv,1441,159b928f800a55969963da275ed05c30ce8a19cffc48353a9c490eec68a49af9,publishable_core,thermoml_open,true
epsilon_observations_v11plus:1442,epsilon_observations_v11plus,epsilon,dielectric_constant,YXFVVABEGXRONW-UHFFFAOYSA-N,toluene,Cc1ccccc1,390.53,2.17781,1,Liquid,Reentrant cavity resonator,0.00064,combined,95,0,170,1,pure,10.1021/je7006692,primary_thermoml_measurement,data/processed/dielectric_observations_v11plus.csv,1442,159b928f800a55969963da275ed05c30ce8a19cffc48353a9c490eec68a49af9,publishable_core,thermoml_open,true
epsilon_observations_v11plus:1443,epsilon_observations_v11plus,epsilon,dielectric_constant,YXFVVABEGXRONW-UHFFFAOYSA-N,toluene,Cc1ccccc1,390.53,2.18342,1,Liquid,Reentrant cavity resonator,0.00061,combined,95,0,2170,1,pure,10.1021/je7006692,primary_thermoml_measurement,data/processed/dielectric_observations_v11plus.csv,1443,159b928f800a55969963da275ed05c30ce8a19cffc48353a9c490eec68a49af9,publishable_core,thermoml_open,true
epsilon_observations_v11plus:1444,epsilon_observations_v11plus,epsilon,dielectric_constant,YXFVVABEGXRONW-UHFFFAOYSA-N,toluene,Cc1ccccc1,390.59,2.17698,1,Liquid,Reentrant cavity resonator,0.006,combined,95,0,100,1,pure,10.1021/je7006692,primary_thermoml_measurement,data/processed/dielectric_observations_v11plus.csv,1444,159b928f800a55969963da275ed05c30ce8a19cffc48353a9c490eec68a49af9,publishable_core,thermoml_open,true
epsilon_observations_v11plus:1445,epsilon_observations_v11plus,epsilon,dielectric_constant,YXFVVABEGXRONW-UHFFFAOYSA-N,toluene,Cc1ccccc1,390.59,2.18899,1,Liquid,Reentrant cavity resonator,0.00061,combined,95,0,4240,1,pure,10.1021/je7006692,primary_thermoml_measurement,data/processed/dielectric_observations_v11plus.csv,1445,159b928f800a55969963da275ed05c30ce8a19cffc48353a9c490eec68a49af9,publishable_core,thermoml_open,true
epsilon_observations_v11plus:1446,epsilon_observations_v11plus,epsilon,dielectric_constant,YXFVVABEGXRONW-UHFFFAOYSA-N,toluene,Cc1ccccc1,390.61,2.19431,1,Liquid,Reentrant cavity resonator,0.00061,combined,95,0,6310,1,pure,10.1021/je7006692,primary_thermoml_measurement,data/processed/dielectric_observations_v11plus.csv,1446,159b928f800a55969963da275ed05c30ce8a19cffc48353a9c490eec68a49af9,publishable_core,thermoml_open,true
epsilon_observations_v11plus:1447,epsilon_observations_v11plus,epsilon,dielectric_constant,YXFVVABEGXRONW-UHFFFAOYSA-N,toluene,Cc1ccccc1,390.63,2.19969,1,Liquid,Reentrant cavity resonator,0.00061,combined,95,0,8370,1,pure,10.1021/je7006692,primary_thermoml_measurement,data/processed/dielectric_observations_v11plus.csv,1447,159b928f800a55969963da275ed05c30ce8a19cffc48353a9c490eec68a49af9,publishable_core,thermoml_open,true
epsilon_observations_v11plus:1448,epsilon_observations_v11plus,epsilon,dielectric_constant,YXFVVABEGXRONW-UHFFFAOYSA-N,toluene,Cc1ccccc1,390.65,2.20969,1,Liquid,Reentrant cavity resonator,0.00061,combined,95,0,12510,1,pure,10.1021/je7006692,primary_thermoml_measurement,data/processed/dielectric_observations_v11plus.csv,1448,159b928f800a55969963da275ed05c30ce8a19cffc48353a9c490eec68a49af9,publishable_core,thermoml_open,true
epsilon_observations_v11plus:1449,epsilon_observations_v11plus,epsilon,dielectric_constant,YXFVVABEGXRONW-UHFFFAOYSA-N,toluene,Cc1ccccc1,390.68,2.21925,1,Liquid,Reentrant cavity resonator,0.00061,combined,95,0,16650,1,pure,10.1021/je7006692,primary_thermoml_measurement,data/processed/dielectric_observations_v11plus.csv,1449,159b928f800a55969963da275ed05c30ce8a19cffc48353a9c490eec68a49af9,publishable_core,thermoml_open,true
epsilon_observations_v11plus:1450,epsilon_observations_v11plus,epsilon,dielectric_constant,YXFVVABEGXRONW-UHFFFAOYSA-N,toluene,Cc1ccccc1,405.84,2.14947,1,Liquid,Reentrant cavity resonator,0.00061,combined,95,0,2170,1,pure,10.1021/je7006692,primary_thermoml_measurement,data/processed/dielectric_observations_v11plus.csv,1450,159b928f800a55969963da275ed05c30ce8a19cffc48353a9c490eec68a49af9,publishable_core,thermoml_open,true
epsilon_observations_v11plus:1451,epsilon_observations_v11plus,epsilon,dielectric_constant,YXFVVABEGXRONW-UHFFFAOYSA-N,toluene,Cc1ccccc1,406.3,2.16081,1,Liquid,Reentrant cavity resonator,0.00061,combined,95,0,6310,1,pure,10.1021/je7006692,primary_thermoml_measurement,data/processed/dielectric_observations_v11plus.csv,1451,159b928f800a55969963da275ed05c30ce8a19cffc48353a9c490eec68a49af9,publishable_core,thermoml_open,true
epsilon_observations_v11plus:1452,epsilon_observations_v11plus,epsilon,dielectric_constant,YXFVVABEGXRONW-UHFFFAOYSA-N,toluene,Cc1ccccc1,406.32,2.15467,1,Liquid,Reentrant cavity resonator,0.00061,combined,95,0,4240,1,pure,10.1021/je7006692,primary_thermoml_measurement,data/processed/dielectric_observations_v11plus.csv,1452,159b928f800a55969963da275ed05c30ce8a19cffc48353a9c490eec68a49af9,publishable_core,thermoml_open,true
epsilon_observations_v11plus:1453,epsilon_observations_v11plus,epsilon,dielectric_constant,YXFVVABEGXRONW-UHFFFAOYSA-N,toluene,Cc1ccccc1,406.37,2.16653,1,Liquid,Reentrant cavity resonator,0.00061,combined,95,0,8370,1,pure,10.1021/je7006692,primary_thermoml_measurement,data/processed/dielectric_observations_v11plus.csv,1453,159b928f800a55969963da275ed05c30ce8a19cffc48353a9c490eec68a49af9,publishable_core,thermoml_open,true
epsilon_observations_v11plus:1454,epsilon_observations_v11plus,epsilon,dielectric_constant,YXFVVABEGXRONW-UHFFFAOYSA-N,toluene,Cc1ccccc1,406.54,2.17721,1,Liquid,Reentrant cavity resonator,0.00061,combined,95,0,12510,1,pure,10.1021/je7006692,primary_thermoml_measurement,data/processed/dielectric_observations_v11plus.csv,1454,159b928f800a55969963da275ed05c30ce8a19cffc48353a9c490eec68a49af9,publishable_core,thermoml_open,true
epsilon_observations_v11plus:1455,epsilon_observations_v11plus,epsilon,dielectric_constant,YXFVVABEGXRONW-UHFFFAOYSA-N,toluene,Cc1ccccc1,406.64,2.18731,1,Liquid,Reentrant cavity resonator,0.00061,combined,95,0,16650,1,pure,10.1021/je7006692,primary_thermoml_measurement,data/processed/dielectric_observations_v11plus.csv,1455,159b928f800a55969963da275ed05c30ce8a19cffc48353a9c490eec68a49af9,publishable_core,thermoml_open,true
epsilon_observations_v11plus:1456,epsilon_observations_v11plus,epsilon,dielectric_constant,ZBCBWPMODOFKDW-UHFFFAOYSA-N,diethanolamine,OCCNCCO,303.15,24.69,1,Liquid,dielectric analyzer,0.49,combined,95,0,101.325,1,pure,10.1021/je600515j,primary_thermoml_measurement,data/processed/dielectric_observations_v11plus.csv,1456,159b928f800a55969963da275ed05c30ce8a19cffc48353a9c490eec68a49af9,publishable_core,thermoml_open,true
epsilon_observations_v11plus:1457,epsilon_observations_v11plus,epsilon,dielectric_constant,ZBCBWPMODOFKDW-UHFFFAOYSA-N,diethanolamine,OCCNCCO,308.15,24.3,1,Liquid,dielectric analyzer,0.49,combined,95,0,101.325,1,pure,10.1021/je600515j,primary_thermoml_measurement,data/processed/dielectric_observations_v11plus.csv,1457,159b928f800a55969963da275ed05c30ce8a19cffc48353a9c490eec68a49af9,publishable_core,thermoml_open,true
epsilon_observations_v11plus:1458,epsilon_observations_v11plus,epsilon,dielectric_constant,ZBCBWPMODOFKDW-UHFFFAOYSA-N,diethanolamine,OCCNCCO,313.15,23.86,1,Liquid,dielectric analyzer,0.48,combined,95,0,101.325,1,pure,10.1021/je600515j,primary_thermoml_measurement,data/processed/dielectric_observations_v11plus.csv,1458,159b928f800a55969963da275ed05c30ce8a19cffc48353a9c490eec68a49af9,publishable_core,thermoml_open,true
epsilon_observations_v11plus:1459,epsilon_observations_v11plus,epsilon,dielectric_constant,ZBCBWPMODOFKDW-UHFFFAOYSA-N,diethanolamine,OCCNCCO,318.15,23.28,1,Liquid,dielectric analyzer,0.47,combined,95,0,101.325,1,pure,10.1021/je600515j,primary_thermoml_measurement,data/processed/dielectric_observations_v11plus.csv,1459,159b928f800a55969963da275ed05c30ce8a19cffc48353a9c490eec68a49af9,publishable_core,thermoml_open,true
epsilon_observations_v11plus:1460,epsilon_observations_v11plus,epsilon,dielectric_constant,ZBCBWPMODOFKDW-UHFFFAOYSA-N,diethanolamine,OCCNCCO,323.15,22.63,1,Liquid,dielectric analyzer,0.45,combined,95,0,101.325,1,pure,10.1021/je600515j,primary_thermoml_measurement,data/processed/dielectric_observations_v11plus.csv,1460,159b928f800a55969963da275ed05c30ce8a19cffc48353a9c490eec68a49af9,publishable_core,thermoml_open,true
