Repository: LittleAlety/electrolyte-solvent-dielectric-ml

# 电解液溶剂筛选：可审计的多通道机器学习管线

> **2026-11-28 · PLAN B 生产失败诊断**：[根因分析](outputs/b750_completion/failure_diagnostics/FAILURE_ANALYSIS.md) · [执行报告](outputs/b750_completion/COMPLETION_REPORT.md)。214条测试通过；38/67合格，剩余21个几何步数耗尽、1个超时中断、7个从未启动。首轮5个续算全部合格，当前状态 BLOCKED_NEEDS_SUBMISSION。历史目标泄漏、方法错标、CM截断和点级CI解释已由[科学更正](outputs/b750_completion/scientific_errata.json)取代。

> An auditable, pre-registered machine-learning pipeline for electrolyte-solvent
> screening: static permittivity (epsilon), viscosity (eta), the orbital window
> (HOMO / LUMO), and redox potential - with a frozen main scoreboard, a shot ledger,
> and every negative result retained rather than routed around.

File: data/processed/eta_epsilon_joint_observations.csv (part 17 of 84)
row_id,dataset_id,property,property_family,inchikey,name,smiles,T_K,value,unit,phase,method,uncertainty,uncertainty_kind,confidence_level,frequency_mhz,pressure_kpa,n_components,pure_or_mixture,source_doi,source_kind,source_file,source_row_index,source_file_sha256,quality_layer,licence,redistributable
epsilon_observations_v11plus:1461,epsilon_observations_v11plus,epsilon,dielectric_constant,ZBCBWPMODOFKDW-UHFFFAOYSA-N,diethanolamine,OCCNCCO,328.15,22.13,1,Liquid,dielectric analyzer,0.44,combined,95,0,101.325,1,pure,10.1021/je600515j,primary_thermoml_measurement,data/processed/dielectric_observations_v11plus.csv,1461,159b928f800a55969963da275ed05c30ce8a19cffc48353a9c490eec68a49af9,publishable_core,thermoml_open,true
epsilon_observations_v11plus:1462,epsilon_observations_v11plus,epsilon,dielectric_constant,ZHNUHDYFZUAESO-UHFFFAOYSA-N,formamide,N=CO,303.15,106.14,1,Liquid,OTHER::sMethod:capacitive measurement method,0.64,combined,95,0,101,1,pure,10.1016/j.fluid.2008.01.024,primary_thermoml_measurement,data/processed/dielectric_observations_v11plus.csv,1462,159b928f800a55969963da275ed05c30ce8a19cffc48353a9c490eec68a49af9,publishable_core,thermoml_open,true
epsilon_observations_v11plus:1463,epsilon_observations_v11plus,epsilon,dielectric_constant,ZHNUHDYFZUAESO-UHFFFAOYSA-N,formamide,N=CO,303.15,106.14,1,Liquid,Parallel plate capacitor,0.01,combined,95,0,101.325,1,pure,10.1016/j.fluid.2009.07.009,primary_thermoml_measurement,data/processed/dielectric_observations_v11plus.csv,1463,159b928f800a55969963da275ed05c30ce8a19cffc48353a9c490eec68a49af9,publishable_core,thermoml_open,true
epsilon_observations_v11plus:1464,epsilon_observations_v11plus,epsilon,dielectric_constant,ZIBGPFATKBEMQZ-UHFFFAOYSA-N,triethylene glycol,OCCOCCOCCO,293.15,23.69,1,Liquid,Parallel plate capacitor,0.04,combined,95,0,101,1,pure,10.1016/j.jct.2007.09.004,primary_thermoml_measurement,data/processed/dielectric_observations_v11plus.csv,1464,159b928f800a55969963da275ed05c30ce8a19cffc48353a9c490eec68a49af9,publishable_core,thermoml_open,true
epsilon_observations_v11plus:1465,epsilon_observations_v11plus,epsilon,dielectric_constant,ZIBGPFATKBEMQZ-UHFFFAOYSA-N,triethylene glycol,OCCOCCOCCO,298.15,23.07,1,Liquid,Parallel plate capacitor,0.04,combined,95,0,101,1,pure,10.1016/j.jct.2007.09.004,primary_thermoml_measurement,data/processed/dielectric_observations_v11plus.csv,1465,159b928f800a55969963da275ed05c30ce8a19cffc48353a9c490eec68a49af9,publishable_core,thermoml_open,true
epsilon_observations_v11plus:1466,epsilon_observations_v11plus,epsilon,dielectric_constant,ZIBGPFATKBEMQZ-UHFFFAOYSA-N,triethylene glycol,OCCOCCOCCO,303.15,22.43,1,Liquid,Parallel plate capacitor,0.04,combined,95,0,101,1,pure,10.1016/j.jct.2007.09.004,primary_thermoml_measurement,data/processed/dielectric_observations_v11plus.csv,1466,159b928f800a55969963da275ed05c30ce8a19cffc48353a9c490eec68a49af9,publishable_core,thermoml_open,true
epsilon_observations_v11plus:1467,epsilon_observations_v11plus,epsilon,dielectric_constant,ZMXDDKWLCZADIW-UHFFFAOYSA-N,dimethylformamide,CN(C)C=O,277.72,41.135,1,Liquid,Reentrant cavity resonator,0.039,combined,95,0,106,1,pure,10.1021/je9010773,primary_thermoml_measurement,data/processed/dielectric_observations_v11plus.csv,1467,159b928f800a55969963da275ed05c30ce8a19cffc48353a9c490eec68a49af9,publishable_core,thermoml_open,true
epsilon_observations_v11plus:1468,epsilon_observations_v11plus,epsilon,dielectric_constant,ZMXDDKWLCZADIW-UHFFFAOYSA-N,dimethylformamide,CN(C)C=O,277.72,41.135,1,Liquid,Reentrant cavity resonator,0.039,combined,95,0,111,1,pure,10.1021/je9010773,primary_thermoml_measurement,data/processed/dielectric_observations_v11plus.csv,1468,159b928f800a55969963da275ed05c30ce8a19cffc48353a9c490eec68a49af9,publishable_core,thermoml_open,true
epsilon_observations_v11plus:1469,epsilon_observations_v11plus,epsilon,dielectric_constant,ZMXDDKWLCZADIW-UHFFFAOYSA-N,dimethylformamide,CN(C)C=O,277.72,41.141,1,Liquid,Reentrant cavity resonator,0.039,combined,95,0,290,1,pure,10.1021/je9010773,primary_thermoml_measurement,data/processed/dielectric_observations_v11plus.csv,1469,159b928f800a55969963da275ed05c30ce8a19cffc48353a9c490eec68a49af9,publishable_core,thermoml_open,true
epsilon_observations_v11plus:1470,epsilon_observations_v11plus,epsilon,dielectric_constant,ZMXDDKWLCZADIW-UHFFFAOYSA-N,dimethylformamide,CN(C)C=O,277.73,41.148,1,Liquid,Reentrant cavity resonator,0.039,combined,95,0,589,1,pure,10.1021/je9010773,primary_thermoml_measurement,data/processed/dielectric_observations_v11plus.csv,1470,159b928f800a55969963da275ed05c30ce8a19cffc48353a9c490eec68a49af9,publishable_core,thermoml_open,true
epsilon_observations_v11plus:1471,epsilon_observations_v11plus,epsilon,dielectric_constant,ZMXDDKWLCZADIW-UHFFFAOYSA-N,dimethylformamide,CN(C)C=O,277.73,41.163,1,Liquid,Reentrant cavity resonator,0.039,combined,95,0,1088,1,pure,10.1021/je9010773,primary_thermoml_measurement,data/processed/dielectric_observations_v11plus.csv,1471,159b928f800a55969963da275ed05c30ce8a19cffc48353a9c490eec68a49af9,publishable_core,thermoml_open,true
epsilon_observations_v11plus:1472,epsilon_observations_v11plus,epsilon,dielectric_constant,ZMXDDKWLCZADIW-UHFFFAOYSA-N,dimethylformamide,CN(C)C=O,277.73,41.193,1,Liquid,Reentrant cavity resonator,0.039,combined,95,0,2087,1,pure,10.1021/je9010773,primary_thermoml_measurement,data/processed/dielectric_observations_v11plus.csv,1472,159b928f800a55969963da275ed05c30ce8a19cffc48353a9c490eec68a49af9,publishable_core,thermoml_open,true
epsilon_observations_v11plus:1473,epsilon_observations_v11plus,epsilon,dielectric_constant,ZMXDDKWLCZADIW-UHFFFAOYSA-N,dimethylformamide,CN(C)C=O,277.73,41.206,1,Liquid,Reentrant cavity resonator,0.039,combined,95,0,2587,1,pure,10.1021/je9010773,primary_thermoml_measurement,data/processed/dielectric_observations_v11plus.csv,1473,159b928f800a55969963da275ed05c30ce8a19cffc48353a9c490eec68a49af9,publishable_core,thermoml_open,true
epsilon_observations_v11plus:1474,epsilon_observations_v11plus,epsilon,dielectric_constant,ZMXDDKWLCZADIW-UHFFFAOYSA-N,dimethylformamide,CN(C)C=O,277.73,41.206,1,Liquid,Reentrant cavity resonator,0.039,combined,95,0,2589,1,pure,10.1021/je9010773,primary_thermoml_measurement,data/processed/dielectric_observations_v11plus.csv,1474,159b928f800a55969963da275ed05c30ce8a19cffc48353a9c490eec68a49af9,publishable_core,thermoml_open,true
epsilon_observations_v11plus:1475,epsilon_observations_v11plus,epsilon,dielectric_constant,ZMXDDKWLCZADIW-UHFFFAOYSA-N,dimethylformamide,CN(C)C=O,277.73,41.222,1,Liquid,Reentrant cavity resonator,0.039,combined,95,0,3086,1,pure,10.1021/je9010773,primary_thermoml_measurement,data/processed/dielectric_observations_v11plus.csv,1475,159b928f800a55969963da275ed05c30ce8a19cffc48353a9c490eec68a49af9,publishable_core,thermoml_open,true
epsilon_observations_v11plus:1476,epsilon_observations_v11plus,epsilon,dielectric_constant,ZMXDDKWLCZADIW-UHFFFAOYSA-N,dimethylformamide,CN(C)C=O,277.73,41.251,1,Liquid,Reentrant cavity resonator,0.039,combined,95,0,4086,1,pure,10.1021/je9010773,primary_thermoml_measurement,data/processed/dielectric_observations_v11plus.csv,1476,159b928f800a55969963da275ed05c30ce8a19cffc48353a9c490eec68a49af9,publishable_core,thermoml_open,true
epsilon_observations_v11plus:1477,epsilon_observations_v11plus,epsilon,dielectric_constant,ZMXDDKWLCZADIW-UHFFFAOYSA-N,dimethylformamide,CN(C)C=O,277.73,41.274,1,Liquid,Reentrant cavity resonator,0.039,combined,95,0,5086,1,pure,10.1021/je9010773,primary_thermoml_measurement,data/processed/dielectric_observations_v11plus.csv,1477,159b928f800a55969963da275ed05c30ce8a19cffc48353a9c490eec68a49af9,publishable_core,thermoml_open,true
epsilon_observations_v11plus:1478,epsilon_observations_v11plus,epsilon,dielectric_constant,ZMXDDKWLCZADIW-UHFFFAOYSA-N,dimethylformamide,CN(C)C=O,277.74,41.133,1,Liquid,Reentrant cavity resonator,0.039,combined,95,0,110,1,pure,10.1021/je9010773,primary_thermoml_measurement,data/processed/dielectric_observations_v11plus.csv,1478,159b928f800a55969963da275ed05c30ce8a19cffc48353a9c490eec68a49af9,publishable_core,thermoml_open,true
epsilon_observations_v11plus:1479,epsilon_observations_v11plus,epsilon,dielectric_constant,ZMXDDKWLCZADIW-UHFFFAOYSA-N,dimethylformamide,CN(C)C=O,277.74,41.273,1,Liquid,Reentrant cavity resonator,0.039,combined,95,0,5088,1,pure,10.1021/je9010773,primary_thermoml_measurement,data/processed/dielectric_observations_v11plus.csv,1479,159b928f800a55969963da275ed05c30ce8a19cffc48353a9c490eec68a49af9,publishable_core,thermoml_open,true
epsilon_observations_v11plus:1480,epsilon_observations_v11plus,epsilon,dielectric_constant,ZMXDDKWLCZADIW-UHFFFAOYSA-N,dimethylformamide,CN(C)C=O,287.71,39.173,1,Liquid,Reentrant cavity resonator,0.039,combined,95,0,104,1,pure,10.1021/je9010773,primary_thermoml_measurement,data/processed/dielectric_observations_v11plus.csv,1480,159b928f800a55969963da275ed05c30ce8a19cffc48353a9c490eec68a49af9,publishable_core,thermoml_open,true
epsilon_observations_v11plus:1481,epsilon_observations_v11plus,epsilon,dielectric_constant,ZMXDDKWLCZADIW-UHFFFAOYSA-N,dimethylformamide,CN(C)C=O,287.71,39.314,1,Liquid,Reentrant cavity resonator,0.049,combined,95,0,5081,1,pure,10.1021/je9010773,primary_thermoml_measurement,data/processed/dielectric_observations_v11plus.csv,1481,159b928f800a55969963da275ed05c30ce8a19cffc48353a9c490eec68a49af9,publishable_core,thermoml_open,true
epsilon_observations_v11plus:1482,epsilon_observations_v11plus,epsilon,dielectric_constant,ZMXDDKWLCZADIW-UHFFFAOYSA-N,dimethylformamide,CN(C)C=O,287.74,39.182,1,Liquid,Reentrant cavity resonator,0.039,combined,95,0,581,1,pure,10.1021/je9010773,primary_thermoml_measurement,data/processed/dielectric_observations_v11plus.csv,1482,159b928f800a55969963da275ed05c30ce8a19cffc48353a9c490eec68a49af9,publishable_core,thermoml_open,true
epsilon_observations_v11plus:1483,epsilon_observations_v11plus,epsilon,dielectric_constant,ZMXDDKWLCZADIW-UHFFFAOYSA-N,dimethylformamide,CN(C)C=O,287.74,39.197,1,Liquid,Reentrant cavity resonator,0.039,combined,95,0,1080,1,pure,10.1021/je9010773,primary_thermoml_measurement,data/processed/dielectric_observations_v11plus.csv,1483,159b928f800a55969963da275ed05c30ce8a19cffc48353a9c490eec68a49af9,publishable_core,thermoml_open,true
epsilon_observations_v11plus:1484,epsilon_observations_v11plus,epsilon,dielectric_constant,ZMXDDKWLCZADIW-UHFFFAOYSA-N,dimethylformamide,CN(C)C=O,287.74,39.227,1,Liquid,Reentrant cavity resonator,0.039,combined,95,0,2079,1,pure,10.1021/je9010773,primary_thermoml_measurement,data/processed/dielectric_observations_v11plus.csv,1484,159b928f800a55969963da275ed05c30ce8a19cffc48353a9c490eec68a49af9,publishable_core,thermoml_open,true
epsilon_observations_v11plus:1485,epsilon_observations_v11plus,epsilon,dielectric_constant,ZMXDDKWLCZADIW-UHFFFAOYSA-N,dimethylformamide,CN(C)C=O,287.74,39.24,1,Liquid,Reentrant cavity resonator,0.039,combined,95,0,2581,1,pure,10.1021/je9010773,primary_thermoml_measurement,data/processed/dielectric_observations_v11plus.csv,1485,159b928f800a55969963da275ed05c30ce8a19cffc48353a9c490eec68a49af9,publishable_core,thermoml_open,true
epsilon_observations_v11plus:1486,epsilon_observations_v11plus,epsilon,dielectric_constant,ZMXDDKWLCZADIW-UHFFFAOYSA-N,dimethylformamide,CN(C)C=O,287.75,39.167,1,Liquid,Reentrant cavity resonator,0.039,combined,95,0,110,1,pure,10.1021/je9010773,primary_thermoml_measurement,data/processed/dielectric_observations_v11plus.csv,1486,159b928f800a55969963da275ed05c30ce8a19cffc48353a9c490eec68a49af9,publishable_core,thermoml_open,true
epsilon_observations_v11plus:1487,epsilon_observations_v11plus,epsilon,dielectric_constant,ZMXDDKWLCZADIW-UHFFFAOYSA-N,dimethylformamide,CN(C)C=O,287.75,39.171,1,Liquid,Reentrant cavity resonator,0.039,combined,95,0,281,1,pure,10.1021/je9010773,primary_thermoml_measurement,data/processed/dielectric_observations_v11plus.csv,1487,159b928f800a55969963da275ed05c30ce8a19cffc48353a9c490eec68a49af9,publishable_core,thermoml_open,true
epsilon_observations_v11plus:1488,epsilon_observations_v11plus,epsilon,dielectric_constant,ZMXDDKWLCZADIW-UHFFFAOYSA-N,dimethylformamide,CN(C)C=O,287.75,39.239,1,Liquid,Reentrant cavity resonator,0.045,combined,95,0,2587,1,pure,10.1021/je9010773,primary_thermoml_measurement,data/processed/dielectric_observations_v11plus.csv,1488,159b928f800a55969963da275ed05c30ce8a19cffc48353a9c490eec68a49af9,publishable_core,thermoml_open,true
epsilon_observations_v11plus:1489,epsilon_observations_v11plus,epsilon,dielectric_constant,ZMXDDKWLCZADIW-UHFFFAOYSA-N,dimethylformamide,CN(C)C=O,287.75,39.255,1,Liquid,Reentrant cavity resonator,0.039,combined,95,0,3081,1,pure,10.1021/je9010773,primary_thermoml_measurement,data/processed/dielectric_observations_v11plus.csv,1489,159b928f800a55969963da275ed05c30ce8a19cffc48353a9c490eec68a49af9,publishable_core,thermoml_open,true
epsilon_observations_v11plus:1490,epsilon_observations_v11plus,epsilon,dielectric_constant,ZMXDDKWLCZADIW-UHFFFAOYSA-N,dimethylformamide,CN(C)C=O,287.75,39.283,1,Liquid,Reentrant cavity resonator,0.039,combined,95,0,4083,1,pure,10.1021/je9010773,primary_thermoml_measurement,data/processed/dielectric_observations_v11plus.csv,1490,159b928f800a55969963da275ed05c30ce8a19cffc48353a9c490eec68a49af9,publishable_core,thermoml_open,true
epsilon_observations_v11plus:1491,epsilon_observations_v11plus,epsilon,dielectric_constant,ZMXDDKWLCZADIW-UHFFFAOYSA-N,dimethylformamide,CN(C)C=O,287.76,39.305,1,Liquid,Reentrant cavity resonator,0.052,combined,95,0,5087,1,pure,10.1021/je9010773,primary_thermoml_measurement,data/processed/dielectric_observations_v11plus.csv,1491,159b928f800a55969963da275ed05c30ce8a19cffc48353a9c490eec68a49af9,publishable_core,thermoml_open,true
epsilon_observations_v11plus:1492,epsilon_observations_v11plus,epsilon,dielectric_constant,ZMXDDKWLCZADIW-UHFFFAOYSA-N,dimethylformamide,CN(C)C=O,287.77,39.163,1,Liquid,Reentrant cavity resonator,0.039,combined,95,0,102,1,pure,10.1021/je9010773,primary_thermoml_measurement,data/processed/dielectric_observations_v11plus.csv,1492,159b928f800a55969963da275ed05c30ce8a19cffc48353a9c490eec68a49af9,publishable_core,thermoml_open,true
epsilon_observations_v11plus:1493,epsilon_observations_v11plus,epsilon,dielectric_constant,ZMXDDKWLCZADIW-UHFFFAOYSA-N,dimethylformamide,CN(C)C=O,292.67,38.225,1,Liquid,Reentrant cavity resonator,0.037,combined,95,0,109,1,pure,10.1021/je9010773,primary_thermoml_measurement,data/processed/dielectric_observations_v11plus.csv,1493,159b928f800a55969963da275ed05c30ce8a19cffc48353a9c490eec68a49af9,publishable_core,thermoml_open,true
epsilon_observations_v11plus:1494,epsilon_observations_v11plus,epsilon,dielectric_constant,ZMXDDKWLCZADIW-UHFFFAOYSA-N,dimethylformamide,CN(C)C=O,292.68,38.224,1,Liquid,Reentrant cavity resonator,0.037,combined,95,0,105,1,pure,10.1021/je9010773,primary_thermoml_measurement,data/processed/dielectric_observations_v11plus.csv,1494,159b928f800a55969963da275ed05c30ce8a19cffc48353a9c490eec68a49af9,publishable_core,thermoml_open,true
epsilon_observations_v11plus:1495,epsilon_observations_v11plus,epsilon,dielectric_constant,ZMXDDKWLCZADIW-UHFFFAOYSA-N,dimethylformamide,CN(C)C=O,292.68,38.224,1,Liquid,Reentrant cavity resonator,0.037,combined,95,0,108,1,pure,10.1021/je9010773,primary_thermoml_measurement,data/processed/dielectric_observations_v11plus.csv,1495,159b928f800a55969963da275ed05c30ce8a19cffc48353a9c490eec68a49af9,publishable_core,thermoml_open,true
epsilon_observations_v11plus:1496,epsilon_observations_v11plus,epsilon,dielectric_constant,ZMXDDKWLCZADIW-UHFFFAOYSA-N,dimethylformamide,CN(C)C=O,292.68,38.225,1,Liquid,Reentrant cavity resonator,0.037,combined,95,0,103,1,pure,10.1021/je9010773,primary_thermoml_measurement,data/processed/dielectric_observations_v11plus.csv,1496,159b928f800a55969963da275ed05c30ce8a19cffc48353a9c490eec68a49af9,publishable_core,thermoml_open,true
epsilon_observations_v11plus:1497,epsilon_observations_v11plus,epsilon,dielectric_constant,ZMXDDKWLCZADIW-UHFFFAOYSA-N,dimethylformamide,CN(C)C=O,292.68,38.23,1,Liquid,Reentrant cavity resonator,0.037,combined,95,0,284,1,pure,10.1021/je9010773,primary_thermoml_measurement,data/processed/dielectric_observations_v11plus.csv,1497,159b928f800a55969963da275ed05c30ce8a19cffc48353a9c490eec68a49af9,publishable_core,thermoml_open,true
epsilon_observations_v11plus:1498,epsilon_observations_v11plus,epsilon,dielectric_constant,ZMXDDKWLCZADIW-UHFFFAOYSA-N,dimethylformamide,CN(C)C=O,292.68,38.239,1,Liquid,Reentrant cavity resonator,0.037,combined,95,0,583,1,pure,10.1021/je9010773,primary_thermoml_measurement,data/processed/dielectric_observations_v11plus.csv,1498,159b928f800a55969963da275ed05c30ce8a19cffc48353a9c490eec68a49af9,publishable_core,thermoml_open,true
epsilon_observations_v11plus:1499,epsilon_observations_v11plus,epsilon,dielectric_constant,ZMXDDKWLCZADIW-UHFFFAOYSA-N,dimethylformamide,CN(C)C=O,292.68,38.254,1,Liquid,Reentrant cavity resonator,0.037,combined,95,0,1083,1,pure,10.1021/je9010773,primary_thermoml_measurement,data/processed/dielectric_observations_v11plus.csv,1499,159b928f800a55969963da275ed05c30ce8a19cffc48353a9c490eec68a49af9,publishable_core,thermoml_open,true
epsilon_observations_v11plus:1500,epsilon_observations_v11plus,epsilon,dielectric_constant,ZMXDDKWLCZADIW-UHFFFAOYSA-N,dimethylformamide,CN(C)C=O,292.68,38.284,1,Liquid,Reentrant cavity resonator,0.037,combined,95,0,2082,1,pure,10.1021/je9010773,primary_thermoml_measurement,data/processed/dielectric_observations_v11plus.csv,1500,159b928f800a55969963da275ed05c30ce8a19cffc48353a9c490eec68a49af9,publishable_core,thermoml_open,true
epsilon_observations_v11plus:1501,epsilon_observations_v11plus,epsilon,dielectric_constant,ZMXDDKWLCZADIW-UHFFFAOYSA-N,dimethylformamide,CN(C)C=O,292.68,38.296,1,Liquid,Reentrant cavity resonator,0.036,combined,95,0,2583,1,pure,10.1021/je9010773,primary_thermoml_measurement,data/processed/dielectric_observations_v11plus.csv,1501,159b928f800a55969963da275ed05c30ce8a19cffc48353a9c490eec68a49af9,publishable_core,thermoml_open,true
epsilon_observations_v11plus:1502,epsilon_observations_v11plus,epsilon,dielectric_constant,ZMXDDKWLCZADIW-UHFFFAOYSA-N,dimethylformamide,CN(C)C=O,292.68,38.297,1,Liquid,Reentrant cavity resonator,0.036,combined,95,0,2586,1,pure,10.1021/je9010773,primary_thermoml_measurement,data/processed/dielectric_observations_v11plus.csv,1502,159b928f800a55969963da275ed05c30ce8a19cffc48353a9c490eec68a49af9,publishable_core,thermoml_open,true
epsilon_observations_v11plus:1503,epsilon_observations_v11plus,epsilon,dielectric_constant,ZMXDDKWLCZADIW-UHFFFAOYSA-N,dimethylformamide,CN(C)C=O,292.68,38.298,1,Liquid,Reentrant cavity resonator,0.036,combined,95,0,2582,1,pure,10.1021/je9010773,primary_thermoml_measurement,data/processed/dielectric_observations_v11plus.csv,1503,159b928f800a55969963da275ed05c30ce8a19cffc48353a9c490eec68a49af9,publishable_core,thermoml_open,true
epsilon_observations_v11plus:1504,epsilon_observations_v11plus,epsilon,dielectric_constant,ZMXDDKWLCZADIW-UHFFFAOYSA-N,dimethylformamide,CN(C)C=O,292.68,38.312,1,Liquid,Reentrant cavity resonator,0.037,combined,95,0,3081,1,pure,10.1021/je9010773,primary_thermoml_measurement,data/processed/dielectric_observations_v11plus.csv,1504,159b928f800a55969963da275ed05c30ce8a19cffc48353a9c490eec68a49af9,publishable_core,thermoml_open,true
epsilon_observations_v11plus:1505,epsilon_observations_v11plus,epsilon,dielectric_constant,ZMXDDKWLCZADIW-UHFFFAOYSA-N,dimethylformamide,CN(C)C=O,292.68,38.342,1,Liquid,Reentrant cavity resonator,0.037,combined,95,0,4080,1,pure,10.1021/je9010773,primary_thermoml_measurement,data/processed/dielectric_observations_v11plus.csv,1505,159b928f800a55969963da275ed05c30ce8a19cffc48353a9c490eec68a49af9,publishable_core,thermoml_open,true
epsilon_observations_v11plus:1506,epsilon_observations_v11plus,epsilon,dielectric_constant,ZMXDDKWLCZADIW-UHFFFAOYSA-N,dimethylformamide,CN(C)C=O,292.68,38.368,1,Liquid,Reentrant cavity resonator,0.037,combined,95,0,5080,1,pure,10.1021/je9010773,primary_thermoml_measurement,data/processed/dielectric_observations_v11plus.csv,1506,159b928f800a55969963da275ed05c30ce8a19cffc48353a9c490eec68a49af9,publishable_core,thermoml_open,true
epsilon_observations_v11plus:1507,epsilon_observations_v11plus,epsilon,dielectric_constant,ZMXDDKWLCZADIW-UHFFFAOYSA-N,dimethylformamide,CN(C)C=O,292.68,38.368,1,Liquid,Reentrant cavity resonator,0.037,combined,95,0,5081,1,pure,10.1021/je9010773,primary_thermoml_measurement,data/processed/dielectric_observations_v11plus.csv,1507,159b928f800a55969963da275ed05c30ce8a19cffc48353a9c490eec68a49af9,publishable_core,thermoml_open,true
epsilon_observations_v11plus:1508,epsilon_observations_v11plus,epsilon,dielectric_constant,ZMXDDKWLCZADIW-UHFFFAOYSA-N,dimethylformamide,CN(C)C=O,292.68,38.368,1,Liquid,Reentrant cavity resonator,0.037,combined,95,0,5084,1,pure,10.1021/je9010773,primary_thermoml_measurement,data/processed/dielectric_observations_v11plus.csv,1508,159b928f800a55969963da275ed05c30ce8a19cffc48353a9c490eec68a49af9,publishable_core,thermoml_open,true
epsilon_observations_v11plus:1509,epsilon_observations_v11plus,epsilon,dielectric_constant,ZMXDDKWLCZADIW-UHFFFAOYSA-N,dimethylformamide,CN(C)C=O,297.68,37.311,1,Liquid,Reentrant cavity resonator,0.035,combined,95,0,109,1,pure,10.1021/je9010773,primary_thermoml_measurement,data/processed/dielectric_observations_v11plus.csv,1509,159b928f800a55969963da275ed05c30ce8a19cffc48353a9c490eec68a49af9,publishable_core,thermoml_open,true
epsilon_observations_v11plus:1510,epsilon_observations_v11plus,epsilon,dielectric_constant,ZMXDDKWLCZADIW-UHFFFAOYSA-N,dimethylformamide,CN(C)C=O,297.68,37.344,1,Liquid,Reentrant cavity resonator,0.035,combined,95,0,1088,1,pure,10.1021/je9010773,primary_thermoml_measurement,data/processed/dielectric_observations_v11plus.csv,1510,159b928f800a55969963da275ed05c30ce8a19cffc48353a9c490eec68a49af9,publishable_core,thermoml_open,true
epsilon_observations_v11plus:1511,epsilon_observations_v11plus,epsilon,dielectric_constant,ZMXDDKWLCZADIW-UHFFFAOYSA-N,dimethylformamide,CN(C)C=O,297.69,37.316,1,Liquid,Reentrant cavity resonator,0.035,combined,95,0,288,1,pure,10.1021/je9010773,primary_thermoml_measurement,data/processed/dielectric_observations_v11plus.csv,1511,159b928f800a55969963da275ed05c30ce8a19cffc48353a9c490eec68a49af9,publishable_core,thermoml_open,true
epsilon_observations_v11plus:1512,epsilon_observations_v11plus,epsilon,dielectric_constant,ZMXDDKWLCZADIW-UHFFFAOYSA-N,dimethylformamide,CN(C)C=O,297.69,37.326,1,Liquid,Reentrant cavity resonator,0.035,combined,95,0,588,1,pure,10.1021/je9010773,primary_thermoml_measurement,data/processed/dielectric_observations_v11plus.csv,1512,159b928f800a55969963da275ed05c30ce8a19cffc48353a9c490eec68a49af9,publishable_core,thermoml_open,true
epsilon_observations_v11plus:1513,epsilon_observations_v11plus,epsilon,dielectric_constant,ZMXDDKWLCZADIW-UHFFFAOYSA-N,dimethylformamide,CN(C)C=O,297.69,37.372,1,Liquid,Reentrant cavity resonator,0.035,combined,95,0,2089,1,pure,10.1021/je9010773,primary_thermoml_measurement,data/processed/dielectric_observations_v11plus.csv,1513,159b928f800a55969963da275ed05c30ce8a19cffc48353a9c490eec68a49af9,publishable_core,thermoml_open,true
epsilon_observations_v11plus:1514,epsilon_observations_v11plus,epsilon,dielectric_constant,ZMXDDKWLCZADIW-UHFFFAOYSA-N,dimethylformamide,CN(C)C=O,297.71,37.31,1,Liquid,Reentrant cavity resonator,0.035,combined,95,0,112,1,pure,10.1021/je9010773,primary_thermoml_measurement,data/processed/dielectric_observations_v11plus.csv,1514,159b928f800a55969963da275ed05c30ce8a19cffc48353a9c490eec68a49af9,publishable_core,thermoml_open,true
epsilon_observations_v11plus:1515,epsilon_observations_v11plus,epsilon,dielectric_constant,ZMXDDKWLCZADIW-UHFFFAOYSA-N,dimethylformamide,CN(C)C=O,297.71,37.337,1,Liquid,Reentrant cavity resonator,0.035,combined,95,0,1091,1,pure,10.1021/je9010773,primary_thermoml_measurement,data/processed/dielectric_observations_v11plus.csv,1515,159b928f800a55969963da275ed05c30ce8a19cffc48353a9c490eec68a49af9,publishable_core,thermoml_open,true
epsilon_observations_v11plus:1516,epsilon_observations_v11plus,epsilon,dielectric_constant,ZMXDDKWLCZADIW-UHFFFAOYSA-N,dimethylformamide,CN(C)C=O,297.71,37.397,1,Liquid,Reentrant cavity resonator,0.035,combined,95,0,3089,1,pure,10.1021/je9010773,primary_thermoml_measurement,data/processed/dielectric_observations_v11plus.csv,1516,159b928f800a55969963da275ed05c30ce8a19cffc48353a9c490eec68a49af9,publishable_core,thermoml_open,true
epsilon_observations_v11plus:1517,epsilon_observations_v11plus,epsilon,dielectric_constant,ZMXDDKWLCZADIW-UHFFFAOYSA-N,dimethylformamide,CN(C)C=O,297.72,37.396,1,Liquid,Reentrant cavity resonator,0.035,combined,95,0,3090,1,pure,10.1021/je9010773,primary_thermoml_measurement,data/processed/dielectric_observations_v11plus.csv,1517,159b928f800a55969963da275ed05c30ce8a19cffc48353a9c490eec68a49af9,publishable_core,thermoml_open,true
epsilon_observations_v11plus:1518,epsilon_observations_v11plus,epsilon,dielectric_constant,ZMXDDKWLCZADIW-UHFFFAOYSA-N,dimethylformamide,CN(C)C=O,297.72,37.426,1,Liquid,Reentrant cavity resonator,0.035,combined,95,0,4089,1,pure,10.1021/je9010773,primary_thermoml_measurement,data/processed/dielectric_observations_v11plus.csv,1518,159b928f800a55969963da275ed05c30ce8a19cffc48353a9c490eec68a49af9,publishable_core,thermoml_open,true
epsilon_observations_v11plus:1519,epsilon_observations_v11plus,epsilon,dielectric_constant,ZMXDDKWLCZADIW-UHFFFAOYSA-N,dimethylformamide,CN(C)C=O,297.72,37.454,1,Liquid,Reentrant cavity resonator,0.035,combined,95,0,5090,1,pure,10.1021/je9010773,primary_thermoml_measurement,data/processed/dielectric_observations_v11plus.csv,1519,159b928f800a55969963da275ed05c30ce8a19cffc48353a9c490eec68a49af9,publishable_core,thermoml_open,true
epsilon_observations_v11plus:1520,epsilon_observations_v11plus,epsilon,dielectric_constant,ZMXDDKWLCZADIW-UHFFFAOYSA-N,dimethylformamide,CN(C)C=O,302.73,36.468,1,Liquid,Reentrant cavity resonator,0.001,combined,95,0,101,1,pure,10.1021/je9010773,primary_thermoml_measurement,data/processed/dielectric_observations_v11plus.csv,1520,159b928f800a55969963da275ed05c30ce8a19cffc48353a9c490eec68a49af9,publishable_core,thermoml_open,true
epsilon_observations_v11plus:1521,epsilon_observations_v11plus,epsilon,dielectric_constant,ZMXDDKWLCZADIW-UHFFFAOYSA-N,dimethylformamide,CN(C)C=O,302.73,36.541,1,Liquid,Reentrant cavity resonator,0.029,combined,95,0,2579,1,pure,10.1021/je9010773,primary_thermoml_measurement,data/processed/dielectric_observations_v11plus.csv,1521,159b928f800a55969963da275ed05c30ce8a19cffc48353a9c490eec68a49af9,publishable_core,thermoml_open,true
epsilon_observations_v11plus:1522,epsilon_observations_v11plus,epsilon,dielectric_constant,ZMXDDKWLCZADIW-UHFFFAOYSA-N,dimethylformamide,CN(C)C=O,302.73,36.605,1,Liquid,Reentrant cavity resonator,0.001,combined,95,0,5078,1,pure,10.1021/je9010773,primary_thermoml_measurement,data/processed/dielectric_observations_v11plus.csv,1522,159b928f800a55969963da275ed05c30ce8a19cffc48353a9c490eec68a49af9,publishable_core,thermoml_open,true
epsilon_observations_v11plus:1523,epsilon_observations_v11plus,epsilon,dielectric_constant,ZMXDDKWLCZADIW-UHFFFAOYSA-N,dimethylformamide,CN(C)C=O,303.11,36.412,1,Liquid,Reentrant cavity resonator,0.029,combined,95,0,101,1,pure,10.1021/je9010773,primary_thermoml_measurement,data/processed/dielectric_observations_v11plus.csv,1523,159b928f800a55969963da275ed05c30ce8a19cffc48353a9c490eec68a49af9,publishable_core,thermoml_open,true
epsilon_observations_v11plus:1524,epsilon_observations_v11plus,epsilon,dielectric_constant,ZMXDDKWLCZADIW-UHFFFAOYSA-N,dimethylformamide,CN(C)C=O,303.11,36.418,1,Liquid,Reentrant cavity resonator,0.034,combined,95,0,281,1,pure,10.1021/je9010773,primary_thermoml_measurement,data/processed/dielectric_observations_v11plus.csv,1524,159b928f800a55969963da275ed05c30ce8a19cffc48353a9c490eec68a49af9,publishable_core,thermoml_open,true
epsilon_observations_v11plus:1525,epsilon_observations_v11plus,epsilon,dielectric_constant,ZMXDDKWLCZADIW-UHFFFAOYSA-N,dimethylformamide,CN(C)C=O,303.11,36.441,1,Liquid,Reentrant cavity resonator,0.034,combined,95,0,1082,1,pure,10.1021/je9010773,primary_thermoml_measurement,data/processed/dielectric_observations_v11plus.csv,1525,159b928f800a55969963da275ed05c30ce8a19cffc48353a9c490eec68a49af9,publishable_core,thermoml_open,true
epsilon_observations_v11plus:1526,epsilon_observations_v11plus,epsilon,dielectric_constant,ZMXDDKWLCZADIW-UHFFFAOYSA-N,dimethylformamide,CN(C)C=O,303.12,36.41,1,Liquid,Reentrant cavity resonator,0.029,combined,95,0,112,1,pure,10.1021/je9010773,primary_thermoml_measurement,data/processed/dielectric_observations_v11plus.csv,1526,159b928f800a55969963da275ed05c30ce8a19cffc48353a9c490eec68a49af9,publishable_core,thermoml_open,true
epsilon_observations_v11plus:1527,epsilon_observations_v11plus,epsilon,dielectric_constant,ZMXDDKWLCZADIW-UHFFFAOYSA-N,dimethylformamide,CN(C)C=O,303.12,36.424,1,Liquid,Reentrant cavity resonator,0.034,combined,95,0,581,1,pure,10.1021/je9010773,primary_thermoml_measurement,data/processed/dielectric_observations_v11plus.csv,1527,159b928f800a55969963da275ed05c30ce8a19cffc48353a9c490eec68a49af9,publishable_core,thermoml_open,true
epsilon_observations_v11plus:1528,epsilon_observations_v11plus,epsilon,dielectric_constant,ZMXDDKWLCZADIW-UHFFFAOYSA-N,dimethylformamide,CN(C)C=O,303.12,36.469,1,Liquid,Reentrant cavity resonator,0.034,combined,95,0,2085,1,pure,10.1021/je9010773,primary_thermoml_measurement,data/processed/dielectric_observations_v11plus.csv,1528,159b928f800a55969963da275ed05c30ce8a19cffc48353a9c490eec68a49af9,publishable_core,thermoml_open,true
epsilon_observations_v11plus:1529,epsilon_observations_v11plus,epsilon,dielectric_constant,ZMXDDKWLCZADIW-UHFFFAOYSA-N,dimethylformamide,CN(C)C=O,303.12,36.484,1,Liquid,Reentrant cavity resonator,0.029,combined,95,0,2589,1,pure,10.1021/je9010773,primary_thermoml_measurement,data/processed/dielectric_observations_v11plus.csv,1529,159b928f800a55969963da275ed05c30ce8a19cffc48353a9c490eec68a49af9,publishable_core,thermoml_open,true
epsilon_observations_v11plus:1530,epsilon_observations_v11plus,epsilon,dielectric_constant,ZMXDDKWLCZADIW-UHFFFAOYSA-N,dimethylformamide,CN(C)C=O,303.13,36.498,1,Liquid,Reentrant cavity resonator,0.034,combined,95,0,3088,1,pure,10.1021/je9010773,primary_thermoml_measurement,data/processed/dielectric_observations_v11plus.csv,1530,159b928f800a55969963da275ed05c30ce8a19cffc48353a9c490eec68a49af9,publishable_core,thermoml_open,true
epsilon_observations_v11plus:1531,epsilon_observations_v11plus,epsilon,dielectric_constant,ZMXDDKWLCZADIW-UHFFFAOYSA-N,dimethylformamide,CN(C)C=O,303.13,36.526,1,Liquid,Reentrant cavity resonator,0.034,combined,95,0,4088,1,pure,10.1021/je9010773,primary_thermoml_measurement,data/processed/dielectric_observations_v11plus.csv,1531,159b928f800a55969963da275ed05c30ce8a19cffc48353a9c490eec68a49af9,publishable_core,thermoml_open,true
epsilon_observations_v11plus:1532,epsilon_observations_v11plus,epsilon,dielectric_constant,ZMXDDKWLCZADIW-UHFFFAOYSA-N,dimethylformamide,CN(C)C=O,303.13,36.546,1,Liquid,Reentrant cavity resonator,0.03,combined,95,0,5088,1,pure,10.1021/je9010773,primary_thermoml_measurement,data/processed/dielectric_observations_v11plus.csv,1532,159b928f800a55969963da275ed05c30ce8a19cffc48353a9c490eec68a49af9,publishable_core,thermoml_open,true
epsilon_observations_v11plus:1533,epsilon_observations_v11plus,epsilon,dielectric_constant,ZMXDDKWLCZADIW-UHFFFAOYSA-N,dimethylformamide,CN(C)C=O,303.15,36.55,1,Liquid,OTHER::sMethod:capacitive measurement method,0.22,combined,95,0,101,1,pure,10.1016/j.fluid.2008.01.024,primary_thermoml_measurement,data/processed/dielectric_observations_v11plus.csv,1533,159b928f800a55969963da275ed05c30ce8a19cffc48353a9c490eec68a49af9,publishable_core,thermoml_open,true
epsilon_observations_v11plus:1534,epsilon_observations_v11plus,epsilon,dielectric_constant,ZMXDDKWLCZADIW-UHFFFAOYSA-N,dimethylformamide,CN(C)C=O,303.15,36.55,1,Liquid,Parallel plate capacitor,0.22,combined,95,0,101.325,1,pure,10.1016/j.fluid.2009.07.009,primary_thermoml_measurement,data/processed/dielectric_observations_v11plus.csv,1534,159b928f800a55969963da275ed05c30ce8a19cffc48353a9c490eec68a49af9,publishable_core,thermoml_open,true
epsilon_observations_v11plus:1535,epsilon_observations_v11plus,epsilon,dielectric_constant,ZMXDDKWLCZADIW-UHFFFAOYSA-N,dimethylformamide,CN(C)C=O,307.71,35.689,1,Liquid,Reentrant cavity resonator,0.072,combined,95,0,2589,1,pure,10.1021/je9010773,primary_thermoml_measurement,data/processed/dielectric_observations_v11plus.csv,1535,159b928f800a55969963da275ed05c30ce8a19cffc48353a9c490eec68a49af9,publishable_core,thermoml_open,true
epsilon_observations_v11plus:1536,epsilon_observations_v11plus,epsilon,dielectric_constant,ZMXDDKWLCZADIW-UHFFFAOYSA-N,dimethylformamide,CN(C)C=O,307.71,35.756,1,Liquid,Reentrant cavity resonator,0.099,combined,95,0,5089,1,pure,10.1021/je9010773,primary_thermoml_measurement,data/processed/dielectric_observations_v11plus.csv,1536,159b928f800a55969963da275ed05c30ce8a19cffc48353a9c490eec68a49af9,publishable_core,thermoml_open,true
epsilon_observations_v11plus:1537,epsilon_observations_v11plus,epsilon,dielectric_constant,ZMXDDKWLCZADIW-UHFFFAOYSA-N,dimethylformamide,CN(C)C=O,307.72,35.614,1,Liquid,Reentrant cavity resonator,0.034,combined,95,0,111,1,pure,10.1021/je9010773,primary_thermoml_measurement,data/processed/dielectric_observations_v11plus.csv,1537,159b928f800a55969963da275ed05c30ce8a19cffc48353a9c490eec68a49af9,publishable_core,thermoml_open,true
epsilon_observations_v11plus:1538,epsilon_observations_v11plus,epsilon,dielectric_constant,ZMXDDKWLCZADIW-UHFFFAOYSA-N,dimethylformamide,CN(C)C=O,307.72,35.614,1,Liquid,Reentrant cavity resonator,0.034,combined,95,0,111,1,pure,10.1021/je9010773,primary_thermoml_measurement,data/processed/dielectric_observations_v11plus.csv,1538,159b928f800a55969963da275ed05c30ce8a19cffc48353a9c490eec68a49af9,publishable_core,thermoml_open,true
epsilon_observations_v11plus:1539,epsilon_observations_v11plus,epsilon,dielectric_constant,ZMXDDKWLCZADIW-UHFFFAOYSA-N,dimethylformamide,CN(C)C=O,307.72,35.615,1,Liquid,Reentrant cavity resonator,0.032,combined,95,0,104,1,pure,10.1021/je9010773,primary_thermoml_measurement,data/processed/dielectric_observations_v11plus.csv,1539,159b928f800a55969963da275ed05c30ce8a19cffc48353a9c490eec68a49af9,publishable_core,thermoml_open,true
epsilon_observations_v11plus:1540,epsilon_observations_v11plus,epsilon,dielectric_constant,ZMXDDKWLCZADIW-UHFFFAOYSA-N,dimethylformamide,CN(C)C=O,307.72,35.689,1,Liquid,Reentrant cavity resonator,0.072,combined,95,0,2583,1,pure,10.1021/je9010773,primary_thermoml_measurement,data/processed/dielectric_observations_v11plus.csv,1540,159b928f800a55969963da275ed05c30ce8a19cffc48353a9c490eec68a49af9,publishable_core,thermoml_open,true
epsilon_observations_v11plus:1541,epsilon_observations_v11plus,epsilon,dielectric_constant,ZMXDDKWLCZADIW-UHFFFAOYSA-N,dimethylformamide,CN(C)C=O,307.73,35.618,1,Liquid,Reentrant cavity resonator,0.032,combined,95,0,290,1,pure,10.1021/je9010773,primary_thermoml_measurement,data/processed/dielectric_observations_v11plus.csv,1541,159b928f800a55969963da275ed05c30ce8a19cffc48353a9c490eec68a49af9,publishable_core,thermoml_open,true
epsilon_observations_v11plus:1542,epsilon_observations_v11plus,epsilon,dielectric_constant,ZMXDDKWLCZADIW-UHFFFAOYSA-N,dimethylformamide,CN(C)C=O,307.73,35.628,1,Liquid,Reentrant cavity resonator,0.032,combined,95,0,588,1,pure,10.1021/je9010773,primary_thermoml_measurement,data/processed/dielectric_observations_v11plus.csv,1542,159b928f800a55969963da275ed05c30ce8a19cffc48353a9c490eec68a49af9,publishable_core,thermoml_open,true
epsilon_observations_v11plus:1543,epsilon_observations_v11plus,epsilon,dielectric_constant,ZMXDDKWLCZADIW-UHFFFAOYSA-N,dimethylformamide,CN(C)C=O,307.74,35.641,1,Liquid,Reentrant cavity resonator,0.032,combined,95,0,1088,1,pure,10.1021/je9010773,primary_thermoml_measurement,data/processed/dielectric_observations_v11plus.csv,1543,159b928f800a55969963da275ed05c30ce8a19cffc48353a9c490eec68a49af9,publishable_core,thermoml_open,true
epsilon_observations_v11plus:1544,epsilon_observations_v11plus,epsilon,dielectric_constant,ZMXDDKWLCZADIW-UHFFFAOYSA-N,dimethylformamide,CN(C)C=O,307.74,35.732,1,Liquid,Reentrant cavity resonator,0.032,combined,95,0,4085,1,pure,10.1021/je9010773,primary_thermoml_measurement,data/processed/dielectric_observations_v11plus.csv,1544,159b928f800a55969963da275ed05c30ce8a19cffc48353a9c490eec68a49af9,publishable_core,thermoml_open,true
epsilon_observations_v11plus:1545,epsilon_observations_v11plus,epsilon,dielectric_constant,ZMXDDKWLCZADIW-UHFFFAOYSA-N,dimethylformamide,CN(C)C=O,307.75,35.751,1,Liquid,Reentrant cavity resonator,0.099,combined,95,0,5084,1,pure,10.1021/je9010773,primary_thermoml_measurement,data/processed/dielectric_observations_v11plus.csv,1545,159b928f800a55969963da275ed05c30ce8a19cffc48353a9c490eec68a49af9,publishable_core,thermoml_open,true
epsilon_observations_v11plus:1546,epsilon_observations_v11plus,epsilon,dielectric_constant,ZMXDDKWLCZADIW-UHFFFAOYSA-N,dimethylformamide,CN(C)C=O,307.76,35.67,1,Liquid,Reentrant cavity resonator,0.032,combined,95,0,2086,1,pure,10.1021/je9010773,primary_thermoml_measurement,data/processed/dielectric_observations_v11plus.csv,1546,159b928f800a55969963da275ed05c30ce8a19cffc48353a9c490eec68a49af9,publishable_core,thermoml_open,true
epsilon_observations_v11plus:1547,epsilon_observations_v11plus,epsilon,dielectric_constant,ZMXDDKWLCZADIW-UHFFFAOYSA-N,dimethylformamide,CN(C)C=O,307.76,35.699,1,Liquid,Reentrant cavity resonator,0.032,combined,95,0,3085,1,pure,10.1021/je9010773,primary_thermoml_measurement,data/processed/dielectric_observations_v11plus.csv,1547,159b928f800a55969963da275ed05c30ce8a19cffc48353a9c490eec68a49af9,publishable_core,thermoml_open,true
epsilon_observations_v11plus:1548,epsilon_observations_v11plus,epsilon,dielectric_constant,ZMXDDKWLCZADIW-UHFFFAOYSA-N,dimethylformamide,CN(C)C=O,318.12,33.96,1,Liquid,Reentrant cavity resonator,0.031,combined,95,0,101,1,pure,10.1021/je9010773,primary_thermoml_measurement,data/processed/dielectric_observations_v11plus.csv,1548,159b928f800a55969963da275ed05c30ce8a19cffc48353a9c490eec68a49af9,publishable_core,thermoml_open,true
epsilon_observations_v11plus:1549,epsilon_observations_v11plus,epsilon,dielectric_constant,ZMXDDKWLCZADIW-UHFFFAOYSA-N,dimethylformamide,CN(C)C=O,318.12,33.964,1,Liquid,Reentrant cavity resonator,0.031,combined,95,0,113,1,pure,10.1021/je9010773,primary_thermoml_measurement,data/processed/dielectric_observations_v11plus.csv,1549,159b928f800a55969963da275ed05c30ce8a19cffc48353a9c490eec68a49af9,publishable_core,thermoml_open,true
epsilon_observations_v11plus:1550,epsilon_observations_v11plus,epsilon,dielectric_constant,ZMXDDKWLCZADIW-UHFFFAOYSA-N,dimethylformamide,CN(C)C=O,318.12,34.022,1,Liquid,Reentrant cavity resonator,0.031,combined,95,0,2088,1,pure,10.1021/je9010773,primary_thermoml_measurement,data/processed/dielectric_observations_v11plus.csv,1550,159b928f800a55969963da275ed05c30ce8a19cffc48353a9c490eec68a49af9,publishable_core,thermoml_open,true
epsilon_observations_v11plus:1551,epsilon_observations_v11plus,epsilon,dielectric_constant,ZMXDDKWLCZADIW-UHFFFAOYSA-N,dimethylformamide,CN(C)C=O,318.12,34.038,1,Liquid,Reentrant cavity resonator,0.055,combined,95,0,2591,1,pure,10.1021/je9010773,primary_thermoml_measurement,data/processed/dielectric_observations_v11plus.csv,1551,159b928f800a55969963da275ed05c30ce8a19cffc48353a9c490eec68a49af9,publishable_core,thermoml_open,true
epsilon_observations_v11plus:1552,epsilon_observations_v11plus,epsilon,dielectric_constant,ZMXDDKWLCZADIW-UHFFFAOYSA-N,dimethylformamide,CN(C)C=O,318.12,34.052,1,Liquid,Reentrant cavity resonator,0.031,combined,95,0,3088,1,pure,10.1021/je9010773,primary_thermoml_measurement,data/processed/dielectric_observations_v11plus.csv,1552,159b928f800a55969963da275ed05c30ce8a19cffc48353a9c490eec68a49af9,publishable_core,thermoml_open,true
