Repository: LittleAlety/electrolyte-solvent-dielectric-ml

# 电解液溶剂筛选：可审计的多通道机器学习管线

> **2026-11-28 · PLAN B 生产失败诊断**：[根因分析](outputs/b750_completion/failure_diagnostics/FAILURE_ANALYSIS.md) · [执行报告](outputs/b750_completion/COMPLETION_REPORT.md)。214条测试通过；38/67合格，剩余21个几何步数耗尽、1个超时中断、7个从未启动。首轮5个续算全部合格，当前状态 BLOCKED_NEEDS_SUBMISSION。历史目标泄漏、方法错标、CM截断和点级CI解释已由[科学更正](outputs/b750_completion/scientific_errata.json)取代。

> An auditable, pre-registered machine-learning pipeline for electrolyte-solvent
> screening: static permittivity (epsilon), viscosity (eta), the orbital window
> (HOMO / LUMO), and redox potential - with a frozen main scoreboard, a shot ledger,
> and every negative result retained rather than routed around.

File: data/processed/eta_epsilon_joint_observations.csv (part 18 of 84)
row_id,dataset_id,property,property_family,inchikey,name,smiles,T_K,value,unit,phase,method,uncertainty,uncertainty_kind,confidence_level,frequency_mhz,pressure_kpa,n_components,pure_or_mixture,source_doi,source_kind,source_file,source_row_index,source_file_sha256,quality_layer,licence,redistributable
epsilon_observations_v11plus:1553,epsilon_observations_v11plus,epsilon,dielectric_constant,ZMXDDKWLCZADIW-UHFFFAOYSA-N,dimethylformamide,CN(C)C=O,318.12,34.076,1,Liquid,Reentrant cavity resonator,0.031,combined,95,0,4088,1,pure,10.1021/je9010773,primary_thermoml_measurement,data/processed/dielectric_observations_v11plus.csv,1553,159b928f800a55969963da275ed05c30ce8a19cffc48353a9c490eec68a49af9,publishable_core,thermoml_open,true
epsilon_observations_v11plus:1554,epsilon_observations_v11plus,epsilon,dielectric_constant,ZMXDDKWLCZADIW-UHFFFAOYSA-N,dimethylformamide,CN(C)C=O,318.12,34.097,1,Liquid,Reentrant cavity resonator,0.052,combined,95,0,5088,1,pure,10.1021/je9010773,primary_thermoml_measurement,data/processed/dielectric_observations_v11plus.csv,1554,159b928f800a55969963da275ed05c30ce8a19cffc48353a9c490eec68a49af9,publishable_core,thermoml_open,true
epsilon_observations_v11plus:1555,epsilon_observations_v11plus,epsilon,dielectric_constant,ZMXDDKWLCZADIW-UHFFFAOYSA-N,dimethylformamide,CN(C)C=O,318.13,33.96,1,Liquid,Reentrant cavity resonator,0.032,combined,95,0,109,1,pure,10.1021/je9010773,primary_thermoml_measurement,data/processed/dielectric_observations_v11plus.csv,1555,159b928f800a55969963da275ed05c30ce8a19cffc48353a9c490eec68a49af9,publishable_core,thermoml_open,true
epsilon_observations_v11plus:1556,epsilon_observations_v11plus,epsilon,dielectric_constant,ZMXDDKWLCZADIW-UHFFFAOYSA-N,dimethylformamide,CN(C)C=O,318.13,33.965,1,Liquid,Reentrant cavity resonator,0.031,combined,95,0,288,1,pure,10.1021/je9010773,primary_thermoml_measurement,data/processed/dielectric_observations_v11plus.csv,1556,159b928f800a55969963da275ed05c30ce8a19cffc48353a9c490eec68a49af9,publishable_core,thermoml_open,true
epsilon_observations_v11plus:1557,epsilon_observations_v11plus,epsilon,dielectric_constant,ZMXDDKWLCZADIW-UHFFFAOYSA-N,dimethylformamide,CN(C)C=O,318.13,33.975,1,Liquid,Reentrant cavity resonator,0.031,combined,95,0,588,1,pure,10.1021/je9010773,primary_thermoml_measurement,data/processed/dielectric_observations_v11plus.csv,1557,159b928f800a55969963da275ed05c30ce8a19cffc48353a9c490eec68a49af9,publishable_core,thermoml_open,true
epsilon_observations_v11plus:1558,epsilon_observations_v11plus,epsilon,dielectric_constant,ZMXDDKWLCZADIW-UHFFFAOYSA-N,dimethylformamide,CN(C)C=O,318.13,33.991,1,Liquid,Reentrant cavity resonator,0.031,combined,95,0,1088,1,pure,10.1021/je9010773,primary_thermoml_measurement,data/processed/dielectric_observations_v11plus.csv,1558,159b928f800a55969963da275ed05c30ce8a19cffc48353a9c490eec68a49af9,publishable_core,thermoml_open,true
epsilon_observations_v11plus:1559,epsilon_observations_v11plus,epsilon,dielectric_constant,ZMXDDKWLCZADIW-UHFFFAOYSA-N,dimethylformamide,CN(C)C=O,318.14,34.033,1,Liquid,Reentrant cavity resonator,0.055,combined,95,0,2586,1,pure,10.1021/je9010773,primary_thermoml_measurement,data/processed/dielectric_observations_v11plus.csv,1559,159b928f800a55969963da275ed05c30ce8a19cffc48353a9c490eec68a49af9,publishable_core,thermoml_open,true
epsilon_observations_v11plus:1560,epsilon_observations_v11plus,epsilon,dielectric_constant,ZMXDDKWLCZADIW-UHFFFAOYSA-N,dimethylformamide,CN(C)C=O,318.15,34.092,1,Liquid,Reentrant cavity resonator,0.052,combined,95,0,5079,1,pure,10.1021/je9010773,primary_thermoml_measurement,data/processed/dielectric_observations_v11plus.csv,1560,159b928f800a55969963da275ed05c30ce8a19cffc48353a9c490eec68a49af9,publishable_core,thermoml_open,true
epsilon_observations_v11plus:1561,epsilon_observations_v11plus,epsilon,dielectric_constant,ZMXDDKWLCZADIW-UHFFFAOYSA-N,dimethylformamide,CN(C)C=O,328.02,32.445,1,Liquid,Reentrant cavity resonator,0.031,combined,95,0,109,1,pure,10.1021/je9010773,primary_thermoml_measurement,data/processed/dielectric_observations_v11plus.csv,1561,159b928f800a55969963da275ed05c30ce8a19cffc48353a9c490eec68a49af9,publishable_core,thermoml_open,true
epsilon_observations_v11plus:1562,epsilon_observations_v11plus,epsilon,dielectric_constant,ZMXDDKWLCZADIW-UHFFFAOYSA-N,dimethylformamide,CN(C)C=O,328.03,32.46,1,Liquid,Reentrant cavity resonator,0.031,combined,95,0,584,1,pure,10.1021/je9010773,primary_thermoml_measurement,data/processed/dielectric_observations_v11plus.csv,1562,159b928f800a55969963da275ed05c30ce8a19cffc48353a9c490eec68a49af9,publishable_core,thermoml_open,true
epsilon_observations_v11plus:1563,epsilon_observations_v11plus,epsilon,dielectric_constant,ZMXDDKWLCZADIW-UHFFFAOYSA-N,dimethylformamide,CN(C)C=O,328.04,32.449,1,Liquid,Reentrant cavity resonator,0.031,combined,95,0,287,1,pure,10.1021/je9010773,primary_thermoml_measurement,data/processed/dielectric_observations_v11plus.csv,1563,159b928f800a55969963da275ed05c30ce8a19cffc48353a9c490eec68a49af9,publishable_core,thermoml_open,true
epsilon_observations_v11plus:1564,epsilon_observations_v11plus,epsilon,dielectric_constant,ZMXDDKWLCZADIW-UHFFFAOYSA-N,dimethylformamide,CN(C)C=O,328.04,32.475,1,Liquid,Reentrant cavity resonator,0.031,combined,95,0,1084,1,pure,10.1021/je9010773,primary_thermoml_measurement,data/processed/dielectric_observations_v11plus.csv,1564,159b928f800a55969963da275ed05c30ce8a19cffc48353a9c490eec68a49af9,publishable_core,thermoml_open,true
epsilon_observations_v11plus:1565,epsilon_observations_v11plus,epsilon,dielectric_constant,ZMXDDKWLCZADIW-UHFFFAOYSA-N,dimethylformamide,CN(C)C=O,328.04,32.564,1,Liquid,Reentrant cavity resonator,0.031,combined,95,0,4080,1,pure,10.1021/je9010773,primary_thermoml_measurement,data/processed/dielectric_observations_v11plus.csv,1565,159b928f800a55969963da275ed05c30ce8a19cffc48353a9c490eec68a49af9,publishable_core,thermoml_open,true
epsilon_observations_v11plus:1566,epsilon_observations_v11plus,epsilon,dielectric_constant,ZMXDDKWLCZADIW-UHFFFAOYSA-N,dimethylformamide,CN(C)C=O,328.04,32.585,1,Liquid,Reentrant cavity resonator,0.032,combined,95,0,5079,1,pure,10.1021/je9010773,primary_thermoml_measurement,data/processed/dielectric_observations_v11plus.csv,1566,159b928f800a55969963da275ed05c30ce8a19cffc48353a9c490eec68a49af9,publishable_core,thermoml_open,true
epsilon_observations_v11plus:1567,epsilon_observations_v11plus,epsilon,dielectric_constant,ZMXDDKWLCZADIW-UHFFFAOYSA-N,dimethylformamide,CN(C)C=O,328.05,32.505,1,Liquid,Reentrant cavity resonator,0.031,combined,95,0,2082,1,pure,10.1021/je9010773,primary_thermoml_measurement,data/processed/dielectric_observations_v11plus.csv,1567,159b928f800a55969963da275ed05c30ce8a19cffc48353a9c490eec68a49af9,publishable_core,thermoml_open,true
epsilon_observations_v11plus:1568,epsilon_observations_v11plus,epsilon,dielectric_constant,ZMXDDKWLCZADIW-UHFFFAOYSA-N,dimethylformamide,CN(C)C=O,328.05,32.522,1,Liquid,Reentrant cavity resonator,0.031,combined,95,0,2580,1,pure,10.1021/je9010773,primary_thermoml_measurement,data/processed/dielectric_observations_v11plus.csv,1568,159b928f800a55969963da275ed05c30ce8a19cffc48353a9c490eec68a49af9,publishable_core,thermoml_open,true
epsilon_observations_v11plus:1569,epsilon_observations_v11plus,epsilon,dielectric_constant,ZMXDDKWLCZADIW-UHFFFAOYSA-N,dimethylformamide,CN(C)C=O,328.05,32.537,1,Liquid,Reentrant cavity resonator,0.031,combined,95,0,3081,1,pure,10.1021/je9010773,primary_thermoml_measurement,data/processed/dielectric_observations_v11plus.csv,1569,159b928f800a55969963da275ed05c30ce8a19cffc48353a9c490eec68a49af9,publishable_core,thermoml_open,true
epsilon_observations_v11plus:1570,epsilon_observations_v11plus,epsilon,dielectric_constant,ZMXDDKWLCZADIW-UHFFFAOYSA-N,dimethylformamide,CN(C)C=O,328.07,32.443,1,Liquid,Reentrant cavity resonator,0.031,combined,95,0,101,1,pure,10.1021/je9010773,primary_thermoml_measurement,data/processed/dielectric_observations_v11plus.csv,1570,159b928f800a55969963da275ed05c30ce8a19cffc48353a9c490eec68a49af9,publishable_core,thermoml_open,true
epsilon_observations_v11plus:1571,epsilon_observations_v11plus,epsilon,dielectric_constant,ZMXDDKWLCZADIW-UHFFFAOYSA-N,dimethylformamide,CN(C)C=O,328.07,32.515,1,Liquid,Reentrant cavity resonator,0.031,combined,95,0,2587,1,pure,10.1021/je9010773,primary_thermoml_measurement,data/processed/dielectric_observations_v11plus.csv,1571,159b928f800a55969963da275ed05c30ce8a19cffc48353a9c490eec68a49af9,publishable_core,thermoml_open,true
epsilon_observations_v11plus:1572,epsilon_observations_v11plus,epsilon,dielectric_constant,ZMXDDKWLCZADIW-UHFFFAOYSA-N,dimethylformamide,CN(C)C=O,328.07,32.577,1,Liquid,Reentrant cavity resonator,0.032,combined,95,0,5087,1,pure,10.1021/je9010773,primary_thermoml_measurement,data/processed/dielectric_observations_v11plus.csv,1572,159b928f800a55969963da275ed05c30ce8a19cffc48353a9c490eec68a49af9,publishable_core,thermoml_open,true
epsilon_observations_v11plus:1573,epsilon_observations_v11plus,epsilon,dielectric_constant,ZMXDDKWLCZADIW-UHFFFAOYSA-N,dimethylformamide,CN(C)C=O,328.09,32.434,1,Liquid,Reentrant cavity resonator,0.031,combined,95,0,111,1,pure,10.1021/je9010773,primary_thermoml_measurement,data/processed/dielectric_observations_v11plus.csv,1573,159b928f800a55969963da275ed05c30ce8a19cffc48353a9c490eec68a49af9,publishable_core,thermoml_open,true
epsilon_observations_v11plus:1574,epsilon_observations_v11plus,epsilon,dielectric_constant,ZPTRYWVRCNOTAS-UHFFFAOYSA-M,1-ethyl-3-methylimidazolium trifluoromethanesulfonate,CCn1cc[n+](C)c1.O=S(=O)([O-])C(F)(F)F,298.15,16.5,1,Liquid,Coaxial cylinder capacitor,1,combined,95,0,101.325,1,pure,10.1021/je101184s,primary_thermoml_measurement,data/processed/dielectric_observations_v11plus.csv,1574,159b928f800a55969963da275ed05c30ce8a19cffc48353a9c490eec68a49af9,publishable_core,thermoml_open,true
epsilon_observations_v11plus:1575,epsilon_observations_v11plus,epsilon,dielectric_constant,ZSIAUFGUXNUGDI-UHFFFAOYSA-N,hexan-1-ol,CCCCCCO,298.15,13.06,1,Liquid,Coaxial cylinder capacitor,0.62,combined,95,0,101.3,1,pure,10.1021/acs.jced.8b00755,primary_thermoml_measurement,data/processed/dielectric_observations_v11plus.csv,1575,159b928f800a55969963da275ed05c30ce8a19cffc48353a9c490eec68a49af9,publishable_core,thermoml_open,true
epsilon_observations_v11plus:1576,epsilon_observations_v11plus,epsilon,dielectric_constant,ZSIAUFGUXNUGDI-UHFFFAOYSA-N,hexan-1-ol,CCCCCCO,298.15,13.06,1,Liquid,Parallel plate capacitor,0.03,combined,95,0,100,1,pure,10.1021/je060248p,primary_thermoml_measurement,data/processed/dielectric_observations_v11plus.csv,1576,159b928f800a55969963da275ed05c30ce8a19cffc48353a9c490eec68a49af9,publishable_core,thermoml_open,true
epsilon_observations_v11plus:1577,epsilon_observations_v11plus,epsilon,dielectric_constant,ZSIAUFGUXNUGDI-UHFFFAOYSA-N,hexan-1-ol,CCCCCCO,298.15,13.63,1,Liquid,Parallel plate capacitor,0.03,combined,95,0,50000,1,pure,10.1021/je060248p,primary_thermoml_measurement,data/processed/dielectric_observations_v11plus.csv,1577,159b928f800a55969963da275ed05c30ce8a19cffc48353a9c490eec68a49af9,publishable_core,thermoml_open,true
epsilon_observations_v11plus:1578,epsilon_observations_v11plus,epsilon,dielectric_constant,ZSIAUFGUXNUGDI-UHFFFAOYSA-N,hexan-1-ol,CCCCCCO,298.15,14.07,1,Liquid,Parallel plate capacitor,0.03,combined,95,0,100000,1,pure,10.1021/je060248p,primary_thermoml_measurement,data/processed/dielectric_observations_v11plus.csv,1578,159b928f800a55969963da275ed05c30ce8a19cffc48353a9c490eec68a49af9,publishable_core,thermoml_open,true
epsilon_observations_v11plus:1579,epsilon_observations_v11plus,epsilon,dielectric_constant,ZSIAUFGUXNUGDI-UHFFFAOYSA-N,hexan-1-ol,CCCCCCO,298.15,14.45,1,Liquid,Parallel plate capacitor,0.03,combined,95,0,150000,1,pure,10.1021/je060248p,primary_thermoml_measurement,data/processed/dielectric_observations_v11plus.csv,1579,159b928f800a55969963da275ed05c30ce8a19cffc48353a9c490eec68a49af9,publishable_core,thermoml_open,true
epsilon_observations_v11plus:1580,epsilon_observations_v11plus,epsilon,dielectric_constant,ZSIAUFGUXNUGDI-UHFFFAOYSA-N,hexan-1-ol,CCCCCCO,298.15,14.77,1,Liquid,Parallel plate capacitor,0.03,combined,95,0,200000,1,pure,10.1021/je060248p,primary_thermoml_measurement,data/processed/dielectric_observations_v11plus.csv,1580,159b928f800a55969963da275ed05c30ce8a19cffc48353a9c490eec68a49af9,publishable_core,thermoml_open,true
epsilon_observations_v11plus:1581,epsilon_observations_v11plus,epsilon,dielectric_constant,ZSIAUFGUXNUGDI-UHFFFAOYSA-N,hexan-1-ol,CCCCCCO,298.15,15.06,1,Liquid,Parallel plate capacitor,0.03,combined,95,0,250000,1,pure,10.1021/je060248p,primary_thermoml_measurement,data/processed/dielectric_observations_v11plus.csv,1581,159b928f800a55969963da275ed05c30ce8a19cffc48353a9c490eec68a49af9,publishable_core,thermoml_open,true
epsilon_observations_v11plus:1582,epsilon_observations_v11plus,epsilon,dielectric_constant,ZSIAUFGUXNUGDI-UHFFFAOYSA-N,hexan-1-ol,CCCCCCO,298.15,15.33,1,Liquid,Parallel plate capacitor,0.03,combined,95,0,300000,1,pure,10.1021/je060248p,primary_thermoml_measurement,data/processed/dielectric_observations_v11plus.csv,1582,159b928f800a55969963da275ed05c30ce8a19cffc48353a9c490eec68a49af9,publishable_core,thermoml_open,true
epsilon_observations_v11plus:1583,epsilon_observations_v11plus,epsilon,dielectric_constant,ZTOMUSMDRMJOTH-UHFFFAOYSA-N,pentanedinitrile,N#CCCCC#N,248.15,40.78,1,Liquid,impedance/gain phase analyzer,0.1,combined,95,0,101.325,1,pure,10.1021/je300958c,primary_thermoml_measurement,data/processed/dielectric_observations_v11plus.csv,1583,159b928f800a55969963da275ed05c30ce8a19cffc48353a9c490eec68a49af9,publishable_core,thermoml_open,true
epsilon_observations_v11plus:1584,epsilon_observations_v11plus,epsilon,dielectric_constant,ZTOMUSMDRMJOTH-UHFFFAOYSA-N,pentanedinitrile,N#CCCCC#N,250.65,40.45,1,Liquid,impedance/gain phase analyzer,0.1,combined,95,0,101.325,1,pure,10.1021/je300958c,primary_thermoml_measurement,data/processed/dielectric_observations_v11plus.csv,1584,159b928f800a55969963da275ed05c30ce8a19cffc48353a9c490eec68a49af9,publishable_core,thermoml_open,true
epsilon_observations_v11plus:1585,epsilon_observations_v11plus,epsilon,dielectric_constant,ZTOMUSMDRMJOTH-UHFFFAOYSA-N,pentanedinitrile,N#CCCCC#N,253.15,40.08,1,Liquid,impedance/gain phase analyzer,0.1,combined,95,0,101.325,1,pure,10.1021/je300958c,primary_thermoml_measurement,data/processed/dielectric_observations_v11plus.csv,1585,159b928f800a55969963da275ed05c30ce8a19cffc48353a9c490eec68a49af9,publishable_core,thermoml_open,true
epsilon_observations_v11plus:1586,epsilon_observations_v11plus,epsilon,dielectric_constant,ZTOMUSMDRMJOTH-UHFFFAOYSA-N,pentanedinitrile,N#CCCCC#N,255.65,39.78,1,Liquid,impedance/gain phase analyzer,0.1,combined,95,0,101.325,1,pure,10.1021/je300958c,primary_thermoml_measurement,data/processed/dielectric_observations_v11plus.csv,1586,159b928f800a55969963da275ed05c30ce8a19cffc48353a9c490eec68a49af9,publishable_core,thermoml_open,true
epsilon_observations_v11plus:1587,epsilon_observations_v11plus,epsilon,dielectric_constant,ZTOMUSMDRMJOTH-UHFFFAOYSA-N,pentanedinitrile,N#CCCCC#N,258.15,39.42,1,Liquid,impedance/gain phase analyzer,0.1,combined,95,0,101.325,1,pure,10.1021/je300958c,primary_thermoml_measurement,data/processed/dielectric_observations_v11plus.csv,1587,159b928f800a55969963da275ed05c30ce8a19cffc48353a9c490eec68a49af9,publishable_core,thermoml_open,true
epsilon_observations_v11plus:1588,epsilon_observations_v11plus,epsilon,dielectric_constant,ZTOMUSMDRMJOTH-UHFFFAOYSA-N,pentanedinitrile,N#CCCCC#N,260.65,39.08,1,Liquid,impedance/gain phase analyzer,0.1,combined,95,0,101.325,1,pure,10.1021/je300958c,primary_thermoml_measurement,data/processed/dielectric_observations_v11plus.csv,1588,159b928f800a55969963da275ed05c30ce8a19cffc48353a9c490eec68a49af9,publishable_core,thermoml_open,true
epsilon_observations_v11plus:1589,epsilon_observations_v11plus,epsilon,dielectric_constant,ZTOMUSMDRMJOTH-UHFFFAOYSA-N,pentanedinitrile,N#CCCCC#N,263.15,38.74,1,Liquid,impedance/gain phase analyzer,0.1,combined,95,0,101.325,1,pure,10.1021/je300958c,primary_thermoml_measurement,data/processed/dielectric_observations_v11plus.csv,1589,159b928f800a55969963da275ed05c30ce8a19cffc48353a9c490eec68a49af9,publishable_core,thermoml_open,true
epsilon_observations_v11plus:1590,epsilon_observations_v11plus,epsilon,dielectric_constant,ZTOMUSMDRMJOTH-UHFFFAOYSA-N,pentanedinitrile,N#CCCCC#N,265.65,38.4,1,Liquid,impedance/gain phase analyzer,0.1,combined,95,0,101.325,1,pure,10.1021/je300958c,primary_thermoml_measurement,data/processed/dielectric_observations_v11plus.csv,1590,159b928f800a55969963da275ed05c30ce8a19cffc48353a9c490eec68a49af9,publishable_core,thermoml_open,true
epsilon_observations_v11plus:1591,epsilon_observations_v11plus,epsilon,dielectric_constant,ZTOMUSMDRMJOTH-UHFFFAOYSA-N,pentanedinitrile,N#CCCCC#N,268.15,38.1,1,Liquid,impedance/gain phase analyzer,0.1,combined,95,0,101.325,1,pure,10.1021/je300958c,primary_thermoml_measurement,data/processed/dielectric_observations_v11plus.csv,1591,159b928f800a55969963da275ed05c30ce8a19cffc48353a9c490eec68a49af9,publishable_core,thermoml_open,true
epsilon_observations_v11plus:1592,epsilon_observations_v11plus,epsilon,dielectric_constant,ZTOMUSMDRMJOTH-UHFFFAOYSA-N,pentanedinitrile,N#CCCCC#N,270.65,37.78,1,Liquid,impedance/gain phase analyzer,0.1,combined,95,0,101.325,1,pure,10.1021/je300958c,primary_thermoml_measurement,data/processed/dielectric_observations_v11plus.csv,1592,159b928f800a55969963da275ed05c30ce8a19cffc48353a9c490eec68a49af9,publishable_core,thermoml_open,true
epsilon_observations_v11plus:1593,epsilon_observations_v11plus,epsilon,dielectric_constant,ZTOMUSMDRMJOTH-UHFFFAOYSA-N,pentanedinitrile,N#CCCCC#N,273.15,37.44,1,Liquid,impedance/gain phase analyzer,0.1,combined,95,0,101.325,1,pure,10.1021/je300958c,primary_thermoml_measurement,data/processed/dielectric_observations_v11plus.csv,1593,159b928f800a55969963da275ed05c30ce8a19cffc48353a9c490eec68a49af9,publishable_core,thermoml_open,true
epsilon_observations_v11plus:1594,epsilon_observations_v11plus,epsilon,dielectric_constant,ZTOMUSMDRMJOTH-UHFFFAOYSA-N,pentanedinitrile,N#CCCCC#N,275.65,37.16,1,Liquid,impedance/gain phase analyzer,0.1,combined,95,0,101.325,1,pure,10.1021/je300958c,primary_thermoml_measurement,data/processed/dielectric_observations_v11plus.csv,1594,159b928f800a55969963da275ed05c30ce8a19cffc48353a9c490eec68a49af9,publishable_core,thermoml_open,true
epsilon_observations_v11plus:1595,epsilon_observations_v11plus,epsilon,dielectric_constant,ZTOMUSMDRMJOTH-UHFFFAOYSA-N,pentanedinitrile,N#CCCCC#N,278.15,36.83,1,Liquid,impedance/gain phase analyzer,0.1,combined,95,0,101.325,1,pure,10.1021/je300958c,primary_thermoml_measurement,data/processed/dielectric_observations_v11plus.csv,1595,159b928f800a55969963da275ed05c30ce8a19cffc48353a9c490eec68a49af9,publishable_core,thermoml_open,true
epsilon_observations_v11plus:1596,epsilon_observations_v11plus,epsilon,dielectric_constant,ZTOMUSMDRMJOTH-UHFFFAOYSA-N,pentanedinitrile,N#CCCCC#N,280.65,36.56,1,Liquid,impedance/gain phase analyzer,0.1,combined,95,0,101.325,1,pure,10.1021/je300958c,primary_thermoml_measurement,data/processed/dielectric_observations_v11plus.csv,1596,159b928f800a55969963da275ed05c30ce8a19cffc48353a9c490eec68a49af9,publishable_core,thermoml_open,true
epsilon_observations_v11plus:1597,epsilon_observations_v11plus,epsilon,dielectric_constant,ZTOMUSMDRMJOTH-UHFFFAOYSA-N,pentanedinitrile,N#CCCCC#N,283.15,36.27,1,Liquid,impedance/gain phase analyzer,0.1,combined,95,0,101.325,1,pure,10.1021/je300958c,primary_thermoml_measurement,data/processed/dielectric_observations_v11plus.csv,1597,159b928f800a55969963da275ed05c30ce8a19cffc48353a9c490eec68a49af9,publishable_core,thermoml_open,true
epsilon_observations_v11plus:1598,epsilon_observations_v11plus,epsilon,dielectric_constant,ZTOMUSMDRMJOTH-UHFFFAOYSA-N,pentanedinitrile,N#CCCCC#N,285.65,35.97,1,Liquid,impedance/gain phase analyzer,0.1,combined,95,0,101.325,1,pure,10.1021/je300958c,primary_thermoml_measurement,data/processed/dielectric_observations_v11plus.csv,1598,159b928f800a55969963da275ed05c30ce8a19cffc48353a9c490eec68a49af9,publishable_core,thermoml_open,true
epsilon_observations_v11plus:1599,epsilon_observations_v11plus,epsilon,dielectric_constant,ZTOMUSMDRMJOTH-UHFFFAOYSA-N,pentanedinitrile,N#CCCCC#N,288.15,35.71,1,Liquid,impedance/gain phase analyzer,0.1,combined,95,0,101.325,1,pure,10.1021/je300958c,primary_thermoml_measurement,data/processed/dielectric_observations_v11plus.csv,1599,159b928f800a55969963da275ed05c30ce8a19cffc48353a9c490eec68a49af9,publishable_core,thermoml_open,true
epsilon_observations_v11plus:1600,epsilon_observations_v11plus,epsilon,dielectric_constant,ZTOMUSMDRMJOTH-UHFFFAOYSA-N,pentanedinitrile,N#CCCCC#N,290.65,35.41,1,Liquid,impedance/gain phase analyzer,0.1,combined,95,0,101.325,1,pure,10.1021/je300958c,primary_thermoml_measurement,data/processed/dielectric_observations_v11plus.csv,1600,159b928f800a55969963da275ed05c30ce8a19cffc48353a9c490eec68a49af9,publishable_core,thermoml_open,true
epsilon_observations_v11plus:1601,epsilon_observations_v11plus,epsilon,dielectric_constant,ZTOMUSMDRMJOTH-UHFFFAOYSA-N,pentanedinitrile,N#CCCCC#N,293.15,35.14,1,Liquid,impedance/gain phase analyzer,0.1,combined,95,0,101.325,1,pure,10.1021/je300958c,primary_thermoml_measurement,data/processed/dielectric_observations_v11plus.csv,1601,159b928f800a55969963da275ed05c30ce8a19cffc48353a9c490eec68a49af9,publishable_core,thermoml_open,true
epsilon_observations_v11plus:1602,epsilon_observations_v11plus,epsilon,dielectric_constant,ZTOMUSMDRMJOTH-UHFFFAOYSA-N,pentanedinitrile,N#CCCCC#N,295.65,34.87,1,Liquid,impedance/gain phase analyzer,0.1,combined,95,0,101.325,1,pure,10.1021/je300958c,primary_thermoml_measurement,data/processed/dielectric_observations_v11plus.csv,1602,159b928f800a55969963da275ed05c30ce8a19cffc48353a9c490eec68a49af9,publishable_core,thermoml_open,true
epsilon_observations_v11plus:1603,epsilon_observations_v11plus,epsilon,dielectric_constant,ZTOMUSMDRMJOTH-UHFFFAOYSA-N,pentanedinitrile,N#CCCCC#N,298.15,34.6,1,Liquid,impedance/gain phase analyzer,0.1,combined,95,0,101.325,1,pure,10.1021/je300958c,primary_thermoml_measurement,data/processed/dielectric_observations_v11plus.csv,1603,159b928f800a55969963da275ed05c30ce8a19cffc48353a9c490eec68a49af9,publishable_core,thermoml_open,true
epsilon_observations_v11plus:1604,epsilon_observations_v11plus,epsilon,dielectric_constant,ZTOMUSMDRMJOTH-UHFFFAOYSA-N,pentanedinitrile,N#CCCCC#N,300.65,34.33,1,Liquid,impedance/gain phase analyzer,0.1,combined,95,0,101.325,1,pure,10.1021/je300958c,primary_thermoml_measurement,data/processed/dielectric_observations_v11plus.csv,1604,159b928f800a55969963da275ed05c30ce8a19cffc48353a9c490eec68a49af9,publishable_core,thermoml_open,true
epsilon_observations_v11plus:1605,epsilon_observations_v11plus,epsilon,dielectric_constant,ZTOMUSMDRMJOTH-UHFFFAOYSA-N,pentanedinitrile,N#CCCCC#N,303.15,34.04,1,Liquid,impedance/gain phase analyzer,0.1,combined,95,0,101.325,1,pure,10.1021/je300958c,primary_thermoml_measurement,data/processed/dielectric_observations_v11plus.csv,1605,159b928f800a55969963da275ed05c30ce8a19cffc48353a9c490eec68a49af9,publishable_core,thermoml_open,true
epsilon_observations_v11plus:1606,epsilon_observations_v11plus,epsilon,dielectric_constant,ZTOMUSMDRMJOTH-UHFFFAOYSA-N,pentanedinitrile,N#CCCCC#N,305.65,33.83,1,Liquid,impedance/gain phase analyzer,0.1,combined,95,0,101.325,1,pure,10.1021/je300958c,primary_thermoml_measurement,data/processed/dielectric_observations_v11plus.csv,1606,159b928f800a55969963da275ed05c30ce8a19cffc48353a9c490eec68a49af9,publishable_core,thermoml_open,true
epsilon_observations_v11plus:1607,epsilon_observations_v11plus,epsilon,dielectric_constant,ZTOMUSMDRMJOTH-UHFFFAOYSA-N,pentanedinitrile,N#CCCCC#N,308.15,33.59,1,Liquid,impedance/gain phase analyzer,0.1,combined,95,0,101.325,1,pure,10.1021/je300958c,primary_thermoml_measurement,data/processed/dielectric_observations_v11plus.csv,1607,159b928f800a55969963da275ed05c30ce8a19cffc48353a9c490eec68a49af9,publishable_core,thermoml_open,true
epsilon_observations_v11plus:1608,epsilon_observations_v11plus,epsilon,dielectric_constant,ZTOMUSMDRMJOTH-UHFFFAOYSA-N,pentanedinitrile,N#CCCCC#N,310.65,33.35,1,Liquid,impedance/gain phase analyzer,0.1,combined,95,0,101.325,1,pure,10.1021/je300958c,primary_thermoml_measurement,data/processed/dielectric_observations_v11plus.csv,1608,159b928f800a55969963da275ed05c30ce8a19cffc48353a9c490eec68a49af9,publishable_core,thermoml_open,true
epsilon_observations_v11plus:1609,epsilon_observations_v11plus,epsilon,dielectric_constant,ZTOMUSMDRMJOTH-UHFFFAOYSA-N,pentanedinitrile,N#CCCCC#N,313.15,33.13,1,Liquid,impedance/gain phase analyzer,0.1,combined,95,0,101.325,1,pure,10.1021/je300958c,primary_thermoml_measurement,data/processed/dielectric_observations_v11plus.csv,1609,159b928f800a55969963da275ed05c30ce8a19cffc48353a9c490eec68a49af9,publishable_core,thermoml_open,true
epsilon_observations_v11plus:1610,epsilon_observations_v11plus,epsilon,dielectric_constant,ZTOMUSMDRMJOTH-UHFFFAOYSA-N,pentanedinitrile,N#CCCCC#N,315.65,32.87,1,Liquid,impedance/gain phase analyzer,0.1,combined,95,0,101.325,1,pure,10.1021/je300958c,primary_thermoml_measurement,data/processed/dielectric_observations_v11plus.csv,1610,159b928f800a55969963da275ed05c30ce8a19cffc48353a9c490eec68a49af9,publishable_core,thermoml_open,true
epsilon_observations_v11plus:1611,epsilon_observations_v11plus,epsilon,dielectric_constant,ZTOMUSMDRMJOTH-UHFFFAOYSA-N,pentanedinitrile,N#CCCCC#N,318.15,32.67,1,Liquid,impedance/gain phase analyzer,0.1,combined,95,0,101.325,1,pure,10.1021/je300958c,primary_thermoml_measurement,data/processed/dielectric_observations_v11plus.csv,1611,159b928f800a55969963da275ed05c30ce8a19cffc48353a9c490eec68a49af9,publishable_core,thermoml_open,true
epsilon_observations_v11plus:1612,epsilon_observations_v11plus,epsilon,dielectric_constant,ZTOMUSMDRMJOTH-UHFFFAOYSA-N,pentanedinitrile,N#CCCCC#N,320.65,32.44,1,Liquid,impedance/gain phase analyzer,0.1,combined,95,0,101.325,1,pure,10.1021/je300958c,primary_thermoml_measurement,data/processed/dielectric_observations_v11plus.csv,1612,159b928f800a55969963da275ed05c30ce8a19cffc48353a9c490eec68a49af9,publishable_core,thermoml_open,true
epsilon_observations_v11plus:1613,epsilon_observations_v11plus,epsilon,dielectric_constant,ZTOMUSMDRMJOTH-UHFFFAOYSA-N,pentanedinitrile,N#CCCCC#N,323.15,32.21,1,Liquid,impedance/gain phase analyzer,0.1,combined,95,0,101.325,1,pure,10.1021/je300958c,primary_thermoml_measurement,data/processed/dielectric_observations_v11plus.csv,1613,159b928f800a55969963da275ed05c30ce8a19cffc48353a9c490eec68a49af9,publishable_core,thermoml_open,true
epsilon_observations_v11plus:1614,epsilon_observations_v11plus,epsilon,dielectric_constant,ZUHZGEOKBKGPSW-UHFFFAOYSA-N,"2,5,8,11,14-pentaoxapentadecane",COCCOCCOCCOCCOC,288.15,8.04,1,Liquid,AC method,0.16,combined,95,0,101.325,1,pure,10.1016/j.jct.2010.09.008,primary_thermoml_measurement,data/processed/dielectric_observations_v11plus.csv,1614,159b928f800a55969963da275ed05c30ce8a19cffc48353a9c490eec68a49af9,publishable_core,thermoml_open,true
epsilon_observations_v11plus:1615,epsilon_observations_v11plus,epsilon,dielectric_constant,ZUHZGEOKBKGPSW-UHFFFAOYSA-N,"2,5,8,11,14-pentaoxapentadecane",COCCOCCOCCOCCOC,293.15,7.939,1,Liquid,Parallel plate capacitor,0.476,combined,95,0,101.325,1,pure,10.1016/j.tca.2012.10.024,primary_thermoml_measurement,data/processed/dielectric_observations_v11plus.csv,1615,159b928f800a55969963da275ed05c30ce8a19cffc48353a9c490eec68a49af9,publishable_core,thermoml_open,true
epsilon_observations_v11plus:1616,epsilon_observations_v11plus,epsilon,dielectric_constant,ZUHZGEOKBKGPSW-UHFFFAOYSA-N,"2,5,8,11,14-pentaoxapentadecane",COCCOCCOCCOCCOC,298.15,7.78,1,Liquid,AC method,0.16,combined,95,0,101.325,1,pure,10.1016/j.jct.2010.09.008,primary_thermoml_measurement,data/processed/dielectric_observations_v11plus.csv,1616,159b928f800a55969963da275ed05c30ce8a19cffc48353a9c490eec68a49af9,publishable_core,thermoml_open,true
epsilon_observations_v11plus:1617,epsilon_observations_v11plus,epsilon,dielectric_constant,ZUHZGEOKBKGPSW-UHFFFAOYSA-N,"2,5,8,11,14-pentaoxapentadecane",COCCOCCOCCOCCOC,298.15,7.816,1,Liquid,Parallel plate capacitor,0.469,combined,95,0,101.325,1,pure,10.1016/j.tca.2012.10.024,primary_thermoml_measurement,data/processed/dielectric_observations_v11plus.csv,1617,159b928f800a55969963da275ed05c30ce8a19cffc48353a9c490eec68a49af9,publishable_core,thermoml_open,true
epsilon_observations_v11plus:1618,epsilon_observations_v11plus,epsilon,dielectric_constant,ZUHZGEOKBKGPSW-UHFFFAOYSA-N,"2,5,8,11,14-pentaoxapentadecane",COCCOCCOCCOCCOC,303.15,7.692,1,Liquid,Parallel plate capacitor,0.462,combined,95,0,101.325,1,pure,10.1016/j.tca.2012.10.024,primary_thermoml_measurement,data/processed/dielectric_observations_v11plus.csv,1618,159b928f800a55969963da275ed05c30ce8a19cffc48353a9c490eec68a49af9,publishable_core,thermoml_open,true
epsilon_observations_v11plus:1619,epsilon_observations_v11plus,epsilon,dielectric_constant,ZUHZGEOKBKGPSW-UHFFFAOYSA-N,"2,5,8,11,14-pentaoxapentadecane",COCCOCCOCCOCCOC,308.15,7.55,1,Liquid,AC method,0.15,combined,95,0,101.325,1,pure,10.1016/j.jct.2010.09.008,primary_thermoml_measurement,data/processed/dielectric_observations_v11plus.csv,1619,159b928f800a55969963da275ed05c30ce8a19cffc48353a9c490eec68a49af9,publishable_core,thermoml_open,true
epsilon_observations_v11plus:1620,epsilon_observations_v11plus,epsilon,dielectric_constant,ZXEKIIBDNHEJCQ-UHFFFAOYSA-N,2-methyl-1-propanol,CC(C)CO,288.15,19.51,1,Liquid,Dielectrometer,0.06,combined,95,0,100,1,pure,10.1021/je3007666,primary_thermoml_measurement,data/processed/dielectric_observations_v11plus.csv,1620,159b928f800a55969963da275ed05c30ce8a19cffc48353a9c490eec68a49af9,publishable_core,thermoml_open,true
epsilon_observations_v11plus:1621,epsilon_observations_v11plus,epsilon,dielectric_constant,ZXEKIIBDNHEJCQ-UHFFFAOYSA-N,2-methyl-1-propanol,CC(C)CO,288.15,19.51,1,Liquid,OTHER::sMethod:dielectrometer,0.06,combined,95,0,101,1,pure,10.1021/je800593p,primary_thermoml_measurement,data/processed/dielectric_observations_v11plus.csv,1621,159b928f800a55969963da275ed05c30ce8a19cffc48353a9c490eec68a49af9,publishable_core,thermoml_open,true
epsilon_observations_v11plus:1622,epsilon_observations_v11plus,epsilon,dielectric_constant,ZXEKIIBDNHEJCQ-UHFFFAOYSA-N,2-methyl-1-propanol,CC(C)CO,293.15,18.71,1,Liquid,Dielectrometer,0.06,combined,95,0,100,1,pure,10.1021/je3007666,primary_thermoml_measurement,data/processed/dielectric_observations_v11plus.csv,1622,159b928f800a55969963da275ed05c30ce8a19cffc48353a9c490eec68a49af9,publishable_core,thermoml_open,true
epsilon_observations_v11plus:1623,epsilon_observations_v11plus,epsilon,dielectric_constant,ZXEKIIBDNHEJCQ-UHFFFAOYSA-N,2-methyl-1-propanol,CC(C)CO,293.15,18.71,1,Liquid,OTHER::sMethod:dielectrometer,0.06,combined,95,0,101,1,pure,10.1021/je800593p,primary_thermoml_measurement,data/processed/dielectric_observations_v11plus.csv,1623,159b928f800a55969963da275ed05c30ce8a19cffc48353a9c490eec68a49af9,publishable_core,thermoml_open,true
epsilon_observations_v11plus:1624,epsilon_observations_v11plus,epsilon,dielectric_constant,ZXEKIIBDNHEJCQ-UHFFFAOYSA-N,2-methyl-1-propanol,CC(C)CO,298.15,17.96,1,Liquid,Dielectrometer,0.06,combined,95,0,100,1,pure,10.1021/je3007666,primary_thermoml_measurement,data/processed/dielectric_observations_v11plus.csv,1624,159b928f800a55969963da275ed05c30ce8a19cffc48353a9c490eec68a49af9,publishable_core,thermoml_open,true
epsilon_observations_v11plus:1625,epsilon_observations_v11plus,epsilon,dielectric_constant,ZXEKIIBDNHEJCQ-UHFFFAOYSA-N,2-methyl-1-propanol,CC(C)CO,298.15,17.96,1,Liquid,OTHER::sMethod:dielectrometer,0.06,combined,95,0,101,1,pure,10.1021/je800593p,primary_thermoml_measurement,data/processed/dielectric_observations_v11plus.csv,1625,159b928f800a55969963da275ed05c30ce8a19cffc48353a9c490eec68a49af9,publishable_core,thermoml_open,true
epsilon_observations_v11plus:1626,epsilon_observations_v11plus,epsilon,dielectric_constant,ZXEKIIBDNHEJCQ-UHFFFAOYSA-N,2-methyl-1-propanol,CC(C)CO,303.15,17.23,1,Liquid,Dielectrometer,0.06,combined,95,0,100,1,pure,10.1021/je3007666,primary_thermoml_measurement,data/processed/dielectric_observations_v11plus.csv,1626,159b928f800a55969963da275ed05c30ce8a19cffc48353a9c490eec68a49af9,publishable_core,thermoml_open,true
epsilon_observations_v11plus:1627,epsilon_observations_v11plus,epsilon,dielectric_constant,ZXEKIIBDNHEJCQ-UHFFFAOYSA-N,2-methyl-1-propanol,CC(C)CO,303.15,17.23,1,Liquid,OTHER::sMethod:dielectrometer,0.06,combined,95,0,101,1,pure,10.1021/je800593p,primary_thermoml_measurement,data/processed/dielectric_observations_v11plus.csv,1627,159b928f800a55969963da275ed05c30ce8a19cffc48353a9c490eec68a49af9,publishable_core,thermoml_open,true
epsilon_observations_v11plus:1628,epsilon_observations_v11plus,epsilon,dielectric_constant,ZXEKIIBDNHEJCQ-UHFFFAOYSA-N,2-methyl-1-propanol,CC(C)CO,308.15,16.53,1,Liquid,Dielectrometer,0.06,combined,95,0,100,1,pure,10.1021/je3007666,primary_thermoml_measurement,data/processed/dielectric_observations_v11plus.csv,1628,159b928f800a55969963da275ed05c30ce8a19cffc48353a9c490eec68a49af9,publishable_core,thermoml_open,true
epsilon_observations_v11plus:1629,epsilon_observations_v11plus,epsilon,dielectric_constant,ZXEKIIBDNHEJCQ-UHFFFAOYSA-N,2-methyl-1-propanol,CC(C)CO,308.15,16.53,1,Liquid,OTHER::sMethod:dielectrometer,0.06,combined,95,0,101,1,pure,10.1021/je800593p,primary_thermoml_measurement,data/processed/dielectric_observations_v11plus.csv,1629,159b928f800a55969963da275ed05c30ce8a19cffc48353a9c490eec68a49af9,publishable_core,thermoml_open,true
epsilon_observations_v11plus:1630,epsilon_observations_v11plus,epsilon,dielectric_constant,AQIXEPGDORPWBJ-UHFFFAOYSA-N,3-pentanol,CCC(CC)O,298.15,13.21,1,Liquid,Parallel plate capacitor,0.29,combined,95,1,100,1,pure,10.1016/j.jct.2015.03.021,primary_thermoml_measurement,data/processed/dielectric_observations_v11plus.csv,1630,159b928f800a55969963da275ed05c30ce8a19cffc48353a9c490eec68a49af9,publishable_core,thermoml_open,true
epsilon_observations_v11plus:1631,epsilon_observations_v11plus,epsilon,dielectric_constant,AQIXEPGDORPWBJ-UHFFFAOYSA-N,3-pentanol,CCC(CC)O,308.15,11.39,1,Liquid,Parallel plate capacitor,0.29,combined,95,1,100,1,pure,10.1016/j.jct.2015.03.021,primary_thermoml_measurement,data/processed/dielectric_observations_v11plus.csv,1631,159b928f800a55969963da275ed05c30ce8a19cffc48353a9c490eec68a49af9,publishable_core,thermoml_open,true
epsilon_observations_v11plus:1632,epsilon_observations_v11plus,epsilon,dielectric_constant,ATHHXGZTWNVVOU-UHFFFAOYSA-N,N-methylformamide,CNC=O,303.15,169.76,1,Liquid,capacitance measurements at 1 MHz,1.02,combined,95,1,101.3,1,pure,10.1016/j.tca.2010.04.013,primary_thermoml_measurement,data/processed/dielectric_observations_v11plus.csv,1632,159b928f800a55969963da275ed05c30ce8a19cffc48353a9c490eec68a49af9,publishable_core,thermoml_open,true
epsilon_observations_v11plus:1633,epsilon_observations_v11plus,epsilon,dielectric_constant,BMVXCPBXGZKUPN-UHFFFAOYSA-N,1-hexanamine,CCCCCCN,293.15,3.964,1,Liquid,Parallel plate capacitor,0.369,combined,95,1,101,1,pure,10.1016/j.fluid.2018.04.007,primary_thermoml_measurement,data/processed/dielectric_observations_v11plus.csv,1633,159b928f800a55969963da275ed05c30ce8a19cffc48353a9c490eec68a49af9,publishable_core,thermoml_open,true
epsilon_observations_v11plus:1634,epsilon_observations_v11plus,epsilon,dielectric_constant,BMVXCPBXGZKUPN-UHFFFAOYSA-N,1-hexanamine,CCCCCCN,298.15,3.904,1,Liquid,Parallel plate capacitor,0.367,combined,95,1,101,1,pure,10.1016/j.fluid.2018.04.007,primary_thermoml_measurement,data/processed/dielectric_observations_v11plus.csv,1634,159b928f800a55969963da275ed05c30ce8a19cffc48353a9c490eec68a49af9,publishable_core,thermoml_open,true
epsilon_observations_v11plus:1635,epsilon_observations_v11plus,epsilon,dielectric_constant,BMVXCPBXGZKUPN-UHFFFAOYSA-N,1-hexanamine,CCCCCCN,303.15,3.846,1,Liquid,Parallel plate capacitor,0.365,combined,95,1,101,1,pure,10.1016/j.fluid.2018.04.007,primary_thermoml_measurement,data/processed/dielectric_observations_v11plus.csv,1635,159b928f800a55969963da275ed05c30ce8a19cffc48353a9c490eec68a49af9,publishable_core,thermoml_open,true
epsilon_observations_v11plus:1636,epsilon_observations_v11plus,epsilon,dielectric_constant,BSPCSKHALVHRSR-UHFFFAOYSA-N,2-chlorobutane,CCC(C)Cl,283.15,9.323,1,Liquid,Parallel plate capacitor,0.093,combined,95,2,99,1,pure,10.1016/j.jct.2015.03.001,primary_thermoml_measurement,data/processed/dielectric_observations_v11plus.csv,1636,159b928f800a55969963da275ed05c30ce8a19cffc48353a9c490eec68a49af9,publishable_core,thermoml_open,true
epsilon_observations_v11plus:1637,epsilon_observations_v11plus,epsilon,dielectric_constant,BSPCSKHALVHRSR-UHFFFAOYSA-N,2-chlorobutane,CCC(C)Cl,298.15,8.652,1,Liquid,Parallel plate capacitor,0.087,combined,95,2,99,1,pure,10.1016/j.jct.2015.03.001,primary_thermoml_measurement,data/processed/dielectric_observations_v11plus.csv,1637,159b928f800a55969963da275ed05c30ce8a19cffc48353a9c490eec68a49af9,publishable_core,thermoml_open,true
epsilon_observations_v11plus:1638,epsilon_observations_v11plus,epsilon,dielectric_constant,BSPCSKHALVHRSR-UHFFFAOYSA-N,2-chlorobutane,CCC(C)Cl,313.15,8.07,1,Liquid,Parallel plate capacitor,0.081,combined,95,2,99,1,pure,10.1016/j.jct.2015.03.001,primary_thermoml_measurement,data/processed/dielectric_observations_v11plus.csv,1638,159b928f800a55969963da275ed05c30ce8a19cffc48353a9c490eec68a49af9,publishable_core,thermoml_open,true
epsilon_observations_v11plus:1639,epsilon_observations_v11plus,epsilon,dielectric_constant,BSYVTEYKTMYBMK-UHFFFAOYSA-N,2-tetrahydrofurylmethanol,C1CC(OC1)CO,278.15,15.2,1,Liquid,capacitive measurement method,0.1,combined,95,2,101,1,pure,10.1021/je400783h,primary_thermoml_measurement,data/processed/dielectric_observations_v11plus.csv,1639,159b928f800a55969963da275ed05c30ce8a19cffc48353a9c490eec68a49af9,publishable_core,thermoml_open,true
epsilon_observations_v11plus:1640,epsilon_observations_v11plus,epsilon,dielectric_constant,BSYVTEYKTMYBMK-UHFFFAOYSA-N,2-tetrahydrofurylmethanol,C1CC(OC1)CO,280.65,15,1,Liquid,capacitive measurement method,0.1,combined,95,2,101,1,pure,10.1021/je400783h,primary_thermoml_measurement,data/processed/dielectric_observations_v11plus.csv,1640,159b928f800a55969963da275ed05c30ce8a19cffc48353a9c490eec68a49af9,publishable_core,thermoml_open,true
epsilon_observations_v11plus:1641,epsilon_observations_v11plus,epsilon,dielectric_constant,BSYVTEYKTMYBMK-UHFFFAOYSA-N,2-tetrahydrofurylmethanol,C1CC(OC1)CO,283.15,15,1,Liquid,capacitive measurement method,0.1,combined,95,2,101,1,pure,10.1021/je400783h,primary_thermoml_measurement,data/processed/dielectric_observations_v11plus.csv,1641,159b928f800a55969963da275ed05c30ce8a19cffc48353a9c490eec68a49af9,publishable_core,thermoml_open,true
epsilon_observations_v11plus:1642,epsilon_observations_v11plus,epsilon,dielectric_constant,BSYVTEYKTMYBMK-UHFFFAOYSA-N,2-tetrahydrofurylmethanol,C1CC(OC1)CO,285.65,14.9,1,Liquid,capacitive measurement method,0.1,combined,95,2,101,1,pure,10.1021/je400783h,primary_thermoml_measurement,data/processed/dielectric_observations_v11plus.csv,1642,159b928f800a55969963da275ed05c30ce8a19cffc48353a9c490eec68a49af9,publishable_core,thermoml_open,true
epsilon_observations_v11plus:1643,epsilon_observations_v11plus,epsilon,dielectric_constant,BSYVTEYKTMYBMK-UHFFFAOYSA-N,2-tetrahydrofurylmethanol,C1CC(OC1)CO,288.15,14.8,1,Liquid,capacitive measurement method,0.1,combined,95,2,101,1,pure,10.1021/je400783h,primary_thermoml_measurement,data/processed/dielectric_observations_v11plus.csv,1643,159b928f800a55969963da275ed05c30ce8a19cffc48353a9c490eec68a49af9,publishable_core,thermoml_open,true
epsilon_observations_v11plus:1644,epsilon_observations_v11plus,epsilon,dielectric_constant,BSYVTEYKTMYBMK-UHFFFAOYSA-N,2-tetrahydrofurylmethanol,C1CC(OC1)CO,290.65,14.7,1,Liquid,capacitive measurement method,0.1,combined,95,2,101,1,pure,10.1021/je400783h,primary_thermoml_measurement,data/processed/dielectric_observations_v11plus.csv,1644,159b928f800a55969963da275ed05c30ce8a19cffc48353a9c490eec68a49af9,publishable_core,thermoml_open,true
