Repository: LittleAlety/electrolyte-solvent-dielectric-ml

# 电解液溶剂筛选：可审计的多通道机器学习管线

> **2026-11-28 · PLAN B 生产失败诊断**：[根因分析](outputs/b750_completion/failure_diagnostics/FAILURE_ANALYSIS.md) · [执行报告](outputs/b750_completion/COMPLETION_REPORT.md)。214条测试通过；38/67合格，剩余21个几何步数耗尽、1个超时中断、7个从未启动。首轮5个续算全部合格，当前状态 BLOCKED_NEEDS_SUBMISSION。历史目标泄漏、方法错标、CM截断和点级CI解释已由[科学更正](outputs/b750_completion/scientific_errata.json)取代。

> An auditable, pre-registered machine-learning pipeline for electrolyte-solvent
> screening: static permittivity (epsilon), viscosity (eta), the orbital window
> (HOMO / LUMO), and redox potential - with a frozen main scoreboard, a shot ledger,
> and every negative result retained rather than routed around.

File: data/processed/eta_epsilon_joint_observations.csv (part 19 of 84)
row_id,dataset_id,property,property_family,inchikey,name,smiles,T_K,value,unit,phase,method,uncertainty,uncertainty_kind,confidence_level,frequency_mhz,pressure_kpa,n_components,pure_or_mixture,source_doi,source_kind,source_file,source_row_index,source_file_sha256,quality_layer,licence,redistributable
epsilon_observations_v11plus:1645,epsilon_observations_v11plus,epsilon,dielectric_constant,BSYVTEYKTMYBMK-UHFFFAOYSA-N,2-tetrahydrofurylmethanol,C1CC(OC1)CO,293.15,14.6,1,Liquid,capacitive measurement method,0.1,combined,95,2,101,1,pure,10.1021/je400783h,primary_thermoml_measurement,data/processed/dielectric_observations_v11plus.csv,1645,159b928f800a55969963da275ed05c30ce8a19cffc48353a9c490eec68a49af9,publishable_core,thermoml_open,true
epsilon_observations_v11plus:1646,epsilon_observations_v11plus,epsilon,dielectric_constant,BSYVTEYKTMYBMK-UHFFFAOYSA-N,2-tetrahydrofurylmethanol,C1CC(OC1)CO,295.65,14.5,1,Liquid,capacitive measurement method,0.1,combined,95,2,101,1,pure,10.1021/je400783h,primary_thermoml_measurement,data/processed/dielectric_observations_v11plus.csv,1646,159b928f800a55969963da275ed05c30ce8a19cffc48353a9c490eec68a49af9,publishable_core,thermoml_open,true
epsilon_observations_v11plus:1647,epsilon_observations_v11plus,epsilon,dielectric_constant,BSYVTEYKTMYBMK-UHFFFAOYSA-N,2-tetrahydrofurylmethanol,C1CC(OC1)CO,298.15,14.4,1,Liquid,capacitive measurement method,0.1,combined,95,2,101,1,pure,10.1021/je400783h,primary_thermoml_measurement,data/processed/dielectric_observations_v11plus.csv,1647,159b928f800a55969963da275ed05c30ce8a19cffc48353a9c490eec68a49af9,publishable_core,thermoml_open,true
epsilon_observations_v11plus:1648,epsilon_observations_v11plus,epsilon,dielectric_constant,BSYVTEYKTMYBMK-UHFFFAOYSA-N,2-tetrahydrofurylmethanol,C1CC(OC1)CO,300.65,14.4,1,Liquid,capacitive measurement method,0.1,combined,95,2,101,1,pure,10.1021/je400783h,primary_thermoml_measurement,data/processed/dielectric_observations_v11plus.csv,1648,159b928f800a55969963da275ed05c30ce8a19cffc48353a9c490eec68a49af9,publishable_core,thermoml_open,true
epsilon_observations_v11plus:1649,epsilon_observations_v11plus,epsilon,dielectric_constant,BSYVTEYKTMYBMK-UHFFFAOYSA-N,2-tetrahydrofurylmethanol,C1CC(OC1)CO,303.15,14.3,1,Liquid,capacitive measurement method,0.1,combined,95,2,101,1,pure,10.1021/je400783h,primary_thermoml_measurement,data/processed/dielectric_observations_v11plus.csv,1649,159b928f800a55969963da275ed05c30ce8a19cffc48353a9c490eec68a49af9,publishable_core,thermoml_open,true
epsilon_observations_v11plus:1650,epsilon_observations_v11plus,epsilon,dielectric_constant,BSYVTEYKTMYBMK-UHFFFAOYSA-N,2-tetrahydrofurylmethanol,C1CC(OC1)CO,305.65,14.2,1,Liquid,capacitive measurement method,0.1,combined,95,2,101,1,pure,10.1021/je400783h,primary_thermoml_measurement,data/processed/dielectric_observations_v11plus.csv,1650,159b928f800a55969963da275ed05c30ce8a19cffc48353a9c490eec68a49af9,publishable_core,thermoml_open,true
epsilon_observations_v11plus:1651,epsilon_observations_v11plus,epsilon,dielectric_constant,BSYVTEYKTMYBMK-UHFFFAOYSA-N,2-tetrahydrofurylmethanol,C1CC(OC1)CO,308.15,14.1,1,Liquid,capacitive measurement method,0.1,combined,95,2,101,1,pure,10.1021/je400783h,primary_thermoml_measurement,data/processed/dielectric_observations_v11plus.csv,1651,159b928f800a55969963da275ed05c30ce8a19cffc48353a9c490eec68a49af9,publishable_core,thermoml_open,true
epsilon_observations_v11plus:1652,epsilon_observations_v11plus,epsilon,dielectric_constant,BSYVTEYKTMYBMK-UHFFFAOYSA-N,2-tetrahydrofurylmethanol,C1CC(OC1)CO,310.65,14,1,Liquid,capacitive measurement method,0.1,combined,95,2,101,1,pure,10.1021/je400783h,primary_thermoml_measurement,data/processed/dielectric_observations_v11plus.csv,1652,159b928f800a55969963da275ed05c30ce8a19cffc48353a9c490eec68a49af9,publishable_core,thermoml_open,true
epsilon_observations_v11plus:1653,epsilon_observations_v11plus,epsilon,dielectric_constant,BSYVTEYKTMYBMK-UHFFFAOYSA-N,2-tetrahydrofurylmethanol,C1CC(OC1)CO,313.15,13.9,1,Liquid,capacitive measurement method,0.1,combined,95,2,101,1,pure,10.1021/je400783h,primary_thermoml_measurement,data/processed/dielectric_observations_v11plus.csv,1653,159b928f800a55969963da275ed05c30ce8a19cffc48353a9c490eec68a49af9,publishable_core,thermoml_open,true
epsilon_observations_v11plus:1654,epsilon_observations_v11plus,epsilon,dielectric_constant,BSYVTEYKTMYBMK-UHFFFAOYSA-N,2-tetrahydrofurylmethanol,C1CC(OC1)CO,315.65,13.8,1,Liquid,capacitive measurement method,0.1,combined,95,2,101,1,pure,10.1021/je400783h,primary_thermoml_measurement,data/processed/dielectric_observations_v11plus.csv,1654,159b928f800a55969963da275ed05c30ce8a19cffc48353a9c490eec68a49af9,publishable_core,thermoml_open,true
epsilon_observations_v11plus:1655,epsilon_observations_v11plus,epsilon,dielectric_constant,BSYVTEYKTMYBMK-UHFFFAOYSA-N,2-tetrahydrofurylmethanol,C1CC(OC1)CO,318.15,13.8,1,Liquid,capacitive measurement method,0.1,combined,95,2,101,1,pure,10.1021/je400783h,primary_thermoml_measurement,data/processed/dielectric_observations_v11plus.csv,1655,159b928f800a55969963da275ed05c30ce8a19cffc48353a9c490eec68a49af9,publishable_core,thermoml_open,true
epsilon_observations_v11plus:1656,epsilon_observations_v11plus,epsilon,dielectric_constant,BSYVTEYKTMYBMK-UHFFFAOYSA-N,2-tetrahydrofurylmethanol,C1CC(OC1)CO,320.65,13.6,1,Liquid,capacitive measurement method,0.1,combined,95,2,101,1,pure,10.1021/je400783h,primary_thermoml_measurement,data/processed/dielectric_observations_v11plus.csv,1656,159b928f800a55969963da275ed05c30ce8a19cffc48353a9c490eec68a49af9,publishable_core,thermoml_open,true
epsilon_observations_v11plus:1657,epsilon_observations_v11plus,epsilon,dielectric_constant,BSYVTEYKTMYBMK-UHFFFAOYSA-N,2-tetrahydrofurylmethanol,C1CC(OC1)CO,323.15,13.5,1,Liquid,capacitive measurement method,0.1,combined,95,2,101,1,pure,10.1021/je400783h,primary_thermoml_measurement,data/processed/dielectric_observations_v11plus.csv,1657,159b928f800a55969963da275ed05c30ce8a19cffc48353a9c490eec68a49af9,publishable_core,thermoml_open,true
epsilon_observations_v11plus:1658,epsilon_observations_v11plus,epsilon,dielectric_constant,BSYVTEYKTMYBMK-UHFFFAOYSA-N,2-tetrahydrofurylmethanol,C1CC(OC1)CO,325.65,13.5,1,Liquid,capacitive measurement method,0.1,combined,95,2,101,1,pure,10.1021/je400783h,primary_thermoml_measurement,data/processed/dielectric_observations_v11plus.csv,1658,159b928f800a55969963da275ed05c30ce8a19cffc48353a9c490eec68a49af9,publishable_core,thermoml_open,true
epsilon_observations_v11plus:1659,epsilon_observations_v11plus,epsilon,dielectric_constant,BSYVTEYKTMYBMK-UHFFFAOYSA-N,2-tetrahydrofurylmethanol,C1CC(OC1)CO,328.15,13.4,1,Liquid,capacitive measurement method,0.1,combined,95,2,101,1,pure,10.1021/je400783h,primary_thermoml_measurement,data/processed/dielectric_observations_v11plus.csv,1659,159b928f800a55969963da275ed05c30ce8a19cffc48353a9c490eec68a49af9,publishable_core,thermoml_open,true
epsilon_observations_v11plus:1660,epsilon_observations_v11plus,epsilon,dielectric_constant,BSYVTEYKTMYBMK-UHFFFAOYSA-N,2-tetrahydrofurylmethanol,C1CC(OC1)CO,330.65,13.3,1,Liquid,capacitive measurement method,0.1,combined,95,2,101,1,pure,10.1021/je400783h,primary_thermoml_measurement,data/processed/dielectric_observations_v11plus.csv,1660,159b928f800a55969963da275ed05c30ce8a19cffc48353a9c490eec68a49af9,publishable_core,thermoml_open,true
epsilon_observations_v11plus:1661,epsilon_observations_v11plus,epsilon,dielectric_constant,BSYVTEYKTMYBMK-UHFFFAOYSA-N,2-tetrahydrofurylmethanol,C1CC(OC1)CO,333.15,13.2,1,Liquid,capacitive measurement method,0.1,combined,95,2,101,1,pure,10.1021/je400783h,primary_thermoml_measurement,data/processed/dielectric_observations_v11plus.csv,1661,159b928f800a55969963da275ed05c30ce8a19cffc48353a9c490eec68a49af9,publishable_core,thermoml_open,true
epsilon_observations_v11plus:1662,epsilon_observations_v11plus,epsilon,dielectric_constant,BSYVTEYKTMYBMK-UHFFFAOYSA-N,2-tetrahydrofurylmethanol,C1CC(OC1)CO,335.65,13.1,1,Liquid,capacitive measurement method,0.1,combined,95,2,101,1,pure,10.1021/je400783h,primary_thermoml_measurement,data/processed/dielectric_observations_v11plus.csv,1662,159b928f800a55969963da275ed05c30ce8a19cffc48353a9c490eec68a49af9,publishable_core,thermoml_open,true
epsilon_observations_v11plus:1663,epsilon_observations_v11plus,epsilon,dielectric_constant,BSYVTEYKTMYBMK-UHFFFAOYSA-N,2-tetrahydrofurylmethanol,C1CC(OC1)CO,338.15,13,1,Liquid,capacitive measurement method,0.1,combined,95,2,101,1,pure,10.1021/je400783h,primary_thermoml_measurement,data/processed/dielectric_observations_v11plus.csv,1663,159b928f800a55969963da275ed05c30ce8a19cffc48353a9c490eec68a49af9,publishable_core,thermoml_open,true
epsilon_observations_v11plus:1664,epsilon_observations_v11plus,epsilon,dielectric_constant,CSCPPACGZOOCGX-UHFFFAOYSA-N,Acetone,CC(C)=O,298.15,20.69,1,Liquid,Coaxial cylinder capacitor,0.04,combined,95,0.01,101.3,1,pure,10.1016/j.jct.2017.06.020,primary_thermoml_measurement,data/processed/dielectric_observations_v11plus.csv,1664,159b928f800a55969963da275ed05c30ce8a19cffc48353a9c490eec68a49af9,publishable_core,thermoml_open,true
epsilon_observations_v11plus:1665,epsilon_observations_v11plus,epsilon,dielectric_constant,GSNUFIFRDBKVIE-UHFFFAOYSA-N,"2,5-dimethylfuran",CC1=CC=C(O1)C,278.15,2.562,1,Liquid,Parallel plate capacitor,0.013,combined,95,2,99,1,pure,10.1016/j.tca.2015.08.013,primary_thermoml_measurement,data/processed/dielectric_observations_v11plus.csv,1665,159b928f800a55969963da275ed05c30ce8a19cffc48353a9c490eec68a49af9,publishable_core,thermoml_open,true
epsilon_observations_v11plus:1666,epsilon_observations_v11plus,epsilon,dielectric_constant,GSNUFIFRDBKVIE-UHFFFAOYSA-N,"2,5-dimethylfuran",CC1=CC=C(O1)C,280.65,2.553,1,Liquid,Parallel plate capacitor,0.013,combined,95,2,99,1,pure,10.1016/j.tca.2015.08.013,primary_thermoml_measurement,data/processed/dielectric_observations_v11plus.csv,1666,159b928f800a55969963da275ed05c30ce8a19cffc48353a9c490eec68a49af9,publishable_core,thermoml_open,true
epsilon_observations_v11plus:1667,epsilon_observations_v11plus,epsilon,dielectric_constant,GSNUFIFRDBKVIE-UHFFFAOYSA-N,"2,5-dimethylfuran",CC1=CC=C(O1)C,283.15,2.538,1,Liquid,Parallel plate capacitor,0.013,combined,95,2,99,1,pure,10.1016/j.tca.2015.08.013,primary_thermoml_measurement,data/processed/dielectric_observations_v11plus.csv,1667,159b928f800a55969963da275ed05c30ce8a19cffc48353a9c490eec68a49af9,publishable_core,thermoml_open,true
epsilon_observations_v11plus:1668,epsilon_observations_v11plus,epsilon,dielectric_constant,GSNUFIFRDBKVIE-UHFFFAOYSA-N,"2,5-dimethylfuran",CC1=CC=C(O1)C,285.65,2.526,1,Liquid,Parallel plate capacitor,0.013,combined,95,2,99,1,pure,10.1016/j.tca.2015.08.013,primary_thermoml_measurement,data/processed/dielectric_observations_v11plus.csv,1668,159b928f800a55969963da275ed05c30ce8a19cffc48353a9c490eec68a49af9,publishable_core,thermoml_open,true
epsilon_observations_v11plus:1669,epsilon_observations_v11plus,epsilon,dielectric_constant,GSNUFIFRDBKVIE-UHFFFAOYSA-N,"2,5-dimethylfuran",CC1=CC=C(O1)C,288.15,2.516,1,Liquid,Parallel plate capacitor,0.013,combined,95,2,99,1,pure,10.1016/j.tca.2015.08.013,primary_thermoml_measurement,data/processed/dielectric_observations_v11plus.csv,1669,159b928f800a55969963da275ed05c30ce8a19cffc48353a9c490eec68a49af9,publishable_core,thermoml_open,true
epsilon_observations_v11plus:1670,epsilon_observations_v11plus,epsilon,dielectric_constant,GSNUFIFRDBKVIE-UHFFFAOYSA-N,"2,5-dimethylfuran",CC1=CC=C(O1)C,290.65,2.499,1,Liquid,Parallel plate capacitor,0.013,combined,95,2,99,1,pure,10.1016/j.tca.2015.08.013,primary_thermoml_measurement,data/processed/dielectric_observations_v11plus.csv,1670,159b928f800a55969963da275ed05c30ce8a19cffc48353a9c490eec68a49af9,publishable_core,thermoml_open,true
epsilon_observations_v11plus:1671,epsilon_observations_v11plus,epsilon,dielectric_constant,GSNUFIFRDBKVIE-UHFFFAOYSA-N,"2,5-dimethylfuran",CC1=CC=C(O1)C,293.15,2.492,1,Liquid,Parallel plate capacitor,0.012,combined,95,2,99,1,pure,10.1016/j.tca.2015.08.013,primary_thermoml_measurement,data/processed/dielectric_observations_v11plus.csv,1671,159b928f800a55969963da275ed05c30ce8a19cffc48353a9c490eec68a49af9,publishable_core,thermoml_open,true
epsilon_observations_v11plus:1672,epsilon_observations_v11plus,epsilon,dielectric_constant,GSNUFIFRDBKVIE-UHFFFAOYSA-N,"2,5-dimethylfuran",CC1=CC=C(O1)C,295.65,2.472,1,Liquid,Parallel plate capacitor,0.012,combined,95,2,99,1,pure,10.1016/j.tca.2015.08.013,primary_thermoml_measurement,data/processed/dielectric_observations_v11plus.csv,1672,159b928f800a55969963da275ed05c30ce8a19cffc48353a9c490eec68a49af9,publishable_core,thermoml_open,true
epsilon_observations_v11plus:1673,epsilon_observations_v11plus,epsilon,dielectric_constant,GSNUFIFRDBKVIE-UHFFFAOYSA-N,"2,5-dimethylfuran",CC1=CC=C(O1)C,298.15,2.462,1,Liquid,Parallel plate capacitor,0.012,combined,95,2,99,1,pure,10.1016/j.tca.2015.08.013,primary_thermoml_measurement,data/processed/dielectric_observations_v11plus.csv,1673,159b928f800a55969963da275ed05c30ce8a19cffc48353a9c490eec68a49af9,publishable_core,thermoml_open,true
epsilon_observations_v11plus:1674,epsilon_observations_v11plus,epsilon,dielectric_constant,GSNUFIFRDBKVIE-UHFFFAOYSA-N,"2,5-dimethylfuran",CC1=CC=C(O1)C,300.65,2.445,1,Liquid,Parallel plate capacitor,0.012,combined,95,2,99,1,pure,10.1016/j.tca.2015.08.013,primary_thermoml_measurement,data/processed/dielectric_observations_v11plus.csv,1674,159b928f800a55969963da275ed05c30ce8a19cffc48353a9c490eec68a49af9,publishable_core,thermoml_open,true
epsilon_observations_v11plus:1675,epsilon_observations_v11plus,epsilon,dielectric_constant,GSNUFIFRDBKVIE-UHFFFAOYSA-N,"2,5-dimethylfuran",CC1=CC=C(O1)C,303.15,2.434,1,Liquid,Parallel plate capacitor,0.012,combined,95,2,99,1,pure,10.1016/j.tca.2015.08.013,primary_thermoml_measurement,data/processed/dielectric_observations_v11plus.csv,1675,159b928f800a55969963da275ed05c30ce8a19cffc48353a9c490eec68a49af9,publishable_core,thermoml_open,true
epsilon_observations_v11plus:1676,epsilon_observations_v11plus,epsilon,dielectric_constant,GSNUFIFRDBKVIE-UHFFFAOYSA-N,"2,5-dimethylfuran",CC1=CC=C(O1)C,305.65,2.418,1,Liquid,Parallel plate capacitor,0.012,combined,95,2,99,1,pure,10.1016/j.tca.2015.08.013,primary_thermoml_measurement,data/processed/dielectric_observations_v11plus.csv,1676,159b928f800a55969963da275ed05c30ce8a19cffc48353a9c490eec68a49af9,publishable_core,thermoml_open,true
epsilon_observations_v11plus:1677,epsilon_observations_v11plus,epsilon,dielectric_constant,GSNUFIFRDBKVIE-UHFFFAOYSA-N,"2,5-dimethylfuran",CC1=CC=C(O1)C,308.15,2.404,1,Liquid,Parallel plate capacitor,0.012,combined,95,2,99,1,pure,10.1016/j.tca.2015.08.013,primary_thermoml_measurement,data/processed/dielectric_observations_v11plus.csv,1677,159b928f800a55969963da275ed05c30ce8a19cffc48353a9c490eec68a49af9,publishable_core,thermoml_open,true
epsilon_observations_v11plus:1678,epsilon_observations_v11plus,epsilon,dielectric_constant,GSNUFIFRDBKVIE-UHFFFAOYSA-N,"2,5-dimethylfuran",CC1=CC=C(O1)C,310.65,2.391,1,Liquid,Parallel plate capacitor,0.012,combined,95,2,99,1,pure,10.1016/j.tca.2015.08.013,primary_thermoml_measurement,data/processed/dielectric_observations_v11plus.csv,1678,159b928f800a55969963da275ed05c30ce8a19cffc48353a9c490eec68a49af9,publishable_core,thermoml_open,true
epsilon_observations_v11plus:1679,epsilon_observations_v11plus,epsilon,dielectric_constant,GSNUFIFRDBKVIE-UHFFFAOYSA-N,"2,5-dimethylfuran",CC1=CC=C(O1)C,313.15,2.376,1,Liquid,Parallel plate capacitor,0.012,combined,95,2,99,1,pure,10.1016/j.tca.2015.08.013,primary_thermoml_measurement,data/processed/dielectric_observations_v11plus.csv,1679,159b928f800a55969963da275ed05c30ce8a19cffc48353a9c490eec68a49af9,publishable_core,thermoml_open,true
epsilon_observations_v11plus:1680,epsilon_observations_v11plus,epsilon,dielectric_constant,GSNUFIFRDBKVIE-UHFFFAOYSA-N,"2,5-dimethylfuran",CC1=CC=C(O1)C,315.65,2.364,1,Liquid,Parallel plate capacitor,0.012,combined,95,2,99,1,pure,10.1016/j.tca.2015.08.013,primary_thermoml_measurement,data/processed/dielectric_observations_v11plus.csv,1680,159b928f800a55969963da275ed05c30ce8a19cffc48353a9c490eec68a49af9,publishable_core,thermoml_open,true
epsilon_observations_v11plus:1681,epsilon_observations_v11plus,epsilon,dielectric_constant,GSNUFIFRDBKVIE-UHFFFAOYSA-N,"2,5-dimethylfuran",CC1=CC=C(O1)C,318.15,2.349,1,Liquid,Parallel plate capacitor,0.012,combined,95,2,99,1,pure,10.1016/j.tca.2015.08.013,primary_thermoml_measurement,data/processed/dielectric_observations_v11plus.csv,1681,159b928f800a55969963da275ed05c30ce8a19cffc48353a9c490eec68a49af9,publishable_core,thermoml_open,true
epsilon_observations_v11plus:1682,epsilon_observations_v11plus,epsilon,dielectric_constant,GSNUFIFRDBKVIE-UHFFFAOYSA-N,"2,5-dimethylfuran",CC1=CC=C(O1)C,320.65,2.337,1,Liquid,Parallel plate capacitor,0.012,combined,95,2,99,1,pure,10.1016/j.tca.2015.08.013,primary_thermoml_measurement,data/processed/dielectric_observations_v11plus.csv,1682,159b928f800a55969963da275ed05c30ce8a19cffc48353a9c490eec68a49af9,publishable_core,thermoml_open,true
epsilon_observations_v11plus:1683,epsilon_observations_v11plus,epsilon,dielectric_constant,GSNUFIFRDBKVIE-UHFFFAOYSA-N,"2,5-dimethylfuran",CC1=CC=C(O1)C,323.15,2.321,1,Liquid,Parallel plate capacitor,0.012,combined,95,2,99,1,pure,10.1016/j.tca.2015.08.013,primary_thermoml_measurement,data/processed/dielectric_observations_v11plus.csv,1683,159b928f800a55969963da275ed05c30ce8a19cffc48353a9c490eec68a49af9,publishable_core,thermoml_open,true
epsilon_observations_v11plus:1684,epsilon_observations_v11plus,epsilon,dielectric_constant,GSNUFIFRDBKVIE-UHFFFAOYSA-N,"2,5-dimethylfuran",CC1=CC=C(O1)C,325.65,2.31,1,Liquid,Parallel plate capacitor,0.012,combined,95,2,99,1,pure,10.1016/j.tca.2015.08.013,primary_thermoml_measurement,data/processed/dielectric_observations_v11plus.csv,1684,159b928f800a55969963da275ed05c30ce8a19cffc48353a9c490eec68a49af9,publishable_core,thermoml_open,true
epsilon_observations_v11plus:1685,epsilon_observations_v11plus,epsilon,dielectric_constant,GSNUFIFRDBKVIE-UHFFFAOYSA-N,"2,5-dimethylfuran",CC1=CC=C(O1)C,328.15,2.292,1,Liquid,Parallel plate capacitor,0.011,combined,95,2,99,1,pure,10.1016/j.tca.2015.08.013,primary_thermoml_measurement,data/processed/dielectric_observations_v11plus.csv,1685,159b928f800a55969963da275ed05c30ce8a19cffc48353a9c490eec68a49af9,publishable_core,thermoml_open,true
epsilon_observations_v11plus:1686,epsilon_observations_v11plus,epsilon,dielectric_constant,GSNUFIFRDBKVIE-UHFFFAOYSA-N,"2,5-dimethylfuran",CC1=CC=C(O1)C,330.65,2.283,1,Liquid,Parallel plate capacitor,0.011,combined,95,2,99,1,pure,10.1016/j.tca.2015.08.013,primary_thermoml_measurement,data/processed/dielectric_observations_v11plus.csv,1686,159b928f800a55969963da275ed05c30ce8a19cffc48353a9c490eec68a49af9,publishable_core,thermoml_open,true
epsilon_observations_v11plus:1687,epsilon_observations_v11plus,epsilon,dielectric_constant,GSNUFIFRDBKVIE-UHFFFAOYSA-N,"2,5-dimethylfuran",CC1=CC=C(O1)C,333.15,2.272,1,Liquid,Parallel plate capacitor,0.011,combined,95,2,99,1,pure,10.1016/j.tca.2015.08.013,primary_thermoml_measurement,data/processed/dielectric_observations_v11plus.csv,1687,159b928f800a55969963da275ed05c30ce8a19cffc48353a9c490eec68a49af9,publishable_core,thermoml_open,true
epsilon_observations_v11plus:1688,epsilon_observations_v11plus,epsilon,dielectric_constant,GSNUFIFRDBKVIE-UHFFFAOYSA-N,"2,5-dimethylfuran",CC1=CC=C(O1)C,335.65,2.256,1,Liquid,Parallel plate capacitor,0.011,combined,95,2,99,1,pure,10.1016/j.tca.2015.08.013,primary_thermoml_measurement,data/processed/dielectric_observations_v11plus.csv,1688,159b928f800a55969963da275ed05c30ce8a19cffc48353a9c490eec68a49af9,publishable_core,thermoml_open,true
epsilon_observations_v11plus:1689,epsilon_observations_v11plus,epsilon,dielectric_constant,GSNUFIFRDBKVIE-UHFFFAOYSA-N,"2,5-dimethylfuran",CC1=CC=C(O1)C,338.15,2.245,1,Liquid,Parallel plate capacitor,0.011,combined,95,2,99,1,pure,10.1016/j.tca.2015.08.013,primary_thermoml_measurement,data/processed/dielectric_observations_v11plus.csv,1689,159b928f800a55969963da275ed05c30ce8a19cffc48353a9c490eec68a49af9,publishable_core,thermoml_open,true
epsilon_observations_v11plus:1690,epsilon_observations_v11plus,epsilon,dielectric_constant,HDGQICNBXPAKLR-UHFFFAOYSA-N,"2,4-dimethylhexane",CCC(C)CC(C)C,293.15,1.96,1,Liquid,Coaxial cylinder capacitor,0.02,combined,95,0.05,100,1,pure,10.1016/j.jct.2014.09.015,primary_thermoml_measurement,data/processed/dielectric_observations_v11plus.csv,1690,159b928f800a55969963da275ed05c30ce8a19cffc48353a9c490eec68a49af9,publishable_core,thermoml_open,true
epsilon_observations_v11plus:1691,epsilon_observations_v11plus,epsilon,dielectric_constant,HDGQICNBXPAKLR-UHFFFAOYSA-N,"2,4-dimethylhexane",CCC(C)CC(C)C,303.15,1.95,1,Liquid,Coaxial cylinder capacitor,0.02,combined,95,0.05,100,1,pure,10.1016/j.jct.2014.09.015,primary_thermoml_measurement,data/processed/dielectric_observations_v11plus.csv,1691,159b928f800a55969963da275ed05c30ce8a19cffc48353a9c490eec68a49af9,publishable_core,thermoml_open,true
epsilon_observations_v11plus:1692,epsilon_observations_v11plus,epsilon,dielectric_constant,HDGQICNBXPAKLR-UHFFFAOYSA-N,"2,4-dimethylhexane",CCC(C)CC(C)C,313.15,1.93,1,Liquid,Coaxial cylinder capacitor,0.02,combined,95,0.05,100,1,pure,10.1016/j.jct.2014.09.015,primary_thermoml_measurement,data/processed/dielectric_observations_v11plus.csv,1692,159b928f800a55969963da275ed05c30ce8a19cffc48353a9c490eec68a49af9,publishable_core,thermoml_open,true
epsilon_observations_v11plus:1693,epsilon_observations_v11plus,epsilon,dielectric_constant,HLPIHRDZBHXTFJ-UHFFFAOYSA-N,2-ethylfuran,CCC1=CC=CO1,278.15,2.837,1,Liquid,Parallel plate capacitor,0.325,combined,95,2,100,1,pure,10.1021/acs.jced.8b00153,primary_thermoml_measurement,data/processed/dielectric_observations_v11plus.csv,1693,159b928f800a55969963da275ed05c30ce8a19cffc48353a9c490eec68a49af9,publishable_core,thermoml_open,true
epsilon_observations_v11plus:1694,epsilon_observations_v11plus,epsilon,dielectric_constant,HLPIHRDZBHXTFJ-UHFFFAOYSA-N,2-ethylfuran,CCC1=CC=CO1,280.65,2.823,1,Liquid,Parallel plate capacitor,0.324,combined,95,2,100,1,pure,10.1021/acs.jced.8b00153,primary_thermoml_measurement,data/processed/dielectric_observations_v11plus.csv,1694,159b928f800a55969963da275ed05c30ce8a19cffc48353a9c490eec68a49af9,publishable_core,thermoml_open,true
epsilon_observations_v11plus:1695,epsilon_observations_v11plus,epsilon,dielectric_constant,HLPIHRDZBHXTFJ-UHFFFAOYSA-N,2-ethylfuran,CCC1=CC=CO1,283.15,2.813,1,Liquid,Parallel plate capacitor,0.324,combined,95,2,100,1,pure,10.1021/acs.jced.8b00153,primary_thermoml_measurement,data/processed/dielectric_observations_v11plus.csv,1695,159b928f800a55969963da275ed05c30ce8a19cffc48353a9c490eec68a49af9,publishable_core,thermoml_open,true
epsilon_observations_v11plus:1696,epsilon_observations_v11plus,epsilon,dielectric_constant,HLPIHRDZBHXTFJ-UHFFFAOYSA-N,2-ethylfuran,CCC1=CC=CO1,285.65,2.798,1,Liquid,Parallel plate capacitor,0.323,combined,95,2,100,1,pure,10.1021/acs.jced.8b00153,primary_thermoml_measurement,data/processed/dielectric_observations_v11plus.csv,1696,159b928f800a55969963da275ed05c30ce8a19cffc48353a9c490eec68a49af9,publishable_core,thermoml_open,true
epsilon_observations_v11plus:1697,epsilon_observations_v11plus,epsilon,dielectric_constant,HLPIHRDZBHXTFJ-UHFFFAOYSA-N,2-ethylfuran,CCC1=CC=CO1,288.15,2.784,1,Liquid,Parallel plate capacitor,0.323,combined,95,2,100,1,pure,10.1021/acs.jced.8b00153,primary_thermoml_measurement,data/processed/dielectric_observations_v11plus.csv,1697,159b928f800a55969963da275ed05c30ce8a19cffc48353a9c490eec68a49af9,publishable_core,thermoml_open,true
epsilon_observations_v11plus:1698,epsilon_observations_v11plus,epsilon,dielectric_constant,HLPIHRDZBHXTFJ-UHFFFAOYSA-N,2-ethylfuran,CCC1=CC=CO1,290.65,2.766,1,Liquid,Parallel plate capacitor,0.322,combined,95,2,100,1,pure,10.1021/acs.jced.8b00153,primary_thermoml_measurement,data/processed/dielectric_observations_v11plus.csv,1698,159b928f800a55969963da275ed05c30ce8a19cffc48353a9c490eec68a49af9,publishable_core,thermoml_open,true
epsilon_observations_v11plus:1699,epsilon_observations_v11plus,epsilon,dielectric_constant,HLPIHRDZBHXTFJ-UHFFFAOYSA-N,2-ethylfuran,CCC1=CC=CO1,293.15,2.756,1,Liquid,Parallel plate capacitor,0.321,combined,95,2,100,1,pure,10.1021/acs.jced.8b00153,primary_thermoml_measurement,data/processed/dielectric_observations_v11plus.csv,1699,159b928f800a55969963da275ed05c30ce8a19cffc48353a9c490eec68a49af9,publishable_core,thermoml_open,true
epsilon_observations_v11plus:1700,epsilon_observations_v11plus,epsilon,dielectric_constant,HLPIHRDZBHXTFJ-UHFFFAOYSA-N,2-ethylfuran,CCC1=CC=CO1,295.65,2.739,1,Liquid,Parallel plate capacitor,0.321,combined,95,2,100,1,pure,10.1021/acs.jced.8b00153,primary_thermoml_measurement,data/processed/dielectric_observations_v11plus.csv,1700,159b928f800a55969963da275ed05c30ce8a19cffc48353a9c490eec68a49af9,publishable_core,thermoml_open,true
epsilon_observations_v11plus:1701,epsilon_observations_v11plus,epsilon,dielectric_constant,HLPIHRDZBHXTFJ-UHFFFAOYSA-N,2-ethylfuran,CCC1=CC=CO1,298.15,2.725,1,Liquid,Parallel plate capacitor,0.32,combined,95,2,100,1,pure,10.1021/acs.jced.8b00153,primary_thermoml_measurement,data/processed/dielectric_observations_v11plus.csv,1701,159b928f800a55969963da275ed05c30ce8a19cffc48353a9c490eec68a49af9,publishable_core,thermoml_open,true
epsilon_observations_v11plus:1702,epsilon_observations_v11plus,epsilon,dielectric_constant,HLPIHRDZBHXTFJ-UHFFFAOYSA-N,2-ethylfuran,CCC1=CC=CO1,300.65,2.709,1,Liquid,Parallel plate capacitor,0.319,combined,95,2,100,1,pure,10.1021/acs.jced.8b00153,primary_thermoml_measurement,data/processed/dielectric_observations_v11plus.csv,1702,159b928f800a55969963da275ed05c30ce8a19cffc48353a9c490eec68a49af9,publishable_core,thermoml_open,true
epsilon_observations_v11plus:1703,epsilon_observations_v11plus,epsilon,dielectric_constant,HLPIHRDZBHXTFJ-UHFFFAOYSA-N,2-ethylfuran,CCC1=CC=CO1,303.15,2.699,1,Liquid,Parallel plate capacitor,0.319,combined,95,2,100,1,pure,10.1021/acs.jced.8b00153,primary_thermoml_measurement,data/processed/dielectric_observations_v11plus.csv,1703,159b928f800a55969963da275ed05c30ce8a19cffc48353a9c490eec68a49af9,publishable_core,thermoml_open,true
epsilon_observations_v11plus:1704,epsilon_observations_v11plus,epsilon,dielectric_constant,HLPIHRDZBHXTFJ-UHFFFAOYSA-N,2-ethylfuran,CCC1=CC=CO1,305.65,2.682,1,Liquid,Parallel plate capacitor,0.318,combined,95,2,100,1,pure,10.1021/acs.jced.8b00153,primary_thermoml_measurement,data/processed/dielectric_observations_v11plus.csv,1704,159b928f800a55969963da275ed05c30ce8a19cffc48353a9c490eec68a49af9,publishable_core,thermoml_open,true
epsilon_observations_v11plus:1705,epsilon_observations_v11plus,epsilon,dielectric_constant,HLPIHRDZBHXTFJ-UHFFFAOYSA-N,2-ethylfuran,CCC1=CC=CO1,308.15,2.668,1,Liquid,Parallel plate capacitor,0.318,combined,95,2,100,1,pure,10.1021/acs.jced.8b00153,primary_thermoml_measurement,data/processed/dielectric_observations_v11plus.csv,1705,159b928f800a55969963da275ed05c30ce8a19cffc48353a9c490eec68a49af9,publishable_core,thermoml_open,true
epsilon_observations_v11plus:1706,epsilon_observations_v11plus,epsilon,dielectric_constant,HLPIHRDZBHXTFJ-UHFFFAOYSA-N,2-ethylfuran,CCC1=CC=CO1,310.65,2.657,1,Liquid,Parallel plate capacitor,0.317,combined,95,2,100,1,pure,10.1021/acs.jced.8b00153,primary_thermoml_measurement,data/processed/dielectric_observations_v11plus.csv,1706,159b928f800a55969963da275ed05c30ce8a19cffc48353a9c490eec68a49af9,publishable_core,thermoml_open,true
epsilon_observations_v11plus:1707,epsilon_observations_v11plus,epsilon,dielectric_constant,HLPIHRDZBHXTFJ-UHFFFAOYSA-N,2-ethylfuran,CCC1=CC=CO1,313.15,2.643,1,Liquid,Parallel plate capacitor,0.317,combined,95,2,100,1,pure,10.1021/acs.jced.8b00153,primary_thermoml_measurement,data/processed/dielectric_observations_v11plus.csv,1707,159b928f800a55969963da275ed05c30ce8a19cffc48353a9c490eec68a49af9,publishable_core,thermoml_open,true
epsilon_observations_v11plus:1708,epsilon_observations_v11plus,epsilon,dielectric_constant,HLPIHRDZBHXTFJ-UHFFFAOYSA-N,2-ethylfuran,CCC1=CC=CO1,315.65,2.626,1,Liquid,Parallel plate capacitor,0.316,combined,95,2,100,1,pure,10.1021/acs.jced.8b00153,primary_thermoml_measurement,data/processed/dielectric_observations_v11plus.csv,1708,159b928f800a55969963da275ed05c30ce8a19cffc48353a9c490eec68a49af9,publishable_core,thermoml_open,true
epsilon_observations_v11plus:1709,epsilon_observations_v11plus,epsilon,dielectric_constant,HLPIHRDZBHXTFJ-UHFFFAOYSA-N,2-ethylfuran,CCC1=CC=CO1,318.15,2.611,1,Liquid,Parallel plate capacitor,0.315,combined,95,2,100,1,pure,10.1021/acs.jced.8b00153,primary_thermoml_measurement,data/processed/dielectric_observations_v11plus.csv,1709,159b928f800a55969963da275ed05c30ce8a19cffc48353a9c490eec68a49af9,publishable_core,thermoml_open,true
epsilon_observations_v11plus:1710,epsilon_observations_v11plus,epsilon,dielectric_constant,HLPIHRDZBHXTFJ-UHFFFAOYSA-N,2-ethylfuran,CCC1=CC=CO1,320.65,2.601,1,Liquid,Parallel plate capacitor,0.315,combined,95,2,100,1,pure,10.1021/acs.jced.8b00153,primary_thermoml_measurement,data/processed/dielectric_observations_v11plus.csv,1710,159b928f800a55969963da275ed05c30ce8a19cffc48353a9c490eec68a49af9,publishable_core,thermoml_open,true
epsilon_observations_v11plus:1711,epsilon_observations_v11plus,epsilon,dielectric_constant,HLPIHRDZBHXTFJ-UHFFFAOYSA-N,2-ethylfuran,CCC1=CC=CO1,323.15,2.583,1,Liquid,Parallel plate capacitor,0.314,combined,95,2,100,1,pure,10.1021/acs.jced.8b00153,primary_thermoml_measurement,data/processed/dielectric_observations_v11plus.csv,1711,159b928f800a55969963da275ed05c30ce8a19cffc48353a9c490eec68a49af9,publishable_core,thermoml_open,true
epsilon_observations_v11plus:1712,epsilon_observations_v11plus,epsilon,dielectric_constant,HLPIHRDZBHXTFJ-UHFFFAOYSA-N,2-ethylfuran,CCC1=CC=CO1,325.65,2.573,1,Liquid,Parallel plate capacitor,0.313,combined,95,2,100,1,pure,10.1021/acs.jced.8b00153,primary_thermoml_measurement,data/processed/dielectric_observations_v11plus.csv,1712,159b928f800a55969963da275ed05c30ce8a19cffc48353a9c490eec68a49af9,publishable_core,thermoml_open,true
epsilon_observations_v11plus:1713,epsilon_observations_v11plus,epsilon,dielectric_constant,HLPIHRDZBHXTFJ-UHFFFAOYSA-N,2-ethylfuran,CCC1=CC=CO1,328.15,2.559,1,Liquid,Parallel plate capacitor,0.313,combined,95,2,100,1,pure,10.1021/acs.jced.8b00153,primary_thermoml_measurement,data/processed/dielectric_observations_v11plus.csv,1713,159b928f800a55969963da275ed05c30ce8a19cffc48353a9c490eec68a49af9,publishable_core,thermoml_open,true
epsilon_observations_v11plus:1714,epsilon_observations_v11plus,epsilon,dielectric_constant,HLPIHRDZBHXTFJ-UHFFFAOYSA-N,2-ethylfuran,CCC1=CC=CO1,330.65,2.544,1,Liquid,Parallel plate capacitor,0.312,combined,95,2,100,1,pure,10.1021/acs.jced.8b00153,primary_thermoml_measurement,data/processed/dielectric_observations_v11plus.csv,1714,159b928f800a55969963da275ed05c30ce8a19cffc48353a9c490eec68a49af9,publishable_core,thermoml_open,true
epsilon_observations_v11plus:1715,epsilon_observations_v11plus,epsilon,dielectric_constant,HLPIHRDZBHXTFJ-UHFFFAOYSA-N,2-ethylfuran,CCC1=CC=CO1,333.15,2.527,1,Liquid,Parallel plate capacitor,0.311,combined,95,2,100,1,pure,10.1021/acs.jced.8b00153,primary_thermoml_measurement,data/processed/dielectric_observations_v11plus.csv,1715,159b928f800a55969963da275ed05c30ce8a19cffc48353a9c490eec68a49af9,publishable_core,thermoml_open,true
epsilon_observations_v11plus:1716,epsilon_observations_v11plus,epsilon,dielectric_constant,HLPIHRDZBHXTFJ-UHFFFAOYSA-N,2-ethylfuran,CCC1=CC=CO1,335.65,2.516,1,Liquid,Parallel plate capacitor,0.311,combined,95,2,100,1,pure,10.1021/acs.jced.8b00153,primary_thermoml_measurement,data/processed/dielectric_observations_v11plus.csv,1716,159b928f800a55969963da275ed05c30ce8a19cffc48353a9c490eec68a49af9,publishable_core,thermoml_open,true
epsilon_observations_v11plus:1717,epsilon_observations_v11plus,epsilon,dielectric_constant,HLPIHRDZBHXTFJ-UHFFFAOYSA-N,2-ethylfuran,CCC1=CC=CO1,338.15,2.503,1,Liquid,Parallel plate capacitor,0.31,combined,95,2,100,1,pure,10.1021/acs.jced.8b00153,primary_thermoml_measurement,data/processed/dielectric_observations_v11plus.csv,1717,159b928f800a55969963da275ed05c30ce8a19cffc48353a9c490eec68a49af9,publishable_core,thermoml_open,true
epsilon_observations_v11plus:1718,epsilon_observations_v11plus,epsilon,dielectric_constant,HQABUPZFAYXKJW-UHFFFAOYSA-N,1-butanamine,CCCCN,293.15,4.729,1,Liquid,Parallel plate capacitor,0.397,combined,95,1,100,1,pure,10.1016/j.jct.2017.11.011,primary_thermoml_measurement,data/processed/dielectric_observations_v11plus.csv,1718,159b928f800a55969963da275ed05c30ce8a19cffc48353a9c490eec68a49af9,publishable_core,thermoml_open,true
epsilon_observations_v11plus:1719,epsilon_observations_v11plus,epsilon,dielectric_constant,HQABUPZFAYXKJW-UHFFFAOYSA-N,1-butanamine,CCCCN,298.15,4.636,1,Liquid,Parallel plate capacitor,0.394,combined,95,1,100,1,pure,10.1016/j.jct.2017.11.011,primary_thermoml_measurement,data/processed/dielectric_observations_v11plus.csv,1719,159b928f800a55969963da275ed05c30ce8a19cffc48353a9c490eec68a49af9,publishable_core,thermoml_open,true
epsilon_observations_v11plus:1720,epsilon_observations_v11plus,epsilon,dielectric_constant,HQABUPZFAYXKJW-UHFFFAOYSA-N,1-butanamine,CCCCN,303.15,4.547,1,Liquid,Parallel plate capacitor,0.391,combined,95,1,100,1,pure,10.1016/j.jct.2017.11.011,primary_thermoml_measurement,data/processed/dielectric_observations_v11plus.csv,1720,159b928f800a55969963da275ed05c30ce8a19cffc48353a9c490eec68a49af9,publishable_core,thermoml_open,true
epsilon_observations_v11plus:1721,epsilon_observations_v11plus,epsilon,dielectric_constant,JCCCMAAJYSNBPR-UHFFFAOYSA-N,2-ethylthiophene,CCC1=CC=CS1,278.15,2.968,1,Liquid,Parallel plate capacitor,0.33,combined,95,2,100,1,pure,10.1021/acs.jced.8b00153,primary_thermoml_measurement,data/processed/dielectric_observations_v11plus.csv,1721,159b928f800a55969963da275ed05c30ce8a19cffc48353a9c490eec68a49af9,publishable_core,thermoml_open,true
epsilon_observations_v11plus:1722,epsilon_observations_v11plus,epsilon,dielectric_constant,JCCCMAAJYSNBPR-UHFFFAOYSA-N,2-ethylthiophene,CCC1=CC=CS1,280.65,2.959,1,Liquid,Parallel plate capacitor,0.33,combined,95,2,100,1,pure,10.1021/acs.jced.8b00153,primary_thermoml_measurement,data/processed/dielectric_observations_v11plus.csv,1722,159b928f800a55969963da275ed05c30ce8a19cffc48353a9c490eec68a49af9,publishable_core,thermoml_open,true
epsilon_observations_v11plus:1723,epsilon_observations_v11plus,epsilon,dielectric_constant,JCCCMAAJYSNBPR-UHFFFAOYSA-N,2-ethylthiophene,CCC1=CC=CS1,283.15,2.946,1,Liquid,Parallel plate capacitor,0.329,combined,95,2,100,1,pure,10.1021/acs.jced.8b00153,primary_thermoml_measurement,data/processed/dielectric_observations_v11plus.csv,1723,159b928f800a55969963da275ed05c30ce8a19cffc48353a9c490eec68a49af9,publishable_core,thermoml_open,true
epsilon_observations_v11plus:1724,epsilon_observations_v11plus,epsilon,dielectric_constant,JCCCMAAJYSNBPR-UHFFFAOYSA-N,2-ethylthiophene,CCC1=CC=CS1,285.65,2.936,1,Liquid,Parallel plate capacitor,0.329,combined,95,2,100,1,pure,10.1021/acs.jced.8b00153,primary_thermoml_measurement,data/processed/dielectric_observations_v11plus.csv,1724,159b928f800a55969963da275ed05c30ce8a19cffc48353a9c490eec68a49af9,publishable_core,thermoml_open,true
epsilon_observations_v11plus:1725,epsilon_observations_v11plus,epsilon,dielectric_constant,JCCCMAAJYSNBPR-UHFFFAOYSA-N,2-ethylthiophene,CCC1=CC=CS1,288.15,2.929,1,Liquid,Parallel plate capacitor,0.329,combined,95,2,100,1,pure,10.1021/acs.jced.8b00153,primary_thermoml_measurement,data/processed/dielectric_observations_v11plus.csv,1725,159b928f800a55969963da275ed05c30ce8a19cffc48353a9c490eec68a49af9,publishable_core,thermoml_open,true
epsilon_observations_v11plus:1726,epsilon_observations_v11plus,epsilon,dielectric_constant,JCCCMAAJYSNBPR-UHFFFAOYSA-N,2-ethylthiophene,CCC1=CC=CS1,290.65,2.916,1,Liquid,Parallel plate capacitor,0.328,combined,95,2,100,1,pure,10.1021/acs.jced.8b00153,primary_thermoml_measurement,data/processed/dielectric_observations_v11plus.csv,1726,159b928f800a55969963da275ed05c30ce8a19cffc48353a9c490eec68a49af9,publishable_core,thermoml_open,true
epsilon_observations_v11plus:1727,epsilon_observations_v11plus,epsilon,dielectric_constant,JCCCMAAJYSNBPR-UHFFFAOYSA-N,2-ethylthiophene,CCC1=CC=CS1,293.15,2.911,1,Liquid,Parallel plate capacitor,0.328,combined,95,2,100,1,pure,10.1021/acs.jced.8b00153,primary_thermoml_measurement,data/processed/dielectric_observations_v11plus.csv,1727,159b928f800a55969963da275ed05c30ce8a19cffc48353a9c490eec68a49af9,publishable_core,thermoml_open,true
epsilon_observations_v11plus:1728,epsilon_observations_v11plus,epsilon,dielectric_constant,JCCCMAAJYSNBPR-UHFFFAOYSA-N,2-ethylthiophene,CCC1=CC=CS1,295.65,2.9,1,Liquid,Parallel plate capacitor,0.327,combined,95,2,100,1,pure,10.1021/acs.jced.8b00153,primary_thermoml_measurement,data/processed/dielectric_observations_v11plus.csv,1728,159b928f800a55969963da275ed05c30ce8a19cffc48353a9c490eec68a49af9,publishable_core,thermoml_open,true
epsilon_observations_v11plus:1729,epsilon_observations_v11plus,epsilon,dielectric_constant,JCCCMAAJYSNBPR-UHFFFAOYSA-N,2-ethylthiophene,CCC1=CC=CS1,298.15,2.887,1,Liquid,Parallel plate capacitor,0.327,combined,95,2,100,1,pure,10.1021/acs.jced.8b00153,primary_thermoml_measurement,data/processed/dielectric_observations_v11plus.csv,1729,159b928f800a55969963da275ed05c30ce8a19cffc48353a9c490eec68a49af9,publishable_core,thermoml_open,true
epsilon_observations_v11plus:1730,epsilon_observations_v11plus,epsilon,dielectric_constant,JCCCMAAJYSNBPR-UHFFFAOYSA-N,2-ethylthiophene,CCC1=CC=CS1,300.65,2.878,1,Liquid,Parallel plate capacitor,0.327,combined,95,2,100,1,pure,10.1021/acs.jced.8b00153,primary_thermoml_measurement,data/processed/dielectric_observations_v11plus.csv,1730,159b928f800a55969963da275ed05c30ce8a19cffc48353a9c490eec68a49af9,publishable_core,thermoml_open,true
epsilon_observations_v11plus:1731,epsilon_observations_v11plus,epsilon,dielectric_constant,JCCCMAAJYSNBPR-UHFFFAOYSA-N,2-ethylthiophene,CCC1=CC=CS1,303.15,2.871,1,Liquid,Parallel plate capacitor,0.326,combined,95,2,100,1,pure,10.1021/acs.jced.8b00153,primary_thermoml_measurement,data/processed/dielectric_observations_v11plus.csv,1731,159b928f800a55969963da275ed05c30ce8a19cffc48353a9c490eec68a49af9,publishable_core,thermoml_open,true
epsilon_observations_v11plus:1732,epsilon_observations_v11plus,epsilon,dielectric_constant,JCCCMAAJYSNBPR-UHFFFAOYSA-N,2-ethylthiophene,CCC1=CC=CS1,305.65,2.858,1,Liquid,Parallel plate capacitor,0.326,combined,95,2,100,1,pure,10.1021/acs.jced.8b00153,primary_thermoml_measurement,data/processed/dielectric_observations_v11plus.csv,1732,159b928f800a55969963da275ed05c30ce8a19cffc48353a9c490eec68a49af9,publishable_core,thermoml_open,true
epsilon_observations_v11plus:1733,epsilon_observations_v11plus,epsilon,dielectric_constant,JCCCMAAJYSNBPR-UHFFFAOYSA-N,2-ethylthiophene,CCC1=CC=CS1,308.15,2.848,1,Liquid,Parallel plate capacitor,0.325,combined,95,2,100,1,pure,10.1021/acs.jced.8b00153,primary_thermoml_measurement,data/processed/dielectric_observations_v11plus.csv,1733,159b928f800a55969963da275ed05c30ce8a19cffc48353a9c490eec68a49af9,publishable_core,thermoml_open,true
epsilon_observations_v11plus:1734,epsilon_observations_v11plus,epsilon,dielectric_constant,JCCCMAAJYSNBPR-UHFFFAOYSA-N,2-ethylthiophene,CCC1=CC=CS1,310.65,2.838,1,Liquid,Parallel plate capacitor,0.325,combined,95,2,100,1,pure,10.1021/acs.jced.8b00153,primary_thermoml_measurement,data/processed/dielectric_observations_v11plus.csv,1734,159b928f800a55969963da275ed05c30ce8a19cffc48353a9c490eec68a49af9,publishable_core,thermoml_open,true
epsilon_observations_v11plus:1735,epsilon_observations_v11plus,epsilon,dielectric_constant,JCCCMAAJYSNBPR-UHFFFAOYSA-N,2-ethylthiophene,CCC1=CC=CS1,313.15,2.833,1,Liquid,Parallel plate capacitor,0.325,combined,95,2,100,1,pure,10.1021/acs.jced.8b00153,primary_thermoml_measurement,data/processed/dielectric_observations_v11plus.csv,1735,159b928f800a55969963da275ed05c30ce8a19cffc48353a9c490eec68a49af9,publishable_core,thermoml_open,true
