Repository: LittleAlety/electrolyte-solvent-dielectric-ml

# 电解液溶剂筛选：可审计的多通道机器学习管线

> **2026-11-28 · PLAN B 生产失败诊断**：[根因分析](outputs/b750_completion/failure_diagnostics/FAILURE_ANALYSIS.md) · [执行报告](outputs/b750_completion/COMPLETION_REPORT.md)。214条测试通过；38/67合格，剩余21个几何步数耗尽、1个超时中断、7个从未启动。首轮5个续算全部合格，当前状态 BLOCKED_NEEDS_SUBMISSION。历史目标泄漏、方法错标、CM截断和点级CI解释已由[科学更正](outputs/b750_completion/scientific_errata.json)取代。

> An auditable, pre-registered machine-learning pipeline for electrolyte-solvent
> screening: static permittivity (epsilon), viscosity (eta), the orbital window
> (HOMO / LUMO), and redox potential - with a frozen main scoreboard, a shot ledger,
> and every negative result retained rather than routed around.

File: data/processed/eta_epsilon_joint_observations.csv (part 20 of 84)
row_id,dataset_id,property,property_family,inchikey,name,smiles,T_K,value,unit,phase,method,uncertainty,uncertainty_kind,confidence_level,frequency_mhz,pressure_kpa,n_components,pure_or_mixture,source_doi,source_kind,source_file,source_row_index,source_file_sha256,quality_layer,licence,redistributable
epsilon_observations_v11plus:1736,epsilon_observations_v11plus,epsilon,dielectric_constant,JCCCMAAJYSNBPR-UHFFFAOYSA-N,2-ethylthiophene,CCC1=CC=CS1,315.65,2.82,1,Liquid,Parallel plate capacitor,0.324,combined,95,2,100,1,pure,10.1021/acs.jced.8b00153,primary_thermoml_measurement,data/processed/dielectric_observations_v11plus.csv,1736,159b928f800a55969963da275ed05c30ce8a19cffc48353a9c490eec68a49af9,publishable_core,thermoml_open,true
epsilon_observations_v11plus:1737,epsilon_observations_v11plus,epsilon,dielectric_constant,JCCCMAAJYSNBPR-UHFFFAOYSA-N,2-ethylthiophene,CCC1=CC=CS1,318.15,2.81,1,Liquid,Parallel plate capacitor,0.324,combined,95,2,100,1,pure,10.1021/acs.jced.8b00153,primary_thermoml_measurement,data/processed/dielectric_observations_v11plus.csv,1737,159b928f800a55969963da275ed05c30ce8a19cffc48353a9c490eec68a49af9,publishable_core,thermoml_open,true
epsilon_observations_v11plus:1738,epsilon_observations_v11plus,epsilon,dielectric_constant,JCCCMAAJYSNBPR-UHFFFAOYSA-N,2-ethylthiophene,CCC1=CC=CS1,320.65,2.799,1,Liquid,Parallel plate capacitor,0.323,combined,95,2,100,1,pure,10.1021/acs.jced.8b00153,primary_thermoml_measurement,data/processed/dielectric_observations_v11plus.csv,1738,159b928f800a55969963da275ed05c30ce8a19cffc48353a9c490eec68a49af9,publishable_core,thermoml_open,true
epsilon_observations_v11plus:1739,epsilon_observations_v11plus,epsilon,dielectric_constant,JCCCMAAJYSNBPR-UHFFFAOYSA-N,2-ethylthiophene,CCC1=CC=CS1,323.15,2.792,1,Liquid,Parallel plate capacitor,0.323,combined,95,2,100,1,pure,10.1021/acs.jced.8b00153,primary_thermoml_measurement,data/processed/dielectric_observations_v11plus.csv,1739,159b928f800a55969963da275ed05c30ce8a19cffc48353a9c490eec68a49af9,publishable_core,thermoml_open,true
epsilon_observations_v11plus:1740,epsilon_observations_v11plus,epsilon,dielectric_constant,JCCCMAAJYSNBPR-UHFFFAOYSA-N,2-ethylthiophene,CCC1=CC=CS1,325.65,2.782,1,Liquid,Parallel plate capacitor,0.322,combined,95,2,100,1,pure,10.1021/acs.jced.8b00153,primary_thermoml_measurement,data/processed/dielectric_observations_v11plus.csv,1740,159b928f800a55969963da275ed05c30ce8a19cffc48353a9c490eec68a49af9,publishable_core,thermoml_open,true
epsilon_observations_v11plus:1741,epsilon_observations_v11plus,epsilon,dielectric_constant,JCCCMAAJYSNBPR-UHFFFAOYSA-N,2-ethylthiophene,CCC1=CC=CS1,328.15,2.775,1,Liquid,Parallel plate capacitor,0.322,combined,95,2,100,1,pure,10.1021/acs.jced.8b00153,primary_thermoml_measurement,data/processed/dielectric_observations_v11plus.csv,1741,159b928f800a55969963da275ed05c30ce8a19cffc48353a9c490eec68a49af9,publishable_core,thermoml_open,true
epsilon_observations_v11plus:1742,epsilon_observations_v11plus,epsilon,dielectric_constant,JCCCMAAJYSNBPR-UHFFFAOYSA-N,2-ethylthiophene,CCC1=CC=CS1,330.65,2.766,1,Liquid,Parallel plate capacitor,0.322,combined,95,2,100,1,pure,10.1021/acs.jced.8b00153,primary_thermoml_measurement,data/processed/dielectric_observations_v11plus.csv,1742,159b928f800a55969963da275ed05c30ce8a19cffc48353a9c490eec68a49af9,publishable_core,thermoml_open,true
epsilon_observations_v11plus:1743,epsilon_observations_v11plus,epsilon,dielectric_constant,JCCCMAAJYSNBPR-UHFFFAOYSA-N,2-ethylthiophene,CCC1=CC=CS1,333.15,2.753,1,Liquid,Parallel plate capacitor,0.321,combined,95,2,100,1,pure,10.1021/acs.jced.8b00153,primary_thermoml_measurement,data/processed/dielectric_observations_v11plus.csv,1743,159b928f800a55969963da275ed05c30ce8a19cffc48353a9c490eec68a49af9,publishable_core,thermoml_open,true
epsilon_observations_v11plus:1744,epsilon_observations_v11plus,epsilon,dielectric_constant,JCCCMAAJYSNBPR-UHFFFAOYSA-N,2-ethylthiophene,CCC1=CC=CS1,335.65,2.745,1,Liquid,Parallel plate capacitor,0.321,combined,95,2,100,1,pure,10.1021/acs.jced.8b00153,primary_thermoml_measurement,data/processed/dielectric_observations_v11plus.csv,1744,159b928f800a55969963da275ed05c30ce8a19cffc48353a9c490eec68a49af9,publishable_core,thermoml_open,true
epsilon_observations_v11plus:1745,epsilon_observations_v11plus,epsilon,dielectric_constant,JCCCMAAJYSNBPR-UHFFFAOYSA-N,2-ethylthiophene,CCC1=CC=CS1,338.15,2.734,1,Liquid,Parallel plate capacitor,0.32,combined,95,2,100,1,pure,10.1021/acs.jced.8b00153,primary_thermoml_measurement,data/processed/dielectric_observations_v11plus.csv,1745,159b928f800a55969963da275ed05c30ce8a19cffc48353a9c490eec68a49af9,publishable_core,thermoml_open,true
epsilon_observations_v11plus:1746,epsilon_observations_v11plus,epsilon,dielectric_constant,JQVDAXLFBXTEQA-UHFFFAOYSA-N,dibutylamine,CCCCNCCCC,293.15,2.938,1,Liquid,Parallel plate capacitor,0.329,combined,95,1,100,1,pure,10.1016/j.jct.2017.11.011,primary_thermoml_measurement,data/processed/dielectric_observations_v11plus.csv,1746,159b928f800a55969963da275ed05c30ce8a19cffc48353a9c490eec68a49af9,publishable_core,thermoml_open,true
epsilon_observations_v11plus:1747,epsilon_observations_v11plus,epsilon,dielectric_constant,JQVDAXLFBXTEQA-UHFFFAOYSA-N,dibutylamine,CCCCNCCCC,298.15,2.896,1,Liquid,Parallel plate capacitor,0.327,combined,95,1,100,1,pure,10.1016/j.jct.2017.11.011,primary_thermoml_measurement,data/processed/dielectric_observations_v11plus.csv,1747,159b928f800a55969963da275ed05c30ce8a19cffc48353a9c490eec68a49af9,publishable_core,thermoml_open,true
epsilon_observations_v11plus:1748,epsilon_observations_v11plus,epsilon,dielectric_constant,JQVDAXLFBXTEQA-UHFFFAOYSA-N,dibutylamine,CCCCNCCCC,303.15,2.858,1,Liquid,Parallel plate capacitor,0.326,combined,95,1,100,1,pure,10.1016/j.jct.2017.11.011,primary_thermoml_measurement,data/processed/dielectric_observations_v11plus.csv,1748,159b928f800a55969963da275ed05c30ce8a19cffc48353a9c490eec68a49af9,publishable_core,thermoml_open,true
epsilon_observations_v11plus:1749,epsilon_observations_v11plus,epsilon,dielectric_constant,JYVLIDXNZAXMDK-UHFFFAOYSA-N,pentan-2-ol,CCCC(C)O,298.15,13.54,1,Liquid,Parallel plate capacitor,0.23,combined,95,1,100,1,pure,10.1016/j.jct.2015.03.021,primary_thermoml_measurement,data/processed/dielectric_observations_v11plus.csv,1749,159b928f800a55969963da275ed05c30ce8a19cffc48353a9c490eec68a49af9,publishable_core,thermoml_open,true
epsilon_observations_v11plus:1750,epsilon_observations_v11plus,epsilon,dielectric_constant,JYVLIDXNZAXMDK-UHFFFAOYSA-N,pentan-2-ol,CCCC(C)O,308.15,12.08,1,Liquid,Parallel plate capacitor,0.23,combined,95,1,100,1,pure,10.1016/j.jct.2015.03.021,primary_thermoml_measurement,data/processed/dielectric_observations_v11plus.csv,1750,159b928f800a55969963da275ed05c30ce8a19cffc48353a9c490eec68a49af9,publishable_core,thermoml_open,true
epsilon_observations_v11plus:1751,epsilon_observations_v11plus,epsilon,dielectric_constant,KWOLFJPFCHCOCG-UHFFFAOYSA-N,acetophenone,CC(=O)C1=CC=CC=C1,298.15,17.51,1,Liquid,Coaxial cylinder capacitor,0.04,combined,95,0.01,101.3,1,pure,10.1016/j.jct.2017.06.020,primary_thermoml_measurement,data/processed/dielectric_observations_v11plus.csv,1751,159b928f800a55969963da275ed05c30ce8a19cffc48353a9c490eec68a49af9,publishable_core,thermoml_open,true
epsilon_observations_v11plus:1752,epsilon_observations_v11plus,epsilon,dielectric_constant,LAIUFBWHERIJIH-UHFFFAOYSA-N,3-methylheptane,CCCCC(C)CC,293.15,1.95,1,Liquid,Coaxial cylinder capacitor,0.02,combined,95,0.05,100,1,pure,10.1016/j.jct.2014.09.015,primary_thermoml_measurement,data/processed/dielectric_observations_v11plus.csv,1752,159b928f800a55969963da275ed05c30ce8a19cffc48353a9c490eec68a49af9,publishable_core,thermoml_open,true
epsilon_observations_v11plus:1753,epsilon_observations_v11plus,epsilon,dielectric_constant,LAIUFBWHERIJIH-UHFFFAOYSA-N,3-methylheptane,CCCCC(C)CC,303.15,1.94,1,Liquid,Coaxial cylinder capacitor,0.02,combined,95,0.05,100,1,pure,10.1016/j.jct.2014.09.015,primary_thermoml_measurement,data/processed/dielectric_observations_v11plus.csv,1753,159b928f800a55969963da275ed05c30ce8a19cffc48353a9c490eec68a49af9,publishable_core,thermoml_open,true
epsilon_observations_v11plus:1754,epsilon_observations_v11plus,epsilon,dielectric_constant,LAIUFBWHERIJIH-UHFFFAOYSA-N,3-methylheptane,CCCCC(C)CC,313.15,1.92,1,Liquid,Coaxial cylinder capacitor,0.02,combined,95,0.05,100,1,pure,10.1016/j.jct.2014.09.015,primary_thermoml_measurement,data/processed/dielectric_observations_v11plus.csv,1754,159b928f800a55969963da275ed05c30ce8a19cffc48353a9c490eec68a49af9,publishable_core,thermoml_open,true
epsilon_observations_v11plus:1755,epsilon_observations_v11plus,epsilon,dielectric_constant,LHIJANUOQQMGNT-UHFFFAOYSA-N,N-(2-aminoethyl)ethanolamine,C(CNCCO)N,293.2,21.51,1,Liquid,Coaxial cylinder capacitor,0.2,combined,95,0.01,101,1,pure,10.1016/j.jct.2013.08.002,primary_thermoml_measurement,data/processed/dielectric_observations_v11plus.csv,1755,159b928f800a55969963da275ed05c30ce8a19cffc48353a9c490eec68a49af9,publishable_core,thermoml_open,true
epsilon_observations_v11plus:1756,epsilon_observations_v11plus,epsilon,dielectric_constant,LHIJANUOQQMGNT-UHFFFAOYSA-N,N-(2-aminoethyl)ethanolamine,C(CNCCO)N,299.2,19.87,1,Liquid,Coaxial cylinder capacitor,0.2,combined,95,0.01,101,1,pure,10.1016/j.jct.2013.08.002,primary_thermoml_measurement,data/processed/dielectric_observations_v11plus.csv,1756,159b928f800a55969963da275ed05c30ce8a19cffc48353a9c490eec68a49af9,publishable_core,thermoml_open,true
epsilon_observations_v11plus:1757,epsilon_observations_v11plus,epsilon,dielectric_constant,LHIJANUOQQMGNT-UHFFFAOYSA-N,N-(2-aminoethyl)ethanolamine,C(CNCCO)N,304.2,18.18,1,Liquid,Coaxial cylinder capacitor,0.2,combined,95,0.01,101,1,pure,10.1016/j.jct.2013.08.002,primary_thermoml_measurement,data/processed/dielectric_observations_v11plus.csv,1757,159b928f800a55969963da275ed05c30ce8a19cffc48353a9c490eec68a49af9,publishable_core,thermoml_open,true
epsilon_observations_v11plus:1758,epsilon_observations_v11plus,epsilon,dielectric_constant,LHIJANUOQQMGNT-UHFFFAOYSA-N,N-(2-aminoethyl)ethanolamine,C(CNCCO)N,308.2,17.09,1,Liquid,Coaxial cylinder capacitor,0.2,combined,95,0.01,101,1,pure,10.1016/j.jct.2013.08.002,primary_thermoml_measurement,data/processed/dielectric_observations_v11plus.csv,1758,159b928f800a55969963da275ed05c30ce8a19cffc48353a9c490eec68a49af9,publishable_core,thermoml_open,true
epsilon_observations_v11plus:1759,epsilon_observations_v11plus,epsilon,dielectric_constant,LHIJANUOQQMGNT-UHFFFAOYSA-N,N-(2-aminoethyl)ethanolamine,C(CNCCO)N,314.2,15.84,1,Liquid,Coaxial cylinder capacitor,0.2,combined,95,0.01,101,1,pure,10.1016/j.jct.2013.08.002,primary_thermoml_measurement,data/processed/dielectric_observations_v11plus.csv,1759,159b928f800a55969963da275ed05c30ce8a19cffc48353a9c490eec68a49af9,publishable_core,thermoml_open,true
epsilon_observations_v11plus:1760,epsilon_observations_v11plus,epsilon,dielectric_constant,LHIJANUOQQMGNT-UHFFFAOYSA-N,N-(2-aminoethyl)ethanolamine,C(CNCCO)N,320.2,14.64,1,Liquid,Coaxial cylinder capacitor,0.2,combined,95,0.01,101,1,pure,10.1016/j.jct.2013.08.002,primary_thermoml_measurement,data/processed/dielectric_observations_v11plus.csv,1760,159b928f800a55969963da275ed05c30ce8a19cffc48353a9c490eec68a49af9,publishable_core,thermoml_open,true
epsilon_observations_v11plus:1761,epsilon_observations_v11plus,epsilon,dielectric_constant,LHIJANUOQQMGNT-UHFFFAOYSA-N,N-(2-aminoethyl)ethanolamine,C(CNCCO)N,323.2,13.97,1,Liquid,Coaxial cylinder capacitor,0.2,combined,95,0.01,101,1,pure,10.1016/j.jct.2013.08.002,primary_thermoml_measurement,data/processed/dielectric_observations_v11plus.csv,1761,159b928f800a55969963da275ed05c30ce8a19cffc48353a9c490eec68a49af9,publishable_core,thermoml_open,true
epsilon_observations_v11plus:1762,epsilon_observations_v11plus,epsilon,dielectric_constant,LHIJANUOQQMGNT-UHFFFAOYSA-N,N-(2-aminoethyl)ethanolamine,C(CNCCO)N,330.2,12.89,1,Liquid,Coaxial cylinder capacitor,0.2,combined,95,0.01,101,1,pure,10.1016/j.jct.2013.08.002,primary_thermoml_measurement,data/processed/dielectric_observations_v11plus.csv,1762,159b928f800a55969963da275ed05c30ce8a19cffc48353a9c490eec68a49af9,publishable_core,thermoml_open,true
epsilon_observations_v11plus:1763,epsilon_observations_v11plus,epsilon,dielectric_constant,LHIJANUOQQMGNT-UHFFFAOYSA-N,N-(2-aminoethyl)ethanolamine,C(CNCCO)N,333.2,12.3,1,Liquid,Coaxial cylinder capacitor,0.2,combined,95,0.01,101,1,pure,10.1016/j.jct.2013.08.002,primary_thermoml_measurement,data/processed/dielectric_observations_v11plus.csv,1763,159b928f800a55969963da275ed05c30ce8a19cffc48353a9c490eec68a49af9,publishable_core,thermoml_open,true
epsilon_observations_v11plus:1764,epsilon_observations_v11plus,epsilon,dielectric_constant,LHIJANUOQQMGNT-UHFFFAOYSA-N,N-(2-aminoethyl)ethanolamine,C(CNCCO)N,339.2,11.37,1,Liquid,Coaxial cylinder capacitor,0.2,combined,95,0.01,101,1,pure,10.1016/j.jct.2013.08.002,primary_thermoml_measurement,data/processed/dielectric_observations_v11plus.csv,1764,159b928f800a55969963da275ed05c30ce8a19cffc48353a9c490eec68a49af9,publishable_core,thermoml_open,true
epsilon_observations_v11plus:1765,epsilon_observations_v11plus,epsilon,dielectric_constant,LHIJANUOQQMGNT-UHFFFAOYSA-N,N-(2-aminoethyl)ethanolamine,C(CNCCO)N,343.2,10.77,1,Liquid,Coaxial cylinder capacitor,0.2,combined,95,0.01,101,1,pure,10.1016/j.jct.2013.08.002,primary_thermoml_measurement,data/processed/dielectric_observations_v11plus.csv,1765,159b928f800a55969963da275ed05c30ce8a19cffc48353a9c490eec68a49af9,publishable_core,thermoml_open,true
epsilon_observations_v11plus:1766,epsilon_observations_v11plus,epsilon,dielectric_constant,LHIJANUOQQMGNT-UHFFFAOYSA-N,N-(2-aminoethyl)ethanolamine,C(CNCCO)N,348.2,10.19,1,Liquid,Coaxial cylinder capacitor,0.2,combined,95,0.01,101,1,pure,10.1016/j.jct.2013.08.002,primary_thermoml_measurement,data/processed/dielectric_observations_v11plus.csv,1766,159b928f800a55969963da275ed05c30ce8a19cffc48353a9c490eec68a49af9,publishable_core,thermoml_open,true
epsilon_observations_v11plus:1767,epsilon_observations_v11plus,epsilon,dielectric_constant,LPEKGGXMPWTOCB-UHFFFAOYSA-N,methyl 2-hydroxypropanoate,CC(C(=O)OC)O,278.15,18.379,1,Liquid,Parallel plate capacitor,0.184,combined,95,2,101.3,1,pure,10.1016/j.tca.2013.11.010,primary_thermoml_measurement,data/processed/dielectric_observations_v11plus.csv,1767,159b928f800a55969963da275ed05c30ce8a19cffc48353a9c490eec68a49af9,publishable_core,thermoml_open,true
epsilon_observations_v11plus:1768,epsilon_observations_v11plus,epsilon,dielectric_constant,LPEKGGXMPWTOCB-UHFFFAOYSA-N,methyl 2-hydroxypropanoate,CC(C(=O)OC)O,280.65,18.095,1,Liquid,Parallel plate capacitor,0.181,combined,95,2,101.3,1,pure,10.1016/j.tca.2013.11.010,primary_thermoml_measurement,data/processed/dielectric_observations_v11plus.csv,1768,159b928f800a55969963da275ed05c30ce8a19cffc48353a9c490eec68a49af9,publishable_core,thermoml_open,true
epsilon_observations_v11plus:1769,epsilon_observations_v11plus,epsilon,dielectric_constant,LPEKGGXMPWTOCB-UHFFFAOYSA-N,methyl 2-hydroxypropanoate,CC(C(=O)OC)O,283.15,17.817,1,Liquid,Parallel plate capacitor,0.178,combined,95,2,101.3,1,pure,10.1016/j.tca.2013.11.010,primary_thermoml_measurement,data/processed/dielectric_observations_v11plus.csv,1769,159b928f800a55969963da275ed05c30ce8a19cffc48353a9c490eec68a49af9,publishable_core,thermoml_open,true
epsilon_observations_v11plus:1770,epsilon_observations_v11plus,epsilon,dielectric_constant,LPEKGGXMPWTOCB-UHFFFAOYSA-N,methyl 2-hydroxypropanoate,CC(C(=O)OC)O,285.65,17.634,1,Liquid,Parallel plate capacitor,0.176,combined,95,2,101.3,1,pure,10.1016/j.tca.2013.11.010,primary_thermoml_measurement,data/processed/dielectric_observations_v11plus.csv,1770,159b928f800a55969963da275ed05c30ce8a19cffc48353a9c490eec68a49af9,publishable_core,thermoml_open,true
epsilon_observations_v11plus:1771,epsilon_observations_v11plus,epsilon,dielectric_constant,LPEKGGXMPWTOCB-UHFFFAOYSA-N,methyl 2-hydroxypropanoate,CC(C(=O)OC)O,288.15,17.353,1,Liquid,Parallel plate capacitor,0.174,combined,95,2,101.3,1,pure,10.1016/j.tca.2013.11.010,primary_thermoml_measurement,data/processed/dielectric_observations_v11plus.csv,1771,159b928f800a55969963da275ed05c30ce8a19cffc48353a9c490eec68a49af9,publishable_core,thermoml_open,true
epsilon_observations_v11plus:1772,epsilon_observations_v11plus,epsilon,dielectric_constant,LPEKGGXMPWTOCB-UHFFFAOYSA-N,methyl 2-hydroxypropanoate,CC(C(=O)OC)O,290.65,17.06,1,Liquid,Parallel plate capacitor,0.171,combined,95,2,101.3,1,pure,10.1016/j.tca.2013.11.010,primary_thermoml_measurement,data/processed/dielectric_observations_v11plus.csv,1772,159b928f800a55969963da275ed05c30ce8a19cffc48353a9c490eec68a49af9,publishable_core,thermoml_open,true
epsilon_observations_v11plus:1773,epsilon_observations_v11plus,epsilon,dielectric_constant,LPEKGGXMPWTOCB-UHFFFAOYSA-N,methyl 2-hydroxypropanoate,CC(C(=O)OC)O,293.15,16.779,1,Liquid,Parallel plate capacitor,0.168,combined,95,2,101.3,1,pure,10.1016/j.tca.2013.11.010,primary_thermoml_measurement,data/processed/dielectric_observations_v11plus.csv,1773,159b928f800a55969963da275ed05c30ce8a19cffc48353a9c490eec68a49af9,publishable_core,thermoml_open,true
epsilon_observations_v11plus:1774,epsilon_observations_v11plus,epsilon,dielectric_constant,LPEKGGXMPWTOCB-UHFFFAOYSA-N,methyl 2-hydroxypropanoate,CC(C(=O)OC)O,295.65,16.493,1,Liquid,Parallel plate capacitor,0.165,combined,95,2,101.3,1,pure,10.1016/j.tca.2013.11.010,primary_thermoml_measurement,data/processed/dielectric_observations_v11plus.csv,1774,159b928f800a55969963da275ed05c30ce8a19cffc48353a9c490eec68a49af9,publishable_core,thermoml_open,true
epsilon_observations_v11plus:1775,epsilon_observations_v11plus,epsilon,dielectric_constant,LPEKGGXMPWTOCB-UHFFFAOYSA-N,methyl 2-hydroxypropanoate,CC(C(=O)OC)O,298.15,16.21,1,Liquid,Parallel plate capacitor,0.162,combined,95,2,101.3,1,pure,10.1016/j.tca.2013.11.010,primary_thermoml_measurement,data/processed/dielectric_observations_v11plus.csv,1775,159b928f800a55969963da275ed05c30ce8a19cffc48353a9c490eec68a49af9,publishable_core,thermoml_open,true
epsilon_observations_v11plus:1776,epsilon_observations_v11plus,epsilon,dielectric_constant,LPEKGGXMPWTOCB-UHFFFAOYSA-N,methyl 2-hydroxypropanoate,CC(C(=O)OC)O,300.65,15.923,1,Liquid,Parallel plate capacitor,0.159,combined,95,2,101.3,1,pure,10.1016/j.tca.2013.11.010,primary_thermoml_measurement,data/processed/dielectric_observations_v11plus.csv,1776,159b928f800a55969963da275ed05c30ce8a19cffc48353a9c490eec68a49af9,publishable_core,thermoml_open,true
epsilon_observations_v11plus:1777,epsilon_observations_v11plus,epsilon,dielectric_constant,LPEKGGXMPWTOCB-UHFFFAOYSA-N,methyl 2-hydroxypropanoate,CC(C(=O)OC)O,303.15,15.647,1,Liquid,Parallel plate capacitor,0.156,combined,95,2,101.3,1,pure,10.1016/j.tca.2013.11.010,primary_thermoml_measurement,data/processed/dielectric_observations_v11plus.csv,1777,159b928f800a55969963da275ed05c30ce8a19cffc48353a9c490eec68a49af9,publishable_core,thermoml_open,true
epsilon_observations_v11plus:1778,epsilon_observations_v11plus,epsilon,dielectric_constant,LPEKGGXMPWTOCB-UHFFFAOYSA-N,methyl 2-hydroxypropanoate,CC(C(=O)OC)O,305.65,15.412,1,Liquid,Parallel plate capacitor,0.154,combined,95,2,101.3,1,pure,10.1016/j.tca.2013.11.010,primary_thermoml_measurement,data/processed/dielectric_observations_v11plus.csv,1778,159b928f800a55969963da275ed05c30ce8a19cffc48353a9c490eec68a49af9,publishable_core,thermoml_open,true
epsilon_observations_v11plus:1779,epsilon_observations_v11plus,epsilon,dielectric_constant,LPEKGGXMPWTOCB-UHFFFAOYSA-N,methyl 2-hydroxypropanoate,CC(C(=O)OC)O,308.15,15.093,1,Liquid,Parallel plate capacitor,0.151,combined,95,2,101.3,1,pure,10.1016/j.tca.2013.11.010,primary_thermoml_measurement,data/processed/dielectric_observations_v11plus.csv,1779,159b928f800a55969963da275ed05c30ce8a19cffc48353a9c490eec68a49af9,publishable_core,thermoml_open,true
epsilon_observations_v11plus:1780,epsilon_observations_v11plus,epsilon,dielectric_constant,LPEKGGXMPWTOCB-UHFFFAOYSA-N,methyl 2-hydroxypropanoate,CC(C(=O)OC)O,310.65,14.861,1,Liquid,Parallel plate capacitor,0.149,combined,95,2,101.3,1,pure,10.1016/j.tca.2013.11.010,primary_thermoml_measurement,data/processed/dielectric_observations_v11plus.csv,1780,159b928f800a55969963da275ed05c30ce8a19cffc48353a9c490eec68a49af9,publishable_core,thermoml_open,true
epsilon_observations_v11plus:1781,epsilon_observations_v11plus,epsilon,dielectric_constant,LPEKGGXMPWTOCB-UHFFFAOYSA-N,methyl 2-hydroxypropanoate,CC(C(=O)OC)O,313.15,14.598,1,Liquid,Parallel plate capacitor,0.146,combined,95,2,101.3,1,pure,10.1016/j.tca.2013.11.010,primary_thermoml_measurement,data/processed/dielectric_observations_v11plus.csv,1781,159b928f800a55969963da275ed05c30ce8a19cffc48353a9c490eec68a49af9,publishable_core,thermoml_open,true
epsilon_observations_v11plus:1782,epsilon_observations_v11plus,epsilon,dielectric_constant,LPEKGGXMPWTOCB-UHFFFAOYSA-N,methyl 2-hydroxypropanoate,CC(C(=O)OC)O,315.65,14.355,1,Liquid,Parallel plate capacitor,0.144,combined,95,2,101.3,1,pure,10.1016/j.tca.2013.11.010,primary_thermoml_measurement,data/processed/dielectric_observations_v11plus.csv,1782,159b928f800a55969963da275ed05c30ce8a19cffc48353a9c490eec68a49af9,publishable_core,thermoml_open,true
epsilon_observations_v11plus:1783,epsilon_observations_v11plus,epsilon,dielectric_constant,LPEKGGXMPWTOCB-UHFFFAOYSA-N,methyl 2-hydroxypropanoate,CC(C(=O)OC)O,318.15,14.127,1,Liquid,Parallel plate capacitor,0.141,combined,95,2,101.3,1,pure,10.1016/j.tca.2013.11.010,primary_thermoml_measurement,data/processed/dielectric_observations_v11plus.csv,1783,159b928f800a55969963da275ed05c30ce8a19cffc48353a9c490eec68a49af9,publishable_core,thermoml_open,true
epsilon_observations_v11plus:1784,epsilon_observations_v11plus,epsilon,dielectric_constant,LPEKGGXMPWTOCB-UHFFFAOYSA-N,methyl 2-hydroxypropanoate,CC(C(=O)OC)O,320.65,13.9,1,Liquid,Parallel plate capacitor,0.139,combined,95,2,101.3,1,pure,10.1016/j.tca.2013.11.010,primary_thermoml_measurement,data/processed/dielectric_observations_v11plus.csv,1784,159b928f800a55969963da275ed05c30ce8a19cffc48353a9c490eec68a49af9,publishable_core,thermoml_open,true
epsilon_observations_v11plus:1785,epsilon_observations_v11plus,epsilon,dielectric_constant,LPEKGGXMPWTOCB-UHFFFAOYSA-N,methyl 2-hydroxypropanoate,CC(C(=O)OC)O,323.15,13.666,1,Liquid,Parallel plate capacitor,0.137,combined,95,2,101.3,1,pure,10.1016/j.tca.2013.11.010,primary_thermoml_measurement,data/processed/dielectric_observations_v11plus.csv,1785,159b928f800a55969963da275ed05c30ce8a19cffc48353a9c490eec68a49af9,publishable_core,thermoml_open,true
epsilon_observations_v11plus:1786,epsilon_observations_v11plus,epsilon,dielectric_constant,LPEKGGXMPWTOCB-UHFFFAOYSA-N,methyl 2-hydroxypropanoate,CC(C(=O)OC)O,325.65,13.359,1,Liquid,Parallel plate capacitor,0.134,combined,95,2,101.3,1,pure,10.1016/j.tca.2013.11.010,primary_thermoml_measurement,data/processed/dielectric_observations_v11plus.csv,1786,159b928f800a55969963da275ed05c30ce8a19cffc48353a9c490eec68a49af9,publishable_core,thermoml_open,true
epsilon_observations_v11plus:1787,epsilon_observations_v11plus,epsilon,dielectric_constant,LPEKGGXMPWTOCB-UHFFFAOYSA-N,methyl 2-hydroxypropanoate,CC(C(=O)OC)O,328.15,13.113,1,Liquid,Parallel plate capacitor,0.131,combined,95,2,101.3,1,pure,10.1016/j.tca.2013.11.010,primary_thermoml_measurement,data/processed/dielectric_observations_v11plus.csv,1787,159b928f800a55969963da275ed05c30ce8a19cffc48353a9c490eec68a49af9,publishable_core,thermoml_open,true
epsilon_observations_v11plus:1788,epsilon_observations_v11plus,epsilon,dielectric_constant,LPEKGGXMPWTOCB-UHFFFAOYSA-N,methyl 2-hydroxypropanoate,CC(C(=O)OC)O,330.65,12.879,1,Liquid,Parallel plate capacitor,0.129,combined,95,2,101.3,1,pure,10.1016/j.tca.2013.11.010,primary_thermoml_measurement,data/processed/dielectric_observations_v11plus.csv,1788,159b928f800a55969963da275ed05c30ce8a19cffc48353a9c490eec68a49af9,publishable_core,thermoml_open,true
epsilon_observations_v11plus:1789,epsilon_observations_v11plus,epsilon,dielectric_constant,LPEKGGXMPWTOCB-UHFFFAOYSA-N,methyl 2-hydroxypropanoate,CC(C(=O)OC)O,333.15,12.631,1,Liquid,Parallel plate capacitor,0.126,combined,95,2,101.3,1,pure,10.1016/j.tca.2013.11.010,primary_thermoml_measurement,data/processed/dielectric_observations_v11plus.csv,1789,159b928f800a55969963da275ed05c30ce8a19cffc48353a9c490eec68a49af9,publishable_core,thermoml_open,true
epsilon_observations_v11plus:1790,epsilon_observations_v11plus,epsilon,dielectric_constant,LPEKGGXMPWTOCB-UHFFFAOYSA-N,methyl 2-hydroxypropanoate,CC(C(=O)OC)O,335.65,12.319,1,Liquid,Parallel plate capacitor,0.123,combined,95,2,101.3,1,pure,10.1016/j.tca.2013.11.010,primary_thermoml_measurement,data/processed/dielectric_observations_v11plus.csv,1790,159b928f800a55969963da275ed05c30ce8a19cffc48353a9c490eec68a49af9,publishable_core,thermoml_open,true
epsilon_observations_v11plus:1791,epsilon_observations_v11plus,epsilon,dielectric_constant,LPEKGGXMPWTOCB-UHFFFAOYSA-N,methyl 2-hydroxypropanoate,CC(C(=O)OC)O,338.15,12.012,1,Liquid,Parallel plate capacitor,0.12,combined,95,2,101.3,1,pure,10.1016/j.tca.2013.11.010,primary_thermoml_measurement,data/processed/dielectric_observations_v11plus.csv,1791,159b928f800a55969963da275ed05c30ce8a19cffc48353a9c490eec68a49af9,publishable_core,thermoml_open,true
epsilon_observations_v11plus:1792,epsilon_observations_v11plus,epsilon,dielectric_constant,LPSXSORODABQKT-FIRGSJFUSA-N,exo-tetrahydrodicyclopentadiene,C1C[C@H]2[C@@H]3CC[C@@H](C3)[C@H]2C1,293.15,2.19,1,Liquid,Coaxial cylinder capacitor,0.02,combined,95,0.05,100,1,pure,10.1016/j.jct.2014.09.015,primary_thermoml_measurement,data/processed/dielectric_observations_v11plus.csv,1792,159b928f800a55969963da275ed05c30ce8a19cffc48353a9c490eec68a49af9,publishable_core,thermoml_open,true
epsilon_observations_v11plus:1793,epsilon_observations_v11plus,epsilon,dielectric_constant,LPSXSORODABQKT-FIRGSJFUSA-N,exo-tetrahydrodicyclopentadiene,C1C[C@H]2[C@@H]3CC[C@@H](C3)[C@H]2C1,303.15,2.18,1,Liquid,Coaxial cylinder capacitor,0.02,combined,95,0.05,100,1,pure,10.1016/j.jct.2014.09.015,primary_thermoml_measurement,data/processed/dielectric_observations_v11plus.csv,1793,159b928f800a55969963da275ed05c30ce8a19cffc48353a9c490eec68a49af9,publishable_core,thermoml_open,true
epsilon_observations_v11plus:1794,epsilon_observations_v11plus,epsilon,dielectric_constant,LPSXSORODABQKT-FIRGSJFUSA-N,exo-tetrahydrodicyclopentadiene,C1C[C@H]2[C@@H]3CC[C@@H](C3)[C@H]2C1,313.15,2.17,1,Liquid,Coaxial cylinder capacitor,0.02,combined,95,0.05,100,1,pure,10.1016/j.jct.2014.09.015,primary_thermoml_measurement,data/processed/dielectric_observations_v11plus.csv,1794,159b928f800a55969963da275ed05c30ce8a19cffc48353a9c490eec68a49af9,publishable_core,thermoml_open,true
epsilon_observations_v11plus:1795,epsilon_observations_v11plus,epsilon,dielectric_constant,LQNUZADURLCDLV-UHFFFAOYSA-N,nitrobenzene,C1=CC=C(C=C1)[N+](=O)[O-],293.15,35.91,1,Liquid,OH-301 Stainless Steel Cell,0.06,combined,95,3,101.3,1,pure,10.1016/j.jct.2012.02.011,primary_thermoml_measurement,data/processed/dielectric_observations_v11plus.csv,1795,159b928f800a55969963da275ed05c30ce8a19cffc48353a9c490eec68a49af9,publishable_core,thermoml_open,true
epsilon_observations_v11plus:1796,epsilon_observations_v11plus,epsilon,dielectric_constant,LQNUZADURLCDLV-UHFFFAOYSA-N,nitrobenzene,C1=CC=C(C=C1)[N+](=O)[O-],298.15,34.78,1,Liquid,OH-301 Stainless Steel Cell,0.04,combined,95,3,101.3,1,pure,10.1016/j.jct.2012.02.011,primary_thermoml_measurement,data/processed/dielectric_observations_v11plus.csv,1796,159b928f800a55969963da275ed05c30ce8a19cffc48353a9c490eec68a49af9,publishable_core,thermoml_open,true
epsilon_observations_v11plus:1797,epsilon_observations_v11plus,epsilon,dielectric_constant,LQNUZADURLCDLV-UHFFFAOYSA-N,nitrobenzene,C1=CC=C(C=C1)[N+](=O)[O-],303.15,33.84,1,Liquid,OH-301 Stainless Steel Cell,0.05,combined,95,3,101.3,1,pure,10.1016/j.jct.2012.02.011,primary_thermoml_measurement,data/processed/dielectric_observations_v11plus.csv,1797,159b928f800a55969963da275ed05c30ce8a19cffc48353a9c490eec68a49af9,publishable_core,thermoml_open,true
epsilon_observations_v11plus:1798,epsilon_observations_v11plus,epsilon,dielectric_constant,LQNUZADURLCDLV-UHFFFAOYSA-N,nitrobenzene,C1=CC=C(C=C1)[N+](=O)[O-],308.15,33.13,1,Liquid,OH-301 Stainless Steel Cell,0.05,combined,95,3,101.3,1,pure,10.1016/j.jct.2012.02.011,primary_thermoml_measurement,data/processed/dielectric_observations_v11plus.csv,1798,159b928f800a55969963da275ed05c30ce8a19cffc48353a9c490eec68a49af9,publishable_core,thermoml_open,true
epsilon_observations_v11plus:1799,epsilon_observations_v11plus,epsilon,dielectric_constant,LQNUZADURLCDLV-UHFFFAOYSA-N,nitrobenzene,C1=CC=C(C=C1)[N+](=O)[O-],313.15,32.66,1,Liquid,OH-301 Stainless Steel Cell,0.04,combined,95,3,101.3,1,pure,10.1016/j.jct.2012.02.011,primary_thermoml_measurement,data/processed/dielectric_observations_v11plus.csv,1799,159b928f800a55969963da275ed05c30ce8a19cffc48353a9c490eec68a49af9,publishable_core,thermoml_open,true
epsilon_observations_v11plus:1800,epsilon_observations_v11plus,epsilon,dielectric_constant,LZCLXQDLBQLTDK-UHFFFAOYSA-N,DL-ethyl lactate,CCOC(=O)C(C)O,278.15,17.791,1,Liquid,Parallel plate capacitor,0.178,combined,95,2,101.3,1,pure,10.1016/j.tca.2013.11.010,primary_thermoml_measurement,data/processed/dielectric_observations_v11plus.csv,1800,159b928f800a55969963da275ed05c30ce8a19cffc48353a9c490eec68a49af9,publishable_core,thermoml_open,true
epsilon_observations_v11plus:1801,epsilon_observations_v11plus,epsilon,dielectric_constant,LZCLXQDLBQLTDK-UHFFFAOYSA-N,DL-ethyl lactate,CCOC(=O)C(C)O,280.65,17.538,1,Liquid,Parallel plate capacitor,0.175,combined,95,2,101.3,1,pure,10.1016/j.tca.2013.11.010,primary_thermoml_measurement,data/processed/dielectric_observations_v11plus.csv,1801,159b928f800a55969963da275ed05c30ce8a19cffc48353a9c490eec68a49af9,publishable_core,thermoml_open,true
epsilon_observations_v11plus:1802,epsilon_observations_v11plus,epsilon,dielectric_constant,LZCLXQDLBQLTDK-UHFFFAOYSA-N,DL-ethyl lactate,CCOC(=O)C(C)O,283.15,17.219,1,Liquid,Parallel plate capacitor,0.172,combined,95,2,101.3,1,pure,10.1016/j.tca.2013.11.010,primary_thermoml_measurement,data/processed/dielectric_observations_v11plus.csv,1802,159b928f800a55969963da275ed05c30ce8a19cffc48353a9c490eec68a49af9,publishable_core,thermoml_open,true
epsilon_observations_v11plus:1803,epsilon_observations_v11plus,epsilon,dielectric_constant,LZCLXQDLBQLTDK-UHFFFAOYSA-N,DL-ethyl lactate,CCOC(=O)C(C)O,285.65,16.961,1,Liquid,Parallel plate capacitor,0.17,combined,95,2,101.3,1,pure,10.1016/j.tca.2013.11.010,primary_thermoml_measurement,data/processed/dielectric_observations_v11plus.csv,1803,159b928f800a55969963da275ed05c30ce8a19cffc48353a9c490eec68a49af9,publishable_core,thermoml_open,true
epsilon_observations_v11plus:1804,epsilon_observations_v11plus,epsilon,dielectric_constant,LZCLXQDLBQLTDK-UHFFFAOYSA-N,DL-ethyl lactate,CCOC(=O)C(C)O,288.15,16.736,1,Liquid,Parallel plate capacitor,0.167,combined,95,2,101.3,1,pure,10.1016/j.tca.2013.11.010,primary_thermoml_measurement,data/processed/dielectric_observations_v11plus.csv,1804,159b928f800a55969963da275ed05c30ce8a19cffc48353a9c490eec68a49af9,publishable_core,thermoml_open,true
epsilon_observations_v11plus:1805,epsilon_observations_v11plus,epsilon,dielectric_constant,LZCLXQDLBQLTDK-UHFFFAOYSA-N,DL-ethyl lactate,CCOC(=O)C(C)O,290.65,16.496,1,Liquid,Parallel plate capacitor,0.165,combined,95,2,101.3,1,pure,10.1016/j.tca.2013.11.010,primary_thermoml_measurement,data/processed/dielectric_observations_v11plus.csv,1805,159b928f800a55969963da275ed05c30ce8a19cffc48353a9c490eec68a49af9,publishable_core,thermoml_open,true
epsilon_observations_v11plus:1806,epsilon_observations_v11plus,epsilon,dielectric_constant,LZCLXQDLBQLTDK-UHFFFAOYSA-N,DL-ethyl lactate,CCOC(=O)C(C)O,293.15,16.166,1,Liquid,Parallel plate capacitor,0.162,combined,95,2,101.3,1,pure,10.1016/j.tca.2013.11.010,primary_thermoml_measurement,data/processed/dielectric_observations_v11plus.csv,1806,159b928f800a55969963da275ed05c30ce8a19cffc48353a9c490eec68a49af9,publishable_core,thermoml_open,true
epsilon_observations_v11plus:1807,epsilon_observations_v11plus,epsilon,dielectric_constant,LZCLXQDLBQLTDK-UHFFFAOYSA-N,DL-ethyl lactate,CCOC(=O)C(C)O,295.65,15.961,1,Liquid,Parallel plate capacitor,0.16,combined,95,2,101.3,1,pure,10.1016/j.tca.2013.11.010,primary_thermoml_measurement,data/processed/dielectric_observations_v11plus.csv,1807,159b928f800a55969963da275ed05c30ce8a19cffc48353a9c490eec68a49af9,publishable_core,thermoml_open,true
epsilon_observations_v11plus:1808,epsilon_observations_v11plus,epsilon,dielectric_constant,LZCLXQDLBQLTDK-UHFFFAOYSA-N,DL-ethyl lactate,CCOC(=O)C(C)O,298.15,15.711,1,Liquid,Parallel plate capacitor,0.157,combined,95,2,101.3,1,pure,10.1016/j.tca.2013.11.010,primary_thermoml_measurement,data/processed/dielectric_observations_v11plus.csv,1808,159b928f800a55969963da275ed05c30ce8a19cffc48353a9c490eec68a49af9,publishable_core,thermoml_open,true
epsilon_observations_v11plus:1809,epsilon_observations_v11plus,epsilon,dielectric_constant,LZCLXQDLBQLTDK-UHFFFAOYSA-N,DL-ethyl lactate,CCOC(=O)C(C)O,300.65,15.448,1,Liquid,Parallel plate capacitor,0.154,combined,95,2,101.3,1,pure,10.1016/j.tca.2013.11.010,primary_thermoml_measurement,data/processed/dielectric_observations_v11plus.csv,1809,159b928f800a55969963da275ed05c30ce8a19cffc48353a9c490eec68a49af9,publishable_core,thermoml_open,true
epsilon_observations_v11plus:1810,epsilon_observations_v11plus,epsilon,dielectric_constant,LZCLXQDLBQLTDK-UHFFFAOYSA-N,DL-ethyl lactate,CCOC(=O)C(C)O,303.15,15.18,1,Liquid,Parallel plate capacitor,0.152,combined,95,2,101.3,1,pure,10.1016/j.tca.2013.11.010,primary_thermoml_measurement,data/processed/dielectric_observations_v11plus.csv,1810,159b928f800a55969963da275ed05c30ce8a19cffc48353a9c490eec68a49af9,publishable_core,thermoml_open,true
epsilon_observations_v11plus:1811,epsilon_observations_v11plus,epsilon,dielectric_constant,LZCLXQDLBQLTDK-UHFFFAOYSA-N,DL-ethyl lactate,CCOC(=O)C(C)O,305.65,14.917,1,Liquid,Parallel plate capacitor,0.149,combined,95,2,101.3,1,pure,10.1016/j.tca.2013.11.010,primary_thermoml_measurement,data/processed/dielectric_observations_v11plus.csv,1811,159b928f800a55969963da275ed05c30ce8a19cffc48353a9c490eec68a49af9,publishable_core,thermoml_open,true
epsilon_observations_v11plus:1812,epsilon_observations_v11plus,epsilon,dielectric_constant,LZCLXQDLBQLTDK-UHFFFAOYSA-N,DL-ethyl lactate,CCOC(=O)C(C)O,308.15,14.639,1,Liquid,Parallel plate capacitor,0.146,combined,95,2,101.3,1,pure,10.1016/j.tca.2013.11.010,primary_thermoml_measurement,data/processed/dielectric_observations_v11plus.csv,1812,159b928f800a55969963da275ed05c30ce8a19cffc48353a9c490eec68a49af9,publishable_core,thermoml_open,true
epsilon_observations_v11plus:1813,epsilon_observations_v11plus,epsilon,dielectric_constant,LZCLXQDLBQLTDK-UHFFFAOYSA-N,DL-ethyl lactate,CCOC(=O)C(C)O,310.65,14.373,1,Liquid,Parallel plate capacitor,0.144,combined,95,2,101.3,1,pure,10.1016/j.tca.2013.11.010,primary_thermoml_measurement,data/processed/dielectric_observations_v11plus.csv,1813,159b928f800a55969963da275ed05c30ce8a19cffc48353a9c490eec68a49af9,publishable_core,thermoml_open,true
epsilon_observations_v11plus:1814,epsilon_observations_v11plus,epsilon,dielectric_constant,LZCLXQDLBQLTDK-UHFFFAOYSA-N,DL-ethyl lactate,CCOC(=O)C(C)O,313.15,14.107,1,Liquid,Parallel plate capacitor,0.141,combined,95,2,101.3,1,pure,10.1016/j.tca.2013.11.010,primary_thermoml_measurement,data/processed/dielectric_observations_v11plus.csv,1814,159b928f800a55969963da275ed05c30ce8a19cffc48353a9c490eec68a49af9,publishable_core,thermoml_open,true
epsilon_observations_v11plus:1815,epsilon_observations_v11plus,epsilon,dielectric_constant,LZCLXQDLBQLTDK-UHFFFAOYSA-N,DL-ethyl lactate,CCOC(=O)C(C)O,315.65,13.843,1,Liquid,Parallel plate capacitor,0.138,combined,95,2,101.3,1,pure,10.1016/j.tca.2013.11.010,primary_thermoml_measurement,data/processed/dielectric_observations_v11plus.csv,1815,159b928f800a55969963da275ed05c30ce8a19cffc48353a9c490eec68a49af9,publishable_core,thermoml_open,true
epsilon_observations_v11plus:1816,epsilon_observations_v11plus,epsilon,dielectric_constant,LZCLXQDLBQLTDK-UHFFFAOYSA-N,DL-ethyl lactate,CCOC(=O)C(C)O,318.15,13.573,1,Liquid,Parallel plate capacitor,0.136,combined,95,2,101.3,1,pure,10.1016/j.tca.2013.11.010,primary_thermoml_measurement,data/processed/dielectric_observations_v11plus.csv,1816,159b928f800a55969963da275ed05c30ce8a19cffc48353a9c490eec68a49af9,publishable_core,thermoml_open,true
epsilon_observations_v11plus:1817,epsilon_observations_v11plus,epsilon,dielectric_constant,LZCLXQDLBQLTDK-UHFFFAOYSA-N,DL-ethyl lactate,CCOC(=O)C(C)O,320.65,13.298,1,Liquid,Parallel plate capacitor,0.133,combined,95,2,101.3,1,pure,10.1016/j.tca.2013.11.010,primary_thermoml_measurement,data/processed/dielectric_observations_v11plus.csv,1817,159b928f800a55969963da275ed05c30ce8a19cffc48353a9c490eec68a49af9,publishable_core,thermoml_open,true
epsilon_observations_v11plus:1818,epsilon_observations_v11plus,epsilon,dielectric_constant,LZCLXQDLBQLTDK-UHFFFAOYSA-N,DL-ethyl lactate,CCOC(=O)C(C)O,323.15,13.045,1,Liquid,Parallel plate capacitor,0.13,combined,95,2,101.3,1,pure,10.1016/j.tca.2013.11.010,primary_thermoml_measurement,data/processed/dielectric_observations_v11plus.csv,1818,159b928f800a55969963da275ed05c30ce8a19cffc48353a9c490eec68a49af9,publishable_core,thermoml_open,true
epsilon_observations_v11plus:1819,epsilon_observations_v11plus,epsilon,dielectric_constant,LZCLXQDLBQLTDK-UHFFFAOYSA-N,DL-ethyl lactate,CCOC(=O)C(C)O,325.65,12.786,1,Liquid,Parallel plate capacitor,0.128,combined,95,2,101.3,1,pure,10.1016/j.tca.2013.11.010,primary_thermoml_measurement,data/processed/dielectric_observations_v11plus.csv,1819,159b928f800a55969963da275ed05c30ce8a19cffc48353a9c490eec68a49af9,publishable_core,thermoml_open,true
epsilon_observations_v11plus:1820,epsilon_observations_v11plus,epsilon,dielectric_constant,LZCLXQDLBQLTDK-UHFFFAOYSA-N,DL-ethyl lactate,CCOC(=O)C(C)O,328.15,12.538,1,Liquid,Parallel plate capacitor,0.125,combined,95,2,101.3,1,pure,10.1016/j.tca.2013.11.010,primary_thermoml_measurement,data/processed/dielectric_observations_v11plus.csv,1820,159b928f800a55969963da275ed05c30ce8a19cffc48353a9c490eec68a49af9,publishable_core,thermoml_open,true
epsilon_observations_v11plus:1821,epsilon_observations_v11plus,epsilon,dielectric_constant,LZCLXQDLBQLTDK-UHFFFAOYSA-N,DL-ethyl lactate,CCOC(=O)C(C)O,330.65,12.286,1,Liquid,Parallel plate capacitor,0.123,combined,95,2,101.3,1,pure,10.1016/j.tca.2013.11.010,primary_thermoml_measurement,data/processed/dielectric_observations_v11plus.csv,1821,159b928f800a55969963da275ed05c30ce8a19cffc48353a9c490eec68a49af9,publishable_core,thermoml_open,true
epsilon_observations_v11plus:1822,epsilon_observations_v11plus,epsilon,dielectric_constant,LZCLXQDLBQLTDK-UHFFFAOYSA-N,DL-ethyl lactate,CCOC(=O)C(C)O,333.15,12.044,1,Liquid,Parallel plate capacitor,0.12,combined,95,2,101.3,1,pure,10.1016/j.tca.2013.11.010,primary_thermoml_measurement,data/processed/dielectric_observations_v11plus.csv,1822,159b928f800a55969963da275ed05c30ce8a19cffc48353a9c490eec68a49af9,publishable_core,thermoml_open,true
epsilon_observations_v11plus:1823,epsilon_observations_v11plus,epsilon,dielectric_constant,LZCLXQDLBQLTDK-UHFFFAOYSA-N,DL-ethyl lactate,CCOC(=O)C(C)O,335.65,11.787,1,Liquid,Parallel plate capacitor,0.118,combined,95,2,101.3,1,pure,10.1016/j.tca.2013.11.010,primary_thermoml_measurement,data/processed/dielectric_observations_v11plus.csv,1823,159b928f800a55969963da275ed05c30ce8a19cffc48353a9c490eec68a49af9,publishable_core,thermoml_open,true
epsilon_observations_v11plus:1824,epsilon_observations_v11plus,epsilon,dielectric_constant,LZCLXQDLBQLTDK-UHFFFAOYSA-N,DL-ethyl lactate,CCOC(=O)C(C)O,338.15,11.495,1,Liquid,Parallel plate capacitor,0.115,combined,95,2,101.3,1,pure,10.1016/j.tca.2013.11.010,primary_thermoml_measurement,data/processed/dielectric_observations_v11plus.csv,1824,159b928f800a55969963da275ed05c30ce8a19cffc48353a9c490eec68a49af9,publishable_core,thermoml_open,true
