Repository: LittleAlety/electrolyte-solvent-dielectric-ml

# 电解液溶剂筛选：可审计的多通道机器学习管线

> **2026-11-28 · PLAN B 生产失败诊断**：[根因分析](outputs/b750_completion/failure_diagnostics/FAILURE_ANALYSIS.md) · [执行报告](outputs/b750_completion/COMPLETION_REPORT.md)。214条测试通过；38/67合格，剩余21个几何步数耗尽、1个超时中断、7个从未启动。首轮5个续算全部合格，当前状态 BLOCKED_NEEDS_SUBMISSION。历史目标泄漏、方法错标、CM截断和点级CI解释已由[科学更正](outputs/b750_completion/scientific_errata.json)取代。

> An auditable, pre-registered machine-learning pipeline for electrolyte-solvent
> screening: static permittivity (epsilon), viscosity (eta), the orbital window
> (HOMO / LUMO), and redox potential - with a frozen main scoreboard, a shot ledger,
> and every negative result retained rather than routed around.

File: data/processed/eta_epsilon_joint_observations.csv (part 21 of 84)
row_id,dataset_id,property,property_family,inchikey,name,smiles,T_K,value,unit,phase,method,uncertainty,uncertainty_kind,confidence_level,frequency_mhz,pressure_kpa,n_components,pure_or_mixture,source_doi,source_kind,source_file,source_row_index,source_file_sha256,quality_layer,licence,redistributable
epsilon_observations_v11plus:1825,epsilon_observations_v11plus,epsilon,dielectric_constant,MRABAEUHTLLEML-UHFFFAOYSA-N,butyl 2-hydroxypropanoate,CCCCOC(=O)C(C)O,278.15,11.488,1,Liquid,Parallel plate capacitor,0.115,combined,95,2,101.3,1,pure,10.1016/j.tca.2013.11.010,primary_thermoml_measurement,data/processed/dielectric_observations_v11plus.csv,1825,159b928f800a55969963da275ed05c30ce8a19cffc48353a9c490eec68a49af9,publishable_core,thermoml_open,true
epsilon_observations_v11plus:1826,epsilon_observations_v11plus,epsilon,dielectric_constant,MRABAEUHTLLEML-UHFFFAOYSA-N,butyl 2-hydroxypropanoate,CCCCOC(=O)C(C)O,280.65,11.323,1,Liquid,Parallel plate capacitor,0.113,combined,95,2,101.3,1,pure,10.1016/j.tca.2013.11.010,primary_thermoml_measurement,data/processed/dielectric_observations_v11plus.csv,1826,159b928f800a55969963da275ed05c30ce8a19cffc48353a9c490eec68a49af9,publishable_core,thermoml_open,true
epsilon_observations_v11plus:1827,epsilon_observations_v11plus,epsilon,dielectric_constant,MRABAEUHTLLEML-UHFFFAOYSA-N,butyl 2-hydroxypropanoate,CCCCOC(=O)C(C)O,283.15,11.164,1,Liquid,Parallel plate capacitor,0.112,combined,95,2,101.3,1,pure,10.1016/j.tca.2013.11.010,primary_thermoml_measurement,data/processed/dielectric_observations_v11plus.csv,1827,159b928f800a55969963da275ed05c30ce8a19cffc48353a9c490eec68a49af9,publishable_core,thermoml_open,true
epsilon_observations_v11plus:1828,epsilon_observations_v11plus,epsilon,dielectric_constant,MRABAEUHTLLEML-UHFFFAOYSA-N,butyl 2-hydroxypropanoate,CCCCOC(=O)C(C)O,285.65,11.046,1,Liquid,Parallel plate capacitor,0.11,combined,95,2,101.3,1,pure,10.1016/j.tca.2013.11.010,primary_thermoml_measurement,data/processed/dielectric_observations_v11plus.csv,1828,159b928f800a55969963da275ed05c30ce8a19cffc48353a9c490eec68a49af9,publishable_core,thermoml_open,true
epsilon_observations_v11plus:1829,epsilon_observations_v11plus,epsilon,dielectric_constant,MRABAEUHTLLEML-UHFFFAOYSA-N,butyl 2-hydroxypropanoate,CCCCOC(=O)C(C)O,288.15,10.912,1,Liquid,Parallel plate capacitor,0.109,combined,95,2,101.3,1,pure,10.1016/j.tca.2013.11.010,primary_thermoml_measurement,data/processed/dielectric_observations_v11plus.csv,1829,159b928f800a55969963da275ed05c30ce8a19cffc48353a9c490eec68a49af9,publishable_core,thermoml_open,true
epsilon_observations_v11plus:1830,epsilon_observations_v11plus,epsilon,dielectric_constant,MRABAEUHTLLEML-UHFFFAOYSA-N,butyl 2-hydroxypropanoate,CCCCOC(=O)C(C)O,290.65,10.769,1,Liquid,Parallel plate capacitor,0.108,combined,95,2,101.3,1,pure,10.1016/j.tca.2013.11.010,primary_thermoml_measurement,data/processed/dielectric_observations_v11plus.csv,1830,159b928f800a55969963da275ed05c30ce8a19cffc48353a9c490eec68a49af9,publishable_core,thermoml_open,true
epsilon_observations_v11plus:1831,epsilon_observations_v11plus,epsilon,dielectric_constant,MRABAEUHTLLEML-UHFFFAOYSA-N,butyl 2-hydroxypropanoate,CCCCOC(=O)C(C)O,293.15,10.593,1,Liquid,Parallel plate capacitor,0.106,combined,95,2,101.3,1,pure,10.1016/j.tca.2013.11.010,primary_thermoml_measurement,data/processed/dielectric_observations_v11plus.csv,1831,159b928f800a55969963da275ed05c30ce8a19cffc48353a9c490eec68a49af9,publishable_core,thermoml_open,true
epsilon_observations_v11plus:1832,epsilon_observations_v11plus,epsilon,dielectric_constant,MRABAEUHTLLEML-UHFFFAOYSA-N,butyl 2-hydroxypropanoate,CCCCOC(=O)C(C)O,295.65,10.428,1,Liquid,Parallel plate capacitor,0.104,combined,95,2,101.3,1,pure,10.1016/j.tca.2013.11.010,primary_thermoml_measurement,data/processed/dielectric_observations_v11plus.csv,1832,159b928f800a55969963da275ed05c30ce8a19cffc48353a9c490eec68a49af9,publishable_core,thermoml_open,true
epsilon_observations_v11plus:1833,epsilon_observations_v11plus,epsilon,dielectric_constant,MRABAEUHTLLEML-UHFFFAOYSA-N,butyl 2-hydroxypropanoate,CCCCOC(=O)C(C)O,298.15,10.298,1,Liquid,Parallel plate capacitor,0.103,combined,95,2,101.3,1,pure,10.1016/j.tca.2013.11.010,primary_thermoml_measurement,data/processed/dielectric_observations_v11plus.csv,1833,159b928f800a55969963da275ed05c30ce8a19cffc48353a9c490eec68a49af9,publishable_core,thermoml_open,true
epsilon_observations_v11plus:1834,epsilon_observations_v11plus,epsilon,dielectric_constant,MRABAEUHTLLEML-UHFFFAOYSA-N,butyl 2-hydroxypropanoate,CCCCOC(=O)C(C)O,300.65,10.158,1,Liquid,Parallel plate capacitor,0.102,combined,95,2,101.3,1,pure,10.1016/j.tca.2013.11.010,primary_thermoml_measurement,data/processed/dielectric_observations_v11plus.csv,1834,159b928f800a55969963da275ed05c30ce8a19cffc48353a9c490eec68a49af9,publishable_core,thermoml_open,true
epsilon_observations_v11plus:1835,epsilon_observations_v11plus,epsilon,dielectric_constant,MRABAEUHTLLEML-UHFFFAOYSA-N,butyl 2-hydroxypropanoate,CCCCOC(=O)C(C)O,303.15,10.024,1,Liquid,Parallel plate capacitor,0.1,combined,95,2,101.3,1,pure,10.1016/j.tca.2013.11.010,primary_thermoml_measurement,data/processed/dielectric_observations_v11plus.csv,1835,159b928f800a55969963da275ed05c30ce8a19cffc48353a9c490eec68a49af9,publishable_core,thermoml_open,true
epsilon_observations_v11plus:1836,epsilon_observations_v11plus,epsilon,dielectric_constant,MRABAEUHTLLEML-UHFFFAOYSA-N,butyl 2-hydroxypropanoate,CCCCOC(=O)C(C)O,305.65,9.87,1,Liquid,Parallel plate capacitor,0.099,combined,95,2,101.3,1,pure,10.1016/j.tca.2013.11.010,primary_thermoml_measurement,data/processed/dielectric_observations_v11plus.csv,1836,159b928f800a55969963da275ed05c30ce8a19cffc48353a9c490eec68a49af9,publishable_core,thermoml_open,true
epsilon_observations_v11plus:1837,epsilon_observations_v11plus,epsilon,dielectric_constant,MRABAEUHTLLEML-UHFFFAOYSA-N,butyl 2-hydroxypropanoate,CCCCOC(=O)C(C)O,308.15,9.695,1,Liquid,Parallel plate capacitor,0.097,combined,95,2,101.3,1,pure,10.1016/j.tca.2013.11.010,primary_thermoml_measurement,data/processed/dielectric_observations_v11plus.csv,1837,159b928f800a55969963da275ed05c30ce8a19cffc48353a9c490eec68a49af9,publishable_core,thermoml_open,true
epsilon_observations_v11plus:1838,epsilon_observations_v11plus,epsilon,dielectric_constant,MRABAEUHTLLEML-UHFFFAOYSA-N,butyl 2-hydroxypropanoate,CCCCOC(=O)C(C)O,310.65,9.583,1,Liquid,Parallel plate capacitor,0.096,combined,95,2,101.3,1,pure,10.1016/j.tca.2013.11.010,primary_thermoml_measurement,data/processed/dielectric_observations_v11plus.csv,1838,159b928f800a55969963da275ed05c30ce8a19cffc48353a9c490eec68a49af9,publishable_core,thermoml_open,true
epsilon_observations_v11plus:1839,epsilon_observations_v11plus,epsilon,dielectric_constant,MRABAEUHTLLEML-UHFFFAOYSA-N,butyl 2-hydroxypropanoate,CCCCOC(=O)C(C)O,313.15,9.411,1,Liquid,Parallel plate capacitor,0.094,combined,95,2,101.3,1,pure,10.1016/j.tca.2013.11.010,primary_thermoml_measurement,data/processed/dielectric_observations_v11plus.csv,1839,159b928f800a55969963da275ed05c30ce8a19cffc48353a9c490eec68a49af9,publishable_core,thermoml_open,true
epsilon_observations_v11plus:1840,epsilon_observations_v11plus,epsilon,dielectric_constant,MRABAEUHTLLEML-UHFFFAOYSA-N,butyl 2-hydroxypropanoate,CCCCOC(=O)C(C)O,315.65,9.273,1,Liquid,Parallel plate capacitor,0.093,combined,95,2,101.3,1,pure,10.1016/j.tca.2013.11.010,primary_thermoml_measurement,data/processed/dielectric_observations_v11plus.csv,1840,159b928f800a55969963da275ed05c30ce8a19cffc48353a9c490eec68a49af9,publishable_core,thermoml_open,true
epsilon_observations_v11plus:1841,epsilon_observations_v11plus,epsilon,dielectric_constant,MRABAEUHTLLEML-UHFFFAOYSA-N,butyl 2-hydroxypropanoate,CCCCOC(=O)C(C)O,318.15,9.165,1,Liquid,Parallel plate capacitor,0.092,combined,95,2,101.3,1,pure,10.1016/j.tca.2013.11.010,primary_thermoml_measurement,data/processed/dielectric_observations_v11plus.csv,1841,159b928f800a55969963da275ed05c30ce8a19cffc48353a9c490eec68a49af9,publishable_core,thermoml_open,true
epsilon_observations_v11plus:1842,epsilon_observations_v11plus,epsilon,dielectric_constant,MRABAEUHTLLEML-UHFFFAOYSA-N,butyl 2-hydroxypropanoate,CCCCOC(=O)C(C)O,320.65,9.002,1,Liquid,Parallel plate capacitor,0.09,combined,95,2,101.3,1,pure,10.1016/j.tca.2013.11.010,primary_thermoml_measurement,data/processed/dielectric_observations_v11plus.csv,1842,159b928f800a55969963da275ed05c30ce8a19cffc48353a9c490eec68a49af9,publishable_core,thermoml_open,true
epsilon_observations_v11plus:1843,epsilon_observations_v11plus,epsilon,dielectric_constant,MRABAEUHTLLEML-UHFFFAOYSA-N,butyl 2-hydroxypropanoate,CCCCOC(=O)C(C)O,323.15,8.844,1,Liquid,Parallel plate capacitor,0.088,combined,95,2,101.3,1,pure,10.1016/j.tca.2013.11.010,primary_thermoml_measurement,data/processed/dielectric_observations_v11plus.csv,1843,159b928f800a55969963da275ed05c30ce8a19cffc48353a9c490eec68a49af9,publishable_core,thermoml_open,true
epsilon_observations_v11plus:1844,epsilon_observations_v11plus,epsilon,dielectric_constant,MRABAEUHTLLEML-UHFFFAOYSA-N,butyl 2-hydroxypropanoate,CCCCOC(=O)C(C)O,325.65,8.699,1,Liquid,Parallel plate capacitor,0.087,combined,95,2,101.3,1,pure,10.1016/j.tca.2013.11.010,primary_thermoml_measurement,data/processed/dielectric_observations_v11plus.csv,1844,159b928f800a55969963da275ed05c30ce8a19cffc48353a9c490eec68a49af9,publishable_core,thermoml_open,true
epsilon_observations_v11plus:1845,epsilon_observations_v11plus,epsilon,dielectric_constant,MRABAEUHTLLEML-UHFFFAOYSA-N,butyl 2-hydroxypropanoate,CCCCOC(=O)C(C)O,328.15,8.545,1,Liquid,Parallel plate capacitor,0.085,combined,95,2,101.3,1,pure,10.1016/j.tca.2013.11.010,primary_thermoml_measurement,data/processed/dielectric_observations_v11plus.csv,1845,159b928f800a55969963da275ed05c30ce8a19cffc48353a9c490eec68a49af9,publishable_core,thermoml_open,true
epsilon_observations_v11plus:1846,epsilon_observations_v11plus,epsilon,dielectric_constant,MRABAEUHTLLEML-UHFFFAOYSA-N,butyl 2-hydroxypropanoate,CCCCOC(=O)C(C)O,330.65,8.418,1,Liquid,Parallel plate capacitor,0.084,combined,95,2,101.3,1,pure,10.1016/j.tca.2013.11.010,primary_thermoml_measurement,data/processed/dielectric_observations_v11plus.csv,1846,159b928f800a55969963da275ed05c30ce8a19cffc48353a9c490eec68a49af9,publishable_core,thermoml_open,true
epsilon_observations_v11plus:1847,epsilon_observations_v11plus,epsilon,dielectric_constant,MRABAEUHTLLEML-UHFFFAOYSA-N,butyl 2-hydroxypropanoate,CCCCOC(=O)C(C)O,333.15,8.286,1,Liquid,Parallel plate capacitor,0.083,combined,95,2,101.3,1,pure,10.1016/j.tca.2013.11.010,primary_thermoml_measurement,data/processed/dielectric_observations_v11plus.csv,1847,159b928f800a55969963da275ed05c30ce8a19cffc48353a9c490eec68a49af9,publishable_core,thermoml_open,true
epsilon_observations_v11plus:1848,epsilon_observations_v11plus,epsilon,dielectric_constant,MRABAEUHTLLEML-UHFFFAOYSA-N,butyl 2-hydroxypropanoate,CCCCOC(=O)C(C)O,335.65,8.164,1,Liquid,Parallel plate capacitor,0.082,combined,95,2,101.3,1,pure,10.1016/j.tca.2013.11.010,primary_thermoml_measurement,data/processed/dielectric_observations_v11plus.csv,1848,159b928f800a55969963da275ed05c30ce8a19cffc48353a9c490eec68a49af9,publishable_core,thermoml_open,true
epsilon_observations_v11plus:1849,epsilon_observations_v11plus,epsilon,dielectric_constant,MRABAEUHTLLEML-UHFFFAOYSA-N,butyl 2-hydroxypropanoate,CCCCOC(=O)C(C)O,338.15,8.047,1,Liquid,Parallel plate capacitor,0.08,combined,95,2,101.3,1,pure,10.1016/j.tca.2013.11.010,primary_thermoml_measurement,data/processed/dielectric_observations_v11plus.csv,1849,159b928f800a55969963da275ed05c30ce8a19cffc48353a9c490eec68a49af9,publishable_core,thermoml_open,true
epsilon_observations_v11plus:1850,epsilon_observations_v11plus,epsilon,dielectric_constant,MSXVEPNJUHWQHW-UHFFFAOYSA-N,2-Methyl-2-butanol,CCC(C)(C)O,298.15,5.63,1,Liquid,Parallel plate capacitor,0.07,combined,95,1,100,1,pure,10.1016/j.jct.2015.03.021,primary_thermoml_measurement,data/processed/dielectric_observations_v11plus.csv,1850,159b928f800a55969963da275ed05c30ce8a19cffc48353a9c490eec68a49af9,publishable_core,thermoml_open,true
epsilon_observations_v11plus:1851,epsilon_observations_v11plus,epsilon,dielectric_constant,MSXVEPNJUHWQHW-UHFFFAOYSA-N,2-Methyl-2-butanol,CCC(C)(C)O,308.15,5.23,1,Liquid,Parallel plate capacitor,0.07,combined,95,1,100,1,pure,10.1016/j.jct.2015.03.021,primary_thermoml_measurement,data/processed/dielectric_observations_v11plus.csv,1851,159b928f800a55969963da275ed05c30ce8a19cffc48353a9c490eec68a49af9,publishable_core,thermoml_open,true
epsilon_observations_v11plus:1852,epsilon_observations_v11plus,epsilon,dielectric_constant,MXLMTQWGSQIYOW-UHFFFAOYSA-N,3-methyl-2-butanol,CC(C)C(C)O,298.15,11.98,1,Liquid,Parallel plate capacitor,0.19,combined,95,1,100,1,pure,10.1016/j.jct.2015.03.021,primary_thermoml_measurement,data/processed/dielectric_observations_v11plus.csv,1852,159b928f800a55969963da275ed05c30ce8a19cffc48353a9c490eec68a49af9,publishable_core,thermoml_open,true
epsilon_observations_v11plus:1853,epsilon_observations_v11plus,epsilon,dielectric_constant,MXLMTQWGSQIYOW-UHFFFAOYSA-N,3-methyl-2-butanol,CC(C)C(C)O,308.15,10.78,1,Liquid,Parallel plate capacitor,0.19,combined,95,1,100,1,pure,10.1016/j.jct.2015.03.021,primary_thermoml_measurement,data/processed/dielectric_observations_v11plus.csv,1853,159b928f800a55969963da275ed05c30ce8a19cffc48353a9c490eec68a49af9,publishable_core,thermoml_open,true
epsilon_observations_v11plus:1854,epsilon_observations_v11plus,epsilon,dielectric_constant,NBRKLOOSMBRFMH-UHFFFAOYSA-N,2-chloro-2-methylpropane,CC(C)(C)Cl,283.15,10.429,1,Liquid,Parallel plate capacitor,0.104,combined,95,2,99,1,pure,10.1016/j.jct.2015.03.001,primary_thermoml_measurement,data/processed/dielectric_observations_v11plus.csv,1854,159b928f800a55969963da275ed05c30ce8a19cffc48353a9c490eec68a49af9,publishable_core,thermoml_open,true
epsilon_observations_v11plus:1855,epsilon_observations_v11plus,epsilon,dielectric_constant,NBRKLOOSMBRFMH-UHFFFAOYSA-N,2-chloro-2-methylpropane,CC(C)(C)Cl,298.15,9.67,1,Liquid,Parallel plate capacitor,0.097,combined,95,2,99,1,pure,10.1016/j.jct.2015.03.001,primary_thermoml_measurement,data/processed/dielectric_observations_v11plus.csv,1855,159b928f800a55969963da275ed05c30ce8a19cffc48353a9c490eec68a49af9,publishable_core,thermoml_open,true
epsilon_observations_v11plus:1856,epsilon_observations_v11plus,epsilon,dielectric_constant,NBRKLOOSMBRFMH-UHFFFAOYSA-N,2-chloro-2-methylpropane,CC(C)(C)Cl,313.15,8.952,1,Liquid,Parallel plate capacitor,0.09,combined,95,2,99,1,pure,10.1016/j.jct.2015.03.001,primary_thermoml_measurement,data/processed/dielectric_observations_v11plus.csv,1856,159b928f800a55969963da275ed05c30ce8a19cffc48353a9c490eec68a49af9,publishable_core,thermoml_open,true
epsilon_observations_v11plus:1857,epsilon_observations_v11plus,epsilon,dielectric_constant,NHTMVDHEPJAVLT-UHFFFAOYSA-N,"2,2,4-trimethylpentane",CC(C)CC(C)(C)C,293.15,1.94,1,Liquid,Coaxial cylinder capacitor,0.02,combined,95,0.05,100,1,pure,10.1016/j.jct.2014.09.015,primary_thermoml_measurement,data/processed/dielectric_observations_v11plus.csv,1857,159b928f800a55969963da275ed05c30ce8a19cffc48353a9c490eec68a49af9,publishable_core,thermoml_open,true
epsilon_observations_v11plus:1858,epsilon_observations_v11plus,epsilon,dielectric_constant,NHTMVDHEPJAVLT-UHFFFAOYSA-N,"2,2,4-trimethylpentane",CC(C)CC(C)(C)C,303.15,1.93,1,Liquid,Coaxial cylinder capacitor,0.02,combined,95,0.05,100,1,pure,10.1016/j.jct.2014.09.015,primary_thermoml_measurement,data/processed/dielectric_observations_v11plus.csv,1858,159b928f800a55969963da275ed05c30ce8a19cffc48353a9c490eec68a49af9,publishable_core,thermoml_open,true
epsilon_observations_v11plus:1859,epsilon_observations_v11plus,epsilon,dielectric_constant,NHTMVDHEPJAVLT-UHFFFAOYSA-N,"2,2,4-trimethylpentane",CC(C)CC(C)(C)C,313.15,1.92,1,Liquid,Coaxial cylinder capacitor,0.02,combined,95,0.05,100,1,pure,10.1016/j.jct.2014.09.015,primary_thermoml_measurement,data/processed/dielectric_observations_v11plus.csv,1859,159b928f800a55969963da275ed05c30ce8a19cffc48353a9c490eec68a49af9,publishable_core,thermoml_open,true
epsilon_observations_v11plus:1860,epsilon_observations_v11plus,epsilon,dielectric_constant,OUDFNZMQXZILJD-UHFFFAOYSA-N,5-methylfurfural,CC1=CC=C(O1)C=O,278.15,45.2,1,Liquid,capacitive measurement method,0.2,combined,95,2,101,1,pure,10.1021/je400783h,primary_thermoml_measurement,data/processed/dielectric_observations_v11plus.csv,1860,159b928f800a55969963da275ed05c30ce8a19cffc48353a9c490eec68a49af9,publishable_core,thermoml_open,true
epsilon_observations_v11plus:1861,epsilon_observations_v11plus,epsilon,dielectric_constant,OUDFNZMQXZILJD-UHFFFAOYSA-N,5-methylfurfural,CC1=CC=C(O1)C=O,280.65,44.5,1,Liquid,capacitive measurement method,0.2,combined,95,2,101,1,pure,10.1021/je400783h,primary_thermoml_measurement,data/processed/dielectric_observations_v11plus.csv,1861,159b928f800a55969963da275ed05c30ce8a19cffc48353a9c490eec68a49af9,publishable_core,thermoml_open,true
epsilon_observations_v11plus:1862,epsilon_observations_v11plus,epsilon,dielectric_constant,OUDFNZMQXZILJD-UHFFFAOYSA-N,5-methylfurfural,CC1=CC=C(O1)C=O,283.15,43.7,1,Liquid,capacitive measurement method,0.2,combined,95,2,101,1,pure,10.1021/je400783h,primary_thermoml_measurement,data/processed/dielectric_observations_v11plus.csv,1862,159b928f800a55969963da275ed05c30ce8a19cffc48353a9c490eec68a49af9,publishable_core,thermoml_open,true
epsilon_observations_v11plus:1863,epsilon_observations_v11plus,epsilon,dielectric_constant,OUDFNZMQXZILJD-UHFFFAOYSA-N,5-methylfurfural,CC1=CC=C(O1)C=O,285.65,43,1,Liquid,capacitive measurement method,0.2,combined,95,2,101,1,pure,10.1021/je400783h,primary_thermoml_measurement,data/processed/dielectric_observations_v11plus.csv,1863,159b928f800a55969963da275ed05c30ce8a19cffc48353a9c490eec68a49af9,publishable_core,thermoml_open,true
epsilon_observations_v11plus:1864,epsilon_observations_v11plus,epsilon,dielectric_constant,OUDFNZMQXZILJD-UHFFFAOYSA-N,5-methylfurfural,CC1=CC=C(O1)C=O,288.15,42.3,1,Liquid,capacitive measurement method,0.2,combined,95,2,101,1,pure,10.1021/je400783h,primary_thermoml_measurement,data/processed/dielectric_observations_v11plus.csv,1864,159b928f800a55969963da275ed05c30ce8a19cffc48353a9c490eec68a49af9,publishable_core,thermoml_open,true
epsilon_observations_v11plus:1865,epsilon_observations_v11plus,epsilon,dielectric_constant,OUDFNZMQXZILJD-UHFFFAOYSA-N,5-methylfurfural,CC1=CC=C(O1)C=O,290.65,41.6,1,Liquid,capacitive measurement method,0.2,combined,95,2,101,1,pure,10.1021/je400783h,primary_thermoml_measurement,data/processed/dielectric_observations_v11plus.csv,1865,159b928f800a55969963da275ed05c30ce8a19cffc48353a9c490eec68a49af9,publishable_core,thermoml_open,true
epsilon_observations_v11plus:1866,epsilon_observations_v11plus,epsilon,dielectric_constant,OUDFNZMQXZILJD-UHFFFAOYSA-N,5-methylfurfural,CC1=CC=C(O1)C=O,293.15,40.9,1,Liquid,capacitive measurement method,0.2,combined,95,2,101,1,pure,10.1021/je400783h,primary_thermoml_measurement,data/processed/dielectric_observations_v11plus.csv,1866,159b928f800a55969963da275ed05c30ce8a19cffc48353a9c490eec68a49af9,publishable_core,thermoml_open,true
epsilon_observations_v11plus:1867,epsilon_observations_v11plus,epsilon,dielectric_constant,OUDFNZMQXZILJD-UHFFFAOYSA-N,5-methylfurfural,CC1=CC=C(O1)C=O,295.65,40.2,1,Liquid,capacitive measurement method,0.2,combined,95,2,101,1,pure,10.1021/je400783h,primary_thermoml_measurement,data/processed/dielectric_observations_v11plus.csv,1867,159b928f800a55969963da275ed05c30ce8a19cffc48353a9c490eec68a49af9,publishable_core,thermoml_open,true
epsilon_observations_v11plus:1868,epsilon_observations_v11plus,epsilon,dielectric_constant,OUDFNZMQXZILJD-UHFFFAOYSA-N,5-methylfurfural,CC1=CC=C(O1)C=O,298.15,39.4,1,Liquid,capacitive measurement method,0.2,combined,95,2,101,1,pure,10.1021/je400783h,primary_thermoml_measurement,data/processed/dielectric_observations_v11plus.csv,1868,159b928f800a55969963da275ed05c30ce8a19cffc48353a9c490eec68a49af9,publishable_core,thermoml_open,true
epsilon_observations_v11plus:1869,epsilon_observations_v11plus,epsilon,dielectric_constant,OUDFNZMQXZILJD-UHFFFAOYSA-N,5-methylfurfural,CC1=CC=C(O1)C=O,300.65,38.7,1,Liquid,capacitive measurement method,0.2,combined,95,2,101,1,pure,10.1021/je400783h,primary_thermoml_measurement,data/processed/dielectric_observations_v11plus.csv,1869,159b928f800a55969963da275ed05c30ce8a19cffc48353a9c490eec68a49af9,publishable_core,thermoml_open,true
epsilon_observations_v11plus:1870,epsilon_observations_v11plus,epsilon,dielectric_constant,OUDFNZMQXZILJD-UHFFFAOYSA-N,5-methylfurfural,CC1=CC=C(O1)C=O,303.15,38,1,Liquid,capacitive measurement method,0.2,combined,95,2,101,1,pure,10.1021/je400783h,primary_thermoml_measurement,data/processed/dielectric_observations_v11plus.csv,1870,159b928f800a55969963da275ed05c30ce8a19cffc48353a9c490eec68a49af9,publishable_core,thermoml_open,true
epsilon_observations_v11plus:1871,epsilon_observations_v11plus,epsilon,dielectric_constant,OUDFNZMQXZILJD-UHFFFAOYSA-N,5-methylfurfural,CC1=CC=C(O1)C=O,305.65,37.2,1,Liquid,capacitive measurement method,0.2,combined,95,2,101,1,pure,10.1021/je400783h,primary_thermoml_measurement,data/processed/dielectric_observations_v11plus.csv,1871,159b928f800a55969963da275ed05c30ce8a19cffc48353a9c490eec68a49af9,publishable_core,thermoml_open,true
epsilon_observations_v11plus:1872,epsilon_observations_v11plus,epsilon,dielectric_constant,OUDFNZMQXZILJD-UHFFFAOYSA-N,5-methylfurfural,CC1=CC=C(O1)C=O,308.15,36.4,1,Liquid,capacitive measurement method,0.2,combined,95,2,101,1,pure,10.1021/je400783h,primary_thermoml_measurement,data/processed/dielectric_observations_v11plus.csv,1872,159b928f800a55969963da275ed05c30ce8a19cffc48353a9c490eec68a49af9,publishable_core,thermoml_open,true
epsilon_observations_v11plus:1873,epsilon_observations_v11plus,epsilon,dielectric_constant,OUDFNZMQXZILJD-UHFFFAOYSA-N,5-methylfurfural,CC1=CC=C(O1)C=O,310.65,35.8,1,Liquid,capacitive measurement method,0.2,combined,95,2,101,1,pure,10.1021/je400783h,primary_thermoml_measurement,data/processed/dielectric_observations_v11plus.csv,1873,159b928f800a55969963da275ed05c30ce8a19cffc48353a9c490eec68a49af9,publishable_core,thermoml_open,true
epsilon_observations_v11plus:1874,epsilon_observations_v11plus,epsilon,dielectric_constant,OUDFNZMQXZILJD-UHFFFAOYSA-N,5-methylfurfural,CC1=CC=C(O1)C=O,313.15,35.1,1,Liquid,capacitive measurement method,0.2,combined,95,2,101,1,pure,10.1021/je400783h,primary_thermoml_measurement,data/processed/dielectric_observations_v11plus.csv,1874,159b928f800a55969963da275ed05c30ce8a19cffc48353a9c490eec68a49af9,publishable_core,thermoml_open,true
epsilon_observations_v11plus:1875,epsilon_observations_v11plus,epsilon,dielectric_constant,OUDFNZMQXZILJD-UHFFFAOYSA-N,5-methylfurfural,CC1=CC=C(O1)C=O,315.65,34.4,1,Liquid,capacitive measurement method,0.2,combined,95,2,101,1,pure,10.1021/je400783h,primary_thermoml_measurement,data/processed/dielectric_observations_v11plus.csv,1875,159b928f800a55969963da275ed05c30ce8a19cffc48353a9c490eec68a49af9,publishable_core,thermoml_open,true
epsilon_observations_v11plus:1876,epsilon_observations_v11plus,epsilon,dielectric_constant,OUDFNZMQXZILJD-UHFFFAOYSA-N,5-methylfurfural,CC1=CC=C(O1)C=O,318.15,33.7,1,Liquid,capacitive measurement method,0.2,combined,95,2,101,1,pure,10.1021/je400783h,primary_thermoml_measurement,data/processed/dielectric_observations_v11plus.csv,1876,159b928f800a55969963da275ed05c30ce8a19cffc48353a9c490eec68a49af9,publishable_core,thermoml_open,true
epsilon_observations_v11plus:1877,epsilon_observations_v11plus,epsilon,dielectric_constant,OUDFNZMQXZILJD-UHFFFAOYSA-N,5-methylfurfural,CC1=CC=C(O1)C=O,320.65,33.6,1,Liquid,capacitive measurement method,0.2,combined,95,2,101,1,pure,10.1021/je400783h,primary_thermoml_measurement,data/processed/dielectric_observations_v11plus.csv,1877,159b928f800a55969963da275ed05c30ce8a19cffc48353a9c490eec68a49af9,publishable_core,thermoml_open,true
epsilon_observations_v11plus:1878,epsilon_observations_v11plus,epsilon,dielectric_constant,OUDFNZMQXZILJD-UHFFFAOYSA-N,5-methylfurfural,CC1=CC=C(O1)C=O,323.15,32.4,1,Liquid,capacitive measurement method,0.2,combined,95,2,101,1,pure,10.1021/je400783h,primary_thermoml_measurement,data/processed/dielectric_observations_v11plus.csv,1878,159b928f800a55969963da275ed05c30ce8a19cffc48353a9c490eec68a49af9,publishable_core,thermoml_open,true
epsilon_observations_v11plus:1879,epsilon_observations_v11plus,epsilon,dielectric_constant,OUDFNZMQXZILJD-UHFFFAOYSA-N,5-methylfurfural,CC1=CC=C(O1)C=O,325.65,31.7,1,Liquid,capacitive measurement method,0.2,combined,95,2,101,1,pure,10.1021/je400783h,primary_thermoml_measurement,data/processed/dielectric_observations_v11plus.csv,1879,159b928f800a55969963da275ed05c30ce8a19cffc48353a9c490eec68a49af9,publishable_core,thermoml_open,true
epsilon_observations_v11plus:1880,epsilon_observations_v11plus,epsilon,dielectric_constant,OUDFNZMQXZILJD-UHFFFAOYSA-N,5-methylfurfural,CC1=CC=C(O1)C=O,328.15,31.1,1,Liquid,capacitive measurement method,0.2,combined,95,2,101,1,pure,10.1021/je400783h,primary_thermoml_measurement,data/processed/dielectric_observations_v11plus.csv,1880,159b928f800a55969963da275ed05c30ce8a19cffc48353a9c490eec68a49af9,publishable_core,thermoml_open,true
epsilon_observations_v11plus:1881,epsilon_observations_v11plus,epsilon,dielectric_constant,OUDFNZMQXZILJD-UHFFFAOYSA-N,5-methylfurfural,CC1=CC=C(O1)C=O,330.65,30.4,1,Liquid,capacitive measurement method,0.2,combined,95,2,101,1,pure,10.1021/je400783h,primary_thermoml_measurement,data/processed/dielectric_observations_v11plus.csv,1881,159b928f800a55969963da275ed05c30ce8a19cffc48353a9c490eec68a49af9,publishable_core,thermoml_open,true
epsilon_observations_v11plus:1882,epsilon_observations_v11plus,epsilon,dielectric_constant,OUDFNZMQXZILJD-UHFFFAOYSA-N,5-methylfurfural,CC1=CC=C(O1)C=O,333.15,29.8,1,Liquid,capacitive measurement method,0.2,combined,95,2,101,1,pure,10.1021/je400783h,primary_thermoml_measurement,data/processed/dielectric_observations_v11plus.csv,1882,159b928f800a55969963da275ed05c30ce8a19cffc48353a9c490eec68a49af9,publishable_core,thermoml_open,true
epsilon_observations_v11plus:1883,epsilon_observations_v11plus,epsilon,dielectric_constant,OUDFNZMQXZILJD-UHFFFAOYSA-N,5-methylfurfural,CC1=CC=C(O1)C=O,335.65,29.1,1,Liquid,capacitive measurement method,0.2,combined,95,2,101,1,pure,10.1021/je400783h,primary_thermoml_measurement,data/processed/dielectric_observations_v11plus.csv,1883,159b928f800a55969963da275ed05c30ce8a19cffc48353a9c490eec68a49af9,publishable_core,thermoml_open,true
epsilon_observations_v11plus:1884,epsilon_observations_v11plus,epsilon,dielectric_constant,OUDFNZMQXZILJD-UHFFFAOYSA-N,5-methylfurfural,CC1=CC=C(O1)C=O,338.15,28.4,1,Liquid,capacitive measurement method,0.2,combined,95,2,101,1,pure,10.1021/je400783h,primary_thermoml_measurement,data/processed/dielectric_observations_v11plus.csv,1884,159b928f800a55969963da275ed05c30ce8a19cffc48353a9c490eec68a49af9,publishable_core,thermoml_open,true
epsilon_observations_v11plus:1885,epsilon_observations_v11plus,epsilon,dielectric_constant,OWBTYPJTUOEWEK-UHFFFAOYSA-N,"2,3-butanediol",CC(C(C)O)O,298.2,21.282,1,Liquid,PPCAP:,0.01,combined,95,0.1,101.325,1,pure,10.1016/j.jct.2010.03.011,primary_thermoml_measurement,data/processed/dielectric_observations_v11plus.csv,1885,159b928f800a55969963da275ed05c30ce8a19cffc48353a9c490eec68a49af9,publishable_core,thermoml_open,true
epsilon_observations_v11plus:1886,epsilon_observations_v11plus,epsilon,dielectric_constant,PAFZNILMFXTMIY-UHFFFAOYSA-N,cyclohexylamine,C1CCC(CC1)N,293.15,4.62,1,Liquid,Parallel plate capacitor,0.09,combined,95,1,100,1,pure,10.1016/j.jct.2015.07.032,primary_thermoml_measurement,data/processed/dielectric_observations_v11plus.csv,1886,159b928f800a55969963da275ed05c30ce8a19cffc48353a9c490eec68a49af9,publishable_core,thermoml_open,true
epsilon_observations_v11plus:1887,epsilon_observations_v11plus,epsilon,dielectric_constant,PAFZNILMFXTMIY-UHFFFAOYSA-N,cyclohexylamine,C1CCC(CC1)N,298.15,4.53,1,Liquid,Parallel plate capacitor,0.09,combined,95,1,100,1,pure,10.1016/j.jct.2015.07.032,primary_thermoml_measurement,data/processed/dielectric_observations_v11plus.csv,1887,159b928f800a55969963da275ed05c30ce8a19cffc48353a9c490eec68a49af9,publishable_core,thermoml_open,true
epsilon_observations_v11plus:1888,epsilon_observations_v11plus,epsilon,dielectric_constant,PAFZNILMFXTMIY-UHFFFAOYSA-N,cyclohexylamine,C1CCC(CC1)N,303.15,4.45,1,Liquid,Parallel plate capacitor,0.09,combined,95,1,100,1,pure,10.1016/j.jct.2015.07.032,primary_thermoml_measurement,data/processed/dielectric_observations_v11plus.csv,1888,159b928f800a55969963da275ed05c30ce8a19cffc48353a9c490eec68a49af9,publishable_core,thermoml_open,true
epsilon_observations_v11plus:1889,epsilon_observations_v11plus,epsilon,dielectric_constant,PAYRUJLWNCNPSJ-UHFFFAOYSA-N,Aniline,Nc1ccccc1,293.15,7.117,1,Liquid,Parallel plate capacitor,0.472,combined,95,1,100,1,pure,10.1016/j.jct.2017.11.011,primary_thermoml_measurement,data/processed/dielectric_observations_v11plus.csv,1889,159b928f800a55969963da275ed05c30ce8a19cffc48353a9c490eec68a49af9,publishable_core,thermoml_open,true
epsilon_observations_v11plus:1890,epsilon_observations_v11plus,epsilon,dielectric_constant,PAYRUJLWNCNPSJ-UHFFFAOYSA-N,Aniline,Nc1ccccc1,298.15,6.984,1,Liquid,Parallel plate capacitor,0.469,combined,95,1,100,1,pure,10.1016/j.jct.2017.11.011,primary_thermoml_measurement,data/processed/dielectric_observations_v11plus.csv,1890,159b928f800a55969963da275ed05c30ce8a19cffc48353a9c490eec68a49af9,publishable_core,thermoml_open,true
epsilon_observations_v11plus:1891,epsilon_observations_v11plus,epsilon,dielectric_constant,PAYRUJLWNCNPSJ-UHFFFAOYSA-N,Aniline,Nc1ccccc1,303.15,6.856,1,Liquid,Parallel plate capacitor,0.465,combined,95,1,100,1,pure,10.1016/j.jct.2017.11.011,primary_thermoml_measurement,data/processed/dielectric_observations_v11plus.csv,1891,159b928f800a55969963da275ed05c30ce8a19cffc48353a9c490eec68a49af9,publishable_core,thermoml_open,true
epsilon_observations_v11plus:1892,epsilon_observations_v11plus,epsilon,dielectric_constant,PHTQWCKDNZKARW-UHFFFAOYSA-N,3-Methyl-1-butanol,CC(C)CCO,298.15,14.96,1,Liquid,Coaxial cylinder capacitor,0.04,combined,95,0.01,101.3,1,pure,10.1016/j.jct.2017.06.020,primary_thermoml_measurement,data/processed/dielectric_observations_v11plus.csv,1892,159b928f800a55969963da275ed05c30ce8a19cffc48353a9c490eec68a49af9,publishable_core,thermoml_open,true
epsilon_observations_v11plus:1893,epsilon_observations_v11plus,epsilon,dielectric_constant,PHTQWCKDNZKARW-UHFFFAOYSA-N,3-Methyl-1-butanol,CC(C)CCO,308.15,13.402,1,Liquid,Coaxial cylinder capacitor,0.161,combined,95,0.1,101.3,1,pure,10.1016/j.jct.2015.08.021,primary_thermoml_measurement,data/processed/dielectric_observations_v11plus.csv,1893,159b928f800a55969963da275ed05c30ce8a19cffc48353a9c490eec68a49af9,publishable_core,thermoml_open,true
epsilon_observations_v11plus:1894,epsilon_observations_v11plus,epsilon,dielectric_constant,PHTQWCKDNZKARW-UHFFFAOYSA-N,3-Methyl-1-butanol,CC(C)CCO,318.15,12.051,1,Liquid,Coaxial cylinder capacitor,0.145,combined,95,0.1,101.3,1,pure,10.1016/j.jct.2015.08.021,primary_thermoml_measurement,data/processed/dielectric_observations_v11plus.csv,1894,159b928f800a55969963da275ed05c30ce8a19cffc48353a9c490eec68a49af9,publishable_core,thermoml_open,true
epsilon_observations_v11plus:1895,epsilon_observations_v11plus,epsilon,dielectric_constant,PLDWAJLZAAHOGG-UHFFFAOYSA-N,1-bromo-3-methoxybenzene,COC1=CC(=CC=C1)Br,303.15,7.01,1,Liquid,Parallel plate capacitor,0.6,combined,95,2,100,1,pure,10.1021/acs.jced.5b00256,primary_thermoml_measurement,data/processed/dielectric_observations_v11plus.csv,1895,159b928f800a55969963da275ed05c30ce8a19cffc48353a9c490eec68a49af9,publishable_core,thermoml_open,true
epsilon_observations_v11plus:1896,epsilon_observations_v11plus,epsilon,dielectric_constant,PLDWAJLZAAHOGG-UHFFFAOYSA-N,1-bromo-3-methoxybenzene,COC1=CC(=CC=C1)Br,313.15,6.85,1,Liquid,Parallel plate capacitor,0.6,combined,95,2,100,1,pure,10.1021/acs.jced.5b00256,primary_thermoml_measurement,data/processed/dielectric_observations_v11plus.csv,1896,159b928f800a55969963da275ed05c30ce8a19cffc48353a9c490eec68a49af9,publishable_core,thermoml_open,true
epsilon_observations_v11plus:1897,epsilon_observations_v11plus,epsilon,dielectric_constant,PLDWAJLZAAHOGG-UHFFFAOYSA-N,1-bromo-3-methoxybenzene,COC1=CC(=CC=C1)Br,323.15,6.74,1,Liquid,Parallel plate capacitor,0.6,combined,95,2,100,1,pure,10.1021/acs.jced.5b00256,primary_thermoml_measurement,data/processed/dielectric_observations_v11plus.csv,1897,159b928f800a55969963da275ed05c30ce8a19cffc48353a9c490eec68a49af9,publishable_core,thermoml_open,true
epsilon_observations_v11plus:1898,epsilon_observations_v11plus,epsilon,dielectric_constant,PLDWAJLZAAHOGG-UHFFFAOYSA-N,1-bromo-3-methoxybenzene,COC1=CC(=CC=C1)Br,333.15,6.6,1,Liquid,Parallel plate capacitor,0.6,combined,95,2,100,1,pure,10.1021/acs.jced.5b00256,primary_thermoml_measurement,data/processed/dielectric_observations_v11plus.csv,1898,159b928f800a55969963da275ed05c30ce8a19cffc48353a9c490eec68a49af9,publishable_core,thermoml_open,true
epsilon_observations_v11plus:1899,epsilon_observations_v11plus,epsilon,dielectric_constant,POAOYUHQDCAZBD-UHFFFAOYSA-N,2-butoxyethan-1-ol,CCCCOCCO,293.15,9.78,1,Liquid,OH-301,0.04,combined,95,3,101.3,1,pure,10.1016/j.jct.2012.02.011,primary_thermoml_measurement,data/processed/dielectric_observations_v11plus.csv,1899,159b928f800a55969963da275ed05c30ce8a19cffc48353a9c490eec68a49af9,publishable_core,thermoml_open,true
epsilon_observations_v11plus:1900,epsilon_observations_v11plus,epsilon,dielectric_constant,POAOYUHQDCAZBD-UHFFFAOYSA-N,2-butoxyethan-1-ol,CCCCOCCO,298.15,9.35,1,Liquid,OH-301,0.04,combined,95,3,101.3,1,pure,10.1016/j.jct.2012.02.011,primary_thermoml_measurement,data/processed/dielectric_observations_v11plus.csv,1900,159b928f800a55969963da275ed05c30ce8a19cffc48353a9c490eec68a49af9,publishable_core,thermoml_open,true
epsilon_observations_v11plus:1901,epsilon_observations_v11plus,epsilon,dielectric_constant,POAOYUHQDCAZBD-UHFFFAOYSA-N,2-butoxyethan-1-ol,CCCCOCCO,303.15,8.88,1,Liquid,OH-301,0.04,combined,95,3,101.3,1,pure,10.1016/j.jct.2012.02.011,primary_thermoml_measurement,data/processed/dielectric_observations_v11plus.csv,1901,159b928f800a55969963da275ed05c30ce8a19cffc48353a9c490eec68a49af9,publishable_core,thermoml_open,true
epsilon_observations_v11plus:1902,epsilon_observations_v11plus,epsilon,dielectric_constant,POAOYUHQDCAZBD-UHFFFAOYSA-N,2-butoxyethan-1-ol,CCCCOCCO,308.15,8.39,1,Liquid,OH-301,0.04,combined,95,3,101.3,1,pure,10.1016/j.jct.2012.02.011,primary_thermoml_measurement,data/processed/dielectric_observations_v11plus.csv,1902,159b928f800a55969963da275ed05c30ce8a19cffc48353a9c490eec68a49af9,publishable_core,thermoml_open,true
epsilon_observations_v11plus:1903,epsilon_observations_v11plus,epsilon,dielectric_constant,POAOYUHQDCAZBD-UHFFFAOYSA-N,2-butoxyethan-1-ol,CCCCOCCO,313.15,7.91,1,Liquid,OH-301,0.04,combined,95,3,101.3,1,pure,10.1016/j.jct.2012.02.011,primary_thermoml_measurement,data/processed/dielectric_observations_v11plus.csv,1903,159b928f800a55969963da275ed05c30ce8a19cffc48353a9c490eec68a49af9,publishable_core,thermoml_open,true
epsilon_observations_v11plus:1904,epsilon_observations_v11plus,epsilon,dielectric_constant,PUPZLCDOIYMWBV-UHFFFAOYSA-N,"1,3-butanediol",CC(CCO)O,298.2,28.692,1,Liquid,PPCAP:,0.01,combined,95,0.1,101.325,1,pure,10.1016/j.jct.2010.03.011,primary_thermoml_measurement,data/processed/dielectric_observations_v11plus.csv,1904,159b928f800a55969963da275ed05c30ce8a19cffc48353a9c490eec68a49af9,publishable_core,thermoml_open,true
epsilon_observations_v11plus:1905,epsilon_observations_v11plus,epsilon,dielectric_constant,PUPZLCDOIYMWBV-UHFFFAOYSA-N,"1,3-butanediol",CC(CCO)O,303.2,27.66,1,Liquid,Coaxial cylinder capacitor,0.04,combined,95,0.1,101,1,pure,10.1016/j.jct.2013.07.003,primary_thermoml_measurement,data/processed/dielectric_observations_v11plus.csv,1905,159b928f800a55969963da275ed05c30ce8a19cffc48353a9c490eec68a49af9,publishable_core,thermoml_open,true
epsilon_observations_v11plus:1906,epsilon_observations_v11plus,epsilon,dielectric_constant,PUPZLCDOIYMWBV-UHFFFAOYSA-N,"1,3-butanediol",CC(CCO)O,308.2,26.77,1,Liquid,Coaxial cylinder capacitor,0.04,combined,95,0.1,101,1,pure,10.1016/j.jct.2013.07.003,primary_thermoml_measurement,data/processed/dielectric_observations_v11plus.csv,1906,159b928f800a55969963da275ed05c30ce8a19cffc48353a9c490eec68a49af9,publishable_core,thermoml_open,true
epsilon_observations_v11plus:1907,epsilon_observations_v11plus,epsilon,dielectric_constant,PUPZLCDOIYMWBV-UHFFFAOYSA-N,"1,3-butanediol",CC(CCO)O,313.2,25.98,1,Liquid,Coaxial cylinder capacitor,0.04,combined,95,0.1,101,1,pure,10.1016/j.jct.2013.07.003,primary_thermoml_measurement,data/processed/dielectric_observations_v11plus.csv,1907,159b928f800a55969963da275ed05c30ce8a19cffc48353a9c490eec68a49af9,publishable_core,thermoml_open,true
epsilon_observations_v11plus:1908,epsilon_observations_v11plus,epsilon,dielectric_constant,PUPZLCDOIYMWBV-UHFFFAOYSA-N,"1,3-butanediol",CC(CCO)O,318.2,25.22,1,Liquid,Coaxial cylinder capacitor,0.04,combined,95,0.1,101,1,pure,10.1016/j.jct.2013.07.003,primary_thermoml_measurement,data/processed/dielectric_observations_v11plus.csv,1908,159b928f800a55969963da275ed05c30ce8a19cffc48353a9c490eec68a49af9,publishable_core,thermoml_open,true
epsilon_observations_v11plus:1909,epsilon_observations_v11plus,epsilon,dielectric_constant,QPRQEDXDYOZYLA-UHFFFAOYSA-N,2-methyl-1-butanol,CCC(C)CO,298.15,15.52,1,Liquid,Parallel plate capacitor,0.23,combined,95,1,100,1,pure,10.1016/j.jct.2015.03.021,primary_thermoml_measurement,data/processed/dielectric_observations_v11plus.csv,1909,159b928f800a55969963da275ed05c30ce8a19cffc48353a9c490eec68a49af9,publishable_core,thermoml_open,true
epsilon_observations_v11plus:1910,epsilon_observations_v11plus,epsilon,dielectric_constant,QPRQEDXDYOZYLA-UHFFFAOYSA-N,2-methyl-1-butanol,CCC(C)CO,308.15,14.07,1,Liquid,Parallel plate capacitor,0.23,combined,95,1,100,1,pure,10.1016/j.jct.2015.03.021,primary_thermoml_measurement,data/processed/dielectric_observations_v11plus.csv,1910,159b928f800a55969963da275ed05c30ce8a19cffc48353a9c490eec68a49af9,publishable_core,thermoml_open,true
epsilon_observations_v11plus:1911,epsilon_observations_v11plus,epsilon,dielectric_constant,QTBFPMKWQKYFLR-UHFFFAOYSA-N,1-chloro-2-methylpropane,CC(C)CCl,283.15,7.472,1,Liquid,Parallel plate capacitor,0.075,combined,95,2,99,1,pure,10.1016/j.jct.2015.03.001,primary_thermoml_measurement,data/processed/dielectric_observations_v11plus.csv,1911,159b928f800a55969963da275ed05c30ce8a19cffc48353a9c490eec68a49af9,publishable_core,thermoml_open,true
epsilon_observations_v11plus:1912,epsilon_observations_v11plus,epsilon,dielectric_constant,QTBFPMKWQKYFLR-UHFFFAOYSA-N,1-chloro-2-methylpropane,CC(C)CCl,298.15,7.074,1,Liquid,Parallel plate capacitor,0.071,combined,95,2,99,1,pure,10.1016/j.jct.2015.03.001,primary_thermoml_measurement,data/processed/dielectric_observations_v11plus.csv,1912,159b928f800a55969963da275ed05c30ce8a19cffc48353a9c490eec68a49af9,publishable_core,thermoml_open,true
epsilon_observations_v11plus:1913,epsilon_observations_v11plus,epsilon,dielectric_constant,QTBFPMKWQKYFLR-UHFFFAOYSA-N,1-chloro-2-methylpropane,CC(C)CCl,313.15,6.657,1,Liquid,Parallel plate capacitor,0.067,combined,95,2,99,1,pure,10.1016/j.jct.2015.03.001,primary_thermoml_measurement,data/processed/dielectric_observations_v11plus.csv,1913,159b928f800a55969963da275ed05c30ce8a19cffc48353a9c490eec68a49af9,publishable_core,thermoml_open,true
epsilon_observations_v11plus:1914,epsilon_observations_v11plus,epsilon,dielectric_constant,SNRUBQQJIBEYMU-UHFFFAOYSA-N,dodecane,CCCCCCCCCCCC,288.15,2.04,1,Liquid,HP4284A LCR Meter with HP16452A measuring cell,0.04,combined,95,1,101.3,1,pure,10.1016/j.jct.2004.08.003,primary_thermoml_measurement,data/processed/dielectric_observations_v11plus.csv,1914,159b928f800a55969963da275ed05c30ce8a19cffc48353a9c490eec68a49af9,publishable_core,thermoml_open,true
