Repository: LittleAlety/electrolyte-solvent-dielectric-ml

# 电解液溶剂筛选：可审计的多通道机器学习管线

> **2026-11-28 · PLAN B 生产失败诊断**：[根因分析](outputs/b750_completion/failure_diagnostics/FAILURE_ANALYSIS.md) · [执行报告](outputs/b750_completion/COMPLETION_REPORT.md)。214条测试通过；38/67合格，剩余21个几何步数耗尽、1个超时中断、7个从未启动。首轮5个续算全部合格，当前状态 BLOCKED_NEEDS_SUBMISSION。历史目标泄漏、方法错标、CM截断和点级CI解释已由[科学更正](outputs/b750_completion/scientific_errata.json)取代。

> An auditable, pre-registered machine-learning pipeline for electrolyte-solvent
> screening: static permittivity (epsilon), viscosity (eta), the orbital window
> (HOMO / LUMO), and redox potential - with a frozen main scoreboard, a shot ledger,
> and every negative result retained rather than routed around.

File: data/processed/eta_epsilon_joint_observations.csv (part 22 of 84)
row_id,dataset_id,property,property_family,inchikey,name,smiles,T_K,value,unit,phase,method,uncertainty,uncertainty_kind,confidence_level,frequency_mhz,pressure_kpa,n_components,pure_or_mixture,source_doi,source_kind,source_file,source_row_index,source_file_sha256,quality_layer,licence,redistributable
epsilon_observations_v11plus:1915,epsilon_observations_v11plus,epsilon,dielectric_constant,SNRUBQQJIBEYMU-UHFFFAOYSA-N,dodecane,CCCCCCCCCCCC,293.15,2.03,1,Liquid,HP4284A LCR Meter with HP16452A measuring cell,0.04,combined,95,1,101.3,1,pure,10.1016/j.jct.2004.08.003,primary_thermoml_measurement,data/processed/dielectric_observations_v11plus.csv,1915,159b928f800a55969963da275ed05c30ce8a19cffc48353a9c490eec68a49af9,publishable_core,thermoml_open,true
epsilon_observations_v11plus:1916,epsilon_observations_v11plus,epsilon,dielectric_constant,SNRUBQQJIBEYMU-UHFFFAOYSA-N,dodecane,CCCCCCCCCCCC,298.15,2.02,1,Liquid,HP4284A LCR Meter with HP16452A measuring cell,0.04,combined,95,1,101.3,1,pure,10.1016/j.jct.2004.08.003,primary_thermoml_measurement,data/processed/dielectric_observations_v11plus.csv,1916,159b928f800a55969963da275ed05c30ce8a19cffc48353a9c490eec68a49af9,publishable_core,thermoml_open,true
epsilon_observations_v11plus:1917,epsilon_observations_v11plus,epsilon,dielectric_constant,SNRUBQQJIBEYMU-UHFFFAOYSA-N,dodecane,CCCCCCCCCCCC,303.15,2.02,1,Liquid,HP4284A LCR Meter with HP16452A measuring cell,0.04,combined,95,1,101.3,1,pure,10.1016/j.jct.2004.08.003,primary_thermoml_measurement,data/processed/dielectric_observations_v11plus.csv,1917,159b928f800a55969963da275ed05c30ce8a19cffc48353a9c490eec68a49af9,publishable_core,thermoml_open,true
epsilon_observations_v11plus:1918,epsilon_observations_v11plus,epsilon,dielectric_constant,SNRUBQQJIBEYMU-UHFFFAOYSA-N,dodecane,CCCCCCCCCCCC,308.15,2.01,1,Liquid,HP4284A LCR Meter with HP16452A measuring cell,0.04,combined,95,1,101.3,1,pure,10.1016/j.jct.2004.08.003,primary_thermoml_measurement,data/processed/dielectric_observations_v11plus.csv,1918,159b928f800a55969963da275ed05c30ce8a19cffc48353a9c490eec68a49af9,publishable_core,thermoml_open,true
epsilon_observations_v11plus:1919,epsilon_observations_v11plus,epsilon,dielectric_constant,SNRUBQQJIBEYMU-UHFFFAOYSA-N,dodecane,CCCCCCCCCCCC,318.15,2,1,Liquid,HP4284A LCR Meter with HP16452A measuring cell,0.04,combined,95,1,101.3,1,pure,10.1016/j.jct.2004.08.003,primary_thermoml_measurement,data/processed/dielectric_observations_v11plus.csv,1919,159b928f800a55969963da275ed05c30ce8a19cffc48353a9c490eec68a49af9,publishable_core,thermoml_open,true
epsilon_observations_v11plus:1920,epsilon_observations_v11plus,epsilon,dielectric_constant,SNRUBQQJIBEYMU-UHFFFAOYSA-N,dodecane,CCCCCCCCCCCC,328.15,1.99,1,Liquid,HP4284A LCR Meter with HP16452A measuring cell,0.04,combined,95,1,101.3,1,pure,10.1016/j.jct.2004.08.003,primary_thermoml_measurement,data/processed/dielectric_observations_v11plus.csv,1920,159b928f800a55969963da275ed05c30ce8a19cffc48353a9c490eec68a49af9,publishable_core,thermoml_open,true
epsilon_observations_v11plus:1921,epsilon_observations_v11plus,epsilon,dielectric_constant,UAGJVSRUFNSIHR-UHFFFAOYSA-N,methyl levulinate,CC(=O)CCC(=O)OC,278.15,16.027,1,Liquid,Parallel plate capacitor,0.16,combined,95,2,101,1,pure,10.1016/j.jct.2013.05.025,primary_thermoml_measurement,data/processed/dielectric_observations_v11plus.csv,1921,159b928f800a55969963da275ed05c30ce8a19cffc48353a9c490eec68a49af9,publishable_core,thermoml_open,true
epsilon_observations_v11plus:1922,epsilon_observations_v11plus,epsilon,dielectric_constant,UAGJVSRUFNSIHR-UHFFFAOYSA-N,methyl levulinate,CC(=O)CCC(=O)OC,280.65,15.867,1,Liquid,Parallel plate capacitor,0.159,combined,95,2,101,1,pure,10.1016/j.jct.2013.05.025,primary_thermoml_measurement,data/processed/dielectric_observations_v11plus.csv,1922,159b928f800a55969963da275ed05c30ce8a19cffc48353a9c490eec68a49af9,publishable_core,thermoml_open,true
epsilon_observations_v11plus:1923,epsilon_observations_v11plus,epsilon,dielectric_constant,UAGJVSRUFNSIHR-UHFFFAOYSA-N,methyl levulinate,CC(=O)CCC(=O)OC,283.15,15.701,1,Liquid,Parallel plate capacitor,0.157,combined,95,2,101,1,pure,10.1016/j.jct.2013.05.025,primary_thermoml_measurement,data/processed/dielectric_observations_v11plus.csv,1923,159b928f800a55969963da275ed05c30ce8a19cffc48353a9c490eec68a49af9,publishable_core,thermoml_open,true
epsilon_observations_v11plus:1924,epsilon_observations_v11plus,epsilon,dielectric_constant,UAGJVSRUFNSIHR-UHFFFAOYSA-N,methyl levulinate,CC(=O)CCC(=O)OC,285.65,15.561,1,Liquid,Parallel plate capacitor,0.156,combined,95,2,101,1,pure,10.1016/j.jct.2013.05.025,primary_thermoml_measurement,data/processed/dielectric_observations_v11plus.csv,1924,159b928f800a55969963da275ed05c30ce8a19cffc48353a9c490eec68a49af9,publishable_core,thermoml_open,true
epsilon_observations_v11plus:1925,epsilon_observations_v11plus,epsilon,dielectric_constant,UAGJVSRUFNSIHR-UHFFFAOYSA-N,methyl levulinate,CC(=O)CCC(=O)OC,288.15,15.416,1,Liquid,Parallel plate capacitor,0.154,combined,95,2,101,1,pure,10.1016/j.jct.2013.05.025,primary_thermoml_measurement,data/processed/dielectric_observations_v11plus.csv,1925,159b928f800a55969963da275ed05c30ce8a19cffc48353a9c490eec68a49af9,publishable_core,thermoml_open,true
epsilon_observations_v11plus:1926,epsilon_observations_v11plus,epsilon,dielectric_constant,UAGJVSRUFNSIHR-UHFFFAOYSA-N,methyl levulinate,CC(=O)CCC(=O)OC,290.65,15.261,1,Liquid,Parallel plate capacitor,0.153,combined,95,2,101,1,pure,10.1016/j.jct.2013.05.025,primary_thermoml_measurement,data/processed/dielectric_observations_v11plus.csv,1926,159b928f800a55969963da275ed05c30ce8a19cffc48353a9c490eec68a49af9,publishable_core,thermoml_open,true
epsilon_observations_v11plus:1927,epsilon_observations_v11plus,epsilon,dielectric_constant,UAGJVSRUFNSIHR-UHFFFAOYSA-N,methyl levulinate,CC(=O)CCC(=O)OC,293.15,15.131,1,Liquid,Parallel plate capacitor,0.151,combined,95,2,101,1,pure,10.1016/j.jct.2013.05.025,primary_thermoml_measurement,data/processed/dielectric_observations_v11plus.csv,1927,159b928f800a55969963da275ed05c30ce8a19cffc48353a9c490eec68a49af9,publishable_core,thermoml_open,true
epsilon_observations_v11plus:1928,epsilon_observations_v11plus,epsilon,dielectric_constant,UAGJVSRUFNSIHR-UHFFFAOYSA-N,methyl levulinate,CC(=O)CCC(=O)OC,295.65,15.012,1,Liquid,Parallel plate capacitor,0.15,combined,95,2,101,1,pure,10.1016/j.jct.2013.05.025,primary_thermoml_measurement,data/processed/dielectric_observations_v11plus.csv,1928,159b928f800a55969963da275ed05c30ce8a19cffc48353a9c490eec68a49af9,publishable_core,thermoml_open,true
epsilon_observations_v11plus:1929,epsilon_observations_v11plus,epsilon,dielectric_constant,UAGJVSRUFNSIHR-UHFFFAOYSA-N,methyl levulinate,CC(=O)CCC(=O)OC,298.15,14.843,1,Liquid,Parallel plate capacitor,0.148,combined,95,2,101,1,pure,10.1016/j.jct.2013.05.025,primary_thermoml_measurement,data/processed/dielectric_observations_v11plus.csv,1929,159b928f800a55969963da275ed05c30ce8a19cffc48353a9c490eec68a49af9,publishable_core,thermoml_open,true
epsilon_observations_v11plus:1930,epsilon_observations_v11plus,epsilon,dielectric_constant,UAGJVSRUFNSIHR-UHFFFAOYSA-N,methyl levulinate,CC(=O)CCC(=O)OC,300.65,14.691,1,Liquid,Parallel plate capacitor,0.147,combined,95,2,101,1,pure,10.1016/j.jct.2013.05.025,primary_thermoml_measurement,data/processed/dielectric_observations_v11plus.csv,1930,159b928f800a55969963da275ed05c30ce8a19cffc48353a9c490eec68a49af9,publishable_core,thermoml_open,true
epsilon_observations_v11plus:1931,epsilon_observations_v11plus,epsilon,dielectric_constant,UAGJVSRUFNSIHR-UHFFFAOYSA-N,methyl levulinate,CC(=O)CCC(=O)OC,303.15,14.567,1,Liquid,Parallel plate capacitor,0.146,combined,95,2,101,1,pure,10.1016/j.jct.2013.05.025,primary_thermoml_measurement,data/processed/dielectric_observations_v11plus.csv,1931,159b928f800a55969963da275ed05c30ce8a19cffc48353a9c490eec68a49af9,publishable_core,thermoml_open,true
epsilon_observations_v11plus:1932,epsilon_observations_v11plus,epsilon,dielectric_constant,UAGJVSRUFNSIHR-UHFFFAOYSA-N,methyl levulinate,CC(=O)CCC(=O)OC,305.65,14.4,1,Liquid,Parallel plate capacitor,0.144,combined,95,2,101,1,pure,10.1016/j.jct.2013.05.025,primary_thermoml_measurement,data/processed/dielectric_observations_v11plus.csv,1932,159b928f800a55969963da275ed05c30ce8a19cffc48353a9c490eec68a49af9,publishable_core,thermoml_open,true
epsilon_observations_v11plus:1933,epsilon_observations_v11plus,epsilon,dielectric_constant,UAGJVSRUFNSIHR-UHFFFAOYSA-N,methyl levulinate,CC(=O)CCC(=O)OC,308.15,14.246,1,Liquid,Parallel plate capacitor,0.142,combined,95,2,101,1,pure,10.1016/j.jct.2013.05.025,primary_thermoml_measurement,data/processed/dielectric_observations_v11plus.csv,1933,159b928f800a55969963da275ed05c30ce8a19cffc48353a9c490eec68a49af9,publishable_core,thermoml_open,true
epsilon_observations_v11plus:1934,epsilon_observations_v11plus,epsilon,dielectric_constant,UAGJVSRUFNSIHR-UHFFFAOYSA-N,methyl levulinate,CC(=O)CCC(=O)OC,310.65,14.073,1,Liquid,Parallel plate capacitor,0.141,combined,95,2,101,1,pure,10.1016/j.jct.2013.05.025,primary_thermoml_measurement,data/processed/dielectric_observations_v11plus.csv,1934,159b928f800a55969963da275ed05c30ce8a19cffc48353a9c490eec68a49af9,publishable_core,thermoml_open,true
epsilon_observations_v11plus:1935,epsilon_observations_v11plus,epsilon,dielectric_constant,UAGJVSRUFNSIHR-UHFFFAOYSA-N,methyl levulinate,CC(=O)CCC(=O)OC,313.15,13.954,1,Liquid,Parallel plate capacitor,0.14,combined,95,2,101,1,pure,10.1016/j.jct.2013.05.025,primary_thermoml_measurement,data/processed/dielectric_observations_v11plus.csv,1935,159b928f800a55969963da275ed05c30ce8a19cffc48353a9c490eec68a49af9,publishable_core,thermoml_open,true
epsilon_observations_v11plus:1936,epsilon_observations_v11plus,epsilon,dielectric_constant,UAGJVSRUFNSIHR-UHFFFAOYSA-N,methyl levulinate,CC(=O)CCC(=O)OC,315.65,13.784,1,Liquid,Parallel plate capacitor,0.138,combined,95,2,101,1,pure,10.1016/j.jct.2013.05.025,primary_thermoml_measurement,data/processed/dielectric_observations_v11plus.csv,1936,159b928f800a55969963da275ed05c30ce8a19cffc48353a9c490eec68a49af9,publishable_core,thermoml_open,true
epsilon_observations_v11plus:1937,epsilon_observations_v11plus,epsilon,dielectric_constant,UAGJVSRUFNSIHR-UHFFFAOYSA-N,methyl levulinate,CC(=O)CCC(=O)OC,318.15,13.614,1,Liquid,Parallel plate capacitor,0.136,combined,95,2,101,1,pure,10.1016/j.jct.2013.05.025,primary_thermoml_measurement,data/processed/dielectric_observations_v11plus.csv,1937,159b928f800a55969963da275ed05c30ce8a19cffc48353a9c490eec68a49af9,publishable_core,thermoml_open,true
epsilon_observations_v11plus:1938,epsilon_observations_v11plus,epsilon,dielectric_constant,UAGJVSRUFNSIHR-UHFFFAOYSA-N,methyl levulinate,CC(=O)CCC(=O)OC,320.65,13.475,1,Liquid,Parallel plate capacitor,0.135,combined,95,2,101,1,pure,10.1016/j.jct.2013.05.025,primary_thermoml_measurement,data/processed/dielectric_observations_v11plus.csv,1938,159b928f800a55969963da275ed05c30ce8a19cffc48353a9c490eec68a49af9,publishable_core,thermoml_open,true
epsilon_observations_v11plus:1939,epsilon_observations_v11plus,epsilon,dielectric_constant,UAGJVSRUFNSIHR-UHFFFAOYSA-N,methyl levulinate,CC(=O)CCC(=O)OC,323.15,13.359,1,Liquid,Parallel plate capacitor,0.134,combined,95,2,101,1,pure,10.1016/j.jct.2013.05.025,primary_thermoml_measurement,data/processed/dielectric_observations_v11plus.csv,1939,159b928f800a55969963da275ed05c30ce8a19cffc48353a9c490eec68a49af9,publishable_core,thermoml_open,true
epsilon_observations_v11plus:1940,epsilon_observations_v11plus,epsilon,dielectric_constant,UAGJVSRUFNSIHR-UHFFFAOYSA-N,methyl levulinate,CC(=O)CCC(=O)OC,325.65,13.181,1,Liquid,Parallel plate capacitor,0.132,combined,95,2,101,1,pure,10.1016/j.jct.2013.05.025,primary_thermoml_measurement,data/processed/dielectric_observations_v11plus.csv,1940,159b928f800a55969963da275ed05c30ce8a19cffc48353a9c490eec68a49af9,publishable_core,thermoml_open,true
epsilon_observations_v11plus:1941,epsilon_observations_v11plus,epsilon,dielectric_constant,UAGJVSRUFNSIHR-UHFFFAOYSA-N,methyl levulinate,CC(=O)CCC(=O)OC,328.15,13.06,1,Liquid,Parallel plate capacitor,0.131,combined,95,2,101,1,pure,10.1016/j.jct.2013.05.025,primary_thermoml_measurement,data/processed/dielectric_observations_v11plus.csv,1941,159b928f800a55969963da275ed05c30ce8a19cffc48353a9c490eec68a49af9,publishable_core,thermoml_open,true
epsilon_observations_v11plus:1942,epsilon_observations_v11plus,epsilon,dielectric_constant,UAGJVSRUFNSIHR-UHFFFAOYSA-N,methyl levulinate,CC(=O)CCC(=O)OC,330.65,12.935,1,Liquid,Parallel plate capacitor,0.129,combined,95,2,101,1,pure,10.1016/j.jct.2013.05.025,primary_thermoml_measurement,data/processed/dielectric_observations_v11plus.csv,1942,159b928f800a55969963da275ed05c30ce8a19cffc48353a9c490eec68a49af9,publishable_core,thermoml_open,true
epsilon_observations_v11plus:1943,epsilon_observations_v11plus,epsilon,dielectric_constant,UAGJVSRUFNSIHR-UHFFFAOYSA-N,methyl levulinate,CC(=O)CCC(=O)OC,333.15,12.783,1,Liquid,Parallel plate capacitor,0.128,combined,95,2,101,1,pure,10.1016/j.jct.2013.05.025,primary_thermoml_measurement,data/processed/dielectric_observations_v11plus.csv,1943,159b928f800a55969963da275ed05c30ce8a19cffc48353a9c490eec68a49af9,publishable_core,thermoml_open,true
epsilon_observations_v11plus:1944,epsilon_observations_v11plus,epsilon,dielectric_constant,UAGJVSRUFNSIHR-UHFFFAOYSA-N,methyl levulinate,CC(=O)CCC(=O)OC,335.65,12.67,1,Liquid,Parallel plate capacitor,0.127,combined,95,2,101,1,pure,10.1016/j.jct.2013.05.025,primary_thermoml_measurement,data/processed/dielectric_observations_v11plus.csv,1944,159b928f800a55969963da275ed05c30ce8a19cffc48353a9c490eec68a49af9,publishable_core,thermoml_open,true
epsilon_observations_v11plus:1945,epsilon_observations_v11plus,epsilon,dielectric_constant,UAGJVSRUFNSIHR-UHFFFAOYSA-N,methyl levulinate,CC(=O)CCC(=O)OC,338.15,12.515,1,Liquid,Parallel plate capacitor,0.125,combined,95,2,101,1,pure,10.1016/j.jct.2013.05.025,primary_thermoml_measurement,data/processed/dielectric_observations_v11plus.csv,1945,159b928f800a55969963da275ed05c30ce8a19cffc48353a9c490eec68a49af9,publishable_core,thermoml_open,true
epsilon_observations_v11plus:1946,epsilon_observations_v11plus,epsilon,dielectric_constant,UHOVQNZJYSORNB-UHFFFAOYSA-N,Benzene,c1ccccc1,293.15,2.29,1,Liquid,Coaxial cylinder capacitor,0.13,combined,95,0.01,100,1,pure,10.1016/j.tca.2019.03.028,primary_thermoml_measurement,data/processed/dielectric_observations_v11plus.csv,1946,159b928f800a55969963da275ed05c30ce8a19cffc48353a9c490eec68a49af9,publishable_core,thermoml_open,true
epsilon_observations_v11plus:1947,epsilon_observations_v11plus,epsilon,dielectric_constant,UJPMYEOUBPIPHQ-UHFFFAOYSA-N,"1,1,1-trifluoroethane",CC(F)(F)F,218.12,16.968,1,Liquid,Parallel plate capacitor,0.035,combined,95,0.01,2000,1,pure,10.1016/j.fluid.2008.09.022,primary_thermoml_measurement,data/processed/dielectric_observations_v11plus.csv,1947,159b928f800a55969963da275ed05c30ce8a19cffc48353a9c490eec68a49af9,publishable_core,thermoml_open,true
epsilon_observations_v11plus:1948,epsilon_observations_v11plus,epsilon,dielectric_constant,UJPMYEOUBPIPHQ-UHFFFAOYSA-N,"1,1,1-trifluoroethane",CC(F)(F)F,218.13,17.006,1,Liquid,Parallel plate capacitor,0.035,combined,95,0.01,3000,1,pure,10.1016/j.fluid.2008.09.022,primary_thermoml_measurement,data/processed/dielectric_observations_v11plus.csv,1948,159b928f800a55969963da275ed05c30ce8a19cffc48353a9c490eec68a49af9,publishable_core,thermoml_open,true
epsilon_observations_v11plus:1949,epsilon_observations_v11plus,epsilon,dielectric_constant,UJPMYEOUBPIPHQ-UHFFFAOYSA-N,"1,1,1-trifluoroethane",CC(F)(F)F,218.16,17.043,1,Liquid,Parallel plate capacitor,0.035,combined,95,0.01,4000,1,pure,10.1016/j.fluid.2008.09.022,primary_thermoml_measurement,data/processed/dielectric_observations_v11plus.csv,1949,159b928f800a55969963da275ed05c30ce8a19cffc48353a9c490eec68a49af9,publishable_core,thermoml_open,true
epsilon_observations_v11plus:1950,epsilon_observations_v11plus,epsilon,dielectric_constant,UJPMYEOUBPIPHQ-UHFFFAOYSA-N,"1,1,1-trifluoroethane",CC(F)(F)F,218.17,17.076,1,Liquid,Parallel plate capacitor,0.035,combined,95,0.01,5000,1,pure,10.1016/j.fluid.2008.09.022,primary_thermoml_measurement,data/processed/dielectric_observations_v11plus.csv,1950,159b928f800a55969963da275ed05c30ce8a19cffc48353a9c490eec68a49af9,publishable_core,thermoml_open,true
epsilon_observations_v11plus:1951,epsilon_observations_v11plus,epsilon,dielectric_constant,UJPMYEOUBPIPHQ-UHFFFAOYSA-N,"1,1,1-trifluoroethane",CC(F)(F)F,218.18,17.303,1,Liquid,Parallel plate capacitor,0.034,combined,95,0.01,11000,1,pure,10.1016/j.fluid.2008.09.022,primary_thermoml_measurement,data/processed/dielectric_observations_v11plus.csv,1951,159b928f800a55969963da275ed05c30ce8a19cffc48353a9c490eec68a49af9,publishable_core,thermoml_open,true
epsilon_observations_v11plus:1952,epsilon_observations_v11plus,epsilon,dielectric_constant,UJPMYEOUBPIPHQ-UHFFFAOYSA-N,"1,1,1-trifluoroethane",CC(F)(F)F,218.19,17.111,1,Liquid,Parallel plate capacitor,0.035,combined,95,0.01,6000,1,pure,10.1016/j.fluid.2008.09.022,primary_thermoml_measurement,data/processed/dielectric_observations_v11plus.csv,1952,159b928f800a55969963da275ed05c30ce8a19cffc48353a9c490eec68a49af9,publishable_core,thermoml_open,true
epsilon_observations_v11plus:1953,epsilon_observations_v11plus,epsilon,dielectric_constant,UJPMYEOUBPIPHQ-UHFFFAOYSA-N,"1,1,1-trifluoroethane",CC(F)(F)F,218.21,17.147,1,Liquid,Parallel plate capacitor,0.034,combined,95,0.01,7000,1,pure,10.1016/j.fluid.2008.09.022,primary_thermoml_measurement,data/processed/dielectric_observations_v11plus.csv,1953,159b928f800a55969963da275ed05c30ce8a19cffc48353a9c490eec68a49af9,publishable_core,thermoml_open,true
epsilon_observations_v11plus:1954,epsilon_observations_v11plus,epsilon,dielectric_constant,UJPMYEOUBPIPHQ-UHFFFAOYSA-N,"1,1,1-trifluoroethane",CC(F)(F)F,218.22,17.264,1,Liquid,Parallel plate capacitor,0.034,combined,95,0.01,10000,1,pure,10.1016/j.fluid.2008.09.022,primary_thermoml_measurement,data/processed/dielectric_observations_v11plus.csv,1954,159b928f800a55969963da275ed05c30ce8a19cffc48353a9c490eec68a49af9,publishable_core,thermoml_open,true
epsilon_observations_v11plus:1955,epsilon_observations_v11plus,epsilon,dielectric_constant,UJPMYEOUBPIPHQ-UHFFFAOYSA-N,"1,1,1-trifluoroethane",CC(F)(F)F,218.23,17.184,1,Liquid,Parallel plate capacitor,0.034,combined,95,0.01,8000,1,pure,10.1016/j.fluid.2008.09.022,primary_thermoml_measurement,data/processed/dielectric_observations_v11plus.csv,1955,159b928f800a55969963da275ed05c30ce8a19cffc48353a9c490eec68a49af9,publishable_core,thermoml_open,true
epsilon_observations_v11plus:1956,epsilon_observations_v11plus,epsilon,dielectric_constant,UJPMYEOUBPIPHQ-UHFFFAOYSA-N,"1,1,1-trifluoroethane",CC(F)(F)F,218.24,17.326,1,Liquid,Parallel plate capacitor,0.034,combined,95,0.01,12000,1,pure,10.1016/j.fluid.2008.09.022,primary_thermoml_measurement,data/processed/dielectric_observations_v11plus.csv,1956,159b928f800a55969963da275ed05c30ce8a19cffc48353a9c490eec68a49af9,publishable_core,thermoml_open,true
epsilon_observations_v11plus:1957,epsilon_observations_v11plus,epsilon,dielectric_constant,UJPMYEOUBPIPHQ-UHFFFAOYSA-N,"1,1,1-trifluoroethane",CC(F)(F)F,218.43,17.338,1,Liquid,Parallel plate capacitor,0.034,combined,95,0.01,13000,1,pure,10.1016/j.fluid.2008.09.022,primary_thermoml_measurement,data/processed/dielectric_observations_v11plus.csv,1957,159b928f800a55969963da275ed05c30ce8a19cffc48353a9c490eec68a49af9,publishable_core,thermoml_open,true
epsilon_observations_v11plus:1958,epsilon_observations_v11plus,epsilon,dielectric_constant,UJPMYEOUBPIPHQ-UHFFFAOYSA-N,"1,1,1-trifluoroethane",CC(F)(F)F,218.45,17.37,1,Liquid,Parallel plate capacitor,0.034,combined,95,0.01,14000,1,pure,10.1016/j.fluid.2008.09.022,primary_thermoml_measurement,data/processed/dielectric_observations_v11plus.csv,1958,159b928f800a55969963da275ed05c30ce8a19cffc48353a9c490eec68a49af9,publishable_core,thermoml_open,true
epsilon_observations_v11plus:1959,epsilon_observations_v11plus,epsilon,dielectric_constant,UJPMYEOUBPIPHQ-UHFFFAOYSA-N,"1,1,1-trifluoroethane",CC(F)(F)F,218.48,17.403,1,Liquid,Parallel plate capacitor,0.034,combined,95,0.01,15000,1,pure,10.1016/j.fluid.2008.09.022,primary_thermoml_measurement,data/processed/dielectric_observations_v11plus.csv,1959,159b928f800a55969963da275ed05c30ce8a19cffc48353a9c490eec68a49af9,publishable_core,thermoml_open,true
epsilon_observations_v11plus:1960,epsilon_observations_v11plus,epsilon,dielectric_constant,UJPMYEOUBPIPHQ-UHFFFAOYSA-N,"1,1,1-trifluoroethane",CC(F)(F)F,223.96,16.732,1,Liquid,Parallel plate capacitor,0.034,combined,95,0.01,15000,1,pure,10.1016/j.fluid.2008.09.022,primary_thermoml_measurement,data/processed/dielectric_observations_v11plus.csv,1960,159b928f800a55969963da275ed05c30ce8a19cffc48353a9c490eec68a49af9,publishable_core,thermoml_open,true
epsilon_observations_v11plus:1961,epsilon_observations_v11plus,epsilon,dielectric_constant,UJPMYEOUBPIPHQ-UHFFFAOYSA-N,"1,1,1-trifluoroethane",CC(F)(F)F,223.97,16.66,1,Liquid,Parallel plate capacitor,0.034,combined,95,0.01,13000,1,pure,10.1016/j.fluid.2008.09.022,primary_thermoml_measurement,data/processed/dielectric_observations_v11plus.csv,1961,159b928f800a55969963da275ed05c30ce8a19cffc48353a9c490eec68a49af9,publishable_core,thermoml_open,true
epsilon_observations_v11plus:1962,epsilon_observations_v11plus,epsilon,dielectric_constant,UJPMYEOUBPIPHQ-UHFFFAOYSA-N,"1,1,1-trifluoroethane",CC(F)(F)F,223.98,16.622,1,Liquid,Parallel plate capacitor,0.034,combined,95,0.01,12000,1,pure,10.1016/j.fluid.2008.09.022,primary_thermoml_measurement,data/processed/dielectric_observations_v11plus.csv,1962,159b928f800a55969963da275ed05c30ce8a19cffc48353a9c490eec68a49af9,publishable_core,thermoml_open,true
epsilon_observations_v11plus:1963,epsilon_observations_v11plus,epsilon,dielectric_constant,UJPMYEOUBPIPHQ-UHFFFAOYSA-N,"1,1,1-trifluoroethane",CC(F)(F)F,224,16.227,1,Liquid,Parallel plate capacitor,0.034,combined,95,0.01,2000,1,pure,10.1016/j.fluid.2008.09.022,primary_thermoml_measurement,data/processed/dielectric_observations_v11plus.csv,1963,159b928f800a55969963da275ed05c30ce8a19cffc48353a9c490eec68a49af9,publishable_core,thermoml_open,true
epsilon_observations_v11plus:1964,epsilon_observations_v11plus,epsilon,dielectric_constant,UJPMYEOUBPIPHQ-UHFFFAOYSA-N,"1,1,1-trifluoroethane",CC(F)(F)F,232.97,15.659,1,Liquid,Parallel plate capacitor,0.033,combined,95,0.01,14000,1,pure,10.1016/j.fluid.2008.09.022,primary_thermoml_measurement,data/processed/dielectric_observations_v11plus.csv,1964,159b928f800a55969963da275ed05c30ce8a19cffc48353a9c490eec68a49af9,publishable_core,thermoml_open,true
epsilon_observations_v11plus:1965,epsilon_observations_v11plus,epsilon,dielectric_constant,UJPMYEOUBPIPHQ-UHFFFAOYSA-N,"1,1,1-trifluoroethane",CC(F)(F)F,232.98,15.622,1,Liquid,Parallel plate capacitor,0.033,combined,95,0.01,13000,1,pure,10.1016/j.fluid.2008.09.022,primary_thermoml_measurement,data/processed/dielectric_observations_v11plus.csv,1965,159b928f800a55969963da275ed05c30ce8a19cffc48353a9c490eec68a49af9,publishable_core,thermoml_open,true
epsilon_observations_v11plus:1966,epsilon_observations_v11plus,epsilon,dielectric_constant,UJPMYEOUBPIPHQ-UHFFFAOYSA-N,"1,1,1-trifluoroethane",CC(F)(F)F,232.99,15.465,1,Liquid,Parallel plate capacitor,0.033,combined,95,0.01,9000,1,pure,10.1016/j.fluid.2008.09.022,primary_thermoml_measurement,data/processed/dielectric_observations_v11plus.csv,1966,159b928f800a55969963da275ed05c30ce8a19cffc48353a9c490eec68a49af9,publishable_core,thermoml_open,true
epsilon_observations_v11plus:1967,epsilon_observations_v11plus,epsilon,dielectric_constant,UJPMYEOUBPIPHQ-UHFFFAOYSA-N,"1,1,1-trifluoroethane",CC(F)(F)F,233,15.343,1,Liquid,Parallel plate capacitor,0.033,combined,95,0.01,6000,1,pure,10.1016/j.fluid.2008.09.022,primary_thermoml_measurement,data/processed/dielectric_observations_v11plus.csv,1967,159b928f800a55969963da275ed05c30ce8a19cffc48353a9c490eec68a49af9,publishable_core,thermoml_open,true
epsilon_observations_v11plus:1968,epsilon_observations_v11plus,epsilon,dielectric_constant,UJPMYEOUBPIPHQ-UHFFFAOYSA-N,"1,1,1-trifluoroethane",CC(F)(F)F,233.01,15.164,1,Liquid,Parallel plate capacitor,0.033,combined,95,0.01,2000,1,pure,10.1016/j.fluid.2008.09.022,primary_thermoml_measurement,data/processed/dielectric_observations_v11plus.csv,1968,159b928f800a55969963da275ed05c30ce8a19cffc48353a9c490eec68a49af9,publishable_core,thermoml_open,true
epsilon_observations_v11plus:1969,epsilon_observations_v11plus,epsilon,dielectric_constant,UJPMYEOUBPIPHQ-UHFFFAOYSA-N,"1,1,1-trifluoroethane",CC(F)(F)F,243.15,14.59,1,Liquid,Parallel plate capacitor,0.031,combined,95,0.01,14000,1,pure,10.1016/j.fluid.2008.09.022,primary_thermoml_measurement,data/processed/dielectric_observations_v11plus.csv,1969,159b928f800a55969963da275ed05c30ce8a19cffc48353a9c490eec68a49af9,publishable_core,thermoml_open,true
epsilon_observations_v11plus:1970,epsilon_observations_v11plus,epsilon,dielectric_constant,UJPMYEOUBPIPHQ-UHFFFAOYSA-N,"1,1,1-trifluoroethane",CC(F)(F)F,243.16,14.061,1,Liquid,Parallel plate capacitor,0.032,combined,95,0.01,2000,1,pure,10.1016/j.fluid.2008.09.022,primary_thermoml_measurement,data/processed/dielectric_observations_v11plus.csv,1970,159b928f800a55969963da275ed05c30ce8a19cffc48353a9c490eec68a49af9,publishable_core,thermoml_open,true
epsilon_observations_v11plus:1971,epsilon_observations_v11plus,epsilon,dielectric_constant,UJPMYEOUBPIPHQ-UHFFFAOYSA-N,"1,1,1-trifluoroethane",CC(F)(F)F,243.17,14.34,1,Liquid,Parallel plate capacitor,0.032,combined,95,0.01,8000,1,pure,10.1016/j.fluid.2008.09.022,primary_thermoml_measurement,data/processed/dielectric_observations_v11plus.csv,1971,159b928f800a55969963da275ed05c30ce8a19cffc48353a9c490eec68a49af9,publishable_core,thermoml_open,true
epsilon_observations_v11plus:1972,epsilon_observations_v11plus,epsilon,dielectric_constant,UJPMYEOUBPIPHQ-UHFFFAOYSA-N,"1,1,1-trifluoroethane",CC(F)(F)F,253.13,13.05,1,Liquid,Parallel plate capacitor,0.031,combined,95,0.01,2000,1,pure,10.1016/j.fluid.2008.09.022,primary_thermoml_measurement,data/processed/dielectric_observations_v11plus.csv,1972,159b928f800a55969963da275ed05c30ce8a19cffc48353a9c490eec68a49af9,publishable_core,thermoml_open,true
epsilon_observations_v11plus:1973,epsilon_observations_v11plus,epsilon,dielectric_constant,UJPMYEOUBPIPHQ-UHFFFAOYSA-N,"1,1,1-trifluoroethane",CC(F)(F)F,253.14,13.106,1,Liquid,Parallel plate capacitor,0.031,combined,95,0.01,3000,1,pure,10.1016/j.fluid.2008.09.022,primary_thermoml_measurement,data/processed/dielectric_observations_v11plus.csv,1973,159b928f800a55969963da275ed05c30ce8a19cffc48353a9c490eec68a49af9,publishable_core,thermoml_open,true
epsilon_observations_v11plus:1974,epsilon_observations_v11plus,epsilon,dielectric_constant,UJPMYEOUBPIPHQ-UHFFFAOYSA-N,"1,1,1-trifluoroethane",CC(F)(F)F,253.15,13.585,1,Liquid,Parallel plate capacitor,0.03,combined,95,0.01,13000,1,pure,10.1016/j.fluid.2008.09.022,primary_thermoml_measurement,data/processed/dielectric_observations_v11plus.csv,1974,159b928f800a55969963da275ed05c30ce8a19cffc48353a9c490eec68a49af9,publishable_core,thermoml_open,true
epsilon_observations_v11plus:1975,epsilon_observations_v11plus,epsilon,dielectric_constant,UJPMYEOUBPIPHQ-UHFFFAOYSA-N,"1,1,1-trifluoroethane",CC(F)(F)F,263.02,12.145,1,Liquid,Parallel plate capacitor,0.03,combined,95,0.01,2000,1,pure,10.1016/j.fluid.2008.09.022,primary_thermoml_measurement,data/processed/dielectric_observations_v11plus.csv,1975,159b928f800a55969963da275ed05c30ce8a19cffc48353a9c490eec68a49af9,publishable_core,thermoml_open,true
epsilon_observations_v11plus:1976,epsilon_observations_v11plus,epsilon,dielectric_constant,UJPMYEOUBPIPHQ-UHFFFAOYSA-N,"1,1,1-trifluoroethane",CC(F)(F)F,263.03,12.203,1,Liquid,Parallel plate capacitor,0.03,combined,95,0.01,3000,1,pure,10.1016/j.fluid.2008.09.022,primary_thermoml_measurement,data/processed/dielectric_observations_v11plus.csv,1976,159b928f800a55969963da275ed05c30ce8a19cffc48353a9c490eec68a49af9,publishable_core,thermoml_open,true
epsilon_observations_v11plus:1977,epsilon_observations_v11plus,epsilon,dielectric_constant,UJPMYEOUBPIPHQ-UHFFFAOYSA-N,"1,1,1-trifluoroethane",CC(F)(F)F,263.04,12.319,1,Liquid,Parallel plate capacitor,0.03,combined,95,0.01,5000,1,pure,10.1016/j.fluid.2008.09.022,primary_thermoml_measurement,data/processed/dielectric_observations_v11plus.csv,1977,159b928f800a55969963da275ed05c30ce8a19cffc48353a9c490eec68a49af9,publishable_core,thermoml_open,true
epsilon_observations_v11plus:1978,epsilon_observations_v11plus,epsilon,dielectric_constant,UJPMYEOUBPIPHQ-UHFFFAOYSA-N,"1,1,1-trifluoroethane",CC(F)(F)F,274.42,11.141,1,Liquid,Parallel plate capacitor,0.029,combined,95,0.01,2000,1,pure,10.1016/j.fluid.2008.09.022,primary_thermoml_measurement,data/processed/dielectric_observations_v11plus.csv,1978,159b928f800a55969963da275ed05c30ce8a19cffc48353a9c490eec68a49af9,publishable_core,thermoml_open,true
epsilon_observations_v11plus:1979,epsilon_observations_v11plus,epsilon,dielectric_constant,UJPMYEOUBPIPHQ-UHFFFAOYSA-N,"1,1,1-trifluoroethane",CC(F)(F)F,274.43,11.346,1,Liquid,Parallel plate capacitor,0.029,combined,95,0.01,5000,1,pure,10.1016/j.fluid.2008.09.022,primary_thermoml_measurement,data/processed/dielectric_observations_v11plus.csv,1979,159b928f800a55969963da275ed05c30ce8a19cffc48353a9c490eec68a49af9,publishable_core,thermoml_open,true
epsilon_observations_v11plus:1980,epsilon_observations_v11plus,epsilon,dielectric_constant,UJPMYEOUBPIPHQ-UHFFFAOYSA-N,"1,1,1-trifluoroethane",CC(F)(F)F,274.44,11.528,1,Liquid,Parallel plate capacitor,0.028,combined,95,0.01,8000,1,pure,10.1016/j.fluid.2008.09.022,primary_thermoml_measurement,data/processed/dielectric_observations_v11plus.csv,1980,159b928f800a55969963da275ed05c30ce8a19cffc48353a9c490eec68a49af9,publishable_core,thermoml_open,true
epsilon_observations_v11plus:1981,epsilon_observations_v11plus,epsilon,dielectric_constant,UJPMYEOUBPIPHQ-UHFFFAOYSA-N,"1,1,1-trifluoroethane",CC(F)(F)F,283.16,10.568,1,Liquid,Parallel plate capacitor,0.029,combined,95,0.01,2000,1,pure,10.1016/j.fluid.2008.09.022,primary_thermoml_measurement,data/processed/dielectric_observations_v11plus.csv,1981,159b928f800a55969963da275ed05c30ce8a19cffc48353a9c490eec68a49af9,publishable_core,thermoml_open,true
epsilon_observations_v11plus:1982,epsilon_observations_v11plus,epsilon,dielectric_constant,UJPMYEOUBPIPHQ-UHFFFAOYSA-N,"1,1,1-trifluoroethane",CC(F)(F)F,283.17,10.867,1,Liquid,Parallel plate capacitor,0.028,combined,95,0.01,6000,1,pure,10.1016/j.fluid.2008.09.022,primary_thermoml_measurement,data/processed/dielectric_observations_v11plus.csv,1982,159b928f800a55969963da275ed05c30ce8a19cffc48353a9c490eec68a49af9,publishable_core,thermoml_open,true
epsilon_observations_v11plus:1983,epsilon_observations_v11plus,epsilon,dielectric_constant,UJPMYEOUBPIPHQ-UHFFFAOYSA-N,"1,1,1-trifluoroethane",CC(F)(F)F,283.18,11.125,1,Liquid,Parallel plate capacitor,0.028,combined,95,0.01,10000,1,pure,10.1016/j.fluid.2008.09.022,primary_thermoml_measurement,data/processed/dielectric_observations_v11plus.csv,1983,159b928f800a55969963da275ed05c30ce8a19cffc48353a9c490eec68a49af9,publishable_core,thermoml_open,true
epsilon_observations_v11plus:1984,epsilon_observations_v11plus,epsilon,dielectric_constant,UJPMYEOUBPIPHQ-UHFFFAOYSA-N,"1,1,1-trifluoroethane",CC(F)(F)F,283.19,11.293,1,Liquid,Parallel plate capacitor,0.028,combined,95,0.01,13000,1,pure,10.1016/j.fluid.2008.09.022,primary_thermoml_measurement,data/processed/dielectric_observations_v11plus.csv,1984,159b928f800a55969963da275ed05c30ce8a19cffc48353a9c490eec68a49af9,publishable_core,thermoml_open,true
epsilon_observations_v11plus:1985,epsilon_observations_v11plus,epsilon,dielectric_constant,UJPMYEOUBPIPHQ-UHFFFAOYSA-N,"1,1,1-trifluoroethane",CC(F)(F)F,283.2,11.397,1,Liquid,Parallel plate capacitor,0.027,combined,95,0.01,15000,1,pure,10.1016/j.fluid.2008.09.022,primary_thermoml_measurement,data/processed/dielectric_observations_v11plus.csv,1985,159b928f800a55969963da275ed05c30ce8a19cffc48353a9c490eec68a49af9,publishable_core,thermoml_open,true
epsilon_observations_v11plus:1986,epsilon_observations_v11plus,epsilon,dielectric_constant,UJPMYEOUBPIPHQ-UHFFFAOYSA-N,"1,1,1-trifluoroethane",CC(F)(F)F,294.1,9.617,1,Liquid,Parallel plate capacitor,0.0297,combined,95,0.01,2000,1,pure,10.1016/j.fluid.2008.09.022,primary_thermoml_measurement,data/processed/dielectric_observations_v11plus.csv,1986,159b928f800a55969963da275ed05c30ce8a19cffc48353a9c490eec68a49af9,publishable_core,thermoml_open,true
epsilon_observations_v11plus:1987,epsilon_observations_v11plus,epsilon,dielectric_constant,UJPMYEOUBPIPHQ-UHFFFAOYSA-N,"1,1,1-trifluoroethane",CC(F)(F)F,294.11,9.8137,1,Liquid,Parallel plate capacitor,0.0292,combined,95,0.01,4000,1,pure,10.1016/j.fluid.2008.09.022,primary_thermoml_measurement,data/processed/dielectric_observations_v11plus.csv,1987,159b928f800a55969963da275ed05c30ce8a19cffc48353a9c490eec68a49af9,publishable_core,thermoml_open,true
epsilon_observations_v11plus:1988,epsilon_observations_v11plus,epsilon,dielectric_constant,UJPMYEOUBPIPHQ-UHFFFAOYSA-N,"1,1,1-trifluoroethane",CC(F)(F)F,294.12,10.141,1,Liquid,Parallel plate capacitor,0.029,combined,95,0.01,8000,1,pure,10.1016/j.fluid.2008.09.022,primary_thermoml_measurement,data/processed/dielectric_observations_v11plus.csv,1988,159b928f800a55969963da275ed05c30ce8a19cffc48353a9c490eec68a49af9,publishable_core,thermoml_open,true
epsilon_observations_v11plus:1989,epsilon_observations_v11plus,epsilon,dielectric_constant,VFWCMGCRMGJXDK-UHFFFAOYSA-N,1-chlorobutane,CCCCCl,283.15,7.552,1,Liquid,Parallel plate capacitor,0.076,combined,95,2,99,1,pure,10.1016/j.jct.2015.03.001,primary_thermoml_measurement,data/processed/dielectric_observations_v11plus.csv,1989,159b928f800a55969963da275ed05c30ce8a19cffc48353a9c490eec68a49af9,publishable_core,thermoml_open,true
epsilon_observations_v11plus:1990,epsilon_observations_v11plus,epsilon,dielectric_constant,VFWCMGCRMGJXDK-UHFFFAOYSA-N,1-chlorobutane,CCCCCl,298.15,7.157,1,Liquid,Parallel plate capacitor,0.072,combined,95,2,99,1,pure,10.1016/j.jct.2015.03.001,primary_thermoml_measurement,data/processed/dielectric_observations_v11plus.csv,1990,159b928f800a55969963da275ed05c30ce8a19cffc48353a9c490eec68a49af9,publishable_core,thermoml_open,true
epsilon_observations_v11plus:1991,epsilon_observations_v11plus,epsilon,dielectric_constant,VFWCMGCRMGJXDK-UHFFFAOYSA-N,1-chlorobutane,CCCCCl,313.15,6.757,1,Liquid,Parallel plate capacitor,0.068,combined,95,2,99,1,pure,10.1016/j.jct.2015.03.001,primary_thermoml_measurement,data/processed/dielectric_observations_v11plus.csv,1991,159b928f800a55969963da275ed05c30ce8a19cffc48353a9c490eec68a49af9,publishable_core,thermoml_open,true
epsilon_observations_v11plus:1992,epsilon_observations_v11plus,epsilon,dielectric_constant,VLKZOEOYAKHREP-UHFFFAOYSA-N,n-Hexane,CCCCCC,283.15,1.905,1,Liquid,Parallel plate capacitor,0.019,combined,95,2,99,1,pure,10.1016/j.jct.2015.03.001,primary_thermoml_measurement,data/processed/dielectric_observations_v11plus.csv,1992,159b928f800a55969963da275ed05c30ce8a19cffc48353a9c490eec68a49af9,publishable_core,thermoml_open,true
epsilon_observations_v11plus:1993,epsilon_observations_v11plus,epsilon,dielectric_constant,VLKZOEOYAKHREP-UHFFFAOYSA-N,n-Hexane,CCCCCC,288.15,1.91,1,Liquid,Parallel plate capacitor,0.02,combined,95,1,95.2,1,pure,10.1016/j.jct.2015.05.006,primary_thermoml_measurement,data/processed/dielectric_observations_v11plus.csv,1993,159b928f800a55969963da275ed05c30ce8a19cffc48353a9c490eec68a49af9,publishable_core,thermoml_open,true
epsilon_observations_v11plus:1994,epsilon_observations_v11plus,epsilon,dielectric_constant,VLKZOEOYAKHREP-UHFFFAOYSA-N,n-Hexane,CCCCCC,298.15,1.89,1,Liquid,Parallel plate capacitor,0.02,combined,95,1,95.2,1,pure,10.1016/j.jct.2015.05.006,primary_thermoml_measurement,data/processed/dielectric_observations_v11plus.csv,1994,159b928f800a55969963da275ed05c30ce8a19cffc48353a9c490eec68a49af9,publishable_core,thermoml_open,true
epsilon_observations_v11plus:1995,epsilon_observations_v11plus,epsilon,dielectric_constant,VLKZOEOYAKHREP-UHFFFAOYSA-N,n-Hexane,CCCCCC,308.15,1.88,1,Liquid,Parallel plate capacitor,0.02,combined,95,1,95.2,1,pure,10.1016/j.jct.2015.05.006,primary_thermoml_measurement,data/processed/dielectric_observations_v11plus.csv,1995,159b928f800a55969963da275ed05c30ce8a19cffc48353a9c490eec68a49af9,publishable_core,thermoml_open,true
epsilon_observations_v11plus:1996,epsilon_observations_v11plus,epsilon,dielectric_constant,VLKZOEOYAKHREP-UHFFFAOYSA-N,n-Hexane,CCCCCC,313.15,1.873,1,Liquid,Parallel plate capacitor,0.019,combined,95,2,99,1,pure,10.1016/j.jct.2015.03.001,primary_thermoml_measurement,data/processed/dielectric_observations_v11plus.csv,1996,159b928f800a55969963da275ed05c30ce8a19cffc48353a9c490eec68a49af9,publishable_core,thermoml_open,true
epsilon_observations_v11plus:1997,epsilon_observations_v11plus,epsilon,dielectric_constant,VQKFNUFAXTZWDK-UHFFFAOYSA-N,2-methylfuran,CC1=CC=CO1,278.15,2.976,1,Liquid,Parallel plate capacitor,0.015,combined,95,2,99,1,pure,10.1016/j.tca.2015.08.013,primary_thermoml_measurement,data/processed/dielectric_observations_v11plus.csv,1997,159b928f800a55969963da275ed05c30ce8a19cffc48353a9c490eec68a49af9,publishable_core,thermoml_open,true
epsilon_observations_v11plus:1998,epsilon_observations_v11plus,epsilon,dielectric_constant,VQKFNUFAXTZWDK-UHFFFAOYSA-N,2-methylfuran,CC1=CC=CO1,280.65,2.967,1,Liquid,Parallel plate capacitor,0.015,combined,95,2,99,1,pure,10.1016/j.tca.2015.08.013,primary_thermoml_measurement,data/processed/dielectric_observations_v11plus.csv,1998,159b928f800a55969963da275ed05c30ce8a19cffc48353a9c490eec68a49af9,publishable_core,thermoml_open,true
epsilon_observations_v11plus:1999,epsilon_observations_v11plus,epsilon,dielectric_constant,VQKFNUFAXTZWDK-UHFFFAOYSA-N,2-methylfuran,CC1=CC=CO1,283.15,2.944,1,Liquid,Parallel plate capacitor,0.015,combined,95,2,99,1,pure,10.1016/j.tca.2015.08.013,primary_thermoml_measurement,data/processed/dielectric_observations_v11plus.csv,1999,159b928f800a55969963da275ed05c30ce8a19cffc48353a9c490eec68a49af9,publishable_core,thermoml_open,true
epsilon_observations_v11plus:2000,epsilon_observations_v11plus,epsilon,dielectric_constant,VQKFNUFAXTZWDK-UHFFFAOYSA-N,2-methylfuran,CC1=CC=CO1,285.65,2.933,1,Liquid,Parallel plate capacitor,0.015,combined,95,2,99,1,pure,10.1016/j.tca.2015.08.013,primary_thermoml_measurement,data/processed/dielectric_observations_v11plus.csv,2000,159b928f800a55969963da275ed05c30ce8a19cffc48353a9c490eec68a49af9,publishable_core,thermoml_open,true
epsilon_observations_v11plus:2001,epsilon_observations_v11plus,epsilon,dielectric_constant,VQKFNUFAXTZWDK-UHFFFAOYSA-N,2-methylfuran,CC1=CC=CO1,288.15,2.911,1,Liquid,Parallel plate capacitor,0.015,combined,95,2,99,1,pure,10.1016/j.tca.2015.08.013,primary_thermoml_measurement,data/processed/dielectric_observations_v11plus.csv,2001,159b928f800a55969963da275ed05c30ce8a19cffc48353a9c490eec68a49af9,publishable_core,thermoml_open,true
epsilon_observations_v11plus:2002,epsilon_observations_v11plus,epsilon,dielectric_constant,VQKFNUFAXTZWDK-UHFFFAOYSA-N,2-methylfuran,CC1=CC=CO1,290.65,2.893,1,Liquid,Parallel plate capacitor,0.014,combined,95,2,99,1,pure,10.1016/j.tca.2015.08.013,primary_thermoml_measurement,data/processed/dielectric_observations_v11plus.csv,2002,159b928f800a55969963da275ed05c30ce8a19cffc48353a9c490eec68a49af9,publishable_core,thermoml_open,true
epsilon_observations_v11plus:2003,epsilon_observations_v11plus,epsilon,dielectric_constant,VQKFNUFAXTZWDK-UHFFFAOYSA-N,2-methylfuran,CC1=CC=CO1,293.15,2.874,1,Liquid,Parallel plate capacitor,0.014,combined,95,2,99,1,pure,10.1016/j.tca.2015.08.013,primary_thermoml_measurement,data/processed/dielectric_observations_v11plus.csv,2003,159b928f800a55969963da275ed05c30ce8a19cffc48353a9c490eec68a49af9,publishable_core,thermoml_open,true
