Repository: LittleAlety/electrolyte-solvent-dielectric-ml

# 电解液溶剂筛选：可审计的多通道机器学习管线

> **2026-11-28 · PLAN B 生产失败诊断**：[根因分析](outputs/b750_completion/failure_diagnostics/FAILURE_ANALYSIS.md) · [执行报告](outputs/b750_completion/COMPLETION_REPORT.md)。214条测试通过；38/67合格，剩余21个几何步数耗尽、1个超时中断、7个从未启动。首轮5个续算全部合格，当前状态 BLOCKED_NEEDS_SUBMISSION。历史目标泄漏、方法错标、CM截断和点级CI解释已由[科学更正](outputs/b750_completion/scientific_errata.json)取代。

> An auditable, pre-registered machine-learning pipeline for electrolyte-solvent
> screening: static permittivity (epsilon), viscosity (eta), the orbital window
> (HOMO / LUMO), and redox potential - with a frozen main scoreboard, a shot ledger,
> and every negative result retained rather than routed around.

File: data/processed/eta_epsilon_joint_observations.csv (part 23 of 84)
row_id,dataset_id,property,property_family,inchikey,name,smiles,T_K,value,unit,phase,method,uncertainty,uncertainty_kind,confidence_level,frequency_mhz,pressure_kpa,n_components,pure_or_mixture,source_doi,source_kind,source_file,source_row_index,source_file_sha256,quality_layer,licence,redistributable
epsilon_observations_v11plus:2004,epsilon_observations_v11plus,epsilon,dielectric_constant,VQKFNUFAXTZWDK-UHFFFAOYSA-N,2-methylfuran,CC1=CC=CO1,295.65,2.854,1,Liquid,Parallel plate capacitor,0.014,combined,95,2,99,1,pure,10.1016/j.tca.2015.08.013,primary_thermoml_measurement,data/processed/dielectric_observations_v11plus.csv,2004,159b928f800a55969963da275ed05c30ce8a19cffc48353a9c490eec68a49af9,publishable_core,thermoml_open,true
epsilon_observations_v11plus:2005,epsilon_observations_v11plus,epsilon,dielectric_constant,VQKFNUFAXTZWDK-UHFFFAOYSA-N,2-methylfuran,CC1=CC=CO1,298.15,2.84,1,Liquid,Parallel plate capacitor,0.014,combined,95,2,99,1,pure,10.1016/j.tca.2015.08.013,primary_thermoml_measurement,data/processed/dielectric_observations_v11plus.csv,2005,159b928f800a55969963da275ed05c30ce8a19cffc48353a9c490eec68a49af9,publishable_core,thermoml_open,true
epsilon_observations_v11plus:2006,epsilon_observations_v11plus,epsilon,dielectric_constant,VQKFNUFAXTZWDK-UHFFFAOYSA-N,2-methylfuran,CC1=CC=CO1,300.65,2.814,1,Liquid,Parallel plate capacitor,0.014,combined,95,2,99,1,pure,10.1016/j.tca.2015.08.013,primary_thermoml_measurement,data/processed/dielectric_observations_v11plus.csv,2006,159b928f800a55969963da275ed05c30ce8a19cffc48353a9c490eec68a49af9,publishable_core,thermoml_open,true
epsilon_observations_v11plus:2007,epsilon_observations_v11plus,epsilon,dielectric_constant,VQKFNUFAXTZWDK-UHFFFAOYSA-N,2-methylfuran,CC1=CC=CO1,303.15,2.8,1,Liquid,Parallel plate capacitor,0.014,combined,95,2,99,1,pure,10.1016/j.tca.2015.08.013,primary_thermoml_measurement,data/processed/dielectric_observations_v11plus.csv,2007,159b928f800a55969963da275ed05c30ce8a19cffc48353a9c490eec68a49af9,publishable_core,thermoml_open,true
epsilon_observations_v11plus:2008,epsilon_observations_v11plus,epsilon,dielectric_constant,VQKFNUFAXTZWDK-UHFFFAOYSA-N,2-methylfuran,CC1=CC=CO1,305.65,2.775,1,Liquid,Parallel plate capacitor,0.014,combined,95,2,99,1,pure,10.1016/j.tca.2015.08.013,primary_thermoml_measurement,data/processed/dielectric_observations_v11plus.csv,2008,159b928f800a55969963da275ed05c30ce8a19cffc48353a9c490eec68a49af9,publishable_core,thermoml_open,true
epsilon_observations_v11plus:2009,epsilon_observations_v11plus,epsilon,dielectric_constant,VQKFNUFAXTZWDK-UHFFFAOYSA-N,2-methylfuran,CC1=CC=CO1,308.15,2.76,1,Liquid,Parallel plate capacitor,0.014,combined,95,2,99,1,pure,10.1016/j.tca.2015.08.013,primary_thermoml_measurement,data/processed/dielectric_observations_v11plus.csv,2009,159b928f800a55969963da275ed05c30ce8a19cffc48353a9c490eec68a49af9,publishable_core,thermoml_open,true
epsilon_observations_v11plus:2010,epsilon_observations_v11plus,epsilon,dielectric_constant,VQKFNUFAXTZWDK-UHFFFAOYSA-N,2-methylfuran,CC1=CC=CO1,310.65,2.735,1,Liquid,Parallel plate capacitor,0.014,combined,95,2,99,1,pure,10.1016/j.tca.2015.08.013,primary_thermoml_measurement,data/processed/dielectric_observations_v11plus.csv,2010,159b928f800a55969963da275ed05c30ce8a19cffc48353a9c490eec68a49af9,publishable_core,thermoml_open,true
epsilon_observations_v11plus:2011,epsilon_observations_v11plus,epsilon,dielectric_constant,VQKFNUFAXTZWDK-UHFFFAOYSA-N,2-methylfuran,CC1=CC=CO1,313.15,2.72,1,Liquid,Parallel plate capacitor,0.014,combined,95,2,99,1,pure,10.1016/j.tca.2015.08.013,primary_thermoml_measurement,data/processed/dielectric_observations_v11plus.csv,2011,159b928f800a55969963da275ed05c30ce8a19cffc48353a9c490eec68a49af9,publishable_core,thermoml_open,true
epsilon_observations_v11plus:2012,epsilon_observations_v11plus,epsilon,dielectric_constant,VQKFNUFAXTZWDK-UHFFFAOYSA-N,2-methylfuran,CC1=CC=CO1,315.65,2.696,1,Liquid,Parallel plate capacitor,0.013,combined,95,2,99,1,pure,10.1016/j.tca.2015.08.013,primary_thermoml_measurement,data/processed/dielectric_observations_v11plus.csv,2012,159b928f800a55969963da275ed05c30ce8a19cffc48353a9c490eec68a49af9,publishable_core,thermoml_open,true
epsilon_observations_v11plus:2013,epsilon_observations_v11plus,epsilon,dielectric_constant,VQKFNUFAXTZWDK-UHFFFAOYSA-N,2-methylfuran,CC1=CC=CO1,318.15,2.678,1,Liquid,Parallel plate capacitor,0.013,combined,95,2,99,1,pure,10.1016/j.tca.2015.08.013,primary_thermoml_measurement,data/processed/dielectric_observations_v11plus.csv,2013,159b928f800a55969963da275ed05c30ce8a19cffc48353a9c490eec68a49af9,publishable_core,thermoml_open,true
epsilon_observations_v11plus:2014,epsilon_observations_v11plus,epsilon,dielectric_constant,VQKFNUFAXTZWDK-UHFFFAOYSA-N,2-methylfuran,CC1=CC=CO1,320.65,2.656,1,Liquid,Parallel plate capacitor,0.013,combined,95,2,99,1,pure,10.1016/j.tca.2015.08.013,primary_thermoml_measurement,data/processed/dielectric_observations_v11plus.csv,2014,159b928f800a55969963da275ed05c30ce8a19cffc48353a9c490eec68a49af9,publishable_core,thermoml_open,true
epsilon_observations_v11plus:2015,epsilon_observations_v11plus,epsilon,dielectric_constant,VQKFNUFAXTZWDK-UHFFFAOYSA-N,2-methylfuran,CC1=CC=CO1,323.15,2.636,1,Liquid,Parallel plate capacitor,0.013,combined,95,2,99,1,pure,10.1016/j.tca.2015.08.013,primary_thermoml_measurement,data/processed/dielectric_observations_v11plus.csv,2015,159b928f800a55969963da275ed05c30ce8a19cffc48353a9c490eec68a49af9,publishable_core,thermoml_open,true
epsilon_observations_v11plus:2016,epsilon_observations_v11plus,epsilon,dielectric_constant,VQKFNUFAXTZWDK-UHFFFAOYSA-N,2-methylfuran,CC1=CC=CO1,325.65,2.617,1,Liquid,Parallel plate capacitor,0.013,combined,95,2,99,1,pure,10.1016/j.tca.2015.08.013,primary_thermoml_measurement,data/processed/dielectric_observations_v11plus.csv,2016,159b928f800a55969963da275ed05c30ce8a19cffc48353a9c490eec68a49af9,publishable_core,thermoml_open,true
epsilon_observations_v11plus:2017,epsilon_observations_v11plus,epsilon,dielectric_constant,VQKFNUFAXTZWDK-UHFFFAOYSA-N,2-methylfuran,CC1=CC=CO1,328.15,2.596,1,Liquid,Parallel plate capacitor,0.013,combined,95,2,99,1,pure,10.1016/j.tca.2015.08.013,primary_thermoml_measurement,data/processed/dielectric_observations_v11plus.csv,2017,159b928f800a55969963da275ed05c30ce8a19cffc48353a9c490eec68a49af9,publishable_core,thermoml_open,true
epsilon_observations_v11plus:2018,epsilon_observations_v11plus,epsilon,dielectric_constant,VQKFNUFAXTZWDK-UHFFFAOYSA-N,2-methylfuran,CC1=CC=CO1,330.65,2.577,1,Liquid,Parallel plate capacitor,0.013,combined,95,2,99,1,pure,10.1016/j.tca.2015.08.013,primary_thermoml_measurement,data/processed/dielectric_observations_v11plus.csv,2018,159b928f800a55969963da275ed05c30ce8a19cffc48353a9c490eec68a49af9,publishable_core,thermoml_open,true
epsilon_observations_v11plus:2019,epsilon_observations_v11plus,epsilon,dielectric_constant,VQKFNUFAXTZWDK-UHFFFAOYSA-N,2-methylfuran,CC1=CC=CO1,333.15,2.556,1,Liquid,Parallel plate capacitor,0.013,combined,95,2,99,1,pure,10.1016/j.tca.2015.08.013,primary_thermoml_measurement,data/processed/dielectric_observations_v11plus.csv,2019,159b928f800a55969963da275ed05c30ce8a19cffc48353a9c490eec68a49af9,publishable_core,thermoml_open,true
epsilon_observations_v11plus:2020,epsilon_observations_v11plus,epsilon,dielectric_constant,VQKFNUFAXTZWDK-UHFFFAOYSA-N,2-methylfuran,CC1=CC=CO1,335.65,2.538,1,Liquid,Parallel plate capacitor,0.013,combined,95,2,99,1,pure,10.1016/j.tca.2015.08.013,primary_thermoml_measurement,data/processed/dielectric_observations_v11plus.csv,2020,159b928f800a55969963da275ed05c30ce8a19cffc48353a9c490eec68a49af9,publishable_core,thermoml_open,true
epsilon_observations_v11plus:2021,epsilon_observations_v11plus,epsilon,dielectric_constant,VQKFNUFAXTZWDK-UHFFFAOYSA-N,2-methylfuran,CC1=CC=CO1,338.15,2.518,1,Liquid,Parallel plate capacitor,0.013,combined,95,2,99,1,pure,10.1016/j.tca.2015.08.013,primary_thermoml_measurement,data/processed/dielectric_observations_v11plus.csv,2021,159b928f800a55969963da275ed05c30ce8a19cffc48353a9c490eec68a49af9,publishable_core,thermoml_open,true
epsilon_observations_v11plus:2022,epsilon_observations_v11plus,epsilon,dielectric_constant,VZGDMQKNWNREIO-UHFFFAOYSA-N,tetrachloromethane,C(Cl)(Cl)(Cl)Cl,293.15,2.23,1,Liquid,Coaxial cylinder capacitor,0.13,combined,95,0.01,100,1,pure,10.1016/j.tca.2019.03.028,primary_thermoml_measurement,data/processed/dielectric_observations_v11plus.csv,2022,159b928f800a55969963da275ed05c30ce8a19cffc48353a9c490eec68a49af9,publishable_core,thermoml_open,true
epsilon_observations_v11plus:2023,epsilon_observations_v11plus,epsilon,dielectric_constant,WEHWNAOGRSTTBQ-UHFFFAOYSA-N,dipropylamine,CCCNCCC,293.15,3.148,1,Liquid,Parallel plate capacitor,0.338,combined,95,1,100,1,pure,10.1016/j.jct.2017.11.011,primary_thermoml_measurement,data/processed/dielectric_observations_v11plus.csv,2023,159b928f800a55969963da275ed05c30ce8a19cffc48353a9c490eec68a49af9,publishable_core,thermoml_open,true
epsilon_observations_v11plus:2024,epsilon_observations_v11plus,epsilon,dielectric_constant,WEHWNAOGRSTTBQ-UHFFFAOYSA-N,dipropylamine,CCCNCCC,298.15,3.093,1,Liquid,Parallel plate capacitor,0.335,combined,95,1,100,1,pure,10.1016/j.jct.2017.11.011,primary_thermoml_measurement,data/processed/dielectric_observations_v11plus.csv,2024,159b928f800a55969963da275ed05c30ce8a19cffc48353a9c490eec68a49af9,publishable_core,thermoml_open,true
epsilon_observations_v11plus:2025,epsilon_observations_v11plus,epsilon,dielectric_constant,WEHWNAOGRSTTBQ-UHFFFAOYSA-N,dipropylamine,CCCNCCC,303.15,3.037,1,Liquid,Parallel plate capacitor,0.333,combined,95,1,100,1,pure,10.1016/j.jct.2017.11.011,primary_thermoml_measurement,data/processed/dielectric_observations_v11plus.csv,2025,159b928f800a55969963da275ed05c30ce8a19cffc48353a9c490eec68a49af9,publishable_core,thermoml_open,true
epsilon_observations_v11plus:2026,epsilon_observations_v11plus,epsilon,dielectric_constant,WERYXYBDKMZEQL-UHFFFAOYSA-N,"1,4-Butanediol",OCCCCO,298.15,31.587,1,Liquid,Coaxial cylinder capacitor,0.379,combined,95,0.1,101.3,1,pure,10.1016/j.jct.2015.08.021,primary_thermoml_measurement,data/processed/dielectric_observations_v11plus.csv,2026,159b928f800a55969963da275ed05c30ce8a19cffc48353a9c490eec68a49af9,publishable_core,thermoml_open,true
epsilon_observations_v11plus:2027,epsilon_observations_v11plus,epsilon,dielectric_constant,WERYXYBDKMZEQL-UHFFFAOYSA-N,"1,4-Butanediol",OCCCCO,298.2,31.539,1,Liquid,PPCAP:,0.01,combined,95,0.1,101.325,1,pure,10.1016/j.jct.2010.03.011,primary_thermoml_measurement,data/processed/dielectric_observations_v11plus.csv,2027,159b928f800a55969963da275ed05c30ce8a19cffc48353a9c490eec68a49af9,publishable_core,thermoml_open,true
epsilon_observations_v11plus:2028,epsilon_observations_v11plus,epsilon,dielectric_constant,WERYXYBDKMZEQL-UHFFFAOYSA-N,"1,4-Butanediol",OCCCCO,308.15,29.482,1,Liquid,Coaxial cylinder capacitor,0.354,combined,95,0.1,101.3,1,pure,10.1016/j.jct.2015.08.021,primary_thermoml_measurement,data/processed/dielectric_observations_v11plus.csv,2028,159b928f800a55969963da275ed05c30ce8a19cffc48353a9c490eec68a49af9,publishable_core,thermoml_open,true
epsilon_observations_v11plus:2029,epsilon_observations_v11plus,epsilon,dielectric_constant,WERYXYBDKMZEQL-UHFFFAOYSA-N,"1,4-Butanediol",OCCCCO,318.15,27.203,1,Liquid,Coaxial cylinder capacitor,0.326,combined,95,0.1,101.3,1,pure,10.1016/j.jct.2015.08.021,primary_thermoml_measurement,data/processed/dielectric_observations_v11plus.csv,2029,159b928f800a55969963da275ed05c30ce8a19cffc48353a9c490eec68a49af9,publishable_core,thermoml_open,true
epsilon_observations_v11plus:2030,epsilon_observations_v11plus,epsilon,dielectric_constant,WEVYAHXRMPXWCK-UHFFFAOYSA-N,Acetonitrile,CC#N,288.15,37.52,1,Liquid,Coaxial cylinder capacitor,0.17,combined,95,1,101.3,1,pure,10.1021/je700055p,primary_thermoml_measurement,data/processed/dielectric_observations_v11plus.csv,2030,159b928f800a55969963da275ed05c30ce8a19cffc48353a9c490eec68a49af9,publishable_core,thermoml_open,true
epsilon_observations_v11plus:2031,epsilon_observations_v11plus,epsilon,dielectric_constant,WEVYAHXRMPXWCK-UHFFFAOYSA-N,Acetonitrile,CC#N,293.15,37.7,1,Liquid,Coaxial cylinder capacitor,1.73,combined,95,0.01,100,1,pure,10.1016/j.tca.2019.03.028,primary_thermoml_measurement,data/processed/dielectric_observations_v11plus.csv,2031,159b928f800a55969963da275ed05c30ce8a19cffc48353a9c490eec68a49af9,publishable_core,thermoml_open,true
epsilon_observations_v11plus:2032,epsilon_observations_v11plus,epsilon,dielectric_constant,WEVYAHXRMPXWCK-UHFFFAOYSA-N,Acetonitrile,CC#N,298.15,35.88,1,Liquid,Coaxial cylinder capacitor,0.16,combined,95,1,101.3,1,pure,10.1021/je700055p,primary_thermoml_measurement,data/processed/dielectric_observations_v11plus.csv,2032,159b928f800a55969963da275ed05c30ce8a19cffc48353a9c490eec68a49af9,publishable_core,thermoml_open,true
epsilon_observations_v11plus:2033,epsilon_observations_v11plus,epsilon,dielectric_constant,WEVYAHXRMPXWCK-UHFFFAOYSA-N,Acetonitrile,CC#N,303.15,35.15,1,Liquid,Coaxial cylinder capacitor,0.15,combined,95,1,101.3,1,pure,10.1021/je700055p,primary_thermoml_measurement,data/processed/dielectric_observations_v11plus.csv,2033,159b928f800a55969963da275ed05c30ce8a19cffc48353a9c490eec68a49af9,publishable_core,thermoml_open,true
epsilon_observations_v11plus:2034,epsilon_observations_v11plus,epsilon,dielectric_constant,WEVYAHXRMPXWCK-UHFFFAOYSA-N,Acetonitrile,CC#N,308.15,34.45,1,Liquid,Coaxial cylinder capacitor,0.15,combined,95,1,101.3,1,pure,10.1021/je700055p,primary_thermoml_measurement,data/processed/dielectric_observations_v11plus.csv,2034,159b928f800a55969963da275ed05c30ce8a19cffc48353a9c490eec68a49af9,publishable_core,thermoml_open,true
epsilon_observations_v11plus:2035,epsilon_observations_v11plus,epsilon,dielectric_constant,WEVYAHXRMPXWCK-UHFFFAOYSA-N,Acetonitrile,CC#N,313.15,33.75,1,Liquid,Coaxial cylinder capacitor,0.15,combined,95,1,101.3,1,pure,10.1021/je700055p,primary_thermoml_measurement,data/processed/dielectric_observations_v11plus.csv,2035,159b928f800a55969963da275ed05c30ce8a19cffc48353a9c490eec68a49af9,publishable_core,thermoml_open,true
epsilon_observations_v11plus:2036,epsilon_observations_v11plus,epsilon,dielectric_constant,WEVYAHXRMPXWCK-UHFFFAOYSA-N,Acetonitrile,CC#N,318.15,33.01,1,Liquid,Coaxial cylinder capacitor,0.14,combined,95,1,101.3,1,pure,10.1021/je700055p,primary_thermoml_measurement,data/processed/dielectric_observations_v11plus.csv,2036,159b928f800a55969963da275ed05c30ce8a19cffc48353a9c490eec68a49af9,publishable_core,thermoml_open,true
epsilon_observations_v11plus:2037,epsilon_observations_v11plus,epsilon,dielectric_constant,WEVYAHXRMPXWCK-UHFFFAOYSA-N,Acetonitrile,CC#N,323.15,32.36,1,Liquid,Coaxial cylinder capacitor,0.14,combined,95,1,101.3,1,pure,10.1021/je700055p,primary_thermoml_measurement,data/processed/dielectric_observations_v11plus.csv,2037,159b928f800a55969963da275ed05c30ce8a19cffc48353a9c490eec68a49af9,publishable_core,thermoml_open,true
epsilon_observations_v11plus:2038,epsilon_observations_v11plus,epsilon,dielectric_constant,WEVYAHXRMPXWCK-UHFFFAOYSA-N,Acetonitrile,CC#N,328.15,31.62,1,Liquid,Coaxial cylinder capacitor,0.14,combined,95,1,101.3,1,pure,10.1021/je700055p,primary_thermoml_measurement,data/processed/dielectric_observations_v11plus.csv,2038,159b928f800a55969963da275ed05c30ce8a19cffc48353a9c490eec68a49af9,publishable_core,thermoml_open,true
epsilon_observations_v11plus:2039,epsilon_observations_v11plus,epsilon,dielectric_constant,WEVYAHXRMPXWCK-UHFFFAOYSA-N,Acetonitrile,CC#N,333.15,31.05,1,Liquid,Coaxial cylinder capacitor,0.13,combined,95,1,101.3,1,pure,10.1021/je700055p,primary_thermoml_measurement,data/processed/dielectric_observations_v11plus.csv,2039,159b928f800a55969963da275ed05c30ce8a19cffc48353a9c490eec68a49af9,publishable_core,thermoml_open,true
epsilon_observations_v11plus:2040,epsilon_observations_v11plus,epsilon,dielectric_constant,XNWFRZJHXBZDAG-UHFFFAOYSA-N,2-Methoxyethanol,COCCO,293.15,17.38,1,Liquid,"Bridge type OH-301 made in Radelcis, Hungary",0.04,combined,95,3,101.3,1,pure,10.1016/j.jct.2006.09.015,primary_thermoml_measurement,data/processed/dielectric_observations_v11plus.csv,2040,159b928f800a55969963da275ed05c30ce8a19cffc48353a9c490eec68a49af9,publishable_core,thermoml_open,true
epsilon_observations_v11plus:2041,epsilon_observations_v11plus,epsilon,dielectric_constant,XNWFRZJHXBZDAG-UHFFFAOYSA-N,2-Methoxyethanol,COCCO,298.15,16.95,1,Liquid,"Bridge type OH-301 made in Radelcis, Hungary",0.04,combined,95,3,101.3,1,pure,10.1016/j.jct.2006.09.015,primary_thermoml_measurement,data/processed/dielectric_observations_v11plus.csv,2041,159b928f800a55969963da275ed05c30ce8a19cffc48353a9c490eec68a49af9,publishable_core,thermoml_open,true
epsilon_observations_v11plus:2042,epsilon_observations_v11plus,epsilon,dielectric_constant,XNWFRZJHXBZDAG-UHFFFAOYSA-N,2-Methoxyethanol,COCCO,303.15,16.56,1,Liquid,"Bridge type OH-301 made in Radelcis, Hungary",0.04,combined,95,3,101.3,1,pure,10.1016/j.jct.2006.09.015,primary_thermoml_measurement,data/processed/dielectric_observations_v11plus.csv,2042,159b928f800a55969963da275ed05c30ce8a19cffc48353a9c490eec68a49af9,publishable_core,thermoml_open,true
epsilon_observations_v11plus:2043,epsilon_observations_v11plus,epsilon,dielectric_constant,XNWFRZJHXBZDAG-UHFFFAOYSA-N,2-Methoxyethanol,COCCO,308.15,16.16,1,Liquid,OH-301,0.04,combined,95,3,101.3,1,pure,10.1016/j.jct.2012.02.011,primary_thermoml_measurement,data/processed/dielectric_observations_v11plus.csv,2043,159b928f800a55969963da275ed05c30ce8a19cffc48353a9c490eec68a49af9,publishable_core,thermoml_open,true
epsilon_observations_v11plus:2044,epsilon_observations_v11plus,epsilon,dielectric_constant,XNWFRZJHXBZDAG-UHFFFAOYSA-N,2-Methoxyethanol,COCCO,313.15,15.77,1,Liquid,OH-301,0.04,combined,95,3,101.3,1,pure,10.1016/j.jct.2012.02.011,primary_thermoml_measurement,data/processed/dielectric_observations_v11plus.csv,2044,159b928f800a55969963da275ed05c30ce8a19cffc48353a9c490eec68a49af9,publishable_core,thermoml_open,true
epsilon_observations_v11plus:2045,epsilon_observations_v11plus,epsilon,dielectric_constant,YLQBMQCUIZJEEH-UHFFFAOYSA-N,Furan,c1ccoc1,278.15,3.124,1,Liquid,Parallel plate capacitor,0.016,combined,95,2,99,1,pure,10.1016/j.tca.2015.08.013,primary_thermoml_measurement,data/processed/dielectric_observations_v11plus.csv,2045,159b928f800a55969963da275ed05c30ce8a19cffc48353a9c490eec68a49af9,publishable_core,thermoml_open,true
epsilon_observations_v11plus:2046,epsilon_observations_v11plus,epsilon,dielectric_constant,YLQBMQCUIZJEEH-UHFFFAOYSA-N,Furan,c1ccoc1,280.65,3.094,1,Liquid,Parallel plate capacitor,0.015,combined,95,2,99,1,pure,10.1016/j.tca.2015.08.013,primary_thermoml_measurement,data/processed/dielectric_observations_v11plus.csv,2046,159b928f800a55969963da275ed05c30ce8a19cffc48353a9c490eec68a49af9,publishable_core,thermoml_open,true
epsilon_observations_v11plus:2047,epsilon_observations_v11plus,epsilon,dielectric_constant,YLQBMQCUIZJEEH-UHFFFAOYSA-N,Furan,c1ccoc1,283.15,3.068,1,Liquid,Parallel plate capacitor,0.015,combined,95,2,99,1,pure,10.1016/j.tca.2015.08.013,primary_thermoml_measurement,data/processed/dielectric_observations_v11plus.csv,2047,159b928f800a55969963da275ed05c30ce8a19cffc48353a9c490eec68a49af9,publishable_core,thermoml_open,true
epsilon_observations_v11plus:2048,epsilon_observations_v11plus,epsilon,dielectric_constant,YLQBMQCUIZJEEH-UHFFFAOYSA-N,Furan,c1ccoc1,285.65,3.036,1,Liquid,Parallel plate capacitor,0.015,combined,95,2,99,1,pure,10.1016/j.tca.2015.08.013,primary_thermoml_measurement,data/processed/dielectric_observations_v11plus.csv,2048,159b928f800a55969963da275ed05c30ce8a19cffc48353a9c490eec68a49af9,publishable_core,thermoml_open,true
epsilon_observations_v11plus:2049,epsilon_observations_v11plus,epsilon,dielectric_constant,YLQBMQCUIZJEEH-UHFFFAOYSA-N,Furan,c1ccoc1,288.15,3.009,1,Liquid,Parallel plate capacitor,0.015,combined,95,2,99,1,pure,10.1016/j.tca.2015.08.013,primary_thermoml_measurement,data/processed/dielectric_observations_v11plus.csv,2049,159b928f800a55969963da275ed05c30ce8a19cffc48353a9c490eec68a49af9,publishable_core,thermoml_open,true
epsilon_observations_v11plus:2050,epsilon_observations_v11plus,epsilon,dielectric_constant,YLQBMQCUIZJEEH-UHFFFAOYSA-N,Furan,c1ccoc1,290.65,2.988,1,Liquid,Parallel plate capacitor,0.015,combined,95,2,99,1,pure,10.1016/j.tca.2015.08.013,primary_thermoml_measurement,data/processed/dielectric_observations_v11plus.csv,2050,159b928f800a55969963da275ed05c30ce8a19cffc48353a9c490eec68a49af9,publishable_core,thermoml_open,true
epsilon_observations_v11plus:2051,epsilon_observations_v11plus,epsilon,dielectric_constant,YLQBMQCUIZJEEH-UHFFFAOYSA-N,Furan,c1ccoc1,293.15,2.958,1,Liquid,Parallel plate capacitor,0.015,combined,95,2,99,1,pure,10.1016/j.tca.2015.08.013,primary_thermoml_measurement,data/processed/dielectric_observations_v11plus.csv,2051,159b928f800a55969963da275ed05c30ce8a19cffc48353a9c490eec68a49af9,publishable_core,thermoml_open,true
epsilon_observations_v11plus:2052,epsilon_observations_v11plus,epsilon,dielectric_constant,YLQBMQCUIZJEEH-UHFFFAOYSA-N,Furan,c1ccoc1,295.65,2.934,1,Liquid,Parallel plate capacitor,0.015,combined,95,2,99,1,pure,10.1016/j.tca.2015.08.013,primary_thermoml_measurement,data/processed/dielectric_observations_v11plus.csv,2052,159b928f800a55969963da275ed05c30ce8a19cffc48353a9c490eec68a49af9,publishable_core,thermoml_open,true
epsilon_observations_v11plus:2053,epsilon_observations_v11plus,epsilon,dielectric_constant,YLQBMQCUIZJEEH-UHFFFAOYSA-N,Furan,c1ccoc1,298.15,2.913,1,Liquid,Parallel plate capacitor,0.015,combined,95,2,99,1,pure,10.1016/j.tca.2015.08.013,primary_thermoml_measurement,data/processed/dielectric_observations_v11plus.csv,2053,159b928f800a55969963da275ed05c30ce8a19cffc48353a9c490eec68a49af9,publishable_core,thermoml_open,true
epsilon_observations_v11plus:2054,epsilon_observations_v11plus,epsilon,dielectric_constant,YLQBMQCUIZJEEH-UHFFFAOYSA-N,Furan,c1ccoc1,300.65,2.892,1,Liquid,Parallel plate capacitor,0.014,combined,95,2,99,1,pure,10.1016/j.tca.2015.08.013,primary_thermoml_measurement,data/processed/dielectric_observations_v11plus.csv,2054,159b928f800a55969963da275ed05c30ce8a19cffc48353a9c490eec68a49af9,publishable_core,thermoml_open,true
epsilon_observations_v11plus:2055,epsilon_observations_v11plus,epsilon,dielectric_constant,YLQBMQCUIZJEEH-UHFFFAOYSA-N,Furan,c1ccoc1,303.15,2.865,1,Liquid,Parallel plate capacitor,0.014,combined,95,2,99,1,pure,10.1016/j.tca.2015.08.013,primary_thermoml_measurement,data/processed/dielectric_observations_v11plus.csv,2055,159b928f800a55969963da275ed05c30ce8a19cffc48353a9c490eec68a49af9,publishable_core,thermoml_open,true
epsilon_observations_v11plus:2056,epsilon_observations_v11plus,epsilon,dielectric_constant,ZNQVEEAIQZEUHB-UHFFFAOYSA-N,2-ethoxyethan-1-ol,CCOCCO,293.15,14.25,1,Liquid,OH-301,0.04,combined,95,3,101.3,1,pure,10.1016/j.jct.2012.02.011,primary_thermoml_measurement,data/processed/dielectric_observations_v11plus.csv,2056,159b928f800a55969963da275ed05c30ce8a19cffc48353a9c490eec68a49af9,publishable_core,thermoml_open,true
epsilon_observations_v11plus:2057,epsilon_observations_v11plus,epsilon,dielectric_constant,ZNQVEEAIQZEUHB-UHFFFAOYSA-N,2-ethoxyethan-1-ol,CCOCCO,298.15,14.03,1,Liquid,OH-301,0.04,combined,95,3,101.3,1,pure,10.1016/j.jct.2012.02.011,primary_thermoml_measurement,data/processed/dielectric_observations_v11plus.csv,2057,159b928f800a55969963da275ed05c30ce8a19cffc48353a9c490eec68a49af9,publishable_core,thermoml_open,true
epsilon_observations_v11plus:2058,epsilon_observations_v11plus,epsilon,dielectric_constant,ZNQVEEAIQZEUHB-UHFFFAOYSA-N,2-ethoxyethan-1-ol,CCOCCO,303.15,13.76,1,Liquid,OH-301,0.04,combined,95,3,101.3,1,pure,10.1016/j.jct.2012.02.011,primary_thermoml_measurement,data/processed/dielectric_observations_v11plus.csv,2058,159b928f800a55969963da275ed05c30ce8a19cffc48353a9c490eec68a49af9,publishable_core,thermoml_open,true
epsilon_observations_v11plus:2059,epsilon_observations_v11plus,epsilon,dielectric_constant,ZNQVEEAIQZEUHB-UHFFFAOYSA-N,2-ethoxyethan-1-ol,CCOCCO,308.15,13.44,1,Liquid,OH-301,0.04,combined,95,3,101.3,1,pure,10.1016/j.jct.2012.02.011,primary_thermoml_measurement,data/processed/dielectric_observations_v11plus.csv,2059,159b928f800a55969963da275ed05c30ce8a19cffc48353a9c490eec68a49af9,publishable_core,thermoml_open,true
epsilon_observations_v11plus:2060,epsilon_observations_v11plus,epsilon,dielectric_constant,ZNQVEEAIQZEUHB-UHFFFAOYSA-N,2-ethoxyethan-1-ol,CCOCCO,313.15,13.07,1,Liquid,OH-301,0.04,combined,95,3,101.3,1,pure,10.1016/j.jct.2012.02.011,primary_thermoml_measurement,data/processed/dielectric_observations_v11plus.csv,2060,159b928f800a55969963da275ed05c30ce8a19cffc48353a9c490eec68a49af9,publishable_core,thermoml_open,true
epsilon_observations_v11plus:2061,epsilon_observations_v11plus,epsilon,dielectric_constant,ZWEHNKRNPOVVGH-UHFFFAOYSA-N,2-Butanone,CCC(C)=O,298.15,18.38,1,Liquid,Coaxial cylinder capacitor,0.04,combined,95,0.01,101.3,1,pure,10.1016/j.jct.2017.06.020,primary_thermoml_measurement,data/processed/dielectric_observations_v11plus.csv,2061,159b928f800a55969963da275ed05c30ce8a19cffc48353a9c490eec68a49af9,publishable_core,thermoml_open,true
epsilon_observations_v11plus:2062,epsilon_observations_v11plus,epsilon,dielectric_constant,ZWEHNKRNPOVVGH-UHFFFAOYSA-N,2-Butanone,CCC(C)=O,298.2,18.389,1,Liquid,Parallel plate capacitor,0.028,combined,95,0.1,101.325,1,pure,10.1016/j.jct.2010.11.009,primary_thermoml_measurement,data/processed/dielectric_observations_v11plus.csv,2062,159b928f800a55969963da275ed05c30ce8a19cffc48353a9c490eec68a49af9,publishable_core,thermoml_open,true
epsilon_observations_v11plus:2063,epsilon_observations_v11plus,epsilon,dielectric_constant,ZWEHNKRNPOVVGH-UHFFFAOYSA-N,2-Butanone,CCC(C)=O,308.2,17.321,1,Liquid,Parallel plate capacitor,0.027,combined,95,0.1,101.325,1,pure,10.1016/j.jct.2010.11.009,primary_thermoml_measurement,data/processed/dielectric_observations_v11plus.csv,2063,159b928f800a55969963da275ed05c30ce8a19cffc48353a9c490eec68a49af9,publishable_core,thermoml_open,true
epsilon_observations_v11plus:2064,epsilon_observations_v11plus,epsilon,dielectric_constant,ZWEHNKRNPOVVGH-UHFFFAOYSA-N,2-Butanone,CCC(C)=O,318.2,16.339,1,Liquid,Parallel plate capacitor,0.026,combined,95,0.1,101.325,1,pure,10.1016/j.jct.2010.11.009,primary_thermoml_measurement,data/processed/dielectric_observations_v11plus.csv,2064,159b928f800a55969963da275ed05c30ce8a19cffc48353a9c490eec68a49af9,publishable_core,thermoml_open,true
thermoml_viscosity:0,thermoml_viscosity,viscosity,dynamic_viscosity,WNXJIVFYUVYPPR-UHFFFAOYSA-N,"1,3-dioxolane",,303.15,0.0008133,Pa*s,Liquid,CAPTUB:UFactor:8,4.15e-05,expanded,,,,2,mixture,10.1007/s10765-007-0220-0,primary_thermoml_measurement,data/processed/viscosity_observations_thermoml.csv,0,e0d647d6eadc0adc61ed05b222b9b4fc26ac13c9c84de63a1282e58823ccbf83,publishable_core,thermoml_open,true
thermoml_viscosity:1,thermoml_viscosity,viscosity,dynamic_viscosity,WNXJIVFYUVYPPR-UHFFFAOYSA-N,"1,3-dioxolane",,303.15,0.0008766,Pa*s,Liquid,CAPTUB:UFactor:8,4.42e-05,expanded,,,,2,mixture,10.1007/s10765-007-0220-0,primary_thermoml_measurement,data/processed/viscosity_observations_thermoml.csv,1,e0d647d6eadc0adc61ed05b222b9b4fc26ac13c9c84de63a1282e58823ccbf83,publishable_core,thermoml_open,true
thermoml_viscosity:2,thermoml_viscosity,viscosity,dynamic_viscosity,WNXJIVFYUVYPPR-UHFFFAOYSA-N,"1,3-dioxolane",,303.15,0.0009304,Pa*s,Liquid,CAPTUB:UFactor:8,4.65e-05,expanded,,,,2,mixture,10.1007/s10765-007-0220-0,primary_thermoml_measurement,data/processed/viscosity_observations_thermoml.csv,2,e0d647d6eadc0adc61ed05b222b9b4fc26ac13c9c84de63a1282e58823ccbf83,publishable_core,thermoml_open,true
thermoml_viscosity:3,thermoml_viscosity,viscosity,dynamic_viscosity,WNXJIVFYUVYPPR-UHFFFAOYSA-N,"1,3-dioxolane",,303.15,0.0005486,Pa*s,Liquid,CAPTUB:UFactor:8,2.99e-05,expanded,,,,2,mixture,10.1007/s10765-007-0220-0,primary_thermoml_measurement,data/processed/viscosity_observations_thermoml.csv,3,e0d647d6eadc0adc61ed05b222b9b4fc26ac13c9c84de63a1282e58823ccbf83,publishable_core,thermoml_open,true
thermoml_viscosity:4,thermoml_viscosity,viscosity,dynamic_viscosity,WNXJIVFYUVYPPR-UHFFFAOYSA-N,"1,3-dioxolane",,313.15,0.0006555,Pa*s,Liquid,CAPTUB:UFactor:8,3.47e-05,expanded,,,,2,mixture,10.1007/s10765-007-0220-0,primary_thermoml_measurement,data/processed/viscosity_observations_thermoml.csv,4,e0d647d6eadc0adc61ed05b222b9b4fc26ac13c9c84de63a1282e58823ccbf83,publishable_core,thermoml_open,true
thermoml_viscosity:5,thermoml_viscosity,viscosity,dynamic_viscosity,WNXJIVFYUVYPPR-UHFFFAOYSA-N,"1,3-dioxolane",,313.15,0.0007152,Pa*s,Liquid,CAPTUB:UFactor:8,3.72e-05,expanded,,,,2,mixture,10.1007/s10765-007-0220-0,primary_thermoml_measurement,data/processed/viscosity_observations_thermoml.csv,5,e0d647d6eadc0adc61ed05b222b9b4fc26ac13c9c84de63a1282e58823ccbf83,publishable_core,thermoml_open,true
thermoml_viscosity:6,thermoml_viscosity,viscosity,dynamic_viscosity,WNXJIVFYUVYPPR-UHFFFAOYSA-N,"1,3-dioxolane",,313.15,0.0007618,Pa*s,Liquid,CAPTUB:UFactor:8,3.92e-05,expanded,,,,2,mixture,10.1007/s10765-007-0220-0,primary_thermoml_measurement,data/processed/viscosity_observations_thermoml.csv,6,e0d647d6eadc0adc61ed05b222b9b4fc26ac13c9c84de63a1282e58823ccbf83,publishable_core,thermoml_open,true
thermoml_viscosity:7,thermoml_viscosity,viscosity,dynamic_viscosity,WNXJIVFYUVYPPR-UHFFFAOYSA-N,"1,3-dioxolane",,313.15,0.0004986,Pa*s,Liquid,CAPTUB:UFactor:8,2.78e-05,expanded,,,,2,mixture,10.1007/s10765-007-0220-0,primary_thermoml_measurement,data/processed/viscosity_observations_thermoml.csv,7,e0d647d6eadc0adc61ed05b222b9b4fc26ac13c9c84de63a1282e58823ccbf83,publishable_core,thermoml_open,true
thermoml_viscosity:8,thermoml_viscosity,viscosity,dynamic_viscosity,WNXJIVFYUVYPPR-UHFFFAOYSA-N,"1,3-dioxolane",,323.15,0.0005673,Pa*s,Liquid,CAPTUB:UFactor:8,3.08e-05,expanded,,,,2,mixture,10.1007/s10765-007-0220-0,primary_thermoml_measurement,data/processed/viscosity_observations_thermoml.csv,8,e0d647d6eadc0adc61ed05b222b9b4fc26ac13c9c84de63a1282e58823ccbf83,publishable_core,thermoml_open,true
thermoml_viscosity:9,thermoml_viscosity,viscosity,dynamic_viscosity,WNXJIVFYUVYPPR-UHFFFAOYSA-N,"1,3-dioxolane",,323.15,0.0006053,Pa*s,Liquid,CAPTUB:UFactor:8,3.25e-05,expanded,,,,2,mixture,10.1007/s10765-007-0220-0,primary_thermoml_measurement,data/processed/viscosity_observations_thermoml.csv,9,e0d647d6eadc0adc61ed05b222b9b4fc26ac13c9c84de63a1282e58823ccbf83,publishable_core,thermoml_open,true
thermoml_viscosity:10,thermoml_viscosity,viscosity,dynamic_viscosity,WNXJIVFYUVYPPR-UHFFFAOYSA-N,"1,3-dioxolane",,323.15,0.0006297,Pa*s,Liquid,CAPTUB:UFactor:8,3.35e-05,expanded,,,,2,mixture,10.1007/s10765-007-0220-0,primary_thermoml_measurement,data/processed/viscosity_observations_thermoml.csv,10,e0d647d6eadc0adc61ed05b222b9b4fc26ac13c9c84de63a1282e58823ccbf83,publishable_core,thermoml_open,true
thermoml_viscosity:11,thermoml_viscosity,viscosity,dynamic_viscosity,WNXJIVFYUVYPPR-UHFFFAOYSA-N,"1,3-dioxolane",,323.15,0.0004183,Pa*s,Liquid,CAPTUB:UFactor:8,2.43e-05,expanded,,,,2,mixture,10.1007/s10765-007-0220-0,primary_thermoml_measurement,data/processed/viscosity_observations_thermoml.csv,11,e0d647d6eadc0adc61ed05b222b9b4fc26ac13c9c84de63a1282e58823ccbf83,publishable_core,thermoml_open,true
thermoml_viscosity:12,thermoml_viscosity,viscosity,dynamic_viscosity,WNXJIVFYUVYPPR-UHFFFAOYSA-N,"1,3-dioxolane",,303.15,0.0008248,Pa*s,Liquid,CAPTUB:UFactor:8,4.19e-05,expanded,,,,3,mixture,10.1007/s10765-007-0220-0,primary_thermoml_measurement,data/processed/viscosity_observations_thermoml.csv,12,e0d647d6eadc0adc61ed05b222b9b4fc26ac13c9c84de63a1282e58823ccbf83,publishable_core,thermoml_open,true
thermoml_viscosity:13,thermoml_viscosity,viscosity,dynamic_viscosity,WNXJIVFYUVYPPR-UHFFFAOYSA-N,"1,3-dioxolane",,303.15,0.0008297,Pa*s,Liquid,CAPTUB:UFactor:8,4.21e-05,expanded,,,,3,mixture,10.1007/s10765-007-0220-0,primary_thermoml_measurement,data/processed/viscosity_observations_thermoml.csv,13,e0d647d6eadc0adc61ed05b222b9b4fc26ac13c9c84de63a1282e58823ccbf83,publishable_core,thermoml_open,true
thermoml_viscosity:14,thermoml_viscosity,viscosity,dynamic_viscosity,WNXJIVFYUVYPPR-UHFFFAOYSA-N,"1,3-dioxolane",,303.15,0.0008412,Pa*s,Liquid,CAPTUB:UFactor:8,4.26e-05,expanded,,,,3,mixture,10.1007/s10765-007-0220-0,primary_thermoml_measurement,data/processed/viscosity_observations_thermoml.csv,14,e0d647d6eadc0adc61ed05b222b9b4fc26ac13c9c84de63a1282e58823ccbf83,publishable_core,thermoml_open,true
thermoml_viscosity:15,thermoml_viscosity,viscosity,dynamic_viscosity,WNXJIVFYUVYPPR-UHFFFAOYSA-N,"1,3-dioxolane",,303.15,0.0008499,Pa*s,Liquid,CAPTUB:UFactor:8,4.3e-05,expanded,,,,3,mixture,10.1007/s10765-007-0220-0,primary_thermoml_measurement,data/processed/viscosity_observations_thermoml.csv,15,e0d647d6eadc0adc61ed05b222b9b4fc26ac13c9c84de63a1282e58823ccbf83,publishable_core,thermoml_open,true
thermoml_viscosity:16,thermoml_viscosity,viscosity,dynamic_viscosity,WNXJIVFYUVYPPR-UHFFFAOYSA-N,"1,3-dioxolane",,303.15,0.0008582,Pa*s,Liquid,CAPTUB:UFactor:8,4.33e-05,expanded,,,,3,mixture,10.1007/s10765-007-0220-0,primary_thermoml_measurement,data/processed/viscosity_observations_thermoml.csv,16,e0d647d6eadc0adc61ed05b222b9b4fc26ac13c9c84de63a1282e58823ccbf83,publishable_core,thermoml_open,true
thermoml_viscosity:17,thermoml_viscosity,viscosity,dynamic_viscosity,WNXJIVFYUVYPPR-UHFFFAOYSA-N,"1,3-dioxolane",,303.15,0.0008662,Pa*s,Liquid,CAPTUB:UFactor:8,4.37e-05,expanded,,,,3,mixture,10.1007/s10765-007-0220-0,primary_thermoml_measurement,data/processed/viscosity_observations_thermoml.csv,17,e0d647d6eadc0adc61ed05b222b9b4fc26ac13c9c84de63a1282e58823ccbf83,publishable_core,thermoml_open,true
thermoml_viscosity:18,thermoml_viscosity,viscosity,dynamic_viscosity,WNXJIVFYUVYPPR-UHFFFAOYSA-N,"1,3-dioxolane",,303.15,0.0008893,Pa*s,Liquid,CAPTUB:UFactor:8,4.47e-05,expanded,,,,3,mixture,10.1007/s10765-007-0220-0,primary_thermoml_measurement,data/processed/viscosity_observations_thermoml.csv,18,e0d647d6eadc0adc61ed05b222b9b4fc26ac13c9c84de63a1282e58823ccbf83,publishable_core,thermoml_open,true
thermoml_viscosity:19,thermoml_viscosity,viscosity,dynamic_viscosity,WNXJIVFYUVYPPR-UHFFFAOYSA-N,"1,3-dioxolane",,303.15,0.0008963,Pa*s,Liquid,CAPTUB:UFactor:8,4.5e-05,expanded,,,,3,mixture,10.1007/s10765-007-0220-0,primary_thermoml_measurement,data/processed/viscosity_observations_thermoml.csv,19,e0d647d6eadc0adc61ed05b222b9b4fc26ac13c9c84de63a1282e58823ccbf83,publishable_core,thermoml_open,true
thermoml_viscosity:20,thermoml_viscosity,viscosity,dynamic_viscosity,WNXJIVFYUVYPPR-UHFFFAOYSA-N,"1,3-dioxolane",,303.15,0.0009216,Pa*s,Liquid,CAPTUB:UFactor:8,4.61e-05,expanded,,,,3,mixture,10.1007/s10765-007-0220-0,primary_thermoml_measurement,data/processed/viscosity_observations_thermoml.csv,20,e0d647d6eadc0adc61ed05b222b9b4fc26ac13c9c84de63a1282e58823ccbf83,publishable_core,thermoml_open,true
thermoml_viscosity:21,thermoml_viscosity,viscosity,dynamic_viscosity,WNXJIVFYUVYPPR-UHFFFAOYSA-N,"1,3-dioxolane",,303.15,0.000938,Pa*s,Liquid,CAPTUB:UFactor:8,4.68e-05,expanded,,,,3,mixture,10.1007/s10765-007-0220-0,primary_thermoml_measurement,data/processed/viscosity_observations_thermoml.csv,21,e0d647d6eadc0adc61ed05b222b9b4fc26ac13c9c84de63a1282e58823ccbf83,publishable_core,thermoml_open,true
thermoml_viscosity:22,thermoml_viscosity,viscosity,dynamic_viscosity,WNXJIVFYUVYPPR-UHFFFAOYSA-N,"1,3-dioxolane",,303.15,0.0009557,Pa*s,Liquid,CAPTUB:UFactor:8,4.75e-05,expanded,,,,3,mixture,10.1007/s10765-007-0220-0,primary_thermoml_measurement,data/processed/viscosity_observations_thermoml.csv,22,e0d647d6eadc0adc61ed05b222b9b4fc26ac13c9c84de63a1282e58823ccbf83,publishable_core,thermoml_open,true
thermoml_viscosity:23,thermoml_viscosity,viscosity,dynamic_viscosity,WNXJIVFYUVYPPR-UHFFFAOYSA-N,"1,3-dioxolane",,303.15,0.0009696,Pa*s,Liquid,CAPTUB:UFactor:8,4.81e-05,expanded,,,,3,mixture,10.1007/s10765-007-0220-0,primary_thermoml_measurement,data/processed/viscosity_observations_thermoml.csv,23,e0d647d6eadc0adc61ed05b222b9b4fc26ac13c9c84de63a1282e58823ccbf83,publishable_core,thermoml_open,true
thermoml_viscosity:24,thermoml_viscosity,viscosity,dynamic_viscosity,WNXJIVFYUVYPPR-UHFFFAOYSA-N,"1,3-dioxolane",,303.15,0.0009335,Pa*s,Liquid,CAPTUB:UFactor:8,4.66e-05,expanded,,,,3,mixture,10.1007/s10765-007-0220-0,primary_thermoml_measurement,data/processed/viscosity_observations_thermoml.csv,24,e0d647d6eadc0adc61ed05b222b9b4fc26ac13c9c84de63a1282e58823ccbf83,publishable_core,thermoml_open,true
thermoml_viscosity:25,thermoml_viscosity,viscosity,dynamic_viscosity,WNXJIVFYUVYPPR-UHFFFAOYSA-N,"1,3-dioxolane",,303.15,0.0009387,Pa*s,Liquid,CAPTUB:UFactor:8,4.68e-05,expanded,,,,3,mixture,10.1007/s10765-007-0220-0,primary_thermoml_measurement,data/processed/viscosity_observations_thermoml.csv,25,e0d647d6eadc0adc61ed05b222b9b4fc26ac13c9c84de63a1282e58823ccbf83,publishable_core,thermoml_open,true
thermoml_viscosity:26,thermoml_viscosity,viscosity,dynamic_viscosity,WNXJIVFYUVYPPR-UHFFFAOYSA-N,"1,3-dioxolane",,303.15,0.0009614,Pa*s,Liquid,CAPTUB:UFactor:8,4.78e-05,expanded,,,,3,mixture,10.1007/s10765-007-0220-0,primary_thermoml_measurement,data/processed/viscosity_observations_thermoml.csv,26,e0d647d6eadc0adc61ed05b222b9b4fc26ac13c9c84de63a1282e58823ccbf83,publishable_core,thermoml_open,true
thermoml_viscosity:27,thermoml_viscosity,viscosity,dynamic_viscosity,WNXJIVFYUVYPPR-UHFFFAOYSA-N,"1,3-dioxolane",,303.15,0.0009786,Pa*s,Liquid,CAPTUB:UFactor:8,4.85e-05,expanded,,,,3,mixture,10.1007/s10765-007-0220-0,primary_thermoml_measurement,data/processed/viscosity_observations_thermoml.csv,27,e0d647d6eadc0adc61ed05b222b9b4fc26ac13c9c84de63a1282e58823ccbf83,publishable_core,thermoml_open,true
thermoml_viscosity:28,thermoml_viscosity,viscosity,dynamic_viscosity,WNXJIVFYUVYPPR-UHFFFAOYSA-N,"1,3-dioxolane",,303.15,0.0009963,Pa*s,Liquid,CAPTUB:UFactor:8,4.93e-05,expanded,,,,3,mixture,10.1007/s10765-007-0220-0,primary_thermoml_measurement,data/processed/viscosity_observations_thermoml.csv,28,e0d647d6eadc0adc61ed05b222b9b4fc26ac13c9c84de63a1282e58823ccbf83,publishable_core,thermoml_open,true
thermoml_viscosity:29,thermoml_viscosity,viscosity,dynamic_viscosity,WNXJIVFYUVYPPR-UHFFFAOYSA-N,"1,3-dioxolane",,303.15,0.0010079,Pa*s,Liquid,CAPTUB:UFactor:8,4.98e-05,expanded,,,,3,mixture,10.1007/s10765-007-0220-0,primary_thermoml_measurement,data/processed/viscosity_observations_thermoml.csv,29,e0d647d6eadc0adc61ed05b222b9b4fc26ac13c9c84de63a1282e58823ccbf83,publishable_core,thermoml_open,true
thermoml_viscosity:30,thermoml_viscosity,viscosity,dynamic_viscosity,WNXJIVFYUVYPPR-UHFFFAOYSA-N,"1,3-dioxolane",,313.15,0.0006599,Pa*s,Liquid,CAPTUB:UFactor:8,3.48e-05,expanded,,,,3,mixture,10.1007/s10765-007-0220-0,primary_thermoml_measurement,data/processed/viscosity_observations_thermoml.csv,30,e0d647d6eadc0adc61ed05b222b9b4fc26ac13c9c84de63a1282e58823ccbf83,publishable_core,thermoml_open,true
thermoml_viscosity:31,thermoml_viscosity,viscosity,dynamic_viscosity,WNXJIVFYUVYPPR-UHFFFAOYSA-N,"1,3-dioxolane",,313.15,0.0006639,Pa*s,Liquid,CAPTUB:UFactor:8,3.5e-05,expanded,,,,3,mixture,10.1007/s10765-007-0220-0,primary_thermoml_measurement,data/processed/viscosity_observations_thermoml.csv,31,e0d647d6eadc0adc61ed05b222b9b4fc26ac13c9c84de63a1282e58823ccbf83,publishable_core,thermoml_open,true
thermoml_viscosity:32,thermoml_viscosity,viscosity,dynamic_viscosity,WNXJIVFYUVYPPR-UHFFFAOYSA-N,"1,3-dioxolane",,313.15,0.0006769,Pa*s,Liquid,CAPTUB:UFactor:8,3.55e-05,expanded,,,,3,mixture,10.1007/s10765-007-0220-0,primary_thermoml_measurement,data/processed/viscosity_observations_thermoml.csv,32,e0d647d6eadc0adc61ed05b222b9b4fc26ac13c9c84de63a1282e58823ccbf83,publishable_core,thermoml_open,true
thermoml_viscosity:33,thermoml_viscosity,viscosity,dynamic_viscosity,WNXJIVFYUVYPPR-UHFFFAOYSA-N,"1,3-dioxolane",,313.15,0.0006864,Pa*s,Liquid,CAPTUB:UFactor:8,3.59e-05,expanded,,,,3,mixture,10.1007/s10765-007-0220-0,primary_thermoml_measurement,data/processed/viscosity_observations_thermoml.csv,33,e0d647d6eadc0adc61ed05b222b9b4fc26ac13c9c84de63a1282e58823ccbf83,publishable_core,thermoml_open,true
