Repository: LittleAlety/electrolyte-solvent-dielectric-ml

# 电解液溶剂筛选：可审计的多通道机器学习管线

> **2026-11-28 · PLAN B 生产失败诊断**：[根因分析](outputs/b750_completion/failure_diagnostics/FAILURE_ANALYSIS.md) · [执行报告](outputs/b750_completion/COMPLETION_REPORT.md)。214条测试通过；38/67合格，剩余21个几何步数耗尽、1个超时中断、7个从未启动。首轮5个续算全部合格，当前状态 BLOCKED_NEEDS_SUBMISSION。历史目标泄漏、方法错标、CM截断和点级CI解释已由[科学更正](outputs/b750_completion/scientific_errata.json)取代。

> An auditable, pre-registered machine-learning pipeline for electrolyte-solvent
> screening: static permittivity (epsilon), viscosity (eta), the orbital window
> (HOMO / LUMO), and redox potential - with a frozen main scoreboard, a shot ledger,
> and every negative result retained rather than routed around.

File: data/processed/eta_epsilon_joint_observations.csv (part 26 of 84)
row_id,dataset_id,property,property_family,inchikey,name,smiles,T_K,value,unit,phase,method,uncertainty,uncertainty_kind,confidence_level,frequency_mhz,pressure_kpa,n_components,pure_or_mixture,source_doi,source_kind,source_file,source_row_index,source_file_sha256,quality_layer,licence,redistributable
thermoml_viscosity:266,thermoml_viscosity,viscosity,dynamic_viscosity,DNIAPMSPPWPWGF-UHFFFAOYSA-N,"1,2-propanediol",,335.78,0.007524,Pa*s,Liquid,,0.000163,expanded,,,,1,pure,10.1016/j.fluid.2017.07.006,primary_thermoml_measurement,data/processed/viscosity_observations_thermoml.csv,266,e0d647d6eadc0adc61ed05b222b9b4fc26ac13c9c84de63a1282e58823ccbf83,publishable_core,thermoml_open,true
thermoml_viscosity:267,thermoml_viscosity,viscosity,dynamic_viscosity,DNIAPMSPPWPWGF-UHFFFAOYSA-N,"1,2-propanediol",,364.39,0.003034,Pa*s,Liquid,,6.5e-05,expanded,,,,1,pure,10.1016/j.fluid.2017.07.006,primary_thermoml_measurement,data/processed/viscosity_observations_thermoml.csv,267,e0d647d6eadc0adc61ed05b222b9b4fc26ac13c9c84de63a1282e58823ccbf83,publishable_core,thermoml_open,true
thermoml_viscosity:268,thermoml_viscosity,viscosity,dynamic_viscosity,DNIAPMSPPWPWGF-UHFFFAOYSA-N,"1,2-propanediol",,394.95,0.001504,Pa*s,Liquid,,3.2e-05,expanded,,,,1,pure,10.1016/j.fluid.2017.07.006,primary_thermoml_measurement,data/processed/viscosity_observations_thermoml.csv,268,e0d647d6eadc0adc61ed05b222b9b4fc26ac13c9c84de63a1282e58823ccbf83,publishable_core,thermoml_open,true
thermoml_viscosity:269,thermoml_viscosity,viscosity,dynamic_viscosity,DNIAPMSPPWPWGF-UHFFFAOYSA-N,"1,2-propanediol",,423.51,0.000925,Pa*s,Liquid,,2e-05,expanded,,,,1,pure,10.1016/j.fluid.2017.07.006,primary_thermoml_measurement,data/processed/viscosity_observations_thermoml.csv,269,e0d647d6eadc0adc61ed05b222b9b4fc26ac13c9c84de63a1282e58823ccbf83,publishable_core,thermoml_open,true
thermoml_viscosity:270,thermoml_viscosity,viscosity,dynamic_viscosity,DNIAPMSPPWPWGF-UHFFFAOYSA-N,"1,2-propanediol",,452.17,0.000604,Pa*s,Liquid,,1.3e-05,expanded,,,,1,pure,10.1016/j.fluid.2017.07.006,primary_thermoml_measurement,data/processed/viscosity_observations_thermoml.csv,270,e0d647d6eadc0adc61ed05b222b9b4fc26ac13c9c84de63a1282e58823ccbf83,publishable_core,thermoml_open,true
thermoml_viscosity:271,thermoml_viscosity,viscosity,dynamic_viscosity,DNIAPMSPPWPWGF-UHFFFAOYSA-N,"1,2-propanediol",,298.15,0.06402,Pa*s,Liquid,,0.00142,expanded,,,,1,pure,10.1016/j.fluid.2017.07.006,primary_thermoml_measurement,data/processed/viscosity_observations_thermoml.csv,271,e0d647d6eadc0adc61ed05b222b9b4fc26ac13c9c84de63a1282e58823ccbf83,publishable_core,thermoml_open,true
thermoml_viscosity:272,thermoml_viscosity,viscosity,dynamic_viscosity,DNIAPMSPPWPWGF-UHFFFAOYSA-N,"1,2-propanediol",,303.15,0.04825,Pa*s,Liquid,,0.00105,expanded,,,,1,pure,10.1016/j.fluid.2017.07.006,primary_thermoml_measurement,data/processed/viscosity_observations_thermoml.csv,272,e0d647d6eadc0adc61ed05b222b9b4fc26ac13c9c84de63a1282e58823ccbf83,publishable_core,thermoml_open,true
thermoml_viscosity:273,thermoml_viscosity,viscosity,dynamic_viscosity,DNIAPMSPPWPWGF-UHFFFAOYSA-N,"1,2-propanediol",,313,0.02834,Pa*s,Liquid,,0.00061,expanded,,,,1,pure,10.1016/j.fluid.2017.07.006,primary_thermoml_measurement,data/processed/viscosity_observations_thermoml.csv,273,e0d647d6eadc0adc61ed05b222b9b4fc26ac13c9c84de63a1282e58823ccbf83,publishable_core,thermoml_open,true
thermoml_viscosity:274,thermoml_viscosity,viscosity,dynamic_viscosity,DNIAPMSPPWPWGF-UHFFFAOYSA-N,"1,2-propanediol",,335.8,0.01059,Pa*s,Liquid,,0.00023,expanded,,,,1,pure,10.1016/j.fluid.2017.07.006,primary_thermoml_measurement,data/processed/viscosity_observations_thermoml.csv,274,e0d647d6eadc0adc61ed05b222b9b4fc26ac13c9c84de63a1282e58823ccbf83,publishable_core,thermoml_open,true
thermoml_viscosity:275,thermoml_viscosity,viscosity,dynamic_viscosity,DNIAPMSPPWPWGF-UHFFFAOYSA-N,"1,2-propanediol",,364.66,0.004074,Pa*s,Liquid,,8.8e-05,expanded,,,,1,pure,10.1016/j.fluid.2017.07.006,primary_thermoml_measurement,data/processed/viscosity_observations_thermoml.csv,275,e0d647d6eadc0adc61ed05b222b9b4fc26ac13c9c84de63a1282e58823ccbf83,publishable_core,thermoml_open,true
thermoml_viscosity:276,thermoml_viscosity,viscosity,dynamic_viscosity,DNIAPMSPPWPWGF-UHFFFAOYSA-N,"1,2-propanediol",,395.11,0.001954,Pa*s,Liquid,,4.2e-05,expanded,,,,1,pure,10.1016/j.fluid.2017.07.006,primary_thermoml_measurement,data/processed/viscosity_observations_thermoml.csv,276,e0d647d6eadc0adc61ed05b222b9b4fc26ac13c9c84de63a1282e58823ccbf83,publishable_core,thermoml_open,true
thermoml_viscosity:277,thermoml_viscosity,viscosity,dynamic_viscosity,DNIAPMSPPWPWGF-UHFFFAOYSA-N,"1,2-propanediol",,423.62,0.001239,Pa*s,Liquid,,2.6e-05,expanded,,,,1,pure,10.1016/j.fluid.2017.07.006,primary_thermoml_measurement,data/processed/viscosity_observations_thermoml.csv,277,e0d647d6eadc0adc61ed05b222b9b4fc26ac13c9c84de63a1282e58823ccbf83,publishable_core,thermoml_open,true
thermoml_viscosity:278,thermoml_viscosity,viscosity,dynamic_viscosity,DNIAPMSPPWPWGF-UHFFFAOYSA-N,"1,2-propanediol",,452.1,0.00081,Pa*s,Liquid,,1.7e-05,expanded,,,,1,pure,10.1016/j.fluid.2017.07.006,primary_thermoml_measurement,data/processed/viscosity_observations_thermoml.csv,278,e0d647d6eadc0adc61ed05b222b9b4fc26ac13c9c84de63a1282e58823ccbf83,publishable_core,thermoml_open,true
thermoml_viscosity:279,thermoml_viscosity,viscosity,dynamic_viscosity,DNIAPMSPPWPWGF-UHFFFAOYSA-N,"1,2-propanediol",,298.15,0.09428,Pa*s,Liquid,,0.00269,expanded,,,,1,pure,10.1016/j.fluid.2017.07.006,primary_thermoml_measurement,data/processed/viscosity_observations_thermoml.csv,279,e0d647d6eadc0adc61ed05b222b9b4fc26ac13c9c84de63a1282e58823ccbf83,publishable_core,thermoml_open,true
thermoml_viscosity:280,thermoml_viscosity,viscosity,dynamic_viscosity,DNIAPMSPPWPWGF-UHFFFAOYSA-N,"1,2-propanediol",,303.15,0.06946,Pa*s,Liquid,,0.0016,expanded,,,,1,pure,10.1016/j.fluid.2017.07.006,primary_thermoml_measurement,data/processed/viscosity_observations_thermoml.csv,280,e0d647d6eadc0adc61ed05b222b9b4fc26ac13c9c84de63a1282e58823ccbf83,publishable_core,thermoml_open,true
thermoml_viscosity:281,thermoml_viscosity,viscosity,dynamic_viscosity,DNIAPMSPPWPWGF-UHFFFAOYSA-N,"1,2-propanediol",,313.05,0.03987,Pa*s,Liquid,,0.00086,expanded,,,,1,pure,10.1016/j.fluid.2017.07.006,primary_thermoml_measurement,data/processed/viscosity_observations_thermoml.csv,281,e0d647d6eadc0adc61ed05b222b9b4fc26ac13c9c84de63a1282e58823ccbf83,publishable_core,thermoml_open,true
thermoml_viscosity:282,thermoml_viscosity,viscosity,dynamic_viscosity,DNIAPMSPPWPWGF-UHFFFAOYSA-N,"1,2-propanediol",,335.76,0.01423,Pa*s,Liquid,,0.00031,expanded,,,,1,pure,10.1016/j.fluid.2017.07.006,primary_thermoml_measurement,data/processed/viscosity_observations_thermoml.csv,282,e0d647d6eadc0adc61ed05b222b9b4fc26ac13c9c84de63a1282e58823ccbf83,publishable_core,thermoml_open,true
thermoml_viscosity:283,thermoml_viscosity,viscosity,dynamic_viscosity,DNIAPMSPPWPWGF-UHFFFAOYSA-N,"1,2-propanediol",,364.83,0.005292,Pa*s,Liquid,,0.000114,expanded,,,,1,pure,10.1016/j.fluid.2017.07.006,primary_thermoml_measurement,data/processed/viscosity_observations_thermoml.csv,283,e0d647d6eadc0adc61ed05b222b9b4fc26ac13c9c84de63a1282e58823ccbf83,publishable_core,thermoml_open,true
thermoml_viscosity:284,thermoml_viscosity,viscosity,dynamic_viscosity,DNIAPMSPPWPWGF-UHFFFAOYSA-N,"1,2-propanediol",,395.17,0.002451,Pa*s,Liquid,,5.2e-05,expanded,,,,1,pure,10.1016/j.fluid.2017.07.006,primary_thermoml_measurement,data/processed/viscosity_observations_thermoml.csv,284,e0d647d6eadc0adc61ed05b222b9b4fc26ac13c9c84de63a1282e58823ccbf83,publishable_core,thermoml_open,true
thermoml_viscosity:285,thermoml_viscosity,viscosity,dynamic_viscosity,DNIAPMSPPWPWGF-UHFFFAOYSA-N,"1,2-propanediol",,423.9,0.001533,Pa*s,Liquid,,3.3e-05,expanded,,,,1,pure,10.1016/j.fluid.2017.07.006,primary_thermoml_measurement,data/processed/viscosity_observations_thermoml.csv,285,e0d647d6eadc0adc61ed05b222b9b4fc26ac13c9c84de63a1282e58823ccbf83,publishable_core,thermoml_open,true
thermoml_viscosity:286,thermoml_viscosity,viscosity,dynamic_viscosity,DNIAPMSPPWPWGF-UHFFFAOYSA-N,"1,2-propanediol",,452.14,0.000995,Pa*s,Liquid,,2.1e-05,expanded,,,,1,pure,10.1016/j.fluid.2017.07.006,primary_thermoml_measurement,data/processed/viscosity_observations_thermoml.csv,286,e0d647d6eadc0adc61ed05b222b9b4fc26ac13c9c84de63a1282e58823ccbf83,publishable_core,thermoml_open,true
thermoml_viscosity:287,thermoml_viscosity,viscosity,dynamic_viscosity,DNIAPMSPPWPWGF-UHFFFAOYSA-N,"1,2-propanediol",,298.15,0.1341,Pa*s,Liquid,,0.0049,expanded,,,,1,pure,10.1016/j.fluid.2017.07.006,primary_thermoml_measurement,data/processed/viscosity_observations_thermoml.csv,287,e0d647d6eadc0adc61ed05b222b9b4fc26ac13c9c84de63a1282e58823ccbf83,publishable_core,thermoml_open,true
thermoml_viscosity:288,thermoml_viscosity,viscosity,dynamic_viscosity,DNIAPMSPPWPWGF-UHFFFAOYSA-N,"1,2-propanediol",,303.15,0.09733,Pa*s,Liquid,,0.00283,expanded,,,,1,pure,10.1016/j.fluid.2017.07.006,primary_thermoml_measurement,data/processed/viscosity_observations_thermoml.csv,288,e0d647d6eadc0adc61ed05b222b9b4fc26ac13c9c84de63a1282e58823ccbf83,publishable_core,thermoml_open,true
thermoml_viscosity:289,thermoml_viscosity,viscosity,dynamic_viscosity,DNIAPMSPPWPWGF-UHFFFAOYSA-N,"1,2-propanediol",,313.03,0.05468,Pa*s,Liquid,,0.00113,expanded,,,,1,pure,10.1016/j.fluid.2017.07.006,primary_thermoml_measurement,data/processed/viscosity_observations_thermoml.csv,289,e0d647d6eadc0adc61ed05b222b9b4fc26ac13c9c84de63a1282e58823ccbf83,publishable_core,thermoml_open,true
thermoml_viscosity:290,thermoml_viscosity,viscosity,dynamic_viscosity,DNIAPMSPPWPWGF-UHFFFAOYSA-N,"1,2-propanediol",,335.78,0.01886,Pa*s,Liquid,,0.00041,expanded,,,,1,pure,10.1016/j.fluid.2017.07.006,primary_thermoml_measurement,data/processed/viscosity_observations_thermoml.csv,290,e0d647d6eadc0adc61ed05b222b9b4fc26ac13c9c84de63a1282e58823ccbf83,publishable_core,thermoml_open,true
thermoml_viscosity:291,thermoml_viscosity,viscosity,dynamic_viscosity,DNIAPMSPPWPWGF-UHFFFAOYSA-N,"1,2-propanediol",,364.87,0.006718,Pa*s,Liquid,,0.000145,expanded,,,,1,pure,10.1016/j.fluid.2017.07.006,primary_thermoml_measurement,data/processed/viscosity_observations_thermoml.csv,291,e0d647d6eadc0adc61ed05b222b9b4fc26ac13c9c84de63a1282e58823ccbf83,publishable_core,thermoml_open,true
thermoml_viscosity:292,thermoml_viscosity,viscosity,dynamic_viscosity,DNIAPMSPPWPWGF-UHFFFAOYSA-N,"1,2-propanediol",,395.38,0.003011,Pa*s,Liquid,,6.5e-05,expanded,,,,1,pure,10.1016/j.fluid.2017.07.006,primary_thermoml_measurement,data/processed/viscosity_observations_thermoml.csv,292,e0d647d6eadc0adc61ed05b222b9b4fc26ac13c9c84de63a1282e58823ccbf83,publishable_core,thermoml_open,true
thermoml_viscosity:293,thermoml_viscosity,viscosity,dynamic_viscosity,DNIAPMSPPWPWGF-UHFFFAOYSA-N,"1,2-propanediol",,423.97,0.00189,Pa*s,Liquid,,4e-05,expanded,,,,1,pure,10.1016/j.fluid.2017.07.006,primary_thermoml_measurement,data/processed/viscosity_observations_thermoml.csv,293,e0d647d6eadc0adc61ed05b222b9b4fc26ac13c9c84de63a1282e58823ccbf83,publishable_core,thermoml_open,true
thermoml_viscosity:294,thermoml_viscosity,viscosity,dynamic_viscosity,DNIAPMSPPWPWGF-UHFFFAOYSA-N,"1,2-propanediol",,452.19,0.001212,Pa*s,Liquid,,2.6e-05,expanded,,,,1,pure,10.1016/j.fluid.2017.07.006,primary_thermoml_measurement,data/processed/viscosity_observations_thermoml.csv,294,e0d647d6eadc0adc61ed05b222b9b4fc26ac13c9c84de63a1282e58823ccbf83,publishable_core,thermoml_open,true
thermoml_viscosity:295,thermoml_viscosity,viscosity,dynamic_viscosity,DNIAPMSPPWPWGF-UHFFFAOYSA-N,"1,2-propanediol",,298.15,0.1872,Pa*s,Liquid,,0.0085,expanded,,,,1,pure,10.1016/j.fluid.2017.07.006,primary_thermoml_measurement,data/processed/viscosity_observations_thermoml.csv,295,e0d647d6eadc0adc61ed05b222b9b4fc26ac13c9c84de63a1282e58823ccbf83,publishable_core,thermoml_open,true
thermoml_viscosity:296,thermoml_viscosity,viscosity,dynamic_viscosity,DNIAPMSPPWPWGF-UHFFFAOYSA-N,"1,2-propanediol",,303.15,0.1347,Pa*s,Liquid,,0.005,expanded,,,,1,pure,10.1016/j.fluid.2017.07.006,primary_thermoml_measurement,data/processed/viscosity_observations_thermoml.csv,296,e0d647d6eadc0adc61ed05b222b9b4fc26ac13c9c84de63a1282e58823ccbf83,publishable_core,thermoml_open,true
thermoml_viscosity:297,thermoml_viscosity,viscosity,dynamic_viscosity,DNIAPMSPPWPWGF-UHFFFAOYSA-N,"1,2-propanediol",,313.04,0.07388,Pa*s,Liquid,,0.00175,expanded,,,,1,pure,10.1016/j.fluid.2017.07.006,primary_thermoml_measurement,data/processed/viscosity_observations_thermoml.csv,297,e0d647d6eadc0adc61ed05b222b9b4fc26ac13c9c84de63a1282e58823ccbf83,publishable_core,thermoml_open,true
thermoml_viscosity:298,thermoml_viscosity,viscosity,dynamic_viscosity,DNIAPMSPPWPWGF-UHFFFAOYSA-N,"1,2-propanediol",,335.8,0.02461,Pa*s,Liquid,,0.00054,expanded,,,,1,pure,10.1016/j.fluid.2017.07.006,primary_thermoml_measurement,data/processed/viscosity_observations_thermoml.csv,298,e0d647d6eadc0adc61ed05b222b9b4fc26ac13c9c84de63a1282e58823ccbf83,publishable_core,thermoml_open,true
thermoml_viscosity:299,thermoml_viscosity,viscosity,dynamic_viscosity,DNIAPMSPPWPWGF-UHFFFAOYSA-N,"1,2-propanediol",,365,0.008372,Pa*s,Liquid,,0.000181,expanded,,,,1,pure,10.1016/j.fluid.2017.07.006,primary_thermoml_measurement,data/processed/viscosity_observations_thermoml.csv,299,e0d647d6eadc0adc61ed05b222b9b4fc26ac13c9c84de63a1282e58823ccbf83,publishable_core,thermoml_open,true
thermoml_viscosity:300,thermoml_viscosity,viscosity,dynamic_viscosity,DNIAPMSPPWPWGF-UHFFFAOYSA-N,"1,2-propanediol",,395.57,0.003659,Pa*s,Liquid,,7.8e-05,expanded,,,,1,pure,10.1016/j.fluid.2017.07.006,primary_thermoml_measurement,data/processed/viscosity_observations_thermoml.csv,300,e0d647d6eadc0adc61ed05b222b9b4fc26ac13c9c84de63a1282e58823ccbf83,publishable_core,thermoml_open,true
thermoml_viscosity:301,thermoml_viscosity,viscosity,dynamic_viscosity,DNIAPMSPPWPWGF-UHFFFAOYSA-N,"1,2-propanediol",,424.05,0.002244,Pa*s,Liquid,,4.8e-05,expanded,,,,1,pure,10.1016/j.fluid.2017.07.006,primary_thermoml_measurement,data/processed/viscosity_observations_thermoml.csv,301,e0d647d6eadc0adc61ed05b222b9b4fc26ac13c9c84de63a1282e58823ccbf83,publishable_core,thermoml_open,true
thermoml_viscosity:302,thermoml_viscosity,viscosity,dynamic_viscosity,DNIAPMSPPWPWGF-UHFFFAOYSA-N,"1,2-propanediol",,452.18,0.001425,Pa*s,Liquid,,3e-05,expanded,,,,1,pure,10.1016/j.fluid.2017.07.006,primary_thermoml_measurement,data/processed/viscosity_observations_thermoml.csv,302,e0d647d6eadc0adc61ed05b222b9b4fc26ac13c9c84de63a1282e58823ccbf83,publishable_core,thermoml_open,true
thermoml_viscosity:303,thermoml_viscosity,viscosity,dynamic_viscosity,DNIAPMSPPWPWGF-UHFFFAOYSA-N,"1,2-propanediol",,298.15,0.2607,Pa*s,Liquid,,0.0146,expanded,,,,1,pure,10.1016/j.fluid.2017.07.006,primary_thermoml_measurement,data/processed/viscosity_observations_thermoml.csv,303,e0d647d6eadc0adc61ed05b222b9b4fc26ac13c9c84de63a1282e58823ccbf83,publishable_core,thermoml_open,true
thermoml_viscosity:304,thermoml_viscosity,viscosity,dynamic_viscosity,DNIAPMSPPWPWGF-UHFFFAOYSA-N,"1,2-propanediol",,303.15,0.1833,Pa*s,Liquid,,0.0083,expanded,,,,1,pure,10.1016/j.fluid.2017.07.006,primary_thermoml_measurement,data/processed/viscosity_observations_thermoml.csv,304,e0d647d6eadc0adc61ed05b222b9b4fc26ac13c9c84de63a1282e58823ccbf83,publishable_core,thermoml_open,true
thermoml_viscosity:305,thermoml_viscosity,viscosity,dynamic_viscosity,DNIAPMSPPWPWGF-UHFFFAOYSA-N,"1,2-propanediol",,313.03,0.09804,Pa*s,Liquid,,0.00286,expanded,,,,1,pure,10.1016/j.fluid.2017.07.006,primary_thermoml_measurement,data/processed/viscosity_observations_thermoml.csv,305,e0d647d6eadc0adc61ed05b222b9b4fc26ac13c9c84de63a1282e58823ccbf83,publishable_core,thermoml_open,true
thermoml_viscosity:306,thermoml_viscosity,viscosity,dynamic_viscosity,DNIAPMSPPWPWGF-UHFFFAOYSA-N,"1,2-propanediol",,336.01,0.03053,Pa*s,Liquid,,0.00067,expanded,,,,1,pure,10.1016/j.fluid.2017.07.006,primary_thermoml_measurement,data/processed/viscosity_observations_thermoml.csv,306,e0d647d6eadc0adc61ed05b222b9b4fc26ac13c9c84de63a1282e58823ccbf83,publishable_core,thermoml_open,true
thermoml_viscosity:307,thermoml_viscosity,viscosity,dynamic_viscosity,DNIAPMSPPWPWGF-UHFFFAOYSA-N,"1,2-propanediol",,364.99,0.01031,Pa*s,Liquid,,0.00022,expanded,,,,1,pure,10.1016/j.fluid.2017.07.006,primary_thermoml_measurement,data/processed/viscosity_observations_thermoml.csv,307,e0d647d6eadc0adc61ed05b222b9b4fc26ac13c9c84de63a1282e58823ccbf83,publishable_core,thermoml_open,true
thermoml_viscosity:308,thermoml_viscosity,viscosity,dynamic_viscosity,DNIAPMSPPWPWGF-UHFFFAOYSA-N,"1,2-propanediol",,395.68,0.004374,Pa*s,Liquid,,9.4e-05,expanded,,,,1,pure,10.1016/j.fluid.2017.07.006,primary_thermoml_measurement,data/processed/viscosity_observations_thermoml.csv,308,e0d647d6eadc0adc61ed05b222b9b4fc26ac13c9c84de63a1282e58823ccbf83,publishable_core,thermoml_open,true
thermoml_viscosity:309,thermoml_viscosity,viscosity,dynamic_viscosity,DNIAPMSPPWPWGF-UHFFFAOYSA-N,"1,2-propanediol",,424.3,0.002608,Pa*s,Liquid,,5.6e-05,expanded,,,,1,pure,10.1016/j.fluid.2017.07.006,primary_thermoml_measurement,data/processed/viscosity_observations_thermoml.csv,309,e0d647d6eadc0adc61ed05b222b9b4fc26ac13c9c84de63a1282e58823ccbf83,publishable_core,thermoml_open,true
thermoml_viscosity:310,thermoml_viscosity,viscosity,dynamic_viscosity,DNIAPMSPPWPWGF-UHFFFAOYSA-N,"1,2-propanediol",,452.07,0.001656,Pa*s,Liquid,,3.5e-05,expanded,,,,1,pure,10.1016/j.fluid.2017.07.006,primary_thermoml_measurement,data/processed/viscosity_observations_thermoml.csv,310,e0d647d6eadc0adc61ed05b222b9b4fc26ac13c9c84de63a1282e58823ccbf83,publishable_core,thermoml_open,true
thermoml_viscosity:311,thermoml_viscosity,viscosity,dynamic_viscosity,DNIAPMSPPWPWGF-UHFFFAOYSA-N,"1,2-propanediol",,292.1,0.06061,Pa*s,Liquid,,0.00037,expanded,,,,1,pure,10.1016/j.fluid.2017.07.006,primary_thermoml_measurement,data/processed/viscosity_observations_thermoml.csv,311,e0d647d6eadc0adc61ed05b222b9b4fc26ac13c9c84de63a1282e58823ccbf83,publishable_core,thermoml_open,true
thermoml_viscosity:312,thermoml_viscosity,viscosity,dynamic_viscosity,DNIAPMSPPWPWGF-UHFFFAOYSA-N,"1,2-propanediol",,293.1,0.05809,Pa*s,Liquid,,0.00034,expanded,,,,1,pure,10.1016/j.fluid.2017.07.006,primary_thermoml_measurement,data/processed/viscosity_observations_thermoml.csv,312,e0d647d6eadc0adc61ed05b222b9b4fc26ac13c9c84de63a1282e58823ccbf83,publishable_core,thermoml_open,true
thermoml_viscosity:313,thermoml_viscosity,viscosity,dynamic_viscosity,DNIAPMSPPWPWGF-UHFFFAOYSA-N,"1,2-propanediol",,303.4,0.03154,Pa*s,Liquid,,0.00021,expanded,,,,1,pure,10.1016/j.fluid.2017.07.006,primary_thermoml_measurement,data/processed/viscosity_observations_thermoml.csv,313,e0d647d6eadc0adc61ed05b222b9b4fc26ac13c9c84de63a1282e58823ccbf83,publishable_core,thermoml_open,true
thermoml_viscosity:314,thermoml_viscosity,viscosity,dynamic_viscosity,DNIAPMSPPWPWGF-UHFFFAOYSA-N,"1,2-propanediol",,313.9,0.01937,Pa*s,Liquid,,0.00015,expanded,,,,1,pure,10.1016/j.fluid.2017.07.006,primary_thermoml_measurement,data/processed/viscosity_observations_thermoml.csv,314,e0d647d6eadc0adc61ed05b222b9b4fc26ac13c9c84de63a1282e58823ccbf83,publishable_core,thermoml_open,true
thermoml_viscosity:315,thermoml_viscosity,viscosity,dynamic_viscosity,DNIAPMSPPWPWGF-UHFFFAOYSA-N,"1,2-propanediol",,316,0.01704,Pa*s,Liquid,,0.00014,expanded,,,,1,pure,10.1016/j.fluid.2017.07.006,primary_thermoml_measurement,data/processed/viscosity_observations_thermoml.csv,315,e0d647d6eadc0adc61ed05b222b9b4fc26ac13c9c84de63a1282e58823ccbf83,publishable_core,thermoml_open,true
thermoml_viscosity:316,thermoml_viscosity,viscosity,dynamic_viscosity,DNIAPMSPPWPWGF-UHFFFAOYSA-N,"1,2-propanediol",,332.1,0.00876,Pa*s,Liquid,,5.8e-05,expanded,,,,1,pure,10.1016/j.fluid.2017.07.006,primary_thermoml_measurement,data/processed/viscosity_observations_thermoml.csv,316,e0d647d6eadc0adc61ed05b222b9b4fc26ac13c9c84de63a1282e58823ccbf83,publishable_core,thermoml_open,true
thermoml_viscosity:317,thermoml_viscosity,viscosity,dynamic_viscosity,DNIAPMSPPWPWGF-UHFFFAOYSA-N,"1,2-propanediol",,353.4,0.00429,Pa*s,Liquid,,6.1e-05,expanded,,,,1,pure,10.1016/j.fluid.2017.07.006,primary_thermoml_measurement,data/processed/viscosity_observations_thermoml.csv,317,e0d647d6eadc0adc61ed05b222b9b4fc26ac13c9c84de63a1282e58823ccbf83,publishable_core,thermoml_open,true
thermoml_viscosity:318,thermoml_viscosity,viscosity,dynamic_viscosity,DNIAPMSPPWPWGF-UHFFFAOYSA-N,"1,2-propanediol",,353.6,0.00418,Pa*s,Liquid,,6e-05,expanded,,,,1,pure,10.1016/j.fluid.2017.07.006,primary_thermoml_measurement,data/processed/viscosity_observations_thermoml.csv,318,e0d647d6eadc0adc61ed05b222b9b4fc26ac13c9c84de63a1282e58823ccbf83,publishable_core,thermoml_open,true
thermoml_viscosity:319,thermoml_viscosity,viscosity,dynamic_viscosity,DNIAPMSPPWPWGF-UHFFFAOYSA-N,"1,2-propanediol",,388.6,0.001767,Pa*s,Liquid,,1.5e-05,expanded,,,,1,pure,10.1016/j.fluid.2017.07.006,primary_thermoml_measurement,data/processed/viscosity_observations_thermoml.csv,319,e0d647d6eadc0adc61ed05b222b9b4fc26ac13c9c84de63a1282e58823ccbf83,publishable_core,thermoml_open,true
thermoml_viscosity:320,thermoml_viscosity,viscosity,dynamic_viscosity,DNIAPMSPPWPWGF-UHFFFAOYSA-N,"1,2-propanediol",,389.3,0.0017,Pa*s,Liquid,,1.4e-05,expanded,,,,1,pure,10.1016/j.fluid.2017.07.006,primary_thermoml_measurement,data/processed/viscosity_observations_thermoml.csv,320,e0d647d6eadc0adc61ed05b222b9b4fc26ac13c9c84de63a1282e58823ccbf83,publishable_core,thermoml_open,true
thermoml_viscosity:321,thermoml_viscosity,viscosity,dynamic_viscosity,DNIAPMSPPWPWGF-UHFFFAOYSA-N,"1,2-propanediol",,423.3,0.000926,Pa*s,Liquid,,6e-06,expanded,,,,1,pure,10.1016/j.fluid.2017.07.006,primary_thermoml_measurement,data/processed/viscosity_observations_thermoml.csv,321,e0d647d6eadc0adc61ed05b222b9b4fc26ac13c9c84de63a1282e58823ccbf83,publishable_core,thermoml_open,true
thermoml_viscosity:322,thermoml_viscosity,viscosity,dynamic_viscosity,DNIAPMSPPWPWGF-UHFFFAOYSA-N,"1,2-propanediol",,458.9,0.000533,Pa*s,Liquid,,4e-06,expanded,,,,1,pure,10.1016/j.fluid.2017.07.006,primary_thermoml_measurement,data/processed/viscosity_observations_thermoml.csv,322,e0d647d6eadc0adc61ed05b222b9b4fc26ac13c9c84de63a1282e58823ccbf83,publishable_core,thermoml_open,true
thermoml_viscosity:323,thermoml_viscosity,viscosity,dynamic_viscosity,DNIAPMSPPWPWGF-UHFFFAOYSA-N,"1,2-propanediol",,298.15,0.04369,Pa*s,Liquid,,0.000334,expanded,,,,1,pure,10.1016/j.fluid.2017.07.006,primary_thermoml_measurement,data/processed/viscosity_observations_thermoml.csv,323,e0d647d6eadc0adc61ed05b222b9b4fc26ac13c9c84de63a1282e58823ccbf83,publishable_core,thermoml_open,true
thermoml_viscosity:324,thermoml_viscosity,viscosity,dynamic_viscosity,VGGSQFUCUMXWEO-UHFFFAOYSA-N,ethene,,295.4,0.000474,Pa*s,Liquid,,1.9e-05,expanded,,,,2,mixture,10.1016/j.fluid.2019.06.022,primary_thermoml_measurement,data/processed/viscosity_observations_thermoml.csv,324,e0d647d6eadc0adc61ed05b222b9b4fc26ac13c9c84de63a1282e58823ccbf83,publishable_core,thermoml_open,true
thermoml_viscosity:325,thermoml_viscosity,viscosity,dynamic_viscosity,VGGSQFUCUMXWEO-UHFFFAOYSA-N,ethene,,295.4,0.000474,Pa*s,Liquid,,1.9e-05,expanded,,,,2,mixture,10.1016/j.fluid.2019.06.022,primary_thermoml_measurement,data/processed/viscosity_observations_thermoml.csv,325,e0d647d6eadc0adc61ed05b222b9b4fc26ac13c9c84de63a1282e58823ccbf83,publishable_core,thermoml_open,true
thermoml_viscosity:326,thermoml_viscosity,viscosity,dynamic_viscosity,VGGSQFUCUMXWEO-UHFFFAOYSA-N,ethene,,295.4,0.000508,Pa*s,Liquid,,2.1e-05,expanded,,,,2,mixture,10.1016/j.fluid.2019.06.022,primary_thermoml_measurement,data/processed/viscosity_observations_thermoml.csv,326,e0d647d6eadc0adc61ed05b222b9b4fc26ac13c9c84de63a1282e58823ccbf83,publishable_core,thermoml_open,true
thermoml_viscosity:327,thermoml_viscosity,viscosity,dynamic_viscosity,VGGSQFUCUMXWEO-UHFFFAOYSA-N,ethene,,295.4,0.000509,Pa*s,Liquid,,2.1e-05,expanded,,,,2,mixture,10.1016/j.fluid.2019.06.022,primary_thermoml_measurement,data/processed/viscosity_observations_thermoml.csv,327,e0d647d6eadc0adc61ed05b222b9b4fc26ac13c9c84de63a1282e58823ccbf83,publishable_core,thermoml_open,true
thermoml_viscosity:328,thermoml_viscosity,viscosity,dynamic_viscosity,VGGSQFUCUMXWEO-UHFFFAOYSA-N,ethene,,295.4,0.000551,Pa*s,Liquid,,2.2e-05,expanded,,,,2,mixture,10.1016/j.fluid.2019.06.022,primary_thermoml_measurement,data/processed/viscosity_observations_thermoml.csv,328,e0d647d6eadc0adc61ed05b222b9b4fc26ac13c9c84de63a1282e58823ccbf83,publishable_core,thermoml_open,true
thermoml_viscosity:329,thermoml_viscosity,viscosity,dynamic_viscosity,VGGSQFUCUMXWEO-UHFFFAOYSA-N,ethene,,295.4,0.000548,Pa*s,Liquid,,2.2e-05,expanded,,,,2,mixture,10.1016/j.fluid.2019.06.022,primary_thermoml_measurement,data/processed/viscosity_observations_thermoml.csv,329,e0d647d6eadc0adc61ed05b222b9b4fc26ac13c9c84de63a1282e58823ccbf83,publishable_core,thermoml_open,true
thermoml_viscosity:330,thermoml_viscosity,viscosity,dynamic_viscosity,VGGSQFUCUMXWEO-UHFFFAOYSA-N,ethene,,295.4,0.000614,Pa*s,Liquid,,2.5e-05,expanded,,,,2,mixture,10.1016/j.fluid.2019.06.022,primary_thermoml_measurement,data/processed/viscosity_observations_thermoml.csv,330,e0d647d6eadc0adc61ed05b222b9b4fc26ac13c9c84de63a1282e58823ccbf83,publishable_core,thermoml_open,true
thermoml_viscosity:331,thermoml_viscosity,viscosity,dynamic_viscosity,VGGSQFUCUMXWEO-UHFFFAOYSA-N,ethene,,295.4,0.000615,Pa*s,Liquid,,2.5e-05,expanded,,,,2,mixture,10.1016/j.fluid.2019.06.022,primary_thermoml_measurement,data/processed/viscosity_observations_thermoml.csv,331,e0d647d6eadc0adc61ed05b222b9b4fc26ac13c9c84de63a1282e58823ccbf83,publishable_core,thermoml_open,true
thermoml_viscosity:332,thermoml_viscosity,viscosity,dynamic_viscosity,VGGSQFUCUMXWEO-UHFFFAOYSA-N,ethene,,322.1,0.00036,Pa*s,Liquid,,1.5e-05,expanded,,,,2,mixture,10.1016/j.fluid.2019.06.022,primary_thermoml_measurement,data/processed/viscosity_observations_thermoml.csv,332,e0d647d6eadc0adc61ed05b222b9b4fc26ac13c9c84de63a1282e58823ccbf83,publishable_core,thermoml_open,true
thermoml_viscosity:333,thermoml_viscosity,viscosity,dynamic_viscosity,VGGSQFUCUMXWEO-UHFFFAOYSA-N,ethene,,322.1,0.000361,Pa*s,Liquid,,1.5e-05,expanded,,,,2,mixture,10.1016/j.fluid.2019.06.022,primary_thermoml_measurement,data/processed/viscosity_observations_thermoml.csv,333,e0d647d6eadc0adc61ed05b222b9b4fc26ac13c9c84de63a1282e58823ccbf83,publishable_core,thermoml_open,true
thermoml_viscosity:334,thermoml_viscosity,viscosity,dynamic_viscosity,VGGSQFUCUMXWEO-UHFFFAOYSA-N,ethene,,322.1,0.000376,Pa*s,Liquid,,1.5e-05,expanded,,,,2,mixture,10.1016/j.fluid.2019.06.022,primary_thermoml_measurement,data/processed/viscosity_observations_thermoml.csv,334,e0d647d6eadc0adc61ed05b222b9b4fc26ac13c9c84de63a1282e58823ccbf83,publishable_core,thermoml_open,true
thermoml_viscosity:335,thermoml_viscosity,viscosity,dynamic_viscosity,VGGSQFUCUMXWEO-UHFFFAOYSA-N,ethene,,322.1,0.000377,Pa*s,Liquid,,1.5e-05,expanded,,,,2,mixture,10.1016/j.fluid.2019.06.022,primary_thermoml_measurement,data/processed/viscosity_observations_thermoml.csv,335,e0d647d6eadc0adc61ed05b222b9b4fc26ac13c9c84de63a1282e58823ccbf83,publishable_core,thermoml_open,true
thermoml_viscosity:336,thermoml_viscosity,viscosity,dynamic_viscosity,VGGSQFUCUMXWEO-UHFFFAOYSA-N,ethene,,322.1,0.000415,Pa*s,Liquid,,1.7e-05,expanded,,,,2,mixture,10.1016/j.fluid.2019.06.022,primary_thermoml_measurement,data/processed/viscosity_observations_thermoml.csv,336,e0d647d6eadc0adc61ed05b222b9b4fc26ac13c9c84de63a1282e58823ccbf83,publishable_core,thermoml_open,true
thermoml_viscosity:337,thermoml_viscosity,viscosity,dynamic_viscosity,VGGSQFUCUMXWEO-UHFFFAOYSA-N,ethene,,322.1,0.000415,Pa*s,Liquid,,1.7e-05,expanded,,,,2,mixture,10.1016/j.fluid.2019.06.022,primary_thermoml_measurement,data/processed/viscosity_observations_thermoml.csv,337,e0d647d6eadc0adc61ed05b222b9b4fc26ac13c9c84de63a1282e58823ccbf83,publishable_core,thermoml_open,true
thermoml_viscosity:338,thermoml_viscosity,viscosity,dynamic_viscosity,VGGSQFUCUMXWEO-UHFFFAOYSA-N,ethene,,322.1,0.000442,Pa*s,Liquid,,1.8e-05,expanded,,,,2,mixture,10.1016/j.fluid.2019.06.022,primary_thermoml_measurement,data/processed/viscosity_observations_thermoml.csv,338,e0d647d6eadc0adc61ed05b222b9b4fc26ac13c9c84de63a1282e58823ccbf83,publishable_core,thermoml_open,true
thermoml_viscosity:339,thermoml_viscosity,viscosity,dynamic_viscosity,VGGSQFUCUMXWEO-UHFFFAOYSA-N,ethene,,322.1,0.000452,Pa*s,Liquid,,1.8e-05,expanded,,,,2,mixture,10.1016/j.fluid.2019.06.022,primary_thermoml_measurement,data/processed/viscosity_observations_thermoml.csv,339,e0d647d6eadc0adc61ed05b222b9b4fc26ac13c9c84de63a1282e58823ccbf83,publishable_core,thermoml_open,true
thermoml_viscosity:340,thermoml_viscosity,viscosity,dynamic_viscosity,VGGSQFUCUMXWEO-UHFFFAOYSA-N,ethene,,322.1,0.000498,Pa*s,Liquid,,2e-05,expanded,,,,2,mixture,10.1016/j.fluid.2019.06.022,primary_thermoml_measurement,data/processed/viscosity_observations_thermoml.csv,340,e0d647d6eadc0adc61ed05b222b9b4fc26ac13c9c84de63a1282e58823ccbf83,publishable_core,thermoml_open,true
thermoml_viscosity:341,thermoml_viscosity,viscosity,dynamic_viscosity,VGGSQFUCUMXWEO-UHFFFAOYSA-N,ethene,,322.1,0.000497,Pa*s,Liquid,,2e-05,expanded,,,,2,mixture,10.1016/j.fluid.2019.06.022,primary_thermoml_measurement,data/processed/viscosity_observations_thermoml.csv,341,e0d647d6eadc0adc61ed05b222b9b4fc26ac13c9c84de63a1282e58823ccbf83,publishable_core,thermoml_open,true
thermoml_viscosity:342,thermoml_viscosity,viscosity,dynamic_viscosity,VGGSQFUCUMXWEO-UHFFFAOYSA-N,ethene,,322.1,0.000495,Pa*s,Liquid,,2e-05,expanded,,,,2,mixture,10.1016/j.fluid.2019.06.022,primary_thermoml_measurement,data/processed/viscosity_observations_thermoml.csv,342,e0d647d6eadc0adc61ed05b222b9b4fc26ac13c9c84de63a1282e58823ccbf83,publishable_core,thermoml_open,true
thermoml_viscosity:343,thermoml_viscosity,viscosity,dynamic_viscosity,VGGSQFUCUMXWEO-UHFFFAOYSA-N,ethene,,322.1,0.000556,Pa*s,Liquid,,2.3e-05,expanded,,,,2,mixture,10.1016/j.fluid.2019.06.022,primary_thermoml_measurement,data/processed/viscosity_observations_thermoml.csv,343,e0d647d6eadc0adc61ed05b222b9b4fc26ac13c9c84de63a1282e58823ccbf83,publishable_core,thermoml_open,true
thermoml_viscosity:344,thermoml_viscosity,viscosity,dynamic_viscosity,VGGSQFUCUMXWEO-UHFFFAOYSA-N,ethene,,322.1,0.00055,Pa*s,Liquid,,2.2e-05,expanded,,,,2,mixture,10.1016/j.fluid.2019.06.022,primary_thermoml_measurement,data/processed/viscosity_observations_thermoml.csv,344,e0d647d6eadc0adc61ed05b222b9b4fc26ac13c9c84de63a1282e58823ccbf83,publishable_core,thermoml_open,true
thermoml_viscosity:345,thermoml_viscosity,viscosity,dynamic_viscosity,VGGSQFUCUMXWEO-UHFFFAOYSA-N,ethene,,369.3,0.000235,Pa*s,Liquid,,1e-05,expanded,,,,2,mixture,10.1016/j.fluid.2019.06.022,primary_thermoml_measurement,data/processed/viscosity_observations_thermoml.csv,345,e0d647d6eadc0adc61ed05b222b9b4fc26ac13c9c84de63a1282e58823ccbf83,publishable_core,thermoml_open,true
thermoml_viscosity:346,thermoml_viscosity,viscosity,dynamic_viscosity,VGGSQFUCUMXWEO-UHFFFAOYSA-N,ethene,,369.3,0.000236,Pa*s,Liquid,,1e-05,expanded,,,,2,mixture,10.1016/j.fluid.2019.06.022,primary_thermoml_measurement,data/processed/viscosity_observations_thermoml.csv,346,e0d647d6eadc0adc61ed05b222b9b4fc26ac13c9c84de63a1282e58823ccbf83,publishable_core,thermoml_open,true
thermoml_viscosity:347,thermoml_viscosity,viscosity,dynamic_viscosity,VGGSQFUCUMXWEO-UHFFFAOYSA-N,ethene,,369.3,0.000251,Pa*s,Liquid,,1.1e-05,expanded,,,,2,mixture,10.1016/j.fluid.2019.06.022,primary_thermoml_measurement,data/processed/viscosity_observations_thermoml.csv,347,e0d647d6eadc0adc61ed05b222b9b4fc26ac13c9c84de63a1282e58823ccbf83,publishable_core,thermoml_open,true
thermoml_viscosity:348,thermoml_viscosity,viscosity,dynamic_viscosity,VGGSQFUCUMXWEO-UHFFFAOYSA-N,ethene,,369.3,0.00025,Pa*s,Liquid,,1.1e-05,expanded,,,,2,mixture,10.1016/j.fluid.2019.06.022,primary_thermoml_measurement,data/processed/viscosity_observations_thermoml.csv,348,e0d647d6eadc0adc61ed05b222b9b4fc26ac13c9c84de63a1282e58823ccbf83,publishable_core,thermoml_open,true
thermoml_viscosity:349,thermoml_viscosity,viscosity,dynamic_viscosity,VGGSQFUCUMXWEO-UHFFFAOYSA-N,ethene,,369.3,0.00025,Pa*s,Liquid,,1.1e-05,expanded,,,,2,mixture,10.1016/j.fluid.2019.06.022,primary_thermoml_measurement,data/processed/viscosity_observations_thermoml.csv,349,e0d647d6eadc0adc61ed05b222b9b4fc26ac13c9c84de63a1282e58823ccbf83,publishable_core,thermoml_open,true
thermoml_viscosity:350,thermoml_viscosity,viscosity,dynamic_viscosity,VGGSQFUCUMXWEO-UHFFFAOYSA-N,ethene,,369.3,0.00025,Pa*s,Liquid,,1.1e-05,expanded,,,,2,mixture,10.1016/j.fluid.2019.06.022,primary_thermoml_measurement,data/processed/viscosity_observations_thermoml.csv,350,e0d647d6eadc0adc61ed05b222b9b4fc26ac13c9c84de63a1282e58823ccbf83,publishable_core,thermoml_open,true
thermoml_viscosity:351,thermoml_viscosity,viscosity,dynamic_viscosity,VGGSQFUCUMXWEO-UHFFFAOYSA-N,ethene,,369.3,0.000273,Pa*s,Liquid,,1.1e-05,expanded,,,,2,mixture,10.1016/j.fluid.2019.06.022,primary_thermoml_measurement,data/processed/viscosity_observations_thermoml.csv,351,e0d647d6eadc0adc61ed05b222b9b4fc26ac13c9c84de63a1282e58823ccbf83,publishable_core,thermoml_open,true
thermoml_viscosity:352,thermoml_viscosity,viscosity,dynamic_viscosity,VGGSQFUCUMXWEO-UHFFFAOYSA-N,ethene,,369.3,0.000273,Pa*s,Liquid,,1.1e-05,expanded,,,,2,mixture,10.1016/j.fluid.2019.06.022,primary_thermoml_measurement,data/processed/viscosity_observations_thermoml.csv,352,e0d647d6eadc0adc61ed05b222b9b4fc26ac13c9c84de63a1282e58823ccbf83,publishable_core,thermoml_open,true
thermoml_viscosity:353,thermoml_viscosity,viscosity,dynamic_viscosity,VGGSQFUCUMXWEO-UHFFFAOYSA-N,ethene,,369.3,0.000305,Pa*s,Liquid,,1.2e-05,expanded,,,,2,mixture,10.1016/j.fluid.2019.06.022,primary_thermoml_measurement,data/processed/viscosity_observations_thermoml.csv,353,e0d647d6eadc0adc61ed05b222b9b4fc26ac13c9c84de63a1282e58823ccbf83,publishable_core,thermoml_open,true
thermoml_viscosity:354,thermoml_viscosity,viscosity,dynamic_viscosity,VGGSQFUCUMXWEO-UHFFFAOYSA-N,ethene,,369.3,0.000304,Pa*s,Liquid,,1.2e-05,expanded,,,,2,mixture,10.1016/j.fluid.2019.06.022,primary_thermoml_measurement,data/processed/viscosity_observations_thermoml.csv,354,e0d647d6eadc0adc61ed05b222b9b4fc26ac13c9c84de63a1282e58823ccbf83,publishable_core,thermoml_open,true
thermoml_viscosity:355,thermoml_viscosity,viscosity,dynamic_viscosity,VGGSQFUCUMXWEO-UHFFFAOYSA-N,ethene,,369.3,0.000335,Pa*s,Liquid,,1.4e-05,expanded,,,,2,mixture,10.1016/j.fluid.2019.06.022,primary_thermoml_measurement,data/processed/viscosity_observations_thermoml.csv,355,e0d647d6eadc0adc61ed05b222b9b4fc26ac13c9c84de63a1282e58823ccbf83,publishable_core,thermoml_open,true
thermoml_viscosity:356,thermoml_viscosity,viscosity,dynamic_viscosity,VGGSQFUCUMXWEO-UHFFFAOYSA-N,ethene,,369.3,0.000335,Pa*s,Liquid,,1.4e-05,expanded,,,,2,mixture,10.1016/j.fluid.2019.06.022,primary_thermoml_measurement,data/processed/viscosity_observations_thermoml.csv,356,e0d647d6eadc0adc61ed05b222b9b4fc26ac13c9c84de63a1282e58823ccbf83,publishable_core,thermoml_open,true
thermoml_viscosity:357,thermoml_viscosity,viscosity,dynamic_viscosity,VGGSQFUCUMXWEO-UHFFFAOYSA-N,ethene,,369.3,0.000382,Pa*s,Liquid,,1.6e-05,expanded,,,,2,mixture,10.1016/j.fluid.2019.06.022,primary_thermoml_measurement,data/processed/viscosity_observations_thermoml.csv,357,e0d647d6eadc0adc61ed05b222b9b4fc26ac13c9c84de63a1282e58823ccbf83,publishable_core,thermoml_open,true
thermoml_viscosity:358,thermoml_viscosity,viscosity,dynamic_viscosity,VGGSQFUCUMXWEO-UHFFFAOYSA-N,ethene,,369.3,0.000379,Pa*s,Liquid,,1.5e-05,expanded,,,,2,mixture,10.1016/j.fluid.2019.06.022,primary_thermoml_measurement,data/processed/viscosity_observations_thermoml.csv,358,e0d647d6eadc0adc61ed05b222b9b4fc26ac13c9c84de63a1282e58823ccbf83,publishable_core,thermoml_open,true
thermoml_viscosity:359,thermoml_viscosity,viscosity,dynamic_viscosity,VGGSQFUCUMXWEO-UHFFFAOYSA-N,ethene,,437,0.000155,Pa*s,Liquid,,6e-06,expanded,,,,2,mixture,10.1016/j.fluid.2019.06.022,primary_thermoml_measurement,data/processed/viscosity_observations_thermoml.csv,359,e0d647d6eadc0adc61ed05b222b9b4fc26ac13c9c84de63a1282e58823ccbf83,publishable_core,thermoml_open,true
thermoml_viscosity:360,thermoml_viscosity,viscosity,dynamic_viscosity,VGGSQFUCUMXWEO-UHFFFAOYSA-N,ethene,,437,0.000153,Pa*s,Liquid,,6e-06,expanded,,,,2,mixture,10.1016/j.fluid.2019.06.022,primary_thermoml_measurement,data/processed/viscosity_observations_thermoml.csv,360,e0d647d6eadc0adc61ed05b222b9b4fc26ac13c9c84de63a1282e58823ccbf83,publishable_core,thermoml_open,true
thermoml_viscosity:361,thermoml_viscosity,viscosity,dynamic_viscosity,VGGSQFUCUMXWEO-UHFFFAOYSA-N,ethene,,437,0.000173,Pa*s,Liquid,,7e-06,expanded,,,,2,mixture,10.1016/j.fluid.2019.06.022,primary_thermoml_measurement,data/processed/viscosity_observations_thermoml.csv,361,e0d647d6eadc0adc61ed05b222b9b4fc26ac13c9c84de63a1282e58823ccbf83,publishable_core,thermoml_open,true
thermoml_viscosity:362,thermoml_viscosity,viscosity,dynamic_viscosity,VGGSQFUCUMXWEO-UHFFFAOYSA-N,ethene,,437,0.000172,Pa*s,Liquid,,7e-06,expanded,,,,2,mixture,10.1016/j.fluid.2019.06.022,primary_thermoml_measurement,data/processed/viscosity_observations_thermoml.csv,362,e0d647d6eadc0adc61ed05b222b9b4fc26ac13c9c84de63a1282e58823ccbf83,publishable_core,thermoml_open,true
thermoml_viscosity:363,thermoml_viscosity,viscosity,dynamic_viscosity,VGGSQFUCUMXWEO-UHFFFAOYSA-N,ethene,,437,0.000196,Pa*s,Liquid,,8e-06,expanded,,,,2,mixture,10.1016/j.fluid.2019.06.022,primary_thermoml_measurement,data/processed/viscosity_observations_thermoml.csv,363,e0d647d6eadc0adc61ed05b222b9b4fc26ac13c9c84de63a1282e58823ccbf83,publishable_core,thermoml_open,true
thermoml_viscosity:364,thermoml_viscosity,viscosity,dynamic_viscosity,VGGSQFUCUMXWEO-UHFFFAOYSA-N,ethene,,437,0.000197,Pa*s,Liquid,,8e-06,expanded,,,,2,mixture,10.1016/j.fluid.2019.06.022,primary_thermoml_measurement,data/processed/viscosity_observations_thermoml.csv,364,e0d647d6eadc0adc61ed05b222b9b4fc26ac13c9c84de63a1282e58823ccbf83,publishable_core,thermoml_open,true
thermoml_viscosity:365,thermoml_viscosity,viscosity,dynamic_viscosity,VGGSQFUCUMXWEO-UHFFFAOYSA-N,ethene,,437,0.00022,Pa*s,Liquid,,9e-06,expanded,,,,2,mixture,10.1016/j.fluid.2019.06.022,primary_thermoml_measurement,data/processed/viscosity_observations_thermoml.csv,365,e0d647d6eadc0adc61ed05b222b9b4fc26ac13c9c84de63a1282e58823ccbf83,publishable_core,thermoml_open,true
thermoml_viscosity:366,thermoml_viscosity,viscosity,dynamic_viscosity,VGGSQFUCUMXWEO-UHFFFAOYSA-N,ethene,,437,0.00022,Pa*s,Liquid,,9e-06,expanded,,,,2,mixture,10.1016/j.fluid.2019.06.022,primary_thermoml_measurement,data/processed/viscosity_observations_thermoml.csv,366,e0d647d6eadc0adc61ed05b222b9b4fc26ac13c9c84de63a1282e58823ccbf83,publishable_core,thermoml_open,true
thermoml_viscosity:367,thermoml_viscosity,viscosity,dynamic_viscosity,VGGSQFUCUMXWEO-UHFFFAOYSA-N,ethene,,437,0.000222,Pa*s,Liquid,,9e-06,expanded,,,,2,mixture,10.1016/j.fluid.2019.06.022,primary_thermoml_measurement,data/processed/viscosity_observations_thermoml.csv,367,e0d647d6eadc0adc61ed05b222b9b4fc26ac13c9c84de63a1282e58823ccbf83,publishable_core,thermoml_open,true
thermoml_viscosity:368,thermoml_viscosity,viscosity,dynamic_viscosity,VGGSQFUCUMXWEO-UHFFFAOYSA-N,ethene,,437,0.000224,Pa*s,Liquid,,9e-06,expanded,,,,2,mixture,10.1016/j.fluid.2019.06.022,primary_thermoml_measurement,data/processed/viscosity_observations_thermoml.csv,368,e0d647d6eadc0adc61ed05b222b9b4fc26ac13c9c84de63a1282e58823ccbf83,publishable_core,thermoml_open,true
thermoml_viscosity:369,thermoml_viscosity,viscosity,dynamic_viscosity,VGGSQFUCUMXWEO-UHFFFAOYSA-N,ethene,,437,0.000242,Pa*s,Liquid,,1e-05,expanded,,,,2,mixture,10.1016/j.fluid.2019.06.022,primary_thermoml_measurement,data/processed/viscosity_observations_thermoml.csv,369,e0d647d6eadc0adc61ed05b222b9b4fc26ac13c9c84de63a1282e58823ccbf83,publishable_core,thermoml_open,true
thermoml_viscosity:370,thermoml_viscosity,viscosity,dynamic_viscosity,VGGSQFUCUMXWEO-UHFFFAOYSA-N,ethene,,437,0.000243,Pa*s,Liquid,,1e-05,expanded,,,,2,mixture,10.1016/j.fluid.2019.06.022,primary_thermoml_measurement,data/processed/viscosity_observations_thermoml.csv,370,e0d647d6eadc0adc61ed05b222b9b4fc26ac13c9c84de63a1282e58823ccbf83,publishable_core,thermoml_open,true
