Repository: LittleAlety/electrolyte-solvent-dielectric-ml

# 电解液溶剂筛选：可审计的多通道机器学习管线

> **2026-11-28 · PLAN B 生产失败诊断**：[根因分析](outputs/b750_completion/failure_diagnostics/FAILURE_ANALYSIS.md) · [执行报告](outputs/b750_completion/COMPLETION_REPORT.md)。214条测试通过；38/67合格，剩余21个几何步数耗尽、1个超时中断、7个从未启动。首轮5个续算全部合格，当前状态 BLOCKED_NEEDS_SUBMISSION。历史目标泄漏、方法错标、CM截断和点级CI解释已由[科学更正](outputs/b750_completion/scientific_errata.json)取代。

> An auditable, pre-registered machine-learning pipeline for electrolyte-solvent
> screening: static permittivity (epsilon), viscosity (eta), the orbital window
> (HOMO / LUMO), and redox potential - with a frozen main scoreboard, a shot ledger,
> and every negative result retained rather than routed around.

File: data/processed/eta_epsilon_joint_observations.csv (part 31 of 84)
row_id,dataset_id,property,property_family,inchikey,name,smiles,T_K,value,unit,phase,method,uncertainty,uncertainty_kind,confidence_level,frequency_mhz,pressure_kpa,n_components,pure_or_mixture,source_doi,source_kind,source_file,source_row_index,source_file_sha256,quality_layer,licence,redistributable
thermoml_viscosity:791,thermoml_viscosity,viscosity,dynamic_viscosity,LYGJENNIWJXYER-UHFFFAOYSA-N,nitromethane,,308.15,0.000563,Pa*s,Liquid,,6e-06,expanded,,,,2,mixture,10.1016/j.jct.2010.10.016,primary_thermoml_measurement,data/processed/viscosity_observations_thermoml.csv,791,e0d647d6eadc0adc61ed05b222b9b4fc26ac13c9c84de63a1282e58823ccbf83,publishable_core,thermoml_open,true
thermoml_viscosity:792,thermoml_viscosity,viscosity,dynamic_viscosity,LYGJENNIWJXYER-UHFFFAOYSA-N,nitromethane,,313.15,0.001098,Pa*s,Liquid,,1.1e-05,expanded,,,,2,mixture,10.1016/j.jct.2010.10.016,primary_thermoml_measurement,data/processed/viscosity_observations_thermoml.csv,792,e0d647d6eadc0adc61ed05b222b9b4fc26ac13c9c84de63a1282e58823ccbf83,publishable_core,thermoml_open,true
thermoml_viscosity:793,thermoml_viscosity,viscosity,dynamic_viscosity,LYGJENNIWJXYER-UHFFFAOYSA-N,nitromethane,,313.15,0.001055,Pa*s,Liquid,,1e-05,expanded,,,,2,mixture,10.1016/j.jct.2010.10.016,primary_thermoml_measurement,data/processed/viscosity_observations_thermoml.csv,793,e0d647d6eadc0adc61ed05b222b9b4fc26ac13c9c84de63a1282e58823ccbf83,publishable_core,thermoml_open,true
thermoml_viscosity:794,thermoml_viscosity,viscosity,dynamic_viscosity,LYGJENNIWJXYER-UHFFFAOYSA-N,nitromethane,,313.15,0.000999,Pa*s,Liquid,,1e-05,expanded,,,,2,mixture,10.1016/j.jct.2010.10.016,primary_thermoml_measurement,data/processed/viscosity_observations_thermoml.csv,794,e0d647d6eadc0adc61ed05b222b9b4fc26ac13c9c84de63a1282e58823ccbf83,publishable_core,thermoml_open,true
thermoml_viscosity:795,thermoml_viscosity,viscosity,dynamic_viscosity,LYGJENNIWJXYER-UHFFFAOYSA-N,nitromethane,,313.15,0.000911,Pa*s,Liquid,,9e-06,expanded,,,,2,mixture,10.1016/j.jct.2010.10.016,primary_thermoml_measurement,data/processed/viscosity_observations_thermoml.csv,795,e0d647d6eadc0adc61ed05b222b9b4fc26ac13c9c84de63a1282e58823ccbf83,publishable_core,thermoml_open,true
thermoml_viscosity:796,thermoml_viscosity,viscosity,dynamic_viscosity,LYGJENNIWJXYER-UHFFFAOYSA-N,nitromethane,,313.15,0.000835,Pa*s,Liquid,,8e-06,expanded,,,,2,mixture,10.1016/j.jct.2010.10.016,primary_thermoml_measurement,data/processed/viscosity_observations_thermoml.csv,796,e0d647d6eadc0adc61ed05b222b9b4fc26ac13c9c84de63a1282e58823ccbf83,publishable_core,thermoml_open,true
thermoml_viscosity:797,thermoml_viscosity,viscosity,dynamic_viscosity,LYGJENNIWJXYER-UHFFFAOYSA-N,nitromethane,,313.15,0.000762,Pa*s,Liquid,,8e-06,expanded,,,,2,mixture,10.1016/j.jct.2010.10.016,primary_thermoml_measurement,data/processed/viscosity_observations_thermoml.csv,797,e0d647d6eadc0adc61ed05b222b9b4fc26ac13c9c84de63a1282e58823ccbf83,publishable_core,thermoml_open,true
thermoml_viscosity:798,thermoml_viscosity,viscosity,dynamic_viscosity,LYGJENNIWJXYER-UHFFFAOYSA-N,nitromethane,,313.15,0.000722,Pa*s,Liquid,,7e-06,expanded,,,,2,mixture,10.1016/j.jct.2010.10.016,primary_thermoml_measurement,data/processed/viscosity_observations_thermoml.csv,798,e0d647d6eadc0adc61ed05b222b9b4fc26ac13c9c84de63a1282e58823ccbf83,publishable_core,thermoml_open,true
thermoml_viscosity:799,thermoml_viscosity,viscosity,dynamic_viscosity,LYGJENNIWJXYER-UHFFFAOYSA-N,nitromethane,,313.15,0.000693,Pa*s,Liquid,,7e-06,expanded,,,,2,mixture,10.1016/j.jct.2010.10.016,primary_thermoml_measurement,data/processed/viscosity_observations_thermoml.csv,799,e0d647d6eadc0adc61ed05b222b9b4fc26ac13c9c84de63a1282e58823ccbf83,publishable_core,thermoml_open,true
thermoml_viscosity:800,thermoml_viscosity,viscosity,dynamic_viscosity,LYGJENNIWJXYER-UHFFFAOYSA-N,nitromethane,,313.15,0.000659,Pa*s,Liquid,,7e-06,expanded,,,,2,mixture,10.1016/j.jct.2010.10.016,primary_thermoml_measurement,data/processed/viscosity_observations_thermoml.csv,800,e0d647d6eadc0adc61ed05b222b9b4fc26ac13c9c84de63a1282e58823ccbf83,publishable_core,thermoml_open,true
thermoml_viscosity:801,thermoml_viscosity,viscosity,dynamic_viscosity,LYGJENNIWJXYER-UHFFFAOYSA-N,nitromethane,,313.15,0.000636,Pa*s,Liquid,,7e-06,expanded,,,,2,mixture,10.1016/j.jct.2010.10.016,primary_thermoml_measurement,data/processed/viscosity_observations_thermoml.csv,801,e0d647d6eadc0adc61ed05b222b9b4fc26ac13c9c84de63a1282e58823ccbf83,publishable_core,thermoml_open,true
thermoml_viscosity:802,thermoml_viscosity,viscosity,dynamic_viscosity,LYGJENNIWJXYER-UHFFFAOYSA-N,nitromethane,,313.15,0.000589,Pa*s,Liquid,,6e-06,expanded,,,,2,mixture,10.1016/j.jct.2010.10.016,primary_thermoml_measurement,data/processed/viscosity_observations_thermoml.csv,802,e0d647d6eadc0adc61ed05b222b9b4fc26ac13c9c84de63a1282e58823ccbf83,publishable_core,thermoml_open,true
thermoml_viscosity:803,thermoml_viscosity,viscosity,dynamic_viscosity,LYGJENNIWJXYER-UHFFFAOYSA-N,nitromethane,,313.15,0.000562,Pa*s,Liquid,,6e-06,expanded,,,,2,mixture,10.1016/j.jct.2010.10.016,primary_thermoml_measurement,data/processed/viscosity_observations_thermoml.csv,803,e0d647d6eadc0adc61ed05b222b9b4fc26ac13c9c84de63a1282e58823ccbf83,publishable_core,thermoml_open,true
thermoml_viscosity:804,thermoml_viscosity,viscosity,dynamic_viscosity,LYGJENNIWJXYER-UHFFFAOYSA-N,nitromethane,,313.15,0.000555,Pa*s,Liquid,,6e-06,expanded,,,,2,mixture,10.1016/j.jct.2010.10.016,primary_thermoml_measurement,data/processed/viscosity_observations_thermoml.csv,804,e0d647d6eadc0adc61ed05b222b9b4fc26ac13c9c84de63a1282e58823ccbf83,publishable_core,thermoml_open,true
thermoml_viscosity:805,thermoml_viscosity,viscosity,dynamic_viscosity,LYGJENNIWJXYER-UHFFFAOYSA-N,nitromethane,,313.15,0.000553,Pa*s,Liquid,,6e-06,expanded,,,,2,mixture,10.1016/j.jct.2010.10.016,primary_thermoml_measurement,data/processed/viscosity_observations_thermoml.csv,805,e0d647d6eadc0adc61ed05b222b9b4fc26ac13c9c84de63a1282e58823ccbf83,publishable_core,thermoml_open,true
thermoml_viscosity:806,thermoml_viscosity,viscosity,dynamic_viscosity,LYGJENNIWJXYER-UHFFFAOYSA-N,nitromethane,,313.15,0.000545,Pa*s,Liquid,,6e-06,expanded,,,,2,mixture,10.1016/j.jct.2010.10.016,primary_thermoml_measurement,data/processed/viscosity_observations_thermoml.csv,806,e0d647d6eadc0adc61ed05b222b9b4fc26ac13c9c84de63a1282e58823ccbf83,publishable_core,thermoml_open,true
thermoml_viscosity:807,thermoml_viscosity,viscosity,dynamic_viscosity,LYGJENNIWJXYER-UHFFFAOYSA-N,nitromethane,,293.15,0.003239,Pa*s,Liquid,,2.9e-05,expanded,,,,2,mixture,10.1016/j.jct.2010.10.016,primary_thermoml_measurement,data/processed/viscosity_observations_thermoml.csv,807,e0d647d6eadc0adc61ed05b222b9b4fc26ac13c9c84de63a1282e58823ccbf83,publishable_core,thermoml_open,true
thermoml_viscosity:808,thermoml_viscosity,viscosity,dynamic_viscosity,LYGJENNIWJXYER-UHFFFAOYSA-N,nitromethane,,293.15,0.003019,Pa*s,Liquid,,2.7e-05,expanded,,,,2,mixture,10.1016/j.jct.2010.10.016,primary_thermoml_measurement,data/processed/viscosity_observations_thermoml.csv,808,e0d647d6eadc0adc61ed05b222b9b4fc26ac13c9c84de63a1282e58823ccbf83,publishable_core,thermoml_open,true
thermoml_viscosity:809,thermoml_viscosity,viscosity,dynamic_viscosity,LYGJENNIWJXYER-UHFFFAOYSA-N,nitromethane,,293.15,0.002815,Pa*s,Liquid,,2.5e-05,expanded,,,,2,mixture,10.1016/j.jct.2010.10.016,primary_thermoml_measurement,data/processed/viscosity_observations_thermoml.csv,809,e0d647d6eadc0adc61ed05b222b9b4fc26ac13c9c84de63a1282e58823ccbf83,publishable_core,thermoml_open,true
thermoml_viscosity:810,thermoml_viscosity,viscosity,dynamic_viscosity,LYGJENNIWJXYER-UHFFFAOYSA-N,nitromethane,,293.15,0.002451,Pa*s,Liquid,,2.1e-05,expanded,,,,2,mixture,10.1016/j.jct.2010.10.016,primary_thermoml_measurement,data/processed/viscosity_observations_thermoml.csv,810,e0d647d6eadc0adc61ed05b222b9b4fc26ac13c9c84de63a1282e58823ccbf83,publishable_core,thermoml_open,true
thermoml_viscosity:811,thermoml_viscosity,viscosity,dynamic_viscosity,LYGJENNIWJXYER-UHFFFAOYSA-N,nitromethane,,293.15,0.002031,Pa*s,Liquid,,1.7e-05,expanded,,,,2,mixture,10.1016/j.jct.2010.10.016,primary_thermoml_measurement,data/processed/viscosity_observations_thermoml.csv,811,e0d647d6eadc0adc61ed05b222b9b4fc26ac13c9c84de63a1282e58823ccbf83,publishable_core,thermoml_open,true
thermoml_viscosity:812,thermoml_viscosity,viscosity,dynamic_viscosity,LYGJENNIWJXYER-UHFFFAOYSA-N,nitromethane,,293.15,0.001716,Pa*s,Liquid,,1.4e-05,expanded,,,,2,mixture,10.1016/j.jct.2010.10.016,primary_thermoml_measurement,data/processed/viscosity_observations_thermoml.csv,812,e0d647d6eadc0adc61ed05b222b9b4fc26ac13c9c84de63a1282e58823ccbf83,publishable_core,thermoml_open,true
thermoml_viscosity:813,thermoml_viscosity,viscosity,dynamic_viscosity,LYGJENNIWJXYER-UHFFFAOYSA-N,nitromethane,,293.15,0.001571,Pa*s,Liquid,,1.3e-05,expanded,,,,2,mixture,10.1016/j.jct.2010.10.016,primary_thermoml_measurement,data/processed/viscosity_observations_thermoml.csv,813,e0d647d6eadc0adc61ed05b222b9b4fc26ac13c9c84de63a1282e58823ccbf83,publishable_core,thermoml_open,true
thermoml_viscosity:814,thermoml_viscosity,viscosity,dynamic_viscosity,LYGJENNIWJXYER-UHFFFAOYSA-N,nitromethane,,293.15,0.001432,Pa*s,Liquid,,1.2e-05,expanded,,,,2,mixture,10.1016/j.jct.2010.10.016,primary_thermoml_measurement,data/processed/viscosity_observations_thermoml.csv,814,e0d647d6eadc0adc61ed05b222b9b4fc26ac13c9c84de63a1282e58823ccbf83,publishable_core,thermoml_open,true
thermoml_viscosity:815,thermoml_viscosity,viscosity,dynamic_viscosity,LYGJENNIWJXYER-UHFFFAOYSA-N,nitromethane,,293.15,0.001307,Pa*s,Liquid,,1.1e-05,expanded,,,,2,mixture,10.1016/j.jct.2010.10.016,primary_thermoml_measurement,data/processed/viscosity_observations_thermoml.csv,815,e0d647d6eadc0adc61ed05b222b9b4fc26ac13c9c84de63a1282e58823ccbf83,publishable_core,thermoml_open,true
thermoml_viscosity:816,thermoml_viscosity,viscosity,dynamic_viscosity,LYGJENNIWJXYER-UHFFFAOYSA-N,nitromethane,,293.15,0.001203,Pa*s,Liquid,,1e-05,expanded,,,,2,mixture,10.1016/j.jct.2010.10.016,primary_thermoml_measurement,data/processed/viscosity_observations_thermoml.csv,816,e0d647d6eadc0adc61ed05b222b9b4fc26ac13c9c84de63a1282e58823ccbf83,publishable_core,thermoml_open,true
thermoml_viscosity:817,thermoml_viscosity,viscosity,dynamic_viscosity,LYGJENNIWJXYER-UHFFFAOYSA-N,nitromethane,,293.15,0.000996,Pa*s,Liquid,,9e-06,expanded,,,,2,mixture,10.1016/j.jct.2010.10.016,primary_thermoml_measurement,data/processed/viscosity_observations_thermoml.csv,817,e0d647d6eadc0adc61ed05b222b9b4fc26ac13c9c84de63a1282e58823ccbf83,publishable_core,thermoml_open,true
thermoml_viscosity:818,thermoml_viscosity,viscosity,dynamic_viscosity,LYGJENNIWJXYER-UHFFFAOYSA-N,nitromethane,,293.15,0.000838,Pa*s,Liquid,,8e-06,expanded,,,,2,mixture,10.1016/j.jct.2010.10.016,primary_thermoml_measurement,data/processed/viscosity_observations_thermoml.csv,818,e0d647d6eadc0adc61ed05b222b9b4fc26ac13c9c84de63a1282e58823ccbf83,publishable_core,thermoml_open,true
thermoml_viscosity:819,thermoml_viscosity,viscosity,dynamic_viscosity,LYGJENNIWJXYER-UHFFFAOYSA-N,nitromethane,,293.15,0.00072,Pa*s,Liquid,,7e-06,expanded,,,,2,mixture,10.1016/j.jct.2010.10.016,primary_thermoml_measurement,data/processed/viscosity_observations_thermoml.csv,819,e0d647d6eadc0adc61ed05b222b9b4fc26ac13c9c84de63a1282e58823ccbf83,publishable_core,thermoml_open,true
thermoml_viscosity:820,thermoml_viscosity,viscosity,dynamic_viscosity,LYGJENNIWJXYER-UHFFFAOYSA-N,nitromethane,,293.15,0.000679,Pa*s,Liquid,,7e-06,expanded,,,,2,mixture,10.1016/j.jct.2010.10.016,primary_thermoml_measurement,data/processed/viscosity_observations_thermoml.csv,820,e0d647d6eadc0adc61ed05b222b9b4fc26ac13c9c84de63a1282e58823ccbf83,publishable_core,thermoml_open,true
thermoml_viscosity:821,thermoml_viscosity,viscosity,dynamic_viscosity,LYGJENNIWJXYER-UHFFFAOYSA-N,nitromethane,,293.15,0.000648,Pa*s,Liquid,,7e-06,expanded,,,,2,mixture,10.1016/j.jct.2010.10.016,primary_thermoml_measurement,data/processed/viscosity_observations_thermoml.csv,821,e0d647d6eadc0adc61ed05b222b9b4fc26ac13c9c84de63a1282e58823ccbf83,publishable_core,thermoml_open,true
thermoml_viscosity:822,thermoml_viscosity,viscosity,dynamic_viscosity,LYGJENNIWJXYER-UHFFFAOYSA-N,nitromethane,,298.45,0.002825,Pa*s,Liquid,,2.6e-05,expanded,,,,2,mixture,10.1016/j.jct.2010.10.016,primary_thermoml_measurement,data/processed/viscosity_observations_thermoml.csv,822,e0d647d6eadc0adc61ed05b222b9b4fc26ac13c9c84de63a1282e58823ccbf83,publishable_core,thermoml_open,true
thermoml_viscosity:823,thermoml_viscosity,viscosity,dynamic_viscosity,LYGJENNIWJXYER-UHFFFAOYSA-N,nitromethane,,298.45,0.002654,Pa*s,Liquid,,2.5e-05,expanded,,,,2,mixture,10.1016/j.jct.2010.10.016,primary_thermoml_measurement,data/processed/viscosity_observations_thermoml.csv,823,e0d647d6eadc0adc61ed05b222b9b4fc26ac13c9c84de63a1282e58823ccbf83,publishable_core,thermoml_open,true
thermoml_viscosity:824,thermoml_viscosity,viscosity,dynamic_viscosity,LYGJENNIWJXYER-UHFFFAOYSA-N,nitromethane,,298.45,0.002483,Pa*s,Liquid,,2.3e-05,expanded,,,,2,mixture,10.1016/j.jct.2010.10.016,primary_thermoml_measurement,data/processed/viscosity_observations_thermoml.csv,824,e0d647d6eadc0adc61ed05b222b9b4fc26ac13c9c84de63a1282e58823ccbf83,publishable_core,thermoml_open,true
thermoml_viscosity:825,thermoml_viscosity,viscosity,dynamic_viscosity,LYGJENNIWJXYER-UHFFFAOYSA-N,nitromethane,,298.45,0.002165,Pa*s,Liquid,,2e-05,expanded,,,,2,mixture,10.1016/j.jct.2010.10.016,primary_thermoml_measurement,data/processed/viscosity_observations_thermoml.csv,825,e0d647d6eadc0adc61ed05b222b9b4fc26ac13c9c84de63a1282e58823ccbf83,publishable_core,thermoml_open,true
thermoml_viscosity:826,thermoml_viscosity,viscosity,dynamic_viscosity,LYGJENNIWJXYER-UHFFFAOYSA-N,nitromethane,,298.45,0.001873,Pa*s,Liquid,,1.7e-05,expanded,,,,2,mixture,10.1016/j.jct.2010.10.016,primary_thermoml_measurement,data/processed/viscosity_observations_thermoml.csv,826,e0d647d6eadc0adc61ed05b222b9b4fc26ac13c9c84de63a1282e58823ccbf83,publishable_core,thermoml_open,true
thermoml_viscosity:827,thermoml_viscosity,viscosity,dynamic_viscosity,LYGJENNIWJXYER-UHFFFAOYSA-N,nitromethane,,298.45,0.001581,Pa*s,Liquid,,1.4e-05,expanded,,,,2,mixture,10.1016/j.jct.2010.10.016,primary_thermoml_measurement,data/processed/viscosity_observations_thermoml.csv,827,e0d647d6eadc0adc61ed05b222b9b4fc26ac13c9c84de63a1282e58823ccbf83,publishable_core,thermoml_open,true
thermoml_viscosity:828,thermoml_viscosity,viscosity,dynamic_viscosity,LYGJENNIWJXYER-UHFFFAOYSA-N,nitromethane,,298.45,0.001464,Pa*s,Liquid,,1.3e-05,expanded,,,,2,mixture,10.1016/j.jct.2010.10.016,primary_thermoml_measurement,data/processed/viscosity_observations_thermoml.csv,828,e0d647d6eadc0adc61ed05b222b9b4fc26ac13c9c84de63a1282e58823ccbf83,publishable_core,thermoml_open,true
thermoml_viscosity:829,thermoml_viscosity,viscosity,dynamic_viscosity,LYGJENNIWJXYER-UHFFFAOYSA-N,nitromethane,,298.45,0.001339,Pa*s,Liquid,,1.2e-05,expanded,,,,2,mixture,10.1016/j.jct.2010.10.016,primary_thermoml_measurement,data/processed/viscosity_observations_thermoml.csv,829,e0d647d6eadc0adc61ed05b222b9b4fc26ac13c9c84de63a1282e58823ccbf83,publishable_core,thermoml_open,true
thermoml_viscosity:830,thermoml_viscosity,viscosity,dynamic_viscosity,LYGJENNIWJXYER-UHFFFAOYSA-N,nitromethane,,298.45,0.001234,Pa*s,Liquid,,1.1e-05,expanded,,,,2,mixture,10.1016/j.jct.2010.10.016,primary_thermoml_measurement,data/processed/viscosity_observations_thermoml.csv,830,e0d647d6eadc0adc61ed05b222b9b4fc26ac13c9c84de63a1282e58823ccbf83,publishable_core,thermoml_open,true
thermoml_viscosity:831,thermoml_viscosity,viscosity,dynamic_viscosity,LYGJENNIWJXYER-UHFFFAOYSA-N,nitromethane,,298.45,0.001131,Pa*s,Liquid,,1e-05,expanded,,,,2,mixture,10.1016/j.jct.2010.10.016,primary_thermoml_measurement,data/processed/viscosity_observations_thermoml.csv,831,e0d647d6eadc0adc61ed05b222b9b4fc26ac13c9c84de63a1282e58823ccbf83,publishable_core,thermoml_open,true
thermoml_viscosity:832,thermoml_viscosity,viscosity,dynamic_viscosity,LYGJENNIWJXYER-UHFFFAOYSA-N,nitromethane,,298.45,0.000943,Pa*s,Liquid,,9e-06,expanded,,,,2,mixture,10.1016/j.jct.2010.10.016,primary_thermoml_measurement,data/processed/viscosity_observations_thermoml.csv,832,e0d647d6eadc0adc61ed05b222b9b4fc26ac13c9c84de63a1282e58823ccbf83,publishable_core,thermoml_open,true
thermoml_viscosity:833,thermoml_viscosity,viscosity,dynamic_viscosity,LYGJENNIWJXYER-UHFFFAOYSA-N,nitromethane,,298.45,0.0008,Pa*s,Liquid,,8e-06,expanded,,,,2,mixture,10.1016/j.jct.2010.10.016,primary_thermoml_measurement,data/processed/viscosity_observations_thermoml.csv,833,e0d647d6eadc0adc61ed05b222b9b4fc26ac13c9c84de63a1282e58823ccbf83,publishable_core,thermoml_open,true
thermoml_viscosity:834,thermoml_viscosity,viscosity,dynamic_viscosity,LYGJENNIWJXYER-UHFFFAOYSA-N,nitromethane,,298.45,0.000689,Pa*s,Liquid,,7e-06,expanded,,,,2,mixture,10.1016/j.jct.2010.10.016,primary_thermoml_measurement,data/processed/viscosity_observations_thermoml.csv,834,e0d647d6eadc0adc61ed05b222b9b4fc26ac13c9c84de63a1282e58823ccbf83,publishable_core,thermoml_open,true
thermoml_viscosity:835,thermoml_viscosity,viscosity,dynamic_viscosity,LYGJENNIWJXYER-UHFFFAOYSA-N,nitromethane,,298.45,0.000655,Pa*s,Liquid,,7e-06,expanded,,,,2,mixture,10.1016/j.jct.2010.10.016,primary_thermoml_measurement,data/processed/viscosity_observations_thermoml.csv,835,e0d647d6eadc0adc61ed05b222b9b4fc26ac13c9c84de63a1282e58823ccbf83,publishable_core,thermoml_open,true
thermoml_viscosity:836,thermoml_viscosity,viscosity,dynamic_viscosity,LYGJENNIWJXYER-UHFFFAOYSA-N,nitromethane,,298.45,0.000619,Pa*s,Liquid,,6e-06,expanded,,,,2,mixture,10.1016/j.jct.2010.10.016,primary_thermoml_measurement,data/processed/viscosity_observations_thermoml.csv,836,e0d647d6eadc0adc61ed05b222b9b4fc26ac13c9c84de63a1282e58823ccbf83,publishable_core,thermoml_open,true
thermoml_viscosity:837,thermoml_viscosity,viscosity,dynamic_viscosity,LYGJENNIWJXYER-UHFFFAOYSA-N,nitromethane,,303.15,0.002449,Pa*s,Liquid,,2.4e-05,expanded,,,,2,mixture,10.1016/j.jct.2010.10.016,primary_thermoml_measurement,data/processed/viscosity_observations_thermoml.csv,837,e0d647d6eadc0adc61ed05b222b9b4fc26ac13c9c84de63a1282e58823ccbf83,publishable_core,thermoml_open,true
thermoml_viscosity:838,thermoml_viscosity,viscosity,dynamic_viscosity,LYGJENNIWJXYER-UHFFFAOYSA-N,nitromethane,,303.15,0.002307,Pa*s,Liquid,,2.3e-05,expanded,,,,2,mixture,10.1016/j.jct.2010.10.016,primary_thermoml_measurement,data/processed/viscosity_observations_thermoml.csv,838,e0d647d6eadc0adc61ed05b222b9b4fc26ac13c9c84de63a1282e58823ccbf83,publishable_core,thermoml_open,true
thermoml_viscosity:839,thermoml_viscosity,viscosity,dynamic_viscosity,LYGJENNIWJXYER-UHFFFAOYSA-N,nitromethane,,303.15,0.002171,Pa*s,Liquid,,2.1e-05,expanded,,,,2,mixture,10.1016/j.jct.2010.10.016,primary_thermoml_measurement,data/processed/viscosity_observations_thermoml.csv,839,e0d647d6eadc0adc61ed05b222b9b4fc26ac13c9c84de63a1282e58823ccbf83,publishable_core,thermoml_open,true
thermoml_viscosity:840,thermoml_viscosity,viscosity,dynamic_viscosity,LYGJENNIWJXYER-UHFFFAOYSA-N,nitromethane,,303.15,0.00185,Pa*s,Liquid,,1.8e-05,expanded,,,,2,mixture,10.1016/j.jct.2010.10.016,primary_thermoml_measurement,data/processed/viscosity_observations_thermoml.csv,840,e0d647d6eadc0adc61ed05b222b9b4fc26ac13c9c84de63a1282e58823ccbf83,publishable_core,thermoml_open,true
thermoml_viscosity:841,thermoml_viscosity,viscosity,dynamic_viscosity,LYGJENNIWJXYER-UHFFFAOYSA-N,nitromethane,,303.15,0.001635,Pa*s,Liquid,,1.6e-05,expanded,,,,2,mixture,10.1016/j.jct.2010.10.016,primary_thermoml_measurement,data/processed/viscosity_observations_thermoml.csv,841,e0d647d6eadc0adc61ed05b222b9b4fc26ac13c9c84de63a1282e58823ccbf83,publishable_core,thermoml_open,true
thermoml_viscosity:842,thermoml_viscosity,viscosity,dynamic_viscosity,LYGJENNIWJXYER-UHFFFAOYSA-N,nitromethane,,303.15,0.001399,Pa*s,Liquid,,1.3e-05,expanded,,,,2,mixture,10.1016/j.jct.2010.10.016,primary_thermoml_measurement,data/processed/viscosity_observations_thermoml.csv,842,e0d647d6eadc0adc61ed05b222b9b4fc26ac13c9c84de63a1282e58823ccbf83,publishable_core,thermoml_open,true
thermoml_viscosity:843,thermoml_viscosity,viscosity,dynamic_viscosity,LYGJENNIWJXYER-UHFFFAOYSA-N,nitromethane,,303.15,0.001292,Pa*s,Liquid,,1.2e-05,expanded,,,,2,mixture,10.1016/j.jct.2010.10.016,primary_thermoml_measurement,data/processed/viscosity_observations_thermoml.csv,843,e0d647d6eadc0adc61ed05b222b9b4fc26ac13c9c84de63a1282e58823ccbf83,publishable_core,thermoml_open,true
thermoml_viscosity:844,thermoml_viscosity,viscosity,dynamic_viscosity,LYGJENNIWJXYER-UHFFFAOYSA-N,nitromethane,,303.15,0.001191,Pa*s,Liquid,,1.1e-05,expanded,,,,2,mixture,10.1016/j.jct.2010.10.016,primary_thermoml_measurement,data/processed/viscosity_observations_thermoml.csv,844,e0d647d6eadc0adc61ed05b222b9b4fc26ac13c9c84de63a1282e58823ccbf83,publishable_core,thermoml_open,true
thermoml_viscosity:845,thermoml_viscosity,viscosity,dynamic_viscosity,LYGJENNIWJXYER-UHFFFAOYSA-N,nitromethane,,303.15,0.001102,Pa*s,Liquid,,1e-05,expanded,,,,2,mixture,10.1016/j.jct.2010.10.016,primary_thermoml_measurement,data/processed/viscosity_observations_thermoml.csv,845,e0d647d6eadc0adc61ed05b222b9b4fc26ac13c9c84de63a1282e58823ccbf83,publishable_core,thermoml_open,true
thermoml_viscosity:846,thermoml_viscosity,viscosity,dynamic_viscosity,LYGJENNIWJXYER-UHFFFAOYSA-N,nitromethane,,303.15,0.00101,Pa*s,Liquid,,1e-05,expanded,,,,2,mixture,10.1016/j.jct.2010.10.016,primary_thermoml_measurement,data/processed/viscosity_observations_thermoml.csv,846,e0d647d6eadc0adc61ed05b222b9b4fc26ac13c9c84de63a1282e58823ccbf83,publishable_core,thermoml_open,true
thermoml_viscosity:847,thermoml_viscosity,viscosity,dynamic_viscosity,LYGJENNIWJXYER-UHFFFAOYSA-N,nitromethane,,303.15,0.000858,Pa*s,Liquid,,8e-06,expanded,,,,2,mixture,10.1016/j.jct.2010.10.016,primary_thermoml_measurement,data/processed/viscosity_observations_thermoml.csv,847,e0d647d6eadc0adc61ed05b222b9b4fc26ac13c9c84de63a1282e58823ccbf83,publishable_core,thermoml_open,true
thermoml_viscosity:848,thermoml_viscosity,viscosity,dynamic_viscosity,LYGJENNIWJXYER-UHFFFAOYSA-N,nitromethane,,303.15,0.000738,Pa*s,Liquid,,7e-06,expanded,,,,2,mixture,10.1016/j.jct.2010.10.016,primary_thermoml_measurement,data/processed/viscosity_observations_thermoml.csv,848,e0d647d6eadc0adc61ed05b222b9b4fc26ac13c9c84de63a1282e58823ccbf83,publishable_core,thermoml_open,true
thermoml_viscosity:849,thermoml_viscosity,viscosity,dynamic_viscosity,LYGJENNIWJXYER-UHFFFAOYSA-N,nitromethane,,303.15,0.000648,Pa*s,Liquid,,7e-06,expanded,,,,2,mixture,10.1016/j.jct.2010.10.016,primary_thermoml_measurement,data/processed/viscosity_observations_thermoml.csv,849,e0d647d6eadc0adc61ed05b222b9b4fc26ac13c9c84de63a1282e58823ccbf83,publishable_core,thermoml_open,true
thermoml_viscosity:850,thermoml_viscosity,viscosity,dynamic_viscosity,LYGJENNIWJXYER-UHFFFAOYSA-N,nitromethane,,303.15,0.000619,Pa*s,Liquid,,6e-06,expanded,,,,2,mixture,10.1016/j.jct.2010.10.016,primary_thermoml_measurement,data/processed/viscosity_observations_thermoml.csv,850,e0d647d6eadc0adc61ed05b222b9b4fc26ac13c9c84de63a1282e58823ccbf83,publishable_core,thermoml_open,true
thermoml_viscosity:851,thermoml_viscosity,viscosity,dynamic_viscosity,LYGJENNIWJXYER-UHFFFAOYSA-N,nitromethane,,303.15,0.000584,Pa*s,Liquid,,6e-06,expanded,,,,2,mixture,10.1016/j.jct.2010.10.016,primary_thermoml_measurement,data/processed/viscosity_observations_thermoml.csv,851,e0d647d6eadc0adc61ed05b222b9b4fc26ac13c9c84de63a1282e58823ccbf83,publishable_core,thermoml_open,true
thermoml_viscosity:852,thermoml_viscosity,viscosity,dynamic_viscosity,LYGJENNIWJXYER-UHFFFAOYSA-N,nitromethane,,308.15,0.002079,Pa*s,Liquid,,2.2e-05,expanded,,,,2,mixture,10.1016/j.jct.2010.10.016,primary_thermoml_measurement,data/processed/viscosity_observations_thermoml.csv,852,e0d647d6eadc0adc61ed05b222b9b4fc26ac13c9c84de63a1282e58823ccbf83,publishable_core,thermoml_open,true
thermoml_viscosity:853,thermoml_viscosity,viscosity,dynamic_viscosity,LYGJENNIWJXYER-UHFFFAOYSA-N,nitromethane,,308.15,0.001967,Pa*s,Liquid,,2.1e-05,expanded,,,,2,mixture,10.1016/j.jct.2010.10.016,primary_thermoml_measurement,data/processed/viscosity_observations_thermoml.csv,853,e0d647d6eadc0adc61ed05b222b9b4fc26ac13c9c84de63a1282e58823ccbf83,publishable_core,thermoml_open,true
thermoml_viscosity:854,thermoml_viscosity,viscosity,dynamic_viscosity,LYGJENNIWJXYER-UHFFFAOYSA-N,nitromethane,,308.15,0.001844,Pa*s,Liquid,,1.9e-05,expanded,,,,2,mixture,10.1016/j.jct.2010.10.016,primary_thermoml_measurement,data/processed/viscosity_observations_thermoml.csv,854,e0d647d6eadc0adc61ed05b222b9b4fc26ac13c9c84de63a1282e58823ccbf83,publishable_core,thermoml_open,true
thermoml_viscosity:855,thermoml_viscosity,viscosity,dynamic_viscosity,LYGJENNIWJXYER-UHFFFAOYSA-N,nitromethane,,308.15,0.001639,Pa*s,Liquid,,1.7e-05,expanded,,,,2,mixture,10.1016/j.jct.2010.10.016,primary_thermoml_measurement,data/processed/viscosity_observations_thermoml.csv,855,e0d647d6eadc0adc61ed05b222b9b4fc26ac13c9c84de63a1282e58823ccbf83,publishable_core,thermoml_open,true
thermoml_viscosity:856,thermoml_viscosity,viscosity,dynamic_viscosity,LYGJENNIWJXYER-UHFFFAOYSA-N,nitromethane,,308.15,0.001427,Pa*s,Liquid,,1.4e-05,expanded,,,,2,mixture,10.1016/j.jct.2010.10.016,primary_thermoml_measurement,data/processed/viscosity_observations_thermoml.csv,856,e0d647d6eadc0adc61ed05b222b9b4fc26ac13c9c84de63a1282e58823ccbf83,publishable_core,thermoml_open,true
thermoml_viscosity:857,thermoml_viscosity,viscosity,dynamic_viscosity,LYGJENNIWJXYER-UHFFFAOYSA-N,nitromethane,,308.15,0.001243,Pa*s,Liquid,,1.2e-05,expanded,,,,2,mixture,10.1016/j.jct.2010.10.016,primary_thermoml_measurement,data/processed/viscosity_observations_thermoml.csv,857,e0d647d6eadc0adc61ed05b222b9b4fc26ac13c9c84de63a1282e58823ccbf83,publishable_core,thermoml_open,true
thermoml_viscosity:858,thermoml_viscosity,viscosity,dynamic_viscosity,LYGJENNIWJXYER-UHFFFAOYSA-N,nitromethane,,308.15,0.001154,Pa*s,Liquid,,1.1e-05,expanded,,,,2,mixture,10.1016/j.jct.2010.10.016,primary_thermoml_measurement,data/processed/viscosity_observations_thermoml.csv,858,e0d647d6eadc0adc61ed05b222b9b4fc26ac13c9c84de63a1282e58823ccbf83,publishable_core,thermoml_open,true
thermoml_viscosity:859,thermoml_viscosity,viscosity,dynamic_viscosity,LYGJENNIWJXYER-UHFFFAOYSA-N,nitromethane,,308.15,0.001071,Pa*s,Liquid,,1.1e-05,expanded,,,,2,mixture,10.1016/j.jct.2010.10.016,primary_thermoml_measurement,data/processed/viscosity_observations_thermoml.csv,859,e0d647d6eadc0adc61ed05b222b9b4fc26ac13c9c84de63a1282e58823ccbf83,publishable_core,thermoml_open,true
thermoml_viscosity:860,thermoml_viscosity,viscosity,dynamic_viscosity,LYGJENNIWJXYER-UHFFFAOYSA-N,nitromethane,,308.15,0.000991,Pa*s,Liquid,,1e-05,expanded,,,,2,mixture,10.1016/j.jct.2010.10.016,primary_thermoml_measurement,data/processed/viscosity_observations_thermoml.csv,860,e0d647d6eadc0adc61ed05b222b9b4fc26ac13c9c84de63a1282e58823ccbf83,publishable_core,thermoml_open,true
thermoml_viscosity:861,thermoml_viscosity,viscosity,dynamic_viscosity,LYGJENNIWJXYER-UHFFFAOYSA-N,nitromethane,,308.15,0.000917,Pa*s,Liquid,,9e-06,expanded,,,,2,mixture,10.1016/j.jct.2010.10.016,primary_thermoml_measurement,data/processed/viscosity_observations_thermoml.csv,861,e0d647d6eadc0adc61ed05b222b9b4fc26ac13c9c84de63a1282e58823ccbf83,publishable_core,thermoml_open,true
thermoml_viscosity:862,thermoml_viscosity,viscosity,dynamic_viscosity,LYGJENNIWJXYER-UHFFFAOYSA-N,nitromethane,,308.15,0.000786,Pa*s,Liquid,,8e-06,expanded,,,,2,mixture,10.1016/j.jct.2010.10.016,primary_thermoml_measurement,data/processed/viscosity_observations_thermoml.csv,862,e0d647d6eadc0adc61ed05b222b9b4fc26ac13c9c84de63a1282e58823ccbf83,publishable_core,thermoml_open,true
thermoml_viscosity:863,thermoml_viscosity,viscosity,dynamic_viscosity,LYGJENNIWJXYER-UHFFFAOYSA-N,nitromethane,,308.15,0.000685,Pa*s,Liquid,,7e-06,expanded,,,,2,mixture,10.1016/j.jct.2010.10.016,primary_thermoml_measurement,data/processed/viscosity_observations_thermoml.csv,863,e0d647d6eadc0adc61ed05b222b9b4fc26ac13c9c84de63a1282e58823ccbf83,publishable_core,thermoml_open,true
thermoml_viscosity:864,thermoml_viscosity,viscosity,dynamic_viscosity,LYGJENNIWJXYER-UHFFFAOYSA-N,nitromethane,,308.15,0.000616,Pa*s,Liquid,,7e-06,expanded,,,,2,mixture,10.1016/j.jct.2010.10.016,primary_thermoml_measurement,data/processed/viscosity_observations_thermoml.csv,864,e0d647d6eadc0adc61ed05b222b9b4fc26ac13c9c84de63a1282e58823ccbf83,publishable_core,thermoml_open,true
thermoml_viscosity:865,thermoml_viscosity,viscosity,dynamic_viscosity,LYGJENNIWJXYER-UHFFFAOYSA-N,nitromethane,,308.15,0.00059,Pa*s,Liquid,,6e-06,expanded,,,,2,mixture,10.1016/j.jct.2010.10.016,primary_thermoml_measurement,data/processed/viscosity_observations_thermoml.csv,865,e0d647d6eadc0adc61ed05b222b9b4fc26ac13c9c84de63a1282e58823ccbf83,publishable_core,thermoml_open,true
thermoml_viscosity:866,thermoml_viscosity,viscosity,dynamic_viscosity,LYGJENNIWJXYER-UHFFFAOYSA-N,nitromethane,,308.15,0.000563,Pa*s,Liquid,,6e-06,expanded,,,,2,mixture,10.1016/j.jct.2010.10.016,primary_thermoml_measurement,data/processed/viscosity_observations_thermoml.csv,866,e0d647d6eadc0adc61ed05b222b9b4fc26ac13c9c84de63a1282e58823ccbf83,publishable_core,thermoml_open,true
thermoml_viscosity:867,thermoml_viscosity,viscosity,dynamic_viscosity,LYGJENNIWJXYER-UHFFFAOYSA-N,nitromethane,,313.15,0.001689,Pa*s,Liquid,,2e-05,expanded,,,,2,mixture,10.1016/j.jct.2010.10.016,primary_thermoml_measurement,data/processed/viscosity_observations_thermoml.csv,867,e0d647d6eadc0adc61ed05b222b9b4fc26ac13c9c84de63a1282e58823ccbf83,publishable_core,thermoml_open,true
thermoml_viscosity:868,thermoml_viscosity,viscosity,dynamic_viscosity,LYGJENNIWJXYER-UHFFFAOYSA-N,nitromethane,,313.15,0.001606,Pa*s,Liquid,,1.9e-05,expanded,,,,2,mixture,10.1016/j.jct.2010.10.016,primary_thermoml_measurement,data/processed/viscosity_observations_thermoml.csv,868,e0d647d6eadc0adc61ed05b222b9b4fc26ac13c9c84de63a1282e58823ccbf83,publishable_core,thermoml_open,true
thermoml_viscosity:869,thermoml_viscosity,viscosity,dynamic_viscosity,LYGJENNIWJXYER-UHFFFAOYSA-N,nitromethane,,313.15,0.001493,Pa*s,Liquid,,1.8e-05,expanded,,,,2,mixture,10.1016/j.jct.2010.10.016,primary_thermoml_measurement,data/processed/viscosity_observations_thermoml.csv,869,e0d647d6eadc0adc61ed05b222b9b4fc26ac13c9c84de63a1282e58823ccbf83,publishable_core,thermoml_open,true
thermoml_viscosity:870,thermoml_viscosity,viscosity,dynamic_viscosity,LYGJENNIWJXYER-UHFFFAOYSA-N,nitromethane,,313.15,0.001314,Pa*s,Liquid,,1.6e-05,expanded,,,,2,mixture,10.1016/j.jct.2010.10.016,primary_thermoml_measurement,data/processed/viscosity_observations_thermoml.csv,870,e0d647d6eadc0adc61ed05b222b9b4fc26ac13c9c84de63a1282e58823ccbf83,publishable_core,thermoml_open,true
thermoml_viscosity:871,thermoml_viscosity,viscosity,dynamic_viscosity,LYGJENNIWJXYER-UHFFFAOYSA-N,nitromethane,,313.15,0.00118,Pa*s,Liquid,,1.4e-05,expanded,,,,2,mixture,10.1016/j.jct.2010.10.016,primary_thermoml_measurement,data/processed/viscosity_observations_thermoml.csv,871,e0d647d6eadc0adc61ed05b222b9b4fc26ac13c9c84de63a1282e58823ccbf83,publishable_core,thermoml_open,true
thermoml_viscosity:872,thermoml_viscosity,viscosity,dynamic_viscosity,LYGJENNIWJXYER-UHFFFAOYSA-N,nitromethane,,313.15,0.001042,Pa*s,Liquid,,1.2e-05,expanded,,,,2,mixture,10.1016/j.jct.2010.10.016,primary_thermoml_measurement,data/processed/viscosity_observations_thermoml.csv,872,e0d647d6eadc0adc61ed05b222b9b4fc26ac13c9c84de63a1282e58823ccbf83,publishable_core,thermoml_open,true
thermoml_viscosity:873,thermoml_viscosity,viscosity,dynamic_viscosity,LYGJENNIWJXYER-UHFFFAOYSA-N,nitromethane,,313.15,0.000974,Pa*s,Liquid,,1.1e-05,expanded,,,,2,mixture,10.1016/j.jct.2010.10.016,primary_thermoml_measurement,data/processed/viscosity_observations_thermoml.csv,873,e0d647d6eadc0adc61ed05b222b9b4fc26ac13c9c84de63a1282e58823ccbf83,publishable_core,thermoml_open,true
thermoml_viscosity:874,thermoml_viscosity,viscosity,dynamic_viscosity,LYGJENNIWJXYER-UHFFFAOYSA-N,nitromethane,,313.15,0.000915,Pa*s,Liquid,,1e-05,expanded,,,,2,mixture,10.1016/j.jct.2010.10.016,primary_thermoml_measurement,data/processed/viscosity_observations_thermoml.csv,874,e0d647d6eadc0adc61ed05b222b9b4fc26ac13c9c84de63a1282e58823ccbf83,publishable_core,thermoml_open,true
thermoml_viscosity:875,thermoml_viscosity,viscosity,dynamic_viscosity,LYGJENNIWJXYER-UHFFFAOYSA-N,nitromethane,,313.15,0.000858,Pa*s,Liquid,,9e-06,expanded,,,,2,mixture,10.1016/j.jct.2010.10.016,primary_thermoml_measurement,data/processed/viscosity_observations_thermoml.csv,875,e0d647d6eadc0adc61ed05b222b9b4fc26ac13c9c84de63a1282e58823ccbf83,publishable_core,thermoml_open,true
thermoml_viscosity:876,thermoml_viscosity,viscosity,dynamic_viscosity,LYGJENNIWJXYER-UHFFFAOYSA-N,nitromethane,,313.15,0.000798,Pa*s,Liquid,,9e-06,expanded,,,,2,mixture,10.1016/j.jct.2010.10.016,primary_thermoml_measurement,data/processed/viscosity_observations_thermoml.csv,876,e0d647d6eadc0adc61ed05b222b9b4fc26ac13c9c84de63a1282e58823ccbf83,publishable_core,thermoml_open,true
thermoml_viscosity:877,thermoml_viscosity,viscosity,dynamic_viscosity,LYGJENNIWJXYER-UHFFFAOYSA-N,nitromethane,,313.15,0.000698,Pa*s,Liquid,,8e-06,expanded,,,,2,mixture,10.1016/j.jct.2010.10.016,primary_thermoml_measurement,data/processed/viscosity_observations_thermoml.csv,877,e0d647d6eadc0adc61ed05b222b9b4fc26ac13c9c84de63a1282e58823ccbf83,publishable_core,thermoml_open,true
thermoml_viscosity:878,thermoml_viscosity,viscosity,dynamic_viscosity,LYGJENNIWJXYER-UHFFFAOYSA-N,nitromethane,,313.15,0.000617,Pa*s,Liquid,,7e-06,expanded,,,,2,mixture,10.1016/j.jct.2010.10.016,primary_thermoml_measurement,data/processed/viscosity_observations_thermoml.csv,878,e0d647d6eadc0adc61ed05b222b9b4fc26ac13c9c84de63a1282e58823ccbf83,publishable_core,thermoml_open,true
thermoml_viscosity:879,thermoml_viscosity,viscosity,dynamic_viscosity,LYGJENNIWJXYER-UHFFFAOYSA-N,nitromethane,,313.15,0.000572,Pa*s,Liquid,,6e-06,expanded,,,,2,mixture,10.1016/j.jct.2010.10.016,primary_thermoml_measurement,data/processed/viscosity_observations_thermoml.csv,879,e0d647d6eadc0adc61ed05b222b9b4fc26ac13c9c84de63a1282e58823ccbf83,publishable_core,thermoml_open,true
thermoml_viscosity:880,thermoml_viscosity,viscosity,dynamic_viscosity,LYGJENNIWJXYER-UHFFFAOYSA-N,nitromethane,,313.15,0.000556,Pa*s,Liquid,,6e-06,expanded,,,,2,mixture,10.1016/j.jct.2010.10.016,primary_thermoml_measurement,data/processed/viscosity_observations_thermoml.csv,880,e0d647d6eadc0adc61ed05b222b9b4fc26ac13c9c84de63a1282e58823ccbf83,publishable_core,thermoml_open,true
thermoml_viscosity:881,thermoml_viscosity,viscosity,dynamic_viscosity,LYGJENNIWJXYER-UHFFFAOYSA-N,nitromethane,,313.15,0.000545,Pa*s,Liquid,,6e-06,expanded,,,,2,mixture,10.1016/j.jct.2010.10.016,primary_thermoml_measurement,data/processed/viscosity_observations_thermoml.csv,881,e0d647d6eadc0adc61ed05b222b9b4fc26ac13c9c84de63a1282e58823ccbf83,publishable_core,thermoml_open,true
thermoml_viscosity:882,thermoml_viscosity,viscosity,dynamic_viscosity,RUOJZAUFBMNUDX-UHFFFAOYSA-N,"4-methyl-1,3-dioxolan-2-one",,283.15,0.00425,Pa*s,Liquid,,0.00383,expanded,,,,1,pure,10.1016/j.jct.2012.11.020,primary_thermoml_measurement,data/processed/viscosity_observations_thermoml.csv,882,e0d647d6eadc0adc61ed05b222b9b4fc26ac13c9c84de63a1282e58823ccbf83,publishable_core,thermoml_open,true
thermoml_viscosity:883,thermoml_viscosity,viscosity,dynamic_viscosity,RUOJZAUFBMNUDX-UHFFFAOYSA-N,"4-methyl-1,3-dioxolan-2-one",,293.15,0.00296,Pa*s,Liquid,,0.00266,expanded,,,,1,pure,10.1016/j.jct.2012.11.020,primary_thermoml_measurement,data/processed/viscosity_observations_thermoml.csv,883,e0d647d6eadc0adc61ed05b222b9b4fc26ac13c9c84de63a1282e58823ccbf83,publishable_core,thermoml_open,true
thermoml_viscosity:884,thermoml_viscosity,viscosity,dynamic_viscosity,RUOJZAUFBMNUDX-UHFFFAOYSA-N,"4-methyl-1,3-dioxolan-2-one",,303.15,0.0022,Pa*s,Liquid,,0.00198,expanded,,,,1,pure,10.1016/j.jct.2012.11.020,primary_thermoml_measurement,data/processed/viscosity_observations_thermoml.csv,884,e0d647d6eadc0adc61ed05b222b9b4fc26ac13c9c84de63a1282e58823ccbf83,publishable_core,thermoml_open,true
thermoml_viscosity:885,thermoml_viscosity,viscosity,dynamic_viscosity,RUOJZAUFBMNUDX-UHFFFAOYSA-N,"4-methyl-1,3-dioxolan-2-one",,313.15,0.0018,Pa*s,Liquid,,0.00162,expanded,,,,1,pure,10.1016/j.jct.2012.11.020,primary_thermoml_measurement,data/processed/viscosity_observations_thermoml.csv,885,e0d647d6eadc0adc61ed05b222b9b4fc26ac13c9c84de63a1282e58823ccbf83,publishable_core,thermoml_open,true
thermoml_viscosity:886,thermoml_viscosity,viscosity,dynamic_viscosity,RUOJZAUFBMNUDX-UHFFFAOYSA-N,"4-methyl-1,3-dioxolan-2-one",,323.15,0.00156,Pa*s,Liquid,,0.0014,expanded,,,,1,pure,10.1016/j.jct.2012.11.020,primary_thermoml_measurement,data/processed/viscosity_observations_thermoml.csv,886,e0d647d6eadc0adc61ed05b222b9b4fc26ac13c9c84de63a1282e58823ccbf83,publishable_core,thermoml_open,true
thermoml_viscosity:887,thermoml_viscosity,viscosity,dynamic_viscosity,RUOJZAUFBMNUDX-UHFFFAOYSA-N,"4-methyl-1,3-dioxolan-2-one",,333.15,0.0014,Pa*s,Liquid,,0.00126,expanded,,,,1,pure,10.1016/j.jct.2012.11.020,primary_thermoml_measurement,data/processed/viscosity_observations_thermoml.csv,887,e0d647d6eadc0adc61ed05b222b9b4fc26ac13c9c84de63a1282e58823ccbf83,publishable_core,thermoml_open,true
thermoml_viscosity:888,thermoml_viscosity,viscosity,dynamic_viscosity,RUOJZAUFBMNUDX-UHFFFAOYSA-N,"4-methyl-1,3-dioxolan-2-one",,343.15,0.00126,Pa*s,Liquid,,0.00113,expanded,,,,1,pure,10.1016/j.jct.2012.11.020,primary_thermoml_measurement,data/processed/viscosity_observations_thermoml.csv,888,e0d647d6eadc0adc61ed05b222b9b4fc26ac13c9c84de63a1282e58823ccbf83,publishable_core,thermoml_open,true
thermoml_viscosity:889,thermoml_viscosity,viscosity,dynamic_viscosity,RUOJZAUFBMNUDX-UHFFFAOYSA-N,"4-methyl-1,3-dioxolan-2-one",,353.15,0.00115,Pa*s,Liquid,,0.00104,expanded,,,,1,pure,10.1016/j.jct.2012.11.020,primary_thermoml_measurement,data/processed/viscosity_observations_thermoml.csv,889,e0d647d6eadc0adc61ed05b222b9b4fc26ac13c9c84de63a1282e58823ccbf83,publishable_core,thermoml_open,true
thermoml_viscosity:890,thermoml_viscosity,viscosity,dynamic_viscosity,ZTWVDFVGJLMQNA-UHFFFAOYSA-O,pyrrolidinium nitrate,,283.15,0.05887,Pa*s,Liquid,,0.05299,expanded,,,,1,pure,10.1016/j.jct.2012.11.020,primary_thermoml_measurement,data/processed/viscosity_observations_thermoml.csv,890,e0d647d6eadc0adc61ed05b222b9b4fc26ac13c9c84de63a1282e58823ccbf83,publishable_core,thermoml_open,true
thermoml_viscosity:891,thermoml_viscosity,viscosity,dynamic_viscosity,ZTWVDFVGJLMQNA-UHFFFAOYSA-O,pyrrolidinium nitrate,,293.15,0.04029,Pa*s,Liquid,,0.03626,expanded,,,,1,pure,10.1016/j.jct.2012.11.020,primary_thermoml_measurement,data/processed/viscosity_observations_thermoml.csv,891,e0d647d6eadc0adc61ed05b222b9b4fc26ac13c9c84de63a1282e58823ccbf83,publishable_core,thermoml_open,true
thermoml_viscosity:892,thermoml_viscosity,viscosity,dynamic_viscosity,ZTWVDFVGJLMQNA-UHFFFAOYSA-O,pyrrolidinium nitrate,,303.15,0.02881,Pa*s,Liquid,,0.02593,expanded,,,,1,pure,10.1016/j.jct.2012.11.020,primary_thermoml_measurement,data/processed/viscosity_observations_thermoml.csv,892,e0d647d6eadc0adc61ed05b222b9b4fc26ac13c9c84de63a1282e58823ccbf83,publishable_core,thermoml_open,true
thermoml_viscosity:893,thermoml_viscosity,viscosity,dynamic_viscosity,ZTWVDFVGJLMQNA-UHFFFAOYSA-O,pyrrolidinium nitrate,,313.15,0.02091,Pa*s,Liquid,,0.01882,expanded,,,,1,pure,10.1016/j.jct.2012.11.020,primary_thermoml_measurement,data/processed/viscosity_observations_thermoml.csv,893,e0d647d6eadc0adc61ed05b222b9b4fc26ac13c9c84de63a1282e58823ccbf83,publishable_core,thermoml_open,true
thermoml_viscosity:894,thermoml_viscosity,viscosity,dynamic_viscosity,ZTWVDFVGJLMQNA-UHFFFAOYSA-O,pyrrolidinium nitrate,,323.15,0.0167,Pa*s,Liquid,,0.01503,expanded,,,,1,pure,10.1016/j.jct.2012.11.020,primary_thermoml_measurement,data/processed/viscosity_observations_thermoml.csv,894,e0d647d6eadc0adc61ed05b222b9b4fc26ac13c9c84de63a1282e58823ccbf83,publishable_core,thermoml_open,true
