Repository: LittleAlety/electrolyte-solvent-dielectric-ml

# 电解液溶剂筛选：可审计的多通道机器学习管线

> **2026-11-28 · PLAN B 生产失败诊断**：[根因分析](outputs/b750_completion/failure_diagnostics/FAILURE_ANALYSIS.md) · [执行报告](outputs/b750_completion/COMPLETION_REPORT.md)。214条测试通过；38/67合格，剩余21个几何步数耗尽、1个超时中断、7个从未启动。首轮5个续算全部合格，当前状态 BLOCKED_NEEDS_SUBMISSION。历史目标泄漏、方法错标、CM截断和点级CI解释已由[科学更正](outputs/b750_completion/scientific_errata.json)取代。

> An auditable, pre-registered machine-learning pipeline for electrolyte-solvent
> screening: static permittivity (epsilon), viscosity (eta), the orbital window
> (HOMO / LUMO), and redox potential - with a frozen main scoreboard, a shot ledger,
> and every negative result retained rather than routed around.

File: data/processed/eta_epsilon_joint_observations.csv (part 32 of 84)
row_id,dataset_id,property,property_family,inchikey,name,smiles,T_K,value,unit,phase,method,uncertainty,uncertainty_kind,confidence_level,frequency_mhz,pressure_kpa,n_components,pure_or_mixture,source_doi,source_kind,source_file,source_row_index,source_file_sha256,quality_layer,licence,redistributable
thermoml_viscosity:895,thermoml_viscosity,viscosity,dynamic_viscosity,ZTWVDFVGJLMQNA-UHFFFAOYSA-O,pyrrolidinium nitrate,,333.15,0.0133,Pa*s,Liquid,,0.01197,expanded,,,,1,pure,10.1016/j.jct.2012.11.020,primary_thermoml_measurement,data/processed/viscosity_observations_thermoml.csv,895,e0d647d6eadc0adc61ed05b222b9b4fc26ac13c9c84de63a1282e58823ccbf83,publishable_core,thermoml_open,true
thermoml_viscosity:896,thermoml_viscosity,viscosity,dynamic_viscosity,ZTWVDFVGJLMQNA-UHFFFAOYSA-O,pyrrolidinium nitrate,,343.15,0.01117,Pa*s,Liquid,,0.01005,expanded,,,,1,pure,10.1016/j.jct.2012.11.020,primary_thermoml_measurement,data/processed/viscosity_observations_thermoml.csv,896,e0d647d6eadc0adc61ed05b222b9b4fc26ac13c9c84de63a1282e58823ccbf83,publishable_core,thermoml_open,true
thermoml_viscosity:897,thermoml_viscosity,viscosity,dynamic_viscosity,ZTWVDFVGJLMQNA-UHFFFAOYSA-O,pyrrolidinium nitrate,,353.15,0.00928,Pa*s,Liquid,,0.00835,expanded,,,,1,pure,10.1016/j.jct.2012.11.020,primary_thermoml_measurement,data/processed/viscosity_observations_thermoml.csv,897,e0d647d6eadc0adc61ed05b222b9b4fc26ac13c9c84de63a1282e58823ccbf83,publishable_core,thermoml_open,true
thermoml_viscosity:898,thermoml_viscosity,viscosity,dynamic_viscosity,RUOJZAUFBMNUDX-UHFFFAOYSA-N,"4-methyl-1,3-dioxolan-2-one",,283.15,0.00425,Pa*s,Liquid,,0.00383,expanded,,,,2,mixture,10.1016/j.jct.2012.11.020,primary_thermoml_measurement,data/processed/viscosity_observations_thermoml.csv,898,e0d647d6eadc0adc61ed05b222b9b4fc26ac13c9c84de63a1282e58823ccbf83,publishable_core,thermoml_open,true
thermoml_viscosity:899,thermoml_viscosity,viscosity,dynamic_viscosity,RUOJZAUFBMNUDX-UHFFFAOYSA-N,"4-methyl-1,3-dioxolan-2-one",,283.15,0.00597,Pa*s,Liquid,,0.00537,expanded,,,,2,mixture,10.1016/j.jct.2012.11.020,primary_thermoml_measurement,data/processed/viscosity_observations_thermoml.csv,899,e0d647d6eadc0adc61ed05b222b9b4fc26ac13c9c84de63a1282e58823ccbf83,publishable_core,thermoml_open,true
thermoml_viscosity:900,thermoml_viscosity,viscosity,dynamic_viscosity,RUOJZAUFBMNUDX-UHFFFAOYSA-N,"4-methyl-1,3-dioxolan-2-one",,283.15,0.00755,Pa*s,Liquid,,0.0068,expanded,,,,2,mixture,10.1016/j.jct.2012.11.020,primary_thermoml_measurement,data/processed/viscosity_observations_thermoml.csv,900,e0d647d6eadc0adc61ed05b222b9b4fc26ac13c9c84de63a1282e58823ccbf83,publishable_core,thermoml_open,true
thermoml_viscosity:901,thermoml_viscosity,viscosity,dynamic_viscosity,RUOJZAUFBMNUDX-UHFFFAOYSA-N,"4-methyl-1,3-dioxolan-2-one",,283.15,0.00998,Pa*s,Liquid,,0.00898,expanded,,,,2,mixture,10.1016/j.jct.2012.11.020,primary_thermoml_measurement,data/processed/viscosity_observations_thermoml.csv,901,e0d647d6eadc0adc61ed05b222b9b4fc26ac13c9c84de63a1282e58823ccbf83,publishable_core,thermoml_open,true
thermoml_viscosity:902,thermoml_viscosity,viscosity,dynamic_viscosity,RUOJZAUFBMNUDX-UHFFFAOYSA-N,"4-methyl-1,3-dioxolan-2-one",,283.15,0.0141,Pa*s,Liquid,,0.01269,expanded,,,,2,mixture,10.1016/j.jct.2012.11.020,primary_thermoml_measurement,data/processed/viscosity_observations_thermoml.csv,902,e0d647d6eadc0adc61ed05b222b9b4fc26ac13c9c84de63a1282e58823ccbf83,publishable_core,thermoml_open,true
thermoml_viscosity:903,thermoml_viscosity,viscosity,dynamic_viscosity,RUOJZAUFBMNUDX-UHFFFAOYSA-N,"4-methyl-1,3-dioxolan-2-one",,283.15,0.01885,Pa*s,Liquid,,0.01697,expanded,,,,2,mixture,10.1016/j.jct.2012.11.020,primary_thermoml_measurement,data/processed/viscosity_observations_thermoml.csv,903,e0d647d6eadc0adc61ed05b222b9b4fc26ac13c9c84de63a1282e58823ccbf83,publishable_core,thermoml_open,true
thermoml_viscosity:904,thermoml_viscosity,viscosity,dynamic_viscosity,RUOJZAUFBMNUDX-UHFFFAOYSA-N,"4-methyl-1,3-dioxolan-2-one",,283.15,0.02336,Pa*s,Liquid,,0.02102,expanded,,,,2,mixture,10.1016/j.jct.2012.11.020,primary_thermoml_measurement,data/processed/viscosity_observations_thermoml.csv,904,e0d647d6eadc0adc61ed05b222b9b4fc26ac13c9c84de63a1282e58823ccbf83,publishable_core,thermoml_open,true
thermoml_viscosity:905,thermoml_viscosity,viscosity,dynamic_viscosity,RUOJZAUFBMNUDX-UHFFFAOYSA-N,"4-methyl-1,3-dioxolan-2-one",,283.15,0.02876,Pa*s,Liquid,,0.02589,expanded,,,,2,mixture,10.1016/j.jct.2012.11.020,primary_thermoml_measurement,data/processed/viscosity_observations_thermoml.csv,905,e0d647d6eadc0adc61ed05b222b9b4fc26ac13c9c84de63a1282e58823ccbf83,publishable_core,thermoml_open,true
thermoml_viscosity:906,thermoml_viscosity,viscosity,dynamic_viscosity,RUOJZAUFBMNUDX-UHFFFAOYSA-N,"4-methyl-1,3-dioxolan-2-one",,283.15,0.03556,Pa*s,Liquid,,0.03201,expanded,,,,2,mixture,10.1016/j.jct.2012.11.020,primary_thermoml_measurement,data/processed/viscosity_observations_thermoml.csv,906,e0d647d6eadc0adc61ed05b222b9b4fc26ac13c9c84de63a1282e58823ccbf83,publishable_core,thermoml_open,true
thermoml_viscosity:907,thermoml_viscosity,viscosity,dynamic_viscosity,RUOJZAUFBMNUDX-UHFFFAOYSA-N,"4-methyl-1,3-dioxolan-2-one",,283.15,0.05887,Pa*s,Liquid,,0.05299,expanded,,,,2,mixture,10.1016/j.jct.2012.11.020,primary_thermoml_measurement,data/processed/viscosity_observations_thermoml.csv,907,e0d647d6eadc0adc61ed05b222b9b4fc26ac13c9c84de63a1282e58823ccbf83,publishable_core,thermoml_open,true
thermoml_viscosity:908,thermoml_viscosity,viscosity,dynamic_viscosity,RUOJZAUFBMNUDX-UHFFFAOYSA-N,"4-methyl-1,3-dioxolan-2-one",,293.15,0.00296,Pa*s,Liquid,,0.00266,expanded,,,,2,mixture,10.1016/j.jct.2012.11.020,primary_thermoml_measurement,data/processed/viscosity_observations_thermoml.csv,908,e0d647d6eadc0adc61ed05b222b9b4fc26ac13c9c84de63a1282e58823ccbf83,publishable_core,thermoml_open,true
thermoml_viscosity:909,thermoml_viscosity,viscosity,dynamic_viscosity,RUOJZAUFBMNUDX-UHFFFAOYSA-N,"4-methyl-1,3-dioxolan-2-one",,293.15,0.00471,Pa*s,Liquid,,0.00424,expanded,,,,2,mixture,10.1016/j.jct.2012.11.020,primary_thermoml_measurement,data/processed/viscosity_observations_thermoml.csv,909,e0d647d6eadc0adc61ed05b222b9b4fc26ac13c9c84de63a1282e58823ccbf83,publishable_core,thermoml_open,true
thermoml_viscosity:910,thermoml_viscosity,viscosity,dynamic_viscosity,RUOJZAUFBMNUDX-UHFFFAOYSA-N,"4-methyl-1,3-dioxolan-2-one",,293.15,0.00573,Pa*s,Liquid,,0.00516,expanded,,,,2,mixture,10.1016/j.jct.2012.11.020,primary_thermoml_measurement,data/processed/viscosity_observations_thermoml.csv,910,e0d647d6eadc0adc61ed05b222b9b4fc26ac13c9c84de63a1282e58823ccbf83,publishable_core,thermoml_open,true
thermoml_viscosity:911,thermoml_viscosity,viscosity,dynamic_viscosity,RUOJZAUFBMNUDX-UHFFFAOYSA-N,"4-methyl-1,3-dioxolan-2-one",,293.15,0.00737,Pa*s,Liquid,,0.00663,expanded,,,,2,mixture,10.1016/j.jct.2012.11.020,primary_thermoml_measurement,data/processed/viscosity_observations_thermoml.csv,911,e0d647d6eadc0adc61ed05b222b9b4fc26ac13c9c84de63a1282e58823ccbf83,publishable_core,thermoml_open,true
thermoml_viscosity:912,thermoml_viscosity,viscosity,dynamic_viscosity,RUOJZAUFBMNUDX-UHFFFAOYSA-N,"4-methyl-1,3-dioxolan-2-one",,293.15,0.01017,Pa*s,Liquid,,0.00915,expanded,,,,2,mixture,10.1016/j.jct.2012.11.020,primary_thermoml_measurement,data/processed/viscosity_observations_thermoml.csv,912,e0d647d6eadc0adc61ed05b222b9b4fc26ac13c9c84de63a1282e58823ccbf83,publishable_core,thermoml_open,true
thermoml_viscosity:913,thermoml_viscosity,viscosity,dynamic_viscosity,RUOJZAUFBMNUDX-UHFFFAOYSA-N,"4-methyl-1,3-dioxolan-2-one",,293.15,0.01306,Pa*s,Liquid,,0.01175,expanded,,,,2,mixture,10.1016/j.jct.2012.11.020,primary_thermoml_measurement,data/processed/viscosity_observations_thermoml.csv,913,e0d647d6eadc0adc61ed05b222b9b4fc26ac13c9c84de63a1282e58823ccbf83,publishable_core,thermoml_open,true
thermoml_viscosity:914,thermoml_viscosity,viscosity,dynamic_viscosity,RUOJZAUFBMNUDX-UHFFFAOYSA-N,"4-methyl-1,3-dioxolan-2-one",,293.15,0.01716,Pa*s,Liquid,,0.01544,expanded,,,,2,mixture,10.1016/j.jct.2012.11.020,primary_thermoml_measurement,data/processed/viscosity_observations_thermoml.csv,914,e0d647d6eadc0adc61ed05b222b9b4fc26ac13c9c84de63a1282e58823ccbf83,publishable_core,thermoml_open,true
thermoml_viscosity:915,thermoml_viscosity,viscosity,dynamic_viscosity,RUOJZAUFBMNUDX-UHFFFAOYSA-N,"4-methyl-1,3-dioxolan-2-one",,293.15,0.02039,Pa*s,Liquid,,0.01835,expanded,,,,2,mixture,10.1016/j.jct.2012.11.020,primary_thermoml_measurement,data/processed/viscosity_observations_thermoml.csv,915,e0d647d6eadc0adc61ed05b222b9b4fc26ac13c9c84de63a1282e58823ccbf83,publishable_core,thermoml_open,true
thermoml_viscosity:916,thermoml_viscosity,viscosity,dynamic_viscosity,RUOJZAUFBMNUDX-UHFFFAOYSA-N,"4-methyl-1,3-dioxolan-2-one",,293.15,0.02465,Pa*s,Liquid,,0.02219,expanded,,,,2,mixture,10.1016/j.jct.2012.11.020,primary_thermoml_measurement,data/processed/viscosity_observations_thermoml.csv,916,e0d647d6eadc0adc61ed05b222b9b4fc26ac13c9c84de63a1282e58823ccbf83,publishable_core,thermoml_open,true
thermoml_viscosity:917,thermoml_viscosity,viscosity,dynamic_viscosity,RUOJZAUFBMNUDX-UHFFFAOYSA-N,"4-methyl-1,3-dioxolan-2-one",,293.15,0.04029,Pa*s,Liquid,,0.03626,expanded,,,,2,mixture,10.1016/j.jct.2012.11.020,primary_thermoml_measurement,data/processed/viscosity_observations_thermoml.csv,917,e0d647d6eadc0adc61ed05b222b9b4fc26ac13c9c84de63a1282e58823ccbf83,publishable_core,thermoml_open,true
thermoml_viscosity:918,thermoml_viscosity,viscosity,dynamic_viscosity,RUOJZAUFBMNUDX-UHFFFAOYSA-N,"4-methyl-1,3-dioxolan-2-one",,303.15,0.0022,Pa*s,Liquid,,0.00198,expanded,,,,2,mixture,10.1016/j.jct.2012.11.020,primary_thermoml_measurement,data/processed/viscosity_observations_thermoml.csv,918,e0d647d6eadc0adc61ed05b222b9b4fc26ac13c9c84de63a1282e58823ccbf83,publishable_core,thermoml_open,true
thermoml_viscosity:919,thermoml_viscosity,viscosity,dynamic_viscosity,RUOJZAUFBMNUDX-UHFFFAOYSA-N,"4-methyl-1,3-dioxolan-2-one",,303.15,0.0036,Pa*s,Liquid,,0.00324,expanded,,,,2,mixture,10.1016/j.jct.2012.11.020,primary_thermoml_measurement,data/processed/viscosity_observations_thermoml.csv,919,e0d647d6eadc0adc61ed05b222b9b4fc26ac13c9c84de63a1282e58823ccbf83,publishable_core,thermoml_open,true
thermoml_viscosity:920,thermoml_viscosity,viscosity,dynamic_viscosity,RUOJZAUFBMNUDX-UHFFFAOYSA-N,"4-methyl-1,3-dioxolan-2-one",,303.15,0.0045,Pa*s,Liquid,,0.00405,expanded,,,,2,mixture,10.1016/j.jct.2012.11.020,primary_thermoml_measurement,data/processed/viscosity_observations_thermoml.csv,920,e0d647d6eadc0adc61ed05b222b9b4fc26ac13c9c84de63a1282e58823ccbf83,publishable_core,thermoml_open,true
thermoml_viscosity:921,thermoml_viscosity,viscosity,dynamic_viscosity,RUOJZAUFBMNUDX-UHFFFAOYSA-N,"4-methyl-1,3-dioxolan-2-one",,303.15,0.00571,Pa*s,Liquid,,0.00514,expanded,,,,2,mixture,10.1016/j.jct.2012.11.020,primary_thermoml_measurement,data/processed/viscosity_observations_thermoml.csv,921,e0d647d6eadc0adc61ed05b222b9b4fc26ac13c9c84de63a1282e58823ccbf83,publishable_core,thermoml_open,true
thermoml_viscosity:922,thermoml_viscosity,viscosity,dynamic_viscosity,RUOJZAUFBMNUDX-UHFFFAOYSA-N,"4-methyl-1,3-dioxolan-2-one",,303.15,0.00773,Pa*s,Liquid,,0.00696,expanded,,,,2,mixture,10.1016/j.jct.2012.11.020,primary_thermoml_measurement,data/processed/viscosity_observations_thermoml.csv,922,e0d647d6eadc0adc61ed05b222b9b4fc26ac13c9c84de63a1282e58823ccbf83,publishable_core,thermoml_open,true
thermoml_viscosity:923,thermoml_viscosity,viscosity,dynamic_viscosity,RUOJZAUFBMNUDX-UHFFFAOYSA-N,"4-methyl-1,3-dioxolan-2-one",,303.15,0.00978,Pa*s,Liquid,,0.0088,expanded,,,,2,mixture,10.1016/j.jct.2012.11.020,primary_thermoml_measurement,data/processed/viscosity_observations_thermoml.csv,923,e0d647d6eadc0adc61ed05b222b9b4fc26ac13c9c84de63a1282e58823ccbf83,publishable_core,thermoml_open,true
thermoml_viscosity:924,thermoml_viscosity,viscosity,dynamic_viscosity,RUOJZAUFBMNUDX-UHFFFAOYSA-N,"4-methyl-1,3-dioxolan-2-one",,303.15,0.01255,Pa*s,Liquid,,0.0113,expanded,,,,2,mixture,10.1016/j.jct.2012.11.020,primary_thermoml_measurement,data/processed/viscosity_observations_thermoml.csv,924,e0d647d6eadc0adc61ed05b222b9b4fc26ac13c9c84de63a1282e58823ccbf83,publishable_core,thermoml_open,true
thermoml_viscosity:925,thermoml_viscosity,viscosity,dynamic_viscosity,RUOJZAUFBMNUDX-UHFFFAOYSA-N,"4-methyl-1,3-dioxolan-2-one",,303.15,0.01517,Pa*s,Liquid,,0.01365,expanded,,,,2,mixture,10.1016/j.jct.2012.11.020,primary_thermoml_measurement,data/processed/viscosity_observations_thermoml.csv,925,e0d647d6eadc0adc61ed05b222b9b4fc26ac13c9c84de63a1282e58823ccbf83,publishable_core,thermoml_open,true
thermoml_viscosity:926,thermoml_viscosity,viscosity,dynamic_viscosity,RUOJZAUFBMNUDX-UHFFFAOYSA-N,"4-methyl-1,3-dioxolan-2-one",,303.15,0.01853,Pa*s,Liquid,,0.01668,expanded,,,,2,mixture,10.1016/j.jct.2012.11.020,primary_thermoml_measurement,data/processed/viscosity_observations_thermoml.csv,926,e0d647d6eadc0adc61ed05b222b9b4fc26ac13c9c84de63a1282e58823ccbf83,publishable_core,thermoml_open,true
thermoml_viscosity:927,thermoml_viscosity,viscosity,dynamic_viscosity,RUOJZAUFBMNUDX-UHFFFAOYSA-N,"4-methyl-1,3-dioxolan-2-one",,303.15,0.02881,Pa*s,Liquid,,0.02593,expanded,,,,2,mixture,10.1016/j.jct.2012.11.020,primary_thermoml_measurement,data/processed/viscosity_observations_thermoml.csv,927,e0d647d6eadc0adc61ed05b222b9b4fc26ac13c9c84de63a1282e58823ccbf83,publishable_core,thermoml_open,true
thermoml_viscosity:928,thermoml_viscosity,viscosity,dynamic_viscosity,RUOJZAUFBMNUDX-UHFFFAOYSA-N,"4-methyl-1,3-dioxolan-2-one",,313.15,0.0018,Pa*s,Liquid,,0.00162,expanded,,,,2,mixture,10.1016/j.jct.2012.11.020,primary_thermoml_measurement,data/processed/viscosity_observations_thermoml.csv,928,e0d647d6eadc0adc61ed05b222b9b4fc26ac13c9c84de63a1282e58823ccbf83,publishable_core,thermoml_open,true
thermoml_viscosity:929,thermoml_viscosity,viscosity,dynamic_viscosity,RUOJZAUFBMNUDX-UHFFFAOYSA-N,"4-methyl-1,3-dioxolan-2-one",,313.15,0.00266,Pa*s,Liquid,,0.00239,expanded,,,,2,mixture,10.1016/j.jct.2012.11.020,primary_thermoml_measurement,data/processed/viscosity_observations_thermoml.csv,929,e0d647d6eadc0adc61ed05b222b9b4fc26ac13c9c84de63a1282e58823ccbf83,publishable_core,thermoml_open,true
thermoml_viscosity:930,thermoml_viscosity,viscosity,dynamic_viscosity,RUOJZAUFBMNUDX-UHFFFAOYSA-N,"4-methyl-1,3-dioxolan-2-one",,313.15,0.00364,Pa*s,Liquid,,0.00328,expanded,,,,2,mixture,10.1016/j.jct.2012.11.020,primary_thermoml_measurement,data/processed/viscosity_observations_thermoml.csv,930,e0d647d6eadc0adc61ed05b222b9b4fc26ac13c9c84de63a1282e58823ccbf83,publishable_core,thermoml_open,true
thermoml_viscosity:931,thermoml_viscosity,viscosity,dynamic_viscosity,RUOJZAUFBMNUDX-UHFFFAOYSA-N,"4-methyl-1,3-dioxolan-2-one",,313.15,0.00457,Pa*s,Liquid,,0.00411,expanded,,,,2,mixture,10.1016/j.jct.2012.11.020,primary_thermoml_measurement,data/processed/viscosity_observations_thermoml.csv,931,e0d647d6eadc0adc61ed05b222b9b4fc26ac13c9c84de63a1282e58823ccbf83,publishable_core,thermoml_open,true
thermoml_viscosity:932,thermoml_viscosity,viscosity,dynamic_viscosity,RUOJZAUFBMNUDX-UHFFFAOYSA-N,"4-methyl-1,3-dioxolan-2-one",,313.15,0.00607,Pa*s,Liquid,,0.00546,expanded,,,,2,mixture,10.1016/j.jct.2012.11.020,primary_thermoml_measurement,data/processed/viscosity_observations_thermoml.csv,932,e0d647d6eadc0adc61ed05b222b9b4fc26ac13c9c84de63a1282e58823ccbf83,publishable_core,thermoml_open,true
thermoml_viscosity:933,thermoml_viscosity,viscosity,dynamic_viscosity,RUOJZAUFBMNUDX-UHFFFAOYSA-N,"4-methyl-1,3-dioxolan-2-one",,313.15,0.00759,Pa*s,Liquid,,0.00683,expanded,,,,2,mixture,10.1016/j.jct.2012.11.020,primary_thermoml_measurement,data/processed/viscosity_observations_thermoml.csv,933,e0d647d6eadc0adc61ed05b222b9b4fc26ac13c9c84de63a1282e58823ccbf83,publishable_core,thermoml_open,true
thermoml_viscosity:934,thermoml_viscosity,viscosity,dynamic_viscosity,RUOJZAUFBMNUDX-UHFFFAOYSA-N,"4-methyl-1,3-dioxolan-2-one",,313.15,0.0096,Pa*s,Liquid,,0.00864,expanded,,,,2,mixture,10.1016/j.jct.2012.11.020,primary_thermoml_measurement,data/processed/viscosity_observations_thermoml.csv,934,e0d647d6eadc0adc61ed05b222b9b4fc26ac13c9c84de63a1282e58823ccbf83,publishable_core,thermoml_open,true
thermoml_viscosity:935,thermoml_viscosity,viscosity,dynamic_viscosity,RUOJZAUFBMNUDX-UHFFFAOYSA-N,"4-methyl-1,3-dioxolan-2-one",,313.15,0.01172,Pa*s,Liquid,,0.01055,expanded,,,,2,mixture,10.1016/j.jct.2012.11.020,primary_thermoml_measurement,data/processed/viscosity_observations_thermoml.csv,935,e0d647d6eadc0adc61ed05b222b9b4fc26ac13c9c84de63a1282e58823ccbf83,publishable_core,thermoml_open,true
thermoml_viscosity:936,thermoml_viscosity,viscosity,dynamic_viscosity,RUOJZAUFBMNUDX-UHFFFAOYSA-N,"4-methyl-1,3-dioxolan-2-one",,313.15,0.01449,Pa*s,Liquid,,0.01304,expanded,,,,2,mixture,10.1016/j.jct.2012.11.020,primary_thermoml_measurement,data/processed/viscosity_observations_thermoml.csv,936,e0d647d6eadc0adc61ed05b222b9b4fc26ac13c9c84de63a1282e58823ccbf83,publishable_core,thermoml_open,true
thermoml_viscosity:937,thermoml_viscosity,viscosity,dynamic_viscosity,RUOJZAUFBMNUDX-UHFFFAOYSA-N,"4-methyl-1,3-dioxolan-2-one",,313.15,0.02091,Pa*s,Liquid,,0.01882,expanded,,,,2,mixture,10.1016/j.jct.2012.11.020,primary_thermoml_measurement,data/processed/viscosity_observations_thermoml.csv,937,e0d647d6eadc0adc61ed05b222b9b4fc26ac13c9c84de63a1282e58823ccbf83,publishable_core,thermoml_open,true
thermoml_viscosity:938,thermoml_viscosity,viscosity,dynamic_viscosity,RUOJZAUFBMNUDX-UHFFFAOYSA-N,"4-methyl-1,3-dioxolan-2-one",,323.15,0.00156,Pa*s,Liquid,,0.0014,expanded,,,,2,mixture,10.1016/j.jct.2012.11.020,primary_thermoml_measurement,data/processed/viscosity_observations_thermoml.csv,938,e0d647d6eadc0adc61ed05b222b9b4fc26ac13c9c84de63a1282e58823ccbf83,publishable_core,thermoml_open,true
thermoml_viscosity:939,thermoml_viscosity,viscosity,dynamic_viscosity,RUOJZAUFBMNUDX-UHFFFAOYSA-N,"4-methyl-1,3-dioxolan-2-one",,323.15,0.00224,Pa*s,Liquid,,0.00202,expanded,,,,2,mixture,10.1016/j.jct.2012.11.020,primary_thermoml_measurement,data/processed/viscosity_observations_thermoml.csv,939,e0d647d6eadc0adc61ed05b222b9b4fc26ac13c9c84de63a1282e58823ccbf83,publishable_core,thermoml_open,true
thermoml_viscosity:940,thermoml_viscosity,viscosity,dynamic_viscosity,RUOJZAUFBMNUDX-UHFFFAOYSA-N,"4-methyl-1,3-dioxolan-2-one",,323.15,0.00304,Pa*s,Liquid,,0.00274,expanded,,,,2,mixture,10.1016/j.jct.2012.11.020,primary_thermoml_measurement,data/processed/viscosity_observations_thermoml.csv,940,e0d647d6eadc0adc61ed05b222b9b4fc26ac13c9c84de63a1282e58823ccbf83,publishable_core,thermoml_open,true
thermoml_viscosity:941,thermoml_viscosity,viscosity,dynamic_viscosity,RUOJZAUFBMNUDX-UHFFFAOYSA-N,"4-methyl-1,3-dioxolan-2-one",,323.15,0.00375,Pa*s,Liquid,,0.00338,expanded,,,,2,mixture,10.1016/j.jct.2012.11.020,primary_thermoml_measurement,data/processed/viscosity_observations_thermoml.csv,941,e0d647d6eadc0adc61ed05b222b9b4fc26ac13c9c84de63a1282e58823ccbf83,publishable_core,thermoml_open,true
thermoml_viscosity:942,thermoml_viscosity,viscosity,dynamic_viscosity,RUOJZAUFBMNUDX-UHFFFAOYSA-N,"4-methyl-1,3-dioxolan-2-one",,323.15,0.00491,Pa*s,Liquid,,0.00442,expanded,,,,2,mixture,10.1016/j.jct.2012.11.020,primary_thermoml_measurement,data/processed/viscosity_observations_thermoml.csv,942,e0d647d6eadc0adc61ed05b222b9b4fc26ac13c9c84de63a1282e58823ccbf83,publishable_core,thermoml_open,true
thermoml_viscosity:943,thermoml_viscosity,viscosity,dynamic_viscosity,RUOJZAUFBMNUDX-UHFFFAOYSA-N,"4-methyl-1,3-dioxolan-2-one",,323.15,0.00607,Pa*s,Liquid,,0.00546,expanded,,,,2,mixture,10.1016/j.jct.2012.11.020,primary_thermoml_measurement,data/processed/viscosity_observations_thermoml.csv,943,e0d647d6eadc0adc61ed05b222b9b4fc26ac13c9c84de63a1282e58823ccbf83,publishable_core,thermoml_open,true
thermoml_viscosity:944,thermoml_viscosity,viscosity,dynamic_viscosity,RUOJZAUFBMNUDX-UHFFFAOYSA-N,"4-methyl-1,3-dioxolan-2-one",,323.15,0.00757,Pa*s,Liquid,,0.00681,expanded,,,,2,mixture,10.1016/j.jct.2012.11.020,primary_thermoml_measurement,data/processed/viscosity_observations_thermoml.csv,944,e0d647d6eadc0adc61ed05b222b9b4fc26ac13c9c84de63a1282e58823ccbf83,publishable_core,thermoml_open,true
thermoml_viscosity:945,thermoml_viscosity,viscosity,dynamic_viscosity,RUOJZAUFBMNUDX-UHFFFAOYSA-N,"4-methyl-1,3-dioxolan-2-one",,323.15,0.00933,Pa*s,Liquid,,0.0084,expanded,,,,2,mixture,10.1016/j.jct.2012.11.020,primary_thermoml_measurement,data/processed/viscosity_observations_thermoml.csv,945,e0d647d6eadc0adc61ed05b222b9b4fc26ac13c9c84de63a1282e58823ccbf83,publishable_core,thermoml_open,true
thermoml_viscosity:946,thermoml_viscosity,viscosity,dynamic_viscosity,RUOJZAUFBMNUDX-UHFFFAOYSA-N,"4-methyl-1,3-dioxolan-2-one",,323.15,0.01097,Pa*s,Liquid,,0.00987,expanded,,,,2,mixture,10.1016/j.jct.2012.11.020,primary_thermoml_measurement,data/processed/viscosity_observations_thermoml.csv,946,e0d647d6eadc0adc61ed05b222b9b4fc26ac13c9c84de63a1282e58823ccbf83,publishable_core,thermoml_open,true
thermoml_viscosity:947,thermoml_viscosity,viscosity,dynamic_viscosity,RUOJZAUFBMNUDX-UHFFFAOYSA-N,"4-methyl-1,3-dioxolan-2-one",,323.15,0.0167,Pa*s,Liquid,,0.01503,expanded,,,,2,mixture,10.1016/j.jct.2012.11.020,primary_thermoml_measurement,data/processed/viscosity_observations_thermoml.csv,947,e0d647d6eadc0adc61ed05b222b9b4fc26ac13c9c84de63a1282e58823ccbf83,publishable_core,thermoml_open,true
thermoml_viscosity:948,thermoml_viscosity,viscosity,dynamic_viscosity,RUOJZAUFBMNUDX-UHFFFAOYSA-N,"4-methyl-1,3-dioxolan-2-one",,333.15,0.0014,Pa*s,Liquid,,0.00126,expanded,,,,2,mixture,10.1016/j.jct.2012.11.020,primary_thermoml_measurement,data/processed/viscosity_observations_thermoml.csv,948,e0d647d6eadc0adc61ed05b222b9b4fc26ac13c9c84de63a1282e58823ccbf83,publishable_core,thermoml_open,true
thermoml_viscosity:949,thermoml_viscosity,viscosity,dynamic_viscosity,RUOJZAUFBMNUDX-UHFFFAOYSA-N,"4-methyl-1,3-dioxolan-2-one",,333.15,0.00191,Pa*s,Liquid,,0.00172,expanded,,,,2,mixture,10.1016/j.jct.2012.11.020,primary_thermoml_measurement,data/processed/viscosity_observations_thermoml.csv,949,e0d647d6eadc0adc61ed05b222b9b4fc26ac13c9c84de63a1282e58823ccbf83,publishable_core,thermoml_open,true
thermoml_viscosity:950,thermoml_viscosity,viscosity,dynamic_viscosity,RUOJZAUFBMNUDX-UHFFFAOYSA-N,"4-methyl-1,3-dioxolan-2-one",,333.15,0.00257,Pa*s,Liquid,,0.00231,expanded,,,,2,mixture,10.1016/j.jct.2012.11.020,primary_thermoml_measurement,data/processed/viscosity_observations_thermoml.csv,950,e0d647d6eadc0adc61ed05b222b9b4fc26ac13c9c84de63a1282e58823ccbf83,publishable_core,thermoml_open,true
thermoml_viscosity:951,thermoml_viscosity,viscosity,dynamic_viscosity,RUOJZAUFBMNUDX-UHFFFAOYSA-N,"4-methyl-1,3-dioxolan-2-one",,333.15,0.00314,Pa*s,Liquid,,0.00283,expanded,,,,2,mixture,10.1016/j.jct.2012.11.020,primary_thermoml_measurement,data/processed/viscosity_observations_thermoml.csv,951,e0d647d6eadc0adc61ed05b222b9b4fc26ac13c9c84de63a1282e58823ccbf83,publishable_core,thermoml_open,true
thermoml_viscosity:952,thermoml_viscosity,viscosity,dynamic_viscosity,RUOJZAUFBMNUDX-UHFFFAOYSA-N,"4-methyl-1,3-dioxolan-2-one",,333.15,0.00406,Pa*s,Liquid,,0.00365,expanded,,,,2,mixture,10.1016/j.jct.2012.11.020,primary_thermoml_measurement,data/processed/viscosity_observations_thermoml.csv,952,e0d647d6eadc0adc61ed05b222b9b4fc26ac13c9c84de63a1282e58823ccbf83,publishable_core,thermoml_open,true
thermoml_viscosity:953,thermoml_viscosity,viscosity,dynamic_viscosity,RUOJZAUFBMNUDX-UHFFFAOYSA-N,"4-methyl-1,3-dioxolan-2-one",,333.15,0.00497,Pa*s,Liquid,,0.00447,expanded,,,,2,mixture,10.1016/j.jct.2012.11.020,primary_thermoml_measurement,data/processed/viscosity_observations_thermoml.csv,953,e0d647d6eadc0adc61ed05b222b9b4fc26ac13c9c84de63a1282e58823ccbf83,publishable_core,thermoml_open,true
thermoml_viscosity:954,thermoml_viscosity,viscosity,dynamic_viscosity,RUOJZAUFBMNUDX-UHFFFAOYSA-N,"4-methyl-1,3-dioxolan-2-one",,333.15,0.00615,Pa*s,Liquid,,0.00554,expanded,,,,2,mixture,10.1016/j.jct.2012.11.020,primary_thermoml_measurement,data/processed/viscosity_observations_thermoml.csv,954,e0d647d6eadc0adc61ed05b222b9b4fc26ac13c9c84de63a1282e58823ccbf83,publishable_core,thermoml_open,true
thermoml_viscosity:955,thermoml_viscosity,viscosity,dynamic_viscosity,RUOJZAUFBMNUDX-UHFFFAOYSA-N,"4-methyl-1,3-dioxolan-2-one",,333.15,0.00761,Pa*s,Liquid,,0.00685,expanded,,,,2,mixture,10.1016/j.jct.2012.11.020,primary_thermoml_measurement,data/processed/viscosity_observations_thermoml.csv,955,e0d647d6eadc0adc61ed05b222b9b4fc26ac13c9c84de63a1282e58823ccbf83,publishable_core,thermoml_open,true
thermoml_viscosity:956,thermoml_viscosity,viscosity,dynamic_viscosity,RUOJZAUFBMNUDX-UHFFFAOYSA-N,"4-methyl-1,3-dioxolan-2-one",,333.15,0.00883,Pa*s,Liquid,,0.00795,expanded,,,,2,mixture,10.1016/j.jct.2012.11.020,primary_thermoml_measurement,data/processed/viscosity_observations_thermoml.csv,956,e0d647d6eadc0adc61ed05b222b9b4fc26ac13c9c84de63a1282e58823ccbf83,publishable_core,thermoml_open,true
thermoml_viscosity:957,thermoml_viscosity,viscosity,dynamic_viscosity,RUOJZAUFBMNUDX-UHFFFAOYSA-N,"4-methyl-1,3-dioxolan-2-one",,333.15,0.0133,Pa*s,Liquid,,0.01197,expanded,,,,2,mixture,10.1016/j.jct.2012.11.020,primary_thermoml_measurement,data/processed/viscosity_observations_thermoml.csv,957,e0d647d6eadc0adc61ed05b222b9b4fc26ac13c9c84de63a1282e58823ccbf83,publishable_core,thermoml_open,true
thermoml_viscosity:958,thermoml_viscosity,viscosity,dynamic_viscosity,RUOJZAUFBMNUDX-UHFFFAOYSA-N,"4-methyl-1,3-dioxolan-2-one",,343.15,0.00126,Pa*s,Liquid,,0.00113,expanded,,,,2,mixture,10.1016/j.jct.2012.11.020,primary_thermoml_measurement,data/processed/viscosity_observations_thermoml.csv,958,e0d647d6eadc0adc61ed05b222b9b4fc26ac13c9c84de63a1282e58823ccbf83,publishable_core,thermoml_open,true
thermoml_viscosity:959,thermoml_viscosity,viscosity,dynamic_viscosity,RUOJZAUFBMNUDX-UHFFFAOYSA-N,"4-methyl-1,3-dioxolan-2-one",,343.15,0.00165,Pa*s,Liquid,,0.00149,expanded,,,,2,mixture,10.1016/j.jct.2012.11.020,primary_thermoml_measurement,data/processed/viscosity_observations_thermoml.csv,959,e0d647d6eadc0adc61ed05b222b9b4fc26ac13c9c84de63a1282e58823ccbf83,publishable_core,thermoml_open,true
thermoml_viscosity:960,thermoml_viscosity,viscosity,dynamic_viscosity,RUOJZAUFBMNUDX-UHFFFAOYSA-N,"4-methyl-1,3-dioxolan-2-one",,343.15,0.0022,Pa*s,Liquid,,0.00198,expanded,,,,2,mixture,10.1016/j.jct.2012.11.020,primary_thermoml_measurement,data/processed/viscosity_observations_thermoml.csv,960,e0d647d6eadc0adc61ed05b222b9b4fc26ac13c9c84de63a1282e58823ccbf83,publishable_core,thermoml_open,true
thermoml_viscosity:961,thermoml_viscosity,viscosity,dynamic_viscosity,RUOJZAUFBMNUDX-UHFFFAOYSA-N,"4-methyl-1,3-dioxolan-2-one",,343.15,0.00268,Pa*s,Liquid,,0.00241,expanded,,,,2,mixture,10.1016/j.jct.2012.11.020,primary_thermoml_measurement,data/processed/viscosity_observations_thermoml.csv,961,e0d647d6eadc0adc61ed05b222b9b4fc26ac13c9c84de63a1282e58823ccbf83,publishable_core,thermoml_open,true
thermoml_viscosity:962,thermoml_viscosity,viscosity,dynamic_viscosity,RUOJZAUFBMNUDX-UHFFFAOYSA-N,"4-methyl-1,3-dioxolan-2-one",,343.15,0.00344,Pa*s,Liquid,,0.0031,expanded,,,,2,mixture,10.1016/j.jct.2012.11.020,primary_thermoml_measurement,data/processed/viscosity_observations_thermoml.csv,962,e0d647d6eadc0adc61ed05b222b9b4fc26ac13c9c84de63a1282e58823ccbf83,publishable_core,thermoml_open,true
thermoml_viscosity:963,thermoml_viscosity,viscosity,dynamic_viscosity,RUOJZAUFBMNUDX-UHFFFAOYSA-N,"4-methyl-1,3-dioxolan-2-one",,343.15,0.00416,Pa*s,Liquid,,0.00374,expanded,,,,2,mixture,10.1016/j.jct.2012.11.020,primary_thermoml_measurement,data/processed/viscosity_observations_thermoml.csv,963,e0d647d6eadc0adc61ed05b222b9b4fc26ac13c9c84de63a1282e58823ccbf83,publishable_core,thermoml_open,true
thermoml_viscosity:964,thermoml_viscosity,viscosity,dynamic_viscosity,RUOJZAUFBMNUDX-UHFFFAOYSA-N,"4-methyl-1,3-dioxolan-2-one",,343.15,0.00519,Pa*s,Liquid,,0.00467,expanded,,,,2,mixture,10.1016/j.jct.2012.11.020,primary_thermoml_measurement,data/processed/viscosity_observations_thermoml.csv,964,e0d647d6eadc0adc61ed05b222b9b4fc26ac13c9c84de63a1282e58823ccbf83,publishable_core,thermoml_open,true
thermoml_viscosity:965,thermoml_viscosity,viscosity,dynamic_viscosity,RUOJZAUFBMNUDX-UHFFFAOYSA-N,"4-methyl-1,3-dioxolan-2-one",,343.15,0.00642,Pa*s,Liquid,,0.00578,expanded,,,,2,mixture,10.1016/j.jct.2012.11.020,primary_thermoml_measurement,data/processed/viscosity_observations_thermoml.csv,965,e0d647d6eadc0adc61ed05b222b9b4fc26ac13c9c84de63a1282e58823ccbf83,publishable_core,thermoml_open,true
thermoml_viscosity:966,thermoml_viscosity,viscosity,dynamic_viscosity,RUOJZAUFBMNUDX-UHFFFAOYSA-N,"4-methyl-1,3-dioxolan-2-one",,343.15,0.00791,Pa*s,Liquid,,0.00712,expanded,,,,2,mixture,10.1016/j.jct.2012.11.020,primary_thermoml_measurement,data/processed/viscosity_observations_thermoml.csv,966,e0d647d6eadc0adc61ed05b222b9b4fc26ac13c9c84de63a1282e58823ccbf83,publishable_core,thermoml_open,true
thermoml_viscosity:967,thermoml_viscosity,viscosity,dynamic_viscosity,RUOJZAUFBMNUDX-UHFFFAOYSA-N,"4-methyl-1,3-dioxolan-2-one",,343.15,0.01117,Pa*s,Liquid,,0.01005,expanded,,,,2,mixture,10.1016/j.jct.2012.11.020,primary_thermoml_measurement,data/processed/viscosity_observations_thermoml.csv,967,e0d647d6eadc0adc61ed05b222b9b4fc26ac13c9c84de63a1282e58823ccbf83,publishable_core,thermoml_open,true
thermoml_viscosity:968,thermoml_viscosity,viscosity,dynamic_viscosity,RUOJZAUFBMNUDX-UHFFFAOYSA-N,"4-methyl-1,3-dioxolan-2-one",,353.15,0.00115,Pa*s,Liquid,,0.00104,expanded,,,,2,mixture,10.1016/j.jct.2012.11.020,primary_thermoml_measurement,data/processed/viscosity_observations_thermoml.csv,968,e0d647d6eadc0adc61ed05b222b9b4fc26ac13c9c84de63a1282e58823ccbf83,publishable_core,thermoml_open,true
thermoml_viscosity:969,thermoml_viscosity,viscosity,dynamic_viscosity,RUOJZAUFBMNUDX-UHFFFAOYSA-N,"4-methyl-1,3-dioxolan-2-one",,353.15,0.00145,Pa*s,Liquid,,0.00131,expanded,,,,2,mixture,10.1016/j.jct.2012.11.020,primary_thermoml_measurement,data/processed/viscosity_observations_thermoml.csv,969,e0d647d6eadc0adc61ed05b222b9b4fc26ac13c9c84de63a1282e58823ccbf83,publishable_core,thermoml_open,true
thermoml_viscosity:970,thermoml_viscosity,viscosity,dynamic_viscosity,RUOJZAUFBMNUDX-UHFFFAOYSA-N,"4-methyl-1,3-dioxolan-2-one",,353.15,0.00191,Pa*s,Liquid,,0.00172,expanded,,,,2,mixture,10.1016/j.jct.2012.11.020,primary_thermoml_measurement,data/processed/viscosity_observations_thermoml.csv,970,e0d647d6eadc0adc61ed05b222b9b4fc26ac13c9c84de63a1282e58823ccbf83,publishable_core,thermoml_open,true
thermoml_viscosity:971,thermoml_viscosity,viscosity,dynamic_viscosity,RUOJZAUFBMNUDX-UHFFFAOYSA-N,"4-methyl-1,3-dioxolan-2-one",,353.15,0.00232,Pa*s,Liquid,,0.00209,expanded,,,,2,mixture,10.1016/j.jct.2012.11.020,primary_thermoml_measurement,data/processed/viscosity_observations_thermoml.csv,971,e0d647d6eadc0adc61ed05b222b9b4fc26ac13c9c84de63a1282e58823ccbf83,publishable_core,thermoml_open,true
thermoml_viscosity:972,thermoml_viscosity,viscosity,dynamic_viscosity,RUOJZAUFBMNUDX-UHFFFAOYSA-N,"4-methyl-1,3-dioxolan-2-one",,353.15,0.00295,Pa*s,Liquid,,0.00266,expanded,,,,2,mixture,10.1016/j.jct.2012.11.020,primary_thermoml_measurement,data/processed/viscosity_observations_thermoml.csv,972,e0d647d6eadc0adc61ed05b222b9b4fc26ac13c9c84de63a1282e58823ccbf83,publishable_core,thermoml_open,true
thermoml_viscosity:973,thermoml_viscosity,viscosity,dynamic_viscosity,RUOJZAUFBMNUDX-UHFFFAOYSA-N,"4-methyl-1,3-dioxolan-2-one",,353.15,0.00354,Pa*s,Liquid,,0.00319,expanded,,,,2,mixture,10.1016/j.jct.2012.11.020,primary_thermoml_measurement,data/processed/viscosity_observations_thermoml.csv,973,e0d647d6eadc0adc61ed05b222b9b4fc26ac13c9c84de63a1282e58823ccbf83,publishable_core,thermoml_open,true
thermoml_viscosity:974,thermoml_viscosity,viscosity,dynamic_viscosity,RUOJZAUFBMNUDX-UHFFFAOYSA-N,"4-methyl-1,3-dioxolan-2-one",,353.15,0.0043,Pa*s,Liquid,,0.00387,expanded,,,,2,mixture,10.1016/j.jct.2012.11.020,primary_thermoml_measurement,data/processed/viscosity_observations_thermoml.csv,974,e0d647d6eadc0adc61ed05b222b9b4fc26ac13c9c84de63a1282e58823ccbf83,publishable_core,thermoml_open,true
thermoml_viscosity:975,thermoml_viscosity,viscosity,dynamic_viscosity,RUOJZAUFBMNUDX-UHFFFAOYSA-N,"4-methyl-1,3-dioxolan-2-one",,353.15,0.0052,Pa*s,Liquid,,0.00468,expanded,,,,2,mixture,10.1016/j.jct.2012.11.020,primary_thermoml_measurement,data/processed/viscosity_observations_thermoml.csv,975,e0d647d6eadc0adc61ed05b222b9b4fc26ac13c9c84de63a1282e58823ccbf83,publishable_core,thermoml_open,true
thermoml_viscosity:976,thermoml_viscosity,viscosity,dynamic_viscosity,RUOJZAUFBMNUDX-UHFFFAOYSA-N,"4-methyl-1,3-dioxolan-2-one",,353.15,0.00635,Pa*s,Liquid,,0.00572,expanded,,,,2,mixture,10.1016/j.jct.2012.11.020,primary_thermoml_measurement,data/processed/viscosity_observations_thermoml.csv,976,e0d647d6eadc0adc61ed05b222b9b4fc26ac13c9c84de63a1282e58823ccbf83,publishable_core,thermoml_open,true
thermoml_viscosity:977,thermoml_viscosity,viscosity,dynamic_viscosity,RUOJZAUFBMNUDX-UHFFFAOYSA-N,"4-methyl-1,3-dioxolan-2-one",,353.15,0.00928,Pa*s,Liquid,,0.00835,expanded,,,,2,mixture,10.1016/j.jct.2012.11.020,primary_thermoml_measurement,data/processed/viscosity_observations_thermoml.csv,977,e0d647d6eadc0adc61ed05b222b9b4fc26ac13c9c84de63a1282e58823ccbf83,publishable_core,thermoml_open,true
thermoml_viscosity:978,thermoml_viscosity,viscosity,dynamic_viscosity,WEVYAHXRMPXWCK-UHFFFAOYSA-N,acetonitrile,,298.15,0.000343,Pa*s,Liquid,,8e-06,expanded,,,,1,pure,10.1016/j.jct.2013.03.018,primary_thermoml_measurement,data/processed/viscosity_observations_thermoml.csv,978,e0d647d6eadc0adc61ed05b222b9b4fc26ac13c9c84de63a1282e58823ccbf83,publishable_core,thermoml_open,true
thermoml_viscosity:979,thermoml_viscosity,viscosity,dynamic_viscosity,OKKJLVBELUTLKV-UHFFFAOYSA-N,methanol,,298.15,0.000545,Pa*s,Liquid,,1.3e-05,expanded,,,,1,pure,10.1016/j.jct.2013.03.018,primary_thermoml_measurement,data/processed/viscosity_observations_thermoml.csv,979,e0d647d6eadc0adc61ed05b222b9b4fc26ac13c9c84de63a1282e58823ccbf83,publishable_core,thermoml_open,true
thermoml_viscosity:980,thermoml_viscosity,viscosity,dynamic_viscosity,IAZDPXIOMUYVGZ-UHFFFAOYSA-N,dimethyl sulfoxide,,298.15,0.001948,Pa*s,Liquid,,4.5e-05,expanded,,,,1,pure,10.1016/j.jct.2013.03.018,primary_thermoml_measurement,data/processed/viscosity_observations_thermoml.csv,980,e0d647d6eadc0adc61ed05b222b9b4fc26ac13c9c84de63a1282e58823ccbf83,publishable_core,thermoml_open,true
thermoml_viscosity:981,thermoml_viscosity,viscosity,dynamic_viscosity,WNXJIVFYUVYPPR-UHFFFAOYSA-N,"1,3-dioxolane",,298.15,0.000592,Pa*s,Liquid,,1.4e-05,expanded,,,,1,pure,10.1016/j.jct.2013.03.018,primary_thermoml_measurement,data/processed/viscosity_observations_thermoml.csv,981,e0d647d6eadc0adc61ed05b222b9b4fc26ac13c9c84de63a1282e58823ccbf83,publishable_core,thermoml_open,true
thermoml_viscosity:982,thermoml_viscosity,viscosity,dynamic_viscosity,UAGJVSRUFNSIHR-UHFFFAOYSA-N,methyl levulinate,,278.15,0.0030633,Pa*s,Liquid,,7.03e-05,expanded,,,,1,pure,10.1016/j.jct.2013.05.025,primary_thermoml_measurement,data/processed/viscosity_observations_thermoml.csv,982,e0d647d6eadc0adc61ed05b222b9b4fc26ac13c9c84de63a1282e58823ccbf83,publishable_core,thermoml_open,true
thermoml_viscosity:983,thermoml_viscosity,viscosity,dynamic_viscosity,UAGJVSRUFNSIHR-UHFFFAOYSA-N,methyl levulinate,,280.65,0.0028618,Pa*s,Liquid,,6.57e-05,expanded,,,,1,pure,10.1016/j.jct.2013.05.025,primary_thermoml_measurement,data/processed/viscosity_observations_thermoml.csv,983,e0d647d6eadc0adc61ed05b222b9b4fc26ac13c9c84de63a1282e58823ccbf83,publishable_core,thermoml_open,true
thermoml_viscosity:984,thermoml_viscosity,viscosity,dynamic_viscosity,UAGJVSRUFNSIHR-UHFFFAOYSA-N,methyl levulinate,,283.15,0.0026756,Pa*s,Liquid,,6.14e-05,expanded,,,,1,pure,10.1016/j.jct.2013.05.025,primary_thermoml_measurement,data/processed/viscosity_observations_thermoml.csv,984,e0d647d6eadc0adc61ed05b222b9b4fc26ac13c9c84de63a1282e58823ccbf83,publishable_core,thermoml_open,true
thermoml_viscosity:985,thermoml_viscosity,viscosity,dynamic_viscosity,UAGJVSRUFNSIHR-UHFFFAOYSA-N,methyl levulinate,,285.65,0.0025132,Pa*s,Liquid,,5.77e-05,expanded,,,,1,pure,10.1016/j.jct.2013.05.025,primary_thermoml_measurement,data/processed/viscosity_observations_thermoml.csv,985,e0d647d6eadc0adc61ed05b222b9b4fc26ac13c9c84de63a1282e58823ccbf83,publishable_core,thermoml_open,true
thermoml_viscosity:986,thermoml_viscosity,viscosity,dynamic_viscosity,UAGJVSRUFNSIHR-UHFFFAOYSA-N,methyl levulinate,,288.15,0.0023627,Pa*s,Liquid,,5.42e-05,expanded,,,,1,pure,10.1016/j.jct.2013.05.025,primary_thermoml_measurement,data/processed/viscosity_observations_thermoml.csv,986,e0d647d6eadc0adc61ed05b222b9b4fc26ac13c9c84de63a1282e58823ccbf83,publishable_core,thermoml_open,true
thermoml_viscosity:987,thermoml_viscosity,viscosity,dynamic_viscosity,UAGJVSRUFNSIHR-UHFFFAOYSA-N,methyl levulinate,,290.65,0.0022375,Pa*s,Liquid,,5.14e-05,expanded,,,,1,pure,10.1016/j.jct.2013.05.025,primary_thermoml_measurement,data/processed/viscosity_observations_thermoml.csv,987,e0d647d6eadc0adc61ed05b222b9b4fc26ac13c9c84de63a1282e58823ccbf83,publishable_core,thermoml_open,true
thermoml_viscosity:988,thermoml_viscosity,viscosity,dynamic_viscosity,UAGJVSRUFNSIHR-UHFFFAOYSA-N,methyl levulinate,,293.15,0.0021109,Pa*s,Liquid,,4.85e-05,expanded,,,,1,pure,10.1016/j.jct.2013.05.025,primary_thermoml_measurement,data/processed/viscosity_observations_thermoml.csv,988,e0d647d6eadc0adc61ed05b222b9b4fc26ac13c9c84de63a1282e58823ccbf83,publishable_core,thermoml_open,true
thermoml_viscosity:989,thermoml_viscosity,viscosity,dynamic_viscosity,UAGJVSRUFNSIHR-UHFFFAOYSA-N,methyl levulinate,,295.65,0.0020076,Pa*s,Liquid,,4.61e-05,expanded,,,,1,pure,10.1016/j.jct.2013.05.025,primary_thermoml_measurement,data/processed/viscosity_observations_thermoml.csv,989,e0d647d6eadc0adc61ed05b222b9b4fc26ac13c9c84de63a1282e58823ccbf83,publishable_core,thermoml_open,true
thermoml_viscosity:990,thermoml_viscosity,viscosity,dynamic_viscosity,UAGJVSRUFNSIHR-UHFFFAOYSA-N,methyl levulinate,,298.15,0.0019159,Pa*s,Liquid,,4.4e-05,expanded,,,,1,pure,10.1016/j.jct.2013.05.025,primary_thermoml_measurement,data/processed/viscosity_observations_thermoml.csv,990,e0d647d6eadc0adc61ed05b222b9b4fc26ac13c9c84de63a1282e58823ccbf83,publishable_core,thermoml_open,true
thermoml_viscosity:991,thermoml_viscosity,viscosity,dynamic_viscosity,UAGJVSRUFNSIHR-UHFFFAOYSA-N,methyl levulinate,,300.65,0.0018145,Pa*s,Liquid,,4.17e-05,expanded,,,,1,pure,10.1016/j.jct.2013.05.025,primary_thermoml_measurement,data/processed/viscosity_observations_thermoml.csv,991,e0d647d6eadc0adc61ed05b222b9b4fc26ac13c9c84de63a1282e58823ccbf83,publishable_core,thermoml_open,true
thermoml_viscosity:992,thermoml_viscosity,viscosity,dynamic_viscosity,UAGJVSRUFNSIHR-UHFFFAOYSA-N,methyl levulinate,,303.15,0.0017287,Pa*s,Liquid,,3.97e-05,expanded,,,,1,pure,10.1016/j.jct.2013.05.025,primary_thermoml_measurement,data/processed/viscosity_observations_thermoml.csv,992,e0d647d6eadc0adc61ed05b222b9b4fc26ac13c9c84de63a1282e58823ccbf83,publishable_core,thermoml_open,true
thermoml_viscosity:993,thermoml_viscosity,viscosity,dynamic_viscosity,UAGJVSRUFNSIHR-UHFFFAOYSA-N,methyl levulinate,,305.65,0.001643,Pa*s,Liquid,,3.78e-05,expanded,,,,1,pure,10.1016/j.jct.2013.05.025,primary_thermoml_measurement,data/processed/viscosity_observations_thermoml.csv,993,e0d647d6eadc0adc61ed05b222b9b4fc26ac13c9c84de63a1282e58823ccbf83,publishable_core,thermoml_open,true
thermoml_viscosity:994,thermoml_viscosity,viscosity,dynamic_viscosity,UAGJVSRUFNSIHR-UHFFFAOYSA-N,methyl levulinate,,308.15,0.0015704,Pa*s,Liquid,,3.61e-05,expanded,,,,1,pure,10.1016/j.jct.2013.05.025,primary_thermoml_measurement,data/processed/viscosity_observations_thermoml.csv,994,e0d647d6eadc0adc61ed05b222b9b4fc26ac13c9c84de63a1282e58823ccbf83,publishable_core,thermoml_open,true
thermoml_viscosity:995,thermoml_viscosity,viscosity,dynamic_viscosity,UAGJVSRUFNSIHR-UHFFFAOYSA-N,methyl levulinate,,310.65,0.0014987,Pa*s,Liquid,,3.45e-05,expanded,,,,1,pure,10.1016/j.jct.2013.05.025,primary_thermoml_measurement,data/processed/viscosity_observations_thermoml.csv,995,e0d647d6eadc0adc61ed05b222b9b4fc26ac13c9c84de63a1282e58823ccbf83,publishable_core,thermoml_open,true
