Repository: LittleAlety/electrolyte-solvent-dielectric-ml

# 电解液溶剂筛选：可审计的多通道机器学习管线

> **2026-11-28 · PLAN B 生产失败诊断**：[根因分析](outputs/b750_completion/failure_diagnostics/FAILURE_ANALYSIS.md) · [执行报告](outputs/b750_completion/COMPLETION_REPORT.md)。214条测试通过；38/67合格，剩余21个几何步数耗尽、1个超时中断、7个从未启动。首轮5个续算全部合格，当前状态 BLOCKED_NEEDS_SUBMISSION。历史目标泄漏、方法错标、CM截断和点级CI解释已由[科学更正](outputs/b750_completion/scientific_errata.json)取代。

> An auditable, pre-registered machine-learning pipeline for electrolyte-solvent
> screening: static permittivity (epsilon), viscosity (eta), the orbital window
> (HOMO / LUMO), and redox potential - with a frozen main scoreboard, a shot ledger,
> and every negative result retained rather than routed around.

File: data/processed/eta_epsilon_joint_observations.csv (part 38 of 84)
row_id,dataset_id,property,property_family,inchikey,name,smiles,T_K,value,unit,phase,method,uncertainty,uncertainty_kind,confidence_level,frequency_mhz,pressure_kpa,n_components,pure_or_mixture,source_doi,source_kind,source_file,source_row_index,source_file_sha256,quality_layer,licence,redistributable
thermoml_viscosity:1502,thermoml_viscosity,viscosity,dynamic_viscosity,RUOJZAUFBMNUDX-UHFFFAOYSA-N,"4-methyl-1,3-dioxolan-2-one",,323.15,0.00162,Pa*s,Liquid,,3.4e-05,expanded,,,,2,mixture,10.1016/j.jct.2015.08.013,primary_thermoml_measurement,data/processed/viscosity_observations_thermoml.csv,1502,e0d647d6eadc0adc61ed05b222b9b4fc26ac13c9c84de63a1282e58823ccbf83,publishable_core,thermoml_open,true
thermoml_viscosity:1503,thermoml_viscosity,viscosity,dynamic_viscosity,RUOJZAUFBMNUDX-UHFFFAOYSA-N,"4-methyl-1,3-dioxolan-2-one",,323.15,0.00156,Pa*s,Liquid,,3.3e-05,expanded,,,,2,mixture,10.1016/j.jct.2015.08.013,primary_thermoml_measurement,data/processed/viscosity_observations_thermoml.csv,1503,e0d647d6eadc0adc61ed05b222b9b4fc26ac13c9c84de63a1282e58823ccbf83,publishable_core,thermoml_open,true
thermoml_viscosity:1504,thermoml_viscosity,viscosity,dynamic_viscosity,RUOJZAUFBMNUDX-UHFFFAOYSA-N,"4-methyl-1,3-dioxolan-2-one",,323.15,0.001513,Pa*s,Liquid,,3.2e-05,expanded,,,,2,mixture,10.1016/j.jct.2015.08.013,primary_thermoml_measurement,data/processed/viscosity_observations_thermoml.csv,1504,e0d647d6eadc0adc61ed05b222b9b4fc26ac13c9c84de63a1282e58823ccbf83,publishable_core,thermoml_open,true
thermoml_viscosity:1505,thermoml_viscosity,viscosity,dynamic_viscosity,RUOJZAUFBMNUDX-UHFFFAOYSA-N,"4-methyl-1,3-dioxolan-2-one",,323.15,0.001443,Pa*s,Liquid,,3e-05,expanded,,,,2,mixture,10.1016/j.jct.2015.08.013,primary_thermoml_measurement,data/processed/viscosity_observations_thermoml.csv,1505,e0d647d6eadc0adc61ed05b222b9b4fc26ac13c9c84de63a1282e58823ccbf83,publishable_core,thermoml_open,true
thermoml_viscosity:1506,thermoml_viscosity,viscosity,dynamic_viscosity,RUOJZAUFBMNUDX-UHFFFAOYSA-N,"4-methyl-1,3-dioxolan-2-one",,323.15,0.001414,Pa*s,Liquid,,3e-05,expanded,,,,2,mixture,10.1016/j.jct.2015.08.013,primary_thermoml_measurement,data/processed/viscosity_observations_thermoml.csv,1506,e0d647d6eadc0adc61ed05b222b9b4fc26ac13c9c84de63a1282e58823ccbf83,publishable_core,thermoml_open,true
thermoml_viscosity:1507,thermoml_viscosity,viscosity,dynamic_viscosity,RUOJZAUFBMNUDX-UHFFFAOYSA-N,"4-methyl-1,3-dioxolan-2-one",,323.15,0.001361,Pa*s,Liquid,,2.9e-05,expanded,,,,2,mixture,10.1016/j.jct.2015.08.013,primary_thermoml_measurement,data/processed/viscosity_observations_thermoml.csv,1507,e0d647d6eadc0adc61ed05b222b9b4fc26ac13c9c84de63a1282e58823ccbf83,publishable_core,thermoml_open,true
thermoml_viscosity:1508,thermoml_viscosity,viscosity,dynamic_viscosity,RUOJZAUFBMNUDX-UHFFFAOYSA-N,"4-methyl-1,3-dioxolan-2-one",,323.15,0.00132,Pa*s,Liquid,,2.8e-05,expanded,,,,2,mixture,10.1016/j.jct.2015.08.013,primary_thermoml_measurement,data/processed/viscosity_observations_thermoml.csv,1508,e0d647d6eadc0adc61ed05b222b9b4fc26ac13c9c84de63a1282e58823ccbf83,publishable_core,thermoml_open,true
thermoml_viscosity:1509,thermoml_viscosity,viscosity,dynamic_viscosity,RUOJZAUFBMNUDX-UHFFFAOYSA-N,"4-methyl-1,3-dioxolan-2-one",,323.15,0.001278,Pa*s,Liquid,,2.7e-05,expanded,,,,2,mixture,10.1016/j.jct.2015.08.013,primary_thermoml_measurement,data/processed/viscosity_observations_thermoml.csv,1509,e0d647d6eadc0adc61ed05b222b9b4fc26ac13c9c84de63a1282e58823ccbf83,publishable_core,thermoml_open,true
thermoml_viscosity:1510,thermoml_viscosity,viscosity,dynamic_viscosity,RUOJZAUFBMNUDX-UHFFFAOYSA-N,"4-methyl-1,3-dioxolan-2-one",,323.15,0.00125,Pa*s,Liquid,,2.7e-05,expanded,,,,2,mixture,10.1016/j.jct.2015.08.013,primary_thermoml_measurement,data/processed/viscosity_observations_thermoml.csv,1510,e0d647d6eadc0adc61ed05b222b9b4fc26ac13c9c84de63a1282e58823ccbf83,publishable_core,thermoml_open,true
thermoml_viscosity:1511,thermoml_viscosity,viscosity,dynamic_viscosity,RUOJZAUFBMNUDX-UHFFFAOYSA-N,"4-methyl-1,3-dioxolan-2-one",,323.15,0.001213,Pa*s,Liquid,,2.6e-05,expanded,,,,2,mixture,10.1016/j.jct.2015.08.013,primary_thermoml_measurement,data/processed/viscosity_observations_thermoml.csv,1511,e0d647d6eadc0adc61ed05b222b9b4fc26ac13c9c84de63a1282e58823ccbf83,publishable_core,thermoml_open,true
thermoml_viscosity:1512,thermoml_viscosity,viscosity,dynamic_viscosity,RUOJZAUFBMNUDX-UHFFFAOYSA-N,"4-methyl-1,3-dioxolan-2-one",,323.15,0.001178,Pa*s,Liquid,,2.5e-05,expanded,,,,2,mixture,10.1016/j.jct.2015.08.013,primary_thermoml_measurement,data/processed/viscosity_observations_thermoml.csv,1512,e0d647d6eadc0adc61ed05b222b9b4fc26ac13c9c84de63a1282e58823ccbf83,publishable_core,thermoml_open,true
thermoml_viscosity:1513,thermoml_viscosity,viscosity,dynamic_viscosity,DNIAPMSPPWPWGF-UHFFFAOYSA-N,"1,2-propanediol",,293.15,0.00302,Pa*s,Liquid,,9e-05,expanded,,,,2,mixture,10.1016/j.jct.2018.04.007,primary_thermoml_measurement,data/processed/viscosity_observations_thermoml.csv,1513,e0d647d6eadc0adc61ed05b222b9b4fc26ac13c9c84de63a1282e58823ccbf83,publishable_core,thermoml_open,true
thermoml_viscosity:1514,thermoml_viscosity,viscosity,dynamic_viscosity,DNIAPMSPPWPWGF-UHFFFAOYSA-N,"1,2-propanediol",,303.15,0.0022,Pa*s,Liquid,,7e-05,expanded,,,,2,mixture,10.1016/j.jct.2018.04.007,primary_thermoml_measurement,data/processed/viscosity_observations_thermoml.csv,1514,e0d647d6eadc0adc61ed05b222b9b4fc26ac13c9c84de63a1282e58823ccbf83,publishable_core,thermoml_open,true
thermoml_viscosity:1515,thermoml_viscosity,viscosity,dynamic_viscosity,DNIAPMSPPWPWGF-UHFFFAOYSA-N,"1,2-propanediol",,313.15,0.00161,Pa*s,Liquid,,5e-05,expanded,,,,2,mixture,10.1016/j.jct.2018.04.007,primary_thermoml_measurement,data/processed/viscosity_observations_thermoml.csv,1515,e0d647d6eadc0adc61ed05b222b9b4fc26ac13c9c84de63a1282e58823ccbf83,publishable_core,thermoml_open,true
thermoml_viscosity:1516,thermoml_viscosity,viscosity,dynamic_viscosity,DNIAPMSPPWPWGF-UHFFFAOYSA-N,"1,2-propanediol",,323.15,0.00131,Pa*s,Liquid,,4e-05,expanded,,,,2,mixture,10.1016/j.jct.2018.04.007,primary_thermoml_measurement,data/processed/viscosity_observations_thermoml.csv,1516,e0d647d6eadc0adc61ed05b222b9b4fc26ac13c9c84de63a1282e58823ccbf83,publishable_core,thermoml_open,true
thermoml_viscosity:1517,thermoml_viscosity,viscosity,dynamic_viscosity,LPEKGGXMPWTOCB-UHFFFAOYSA-N,methyl 2-hydroxypropanoate,,278.15,0.0052104,Pa*s,Liquid,,0.0001193,expanded,,,,1,pure,10.1016/j.tca.2013.11.010,primary_thermoml_measurement,data/processed/viscosity_observations_thermoml.csv,1517,e0d647d6eadc0adc61ed05b222b9b4fc26ac13c9c84de63a1282e58823ccbf83,publishable_core,thermoml_open,true
thermoml_viscosity:1518,thermoml_viscosity,viscosity,dynamic_viscosity,LPEKGGXMPWTOCB-UHFFFAOYSA-N,methyl 2-hydroxypropanoate,,280.65,0.0047059,Pa*s,Liquid,,0.0001079,expanded,,,,1,pure,10.1016/j.tca.2013.11.010,primary_thermoml_measurement,data/processed/viscosity_observations_thermoml.csv,1518,e0d647d6eadc0adc61ed05b222b9b4fc26ac13c9c84de63a1282e58823ccbf83,publishable_core,thermoml_open,true
thermoml_viscosity:1519,thermoml_viscosity,viscosity,dynamic_viscosity,LPEKGGXMPWTOCB-UHFFFAOYSA-N,methyl 2-hydroxypropanoate,,283.15,0.0042811,Pa*s,Liquid,,9.81e-05,expanded,,,,1,pure,10.1016/j.tca.2013.11.010,primary_thermoml_measurement,data/processed/viscosity_observations_thermoml.csv,1519,e0d647d6eadc0adc61ed05b222b9b4fc26ac13c9c84de63a1282e58823ccbf83,publishable_core,thermoml_open,true
thermoml_viscosity:1520,thermoml_viscosity,viscosity,dynamic_viscosity,LPEKGGXMPWTOCB-UHFFFAOYSA-N,methyl 2-hydroxypropanoate,,285.65,0.0039159,Pa*s,Liquid,,8.98e-05,expanded,,,,1,pure,10.1016/j.tca.2013.11.010,primary_thermoml_measurement,data/processed/viscosity_observations_thermoml.csv,1520,e0d647d6eadc0adc61ed05b222b9b4fc26ac13c9c84de63a1282e58823ccbf83,publishable_core,thermoml_open,true
thermoml_viscosity:1521,thermoml_viscosity,viscosity,dynamic_viscosity,LPEKGGXMPWTOCB-UHFFFAOYSA-N,methyl 2-hydroxypropanoate,,288.15,0.0035879,Pa*s,Liquid,,8.23e-05,expanded,,,,1,pure,10.1016/j.tca.2013.11.010,primary_thermoml_measurement,data/processed/viscosity_observations_thermoml.csv,1521,e0d647d6eadc0adc61ed05b222b9b4fc26ac13c9c84de63a1282e58823ccbf83,publishable_core,thermoml_open,true
thermoml_viscosity:1522,thermoml_viscosity,viscosity,dynamic_viscosity,LPEKGGXMPWTOCB-UHFFFAOYSA-N,methyl 2-hydroxypropanoate,,290.65,0.0032986,Pa*s,Liquid,,7.57e-05,expanded,,,,1,pure,10.1016/j.tca.2013.11.010,primary_thermoml_measurement,data/processed/viscosity_observations_thermoml.csv,1522,e0d647d6eadc0adc61ed05b222b9b4fc26ac13c9c84de63a1282e58823ccbf83,publishable_core,thermoml_open,true
thermoml_viscosity:1523,thermoml_viscosity,viscosity,dynamic_viscosity,LPEKGGXMPWTOCB-UHFFFAOYSA-N,methyl 2-hydroxypropanoate,,293.15,0.0030431,Pa*s,Liquid,,6.98e-05,expanded,,,,1,pure,10.1016/j.tca.2013.11.010,primary_thermoml_measurement,data/processed/viscosity_observations_thermoml.csv,1523,e0d647d6eadc0adc61ed05b222b9b4fc26ac13c9c84de63a1282e58823ccbf83,publishable_core,thermoml_open,true
thermoml_viscosity:1524,thermoml_viscosity,viscosity,dynamic_viscosity,LPEKGGXMPWTOCB-UHFFFAOYSA-N,methyl 2-hydroxypropanoate,,295.65,0.0028188,Pa*s,Liquid,,6.47e-05,expanded,,,,1,pure,10.1016/j.tca.2013.11.010,primary_thermoml_measurement,data/processed/viscosity_observations_thermoml.csv,1524,e0d647d6eadc0adc61ed05b222b9b4fc26ac13c9c84de63a1282e58823ccbf83,publishable_core,thermoml_open,true
thermoml_viscosity:1525,thermoml_viscosity,viscosity,dynamic_viscosity,LPEKGGXMPWTOCB-UHFFFAOYSA-N,methyl 2-hydroxypropanoate,,298.15,0.0026178,Pa*s,Liquid,,6.01e-05,expanded,,,,1,pure,10.1016/j.tca.2013.11.010,primary_thermoml_measurement,data/processed/viscosity_observations_thermoml.csv,1525,e0d647d6eadc0adc61ed05b222b9b4fc26ac13c9c84de63a1282e58823ccbf83,publishable_core,thermoml_open,true
thermoml_viscosity:1526,thermoml_viscosity,viscosity,dynamic_viscosity,LPEKGGXMPWTOCB-UHFFFAOYSA-N,methyl 2-hydroxypropanoate,,300.65,0.0024383,Pa*s,Liquid,,5.6e-05,expanded,,,,1,pure,10.1016/j.tca.2013.11.010,primary_thermoml_measurement,data/processed/viscosity_observations_thermoml.csv,1526,e0d647d6eadc0adc61ed05b222b9b4fc26ac13c9c84de63a1282e58823ccbf83,publishable_core,thermoml_open,true
thermoml_viscosity:1527,thermoml_viscosity,viscosity,dynamic_viscosity,LPEKGGXMPWTOCB-UHFFFAOYSA-N,methyl 2-hydroxypropanoate,,303.15,0.0022773,Pa*s,Liquid,,5.23e-05,expanded,,,,1,pure,10.1016/j.tca.2013.11.010,primary_thermoml_measurement,data/processed/viscosity_observations_thermoml.csv,1527,e0d647d6eadc0adc61ed05b222b9b4fc26ac13c9c84de63a1282e58823ccbf83,publishable_core,thermoml_open,true
thermoml_viscosity:1528,thermoml_viscosity,viscosity,dynamic_viscosity,LPEKGGXMPWTOCB-UHFFFAOYSA-N,methyl 2-hydroxypropanoate,,305.65,0.0021318,Pa*s,Liquid,,4.9e-05,expanded,,,,1,pure,10.1016/j.tca.2013.11.010,primary_thermoml_measurement,data/processed/viscosity_observations_thermoml.csv,1528,e0d647d6eadc0adc61ed05b222b9b4fc26ac13c9c84de63a1282e58823ccbf83,publishable_core,thermoml_open,true
thermoml_viscosity:1529,thermoml_viscosity,viscosity,dynamic_viscosity,LPEKGGXMPWTOCB-UHFFFAOYSA-N,methyl 2-hydroxypropanoate,,308.15,0.0019996,Pa*s,Liquid,,4.59e-05,expanded,,,,1,pure,10.1016/j.tca.2013.11.010,primary_thermoml_measurement,data/processed/viscosity_observations_thermoml.csv,1529,e0d647d6eadc0adc61ed05b222b9b4fc26ac13c9c84de63a1282e58823ccbf83,publishable_core,thermoml_open,true
thermoml_viscosity:1530,thermoml_viscosity,viscosity,dynamic_viscosity,LPEKGGXMPWTOCB-UHFFFAOYSA-N,methyl 2-hydroxypropanoate,,310.65,0.0018806,Pa*s,Liquid,,4.32e-05,expanded,,,,1,pure,10.1016/j.tca.2013.11.010,primary_thermoml_measurement,data/processed/viscosity_observations_thermoml.csv,1530,e0d647d6eadc0adc61ed05b222b9b4fc26ac13c9c84de63a1282e58823ccbf83,publishable_core,thermoml_open,true
thermoml_viscosity:1531,thermoml_viscosity,viscosity,dynamic_viscosity,LPEKGGXMPWTOCB-UHFFFAOYSA-N,methyl 2-hydroxypropanoate,,313.15,0.0017718,Pa*s,Liquid,,4.07e-05,expanded,,,,1,pure,10.1016/j.tca.2013.11.010,primary_thermoml_measurement,data/processed/viscosity_observations_thermoml.csv,1531,e0d647d6eadc0adc61ed05b222b9b4fc26ac13c9c84de63a1282e58823ccbf83,publishable_core,thermoml_open,true
thermoml_viscosity:1532,thermoml_viscosity,viscosity,dynamic_viscosity,LPEKGGXMPWTOCB-UHFFFAOYSA-N,methyl 2-hydroxypropanoate,,315.65,0.0016722,Pa*s,Liquid,,3.84e-05,expanded,,,,1,pure,10.1016/j.tca.2013.11.010,primary_thermoml_measurement,data/processed/viscosity_observations_thermoml.csv,1532,e0d647d6eadc0adc61ed05b222b9b4fc26ac13c9c84de63a1282e58823ccbf83,publishable_core,thermoml_open,true
thermoml_viscosity:1533,thermoml_viscosity,viscosity,dynamic_viscosity,LPEKGGXMPWTOCB-UHFFFAOYSA-N,methyl 2-hydroxypropanoate,,318.15,0.0015798,Pa*s,Liquid,,3.63e-05,expanded,,,,1,pure,10.1016/j.tca.2013.11.010,primary_thermoml_measurement,data/processed/viscosity_observations_thermoml.csv,1533,e0d647d6eadc0adc61ed05b222b9b4fc26ac13c9c84de63a1282e58823ccbf83,publishable_core,thermoml_open,true
thermoml_viscosity:1534,thermoml_viscosity,viscosity,dynamic_viscosity,LPEKGGXMPWTOCB-UHFFFAOYSA-N,methyl 2-hydroxypropanoate,,320.65,0.0014988,Pa*s,Liquid,,3.45e-05,expanded,,,,1,pure,10.1016/j.tca.2013.11.010,primary_thermoml_measurement,data/processed/viscosity_observations_thermoml.csv,1534,e0d647d6eadc0adc61ed05b222b9b4fc26ac13c9c84de63a1282e58823ccbf83,publishable_core,thermoml_open,true
thermoml_viscosity:1535,thermoml_viscosity,viscosity,dynamic_viscosity,LPEKGGXMPWTOCB-UHFFFAOYSA-N,methyl 2-hydroxypropanoate,,323.15,0.0014254,Pa*s,Liquid,,3.28e-05,expanded,,,,1,pure,10.1016/j.tca.2013.11.010,primary_thermoml_measurement,data/processed/viscosity_observations_thermoml.csv,1535,e0d647d6eadc0adc61ed05b222b9b4fc26ac13c9c84de63a1282e58823ccbf83,publishable_core,thermoml_open,true
thermoml_viscosity:1536,thermoml_viscosity,viscosity,dynamic_viscosity,LPEKGGXMPWTOCB-UHFFFAOYSA-N,methyl 2-hydroxypropanoate,,325.65,0.0013451,Pa*s,Liquid,,3.1e-05,expanded,,,,1,pure,10.1016/j.tca.2013.11.010,primary_thermoml_measurement,data/processed/viscosity_observations_thermoml.csv,1536,e0d647d6eadc0adc61ed05b222b9b4fc26ac13c9c84de63a1282e58823ccbf83,publishable_core,thermoml_open,true
thermoml_viscosity:1537,thermoml_viscosity,viscosity,dynamic_viscosity,LPEKGGXMPWTOCB-UHFFFAOYSA-N,methyl 2-hydroxypropanoate,,328.15,0.0012904,Pa*s,Liquid,,2.97e-05,expanded,,,,1,pure,10.1016/j.tca.2013.11.010,primary_thermoml_measurement,data/processed/viscosity_observations_thermoml.csv,1537,e0d647d6eadc0adc61ed05b222b9b4fc26ac13c9c84de63a1282e58823ccbf83,publishable_core,thermoml_open,true
thermoml_viscosity:1538,thermoml_viscosity,viscosity,dynamic_viscosity,LPEKGGXMPWTOCB-UHFFFAOYSA-N,methyl 2-hydroxypropanoate,,330.65,0.0012308,Pa*s,Liquid,,2.83e-05,expanded,,,,1,pure,10.1016/j.tca.2013.11.010,primary_thermoml_measurement,data/processed/viscosity_observations_thermoml.csv,1538,e0d647d6eadc0adc61ed05b222b9b4fc26ac13c9c84de63a1282e58823ccbf83,publishable_core,thermoml_open,true
thermoml_viscosity:1539,thermoml_viscosity,viscosity,dynamic_viscosity,LPEKGGXMPWTOCB-UHFFFAOYSA-N,methyl 2-hydroxypropanoate,,333.15,0.0011754,Pa*s,Liquid,,2.71e-05,expanded,,,,1,pure,10.1016/j.tca.2013.11.010,primary_thermoml_measurement,data/processed/viscosity_observations_thermoml.csv,1539,e0d647d6eadc0adc61ed05b222b9b4fc26ac13c9c84de63a1282e58823ccbf83,publishable_core,thermoml_open,true
thermoml_viscosity:1540,thermoml_viscosity,viscosity,dynamic_viscosity,LPEKGGXMPWTOCB-UHFFFAOYSA-N,methyl 2-hydroxypropanoate,,335.65,0.0011363,Pa*s,Liquid,,2.62e-05,expanded,,,,1,pure,10.1016/j.tca.2013.11.010,primary_thermoml_measurement,data/processed/viscosity_observations_thermoml.csv,1540,e0d647d6eadc0adc61ed05b222b9b4fc26ac13c9c84de63a1282e58823ccbf83,publishable_core,thermoml_open,true
thermoml_viscosity:1541,thermoml_viscosity,viscosity,dynamic_viscosity,LPEKGGXMPWTOCB-UHFFFAOYSA-N,methyl 2-hydroxypropanoate,,338.15,0.0010749,Pa*s,Liquid,,2.48e-05,expanded,,,,1,pure,10.1016/j.tca.2013.11.010,primary_thermoml_measurement,data/processed/viscosity_observations_thermoml.csv,1541,e0d647d6eadc0adc61ed05b222b9b4fc26ac13c9c84de63a1282e58823ccbf83,publishable_core,thermoml_open,true
thermoml_viscosity:1542,thermoml_viscosity,viscosity,dynamic_viscosity,LZCLXQDLBQLTDK-UHFFFAOYSA-N,DL-ethyl lactate,,278.15,0.0044792,Pa*s,Liquid,,0.0001027,expanded,,,,1,pure,10.1016/j.tca.2013.11.010,primary_thermoml_measurement,data/processed/viscosity_observations_thermoml.csv,1542,e0d647d6eadc0adc61ed05b222b9b4fc26ac13c9c84de63a1282e58823ccbf83,publishable_core,thermoml_open,true
thermoml_viscosity:1543,thermoml_viscosity,viscosity,dynamic_viscosity,LZCLXQDLBQLTDK-UHFFFAOYSA-N,DL-ethyl lactate,,280.65,0.0040906,Pa*s,Liquid,,9.38e-05,expanded,,,,1,pure,10.1016/j.tca.2013.11.010,primary_thermoml_measurement,data/processed/viscosity_observations_thermoml.csv,1543,e0d647d6eadc0adc61ed05b222b9b4fc26ac13c9c84de63a1282e58823ccbf83,publishable_core,thermoml_open,true
thermoml_viscosity:1544,thermoml_viscosity,viscosity,dynamic_viscosity,LZCLXQDLBQLTDK-UHFFFAOYSA-N,DL-ethyl lactate,,283.15,0.0037504,Pa*s,Liquid,,8.6e-05,expanded,,,,1,pure,10.1016/j.tca.2013.11.010,primary_thermoml_measurement,data/processed/viscosity_observations_thermoml.csv,1544,e0d647d6eadc0adc61ed05b222b9b4fc26ac13c9c84de63a1282e58823ccbf83,publishable_core,thermoml_open,true
thermoml_viscosity:1545,thermoml_viscosity,viscosity,dynamic_viscosity,LZCLXQDLBQLTDK-UHFFFAOYSA-N,DL-ethyl lactate,,285.65,0.003451,Pa*s,Liquid,,7.91e-05,expanded,,,,1,pure,10.1016/j.tca.2013.11.010,primary_thermoml_measurement,data/processed/viscosity_observations_thermoml.csv,1545,e0d647d6eadc0adc61ed05b222b9b4fc26ac13c9c84de63a1282e58823ccbf83,publishable_core,thermoml_open,true
thermoml_viscosity:1546,thermoml_viscosity,viscosity,dynamic_viscosity,LZCLXQDLBQLTDK-UHFFFAOYSA-N,DL-ethyl lactate,,288.15,0.0031838,Pa*s,Liquid,,7.3e-05,expanded,,,,1,pure,10.1016/j.tca.2013.11.010,primary_thermoml_measurement,data/processed/viscosity_observations_thermoml.csv,1546,e0d647d6eadc0adc61ed05b222b9b4fc26ac13c9c84de63a1282e58823ccbf83,publishable_core,thermoml_open,true
thermoml_viscosity:1547,thermoml_viscosity,viscosity,dynamic_viscosity,LZCLXQDLBQLTDK-UHFFFAOYSA-N,DL-ethyl lactate,,290.65,0.0029466,Pa*s,Liquid,,6.76e-05,expanded,,,,1,pure,10.1016/j.tca.2013.11.010,primary_thermoml_measurement,data/processed/viscosity_observations_thermoml.csv,1547,e0d647d6eadc0adc61ed05b222b9b4fc26ac13c9c84de63a1282e58823ccbf83,publishable_core,thermoml_open,true
thermoml_viscosity:1548,thermoml_viscosity,viscosity,dynamic_viscosity,LZCLXQDLBQLTDK-UHFFFAOYSA-N,DL-ethyl lactate,,293.15,0.0027346,Pa*s,Liquid,,6.28e-05,expanded,,,,1,pure,10.1016/j.tca.2013.11.010,primary_thermoml_measurement,data/processed/viscosity_observations_thermoml.csv,1548,e0d647d6eadc0adc61ed05b222b9b4fc26ac13c9c84de63a1282e58823ccbf83,publishable_core,thermoml_open,true
thermoml_viscosity:1549,thermoml_viscosity,viscosity,dynamic_viscosity,LZCLXQDLBQLTDK-UHFFFAOYSA-N,DL-ethyl lactate,,295.65,0.0025456,Pa*s,Liquid,,5.84e-05,expanded,,,,1,pure,10.1016/j.tca.2013.11.010,primary_thermoml_measurement,data/processed/viscosity_observations_thermoml.csv,1549,e0d647d6eadc0adc61ed05b222b9b4fc26ac13c9c84de63a1282e58823ccbf83,publishable_core,thermoml_open,true
thermoml_viscosity:1550,thermoml_viscosity,viscosity,dynamic_viscosity,LZCLXQDLBQLTDK-UHFFFAOYSA-N,DL-ethyl lactate,,298.15,0.0023753,Pa*s,Liquid,,5.45e-05,expanded,,,,1,pure,10.1016/j.tca.2013.11.010,primary_thermoml_measurement,data/processed/viscosity_observations_thermoml.csv,1550,e0d647d6eadc0adc61ed05b222b9b4fc26ac13c9c84de63a1282e58823ccbf83,publishable_core,thermoml_open,true
thermoml_viscosity:1551,thermoml_viscosity,viscosity,dynamic_viscosity,LZCLXQDLBQLTDK-UHFFFAOYSA-N,DL-ethyl lactate,,300.65,0.0022214,Pa*s,Liquid,,5.1e-05,expanded,,,,1,pure,10.1016/j.tca.2013.11.010,primary_thermoml_measurement,data/processed/viscosity_observations_thermoml.csv,1551,e0d647d6eadc0adc61ed05b222b9b4fc26ac13c9c84de63a1282e58823ccbf83,publishable_core,thermoml_open,true
thermoml_viscosity:1552,thermoml_viscosity,viscosity,dynamic_viscosity,LZCLXQDLBQLTDK-UHFFFAOYSA-N,DL-ethyl lactate,,303.15,0.0020811,Pa*s,Liquid,,4.78e-05,expanded,,,,1,pure,10.1016/j.tca.2013.11.010,primary_thermoml_measurement,data/processed/viscosity_observations_thermoml.csv,1552,e0d647d6eadc0adc61ed05b222b9b4fc26ac13c9c84de63a1282e58823ccbf83,publishable_core,thermoml_open,true
thermoml_viscosity:1553,thermoml_viscosity,viscosity,dynamic_viscosity,LZCLXQDLBQLTDK-UHFFFAOYSA-N,DL-ethyl lactate,,305.65,0.0019545,Pa*s,Liquid,,4.49e-05,expanded,,,,1,pure,10.1016/j.tca.2013.11.010,primary_thermoml_measurement,data/processed/viscosity_observations_thermoml.csv,1553,e0d647d6eadc0adc61ed05b222b9b4fc26ac13c9c84de63a1282e58823ccbf83,publishable_core,thermoml_open,true
thermoml_viscosity:1554,thermoml_viscosity,viscosity,dynamic_viscosity,LZCLXQDLBQLTDK-UHFFFAOYSA-N,DL-ethyl lactate,,308.15,0.001838,Pa*s,Liquid,,4.22e-05,expanded,,,,1,pure,10.1016/j.tca.2013.11.010,primary_thermoml_measurement,data/processed/viscosity_observations_thermoml.csv,1554,e0d647d6eadc0adc61ed05b222b9b4fc26ac13c9c84de63a1282e58823ccbf83,publishable_core,thermoml_open,true
thermoml_viscosity:1555,thermoml_viscosity,viscosity,dynamic_viscosity,LZCLXQDLBQLTDK-UHFFFAOYSA-N,DL-ethyl lactate,,310.65,0.0017327,Pa*s,Liquid,,3.98e-05,expanded,,,,1,pure,10.1016/j.tca.2013.11.010,primary_thermoml_measurement,data/processed/viscosity_observations_thermoml.csv,1555,e0d647d6eadc0adc61ed05b222b9b4fc26ac13c9c84de63a1282e58823ccbf83,publishable_core,thermoml_open,true
thermoml_viscosity:1556,thermoml_viscosity,viscosity,dynamic_viscosity,LZCLXQDLBQLTDK-UHFFFAOYSA-N,DL-ethyl lactate,,313.15,0.0016359,Pa*s,Liquid,,3.76e-05,expanded,,,,1,pure,10.1016/j.tca.2013.11.010,primary_thermoml_measurement,data/processed/viscosity_observations_thermoml.csv,1556,e0d647d6eadc0adc61ed05b222b9b4fc26ac13c9c84de63a1282e58823ccbf83,publishable_core,thermoml_open,true
thermoml_viscosity:1557,thermoml_viscosity,viscosity,dynamic_viscosity,LZCLXQDLBQLTDK-UHFFFAOYSA-N,DL-ethyl lactate,,315.65,0.0015474,Pa*s,Liquid,,3.56e-05,expanded,,,,1,pure,10.1016/j.tca.2013.11.010,primary_thermoml_measurement,data/processed/viscosity_observations_thermoml.csv,1557,e0d647d6eadc0adc61ed05b222b9b4fc26ac13c9c84de63a1282e58823ccbf83,publishable_core,thermoml_open,true
thermoml_viscosity:1558,thermoml_viscosity,viscosity,dynamic_viscosity,LZCLXQDLBQLTDK-UHFFFAOYSA-N,DL-ethyl lactate,,318.15,0.0014661,Pa*s,Liquid,,3.37e-05,expanded,,,,1,pure,10.1016/j.tca.2013.11.010,primary_thermoml_measurement,data/processed/viscosity_observations_thermoml.csv,1558,e0d647d6eadc0adc61ed05b222b9b4fc26ac13c9c84de63a1282e58823ccbf83,publishable_core,thermoml_open,true
thermoml_viscosity:1559,thermoml_viscosity,viscosity,dynamic_viscosity,LZCLXQDLBQLTDK-UHFFFAOYSA-N,DL-ethyl lactate,,320.65,0.0013913,Pa*s,Liquid,,3.2e-05,expanded,,,,1,pure,10.1016/j.tca.2013.11.010,primary_thermoml_measurement,data/processed/viscosity_observations_thermoml.csv,1559,e0d647d6eadc0adc61ed05b222b9b4fc26ac13c9c84de63a1282e58823ccbf83,publishable_core,thermoml_open,true
thermoml_viscosity:1560,thermoml_viscosity,viscosity,dynamic_viscosity,LZCLXQDLBQLTDK-UHFFFAOYSA-N,DL-ethyl lactate,,323.15,0.0013207,Pa*s,Liquid,,3.04e-05,expanded,,,,1,pure,10.1016/j.tca.2013.11.010,primary_thermoml_measurement,data/processed/viscosity_observations_thermoml.csv,1560,e0d647d6eadc0adc61ed05b222b9b4fc26ac13c9c84de63a1282e58823ccbf83,publishable_core,thermoml_open,true
thermoml_viscosity:1561,thermoml_viscosity,viscosity,dynamic_viscosity,LZCLXQDLBQLTDK-UHFFFAOYSA-N,DL-ethyl lactate,,325.65,0.0012553,Pa*s,Liquid,,2.89e-05,expanded,,,,1,pure,10.1016/j.tca.2013.11.010,primary_thermoml_measurement,data/processed/viscosity_observations_thermoml.csv,1561,e0d647d6eadc0adc61ed05b222b9b4fc26ac13c9c84de63a1282e58823ccbf83,publishable_core,thermoml_open,true
thermoml_viscosity:1562,thermoml_viscosity,viscosity,dynamic_viscosity,LZCLXQDLBQLTDK-UHFFFAOYSA-N,DL-ethyl lactate,,328.15,0.0011957,Pa*s,Liquid,,2.75e-05,expanded,,,,1,pure,10.1016/j.tca.2013.11.010,primary_thermoml_measurement,data/processed/viscosity_observations_thermoml.csv,1562,e0d647d6eadc0adc61ed05b222b9b4fc26ac13c9c84de63a1282e58823ccbf83,publishable_core,thermoml_open,true
thermoml_viscosity:1563,thermoml_viscosity,viscosity,dynamic_viscosity,LZCLXQDLBQLTDK-UHFFFAOYSA-N,DL-ethyl lactate,,330.65,0.0011402,Pa*s,Liquid,,2.63e-05,expanded,,,,1,pure,10.1016/j.tca.2013.11.010,primary_thermoml_measurement,data/processed/viscosity_observations_thermoml.csv,1563,e0d647d6eadc0adc61ed05b222b9b4fc26ac13c9c84de63a1282e58823ccbf83,publishable_core,thermoml_open,true
thermoml_viscosity:1564,thermoml_viscosity,viscosity,dynamic_viscosity,LZCLXQDLBQLTDK-UHFFFAOYSA-N,DL-ethyl lactate,,333.15,0.0010868,Pa*s,Liquid,,2.5e-05,expanded,,,,1,pure,10.1016/j.tca.2013.11.010,primary_thermoml_measurement,data/processed/viscosity_observations_thermoml.csv,1564,e0d647d6eadc0adc61ed05b222b9b4fc26ac13c9c84de63a1282e58823ccbf83,publishable_core,thermoml_open,true
thermoml_viscosity:1565,thermoml_viscosity,viscosity,dynamic_viscosity,LZCLXQDLBQLTDK-UHFFFAOYSA-N,DL-ethyl lactate,,335.65,0.0010373,Pa*s,Liquid,,2.39e-05,expanded,,,,1,pure,10.1016/j.tca.2013.11.010,primary_thermoml_measurement,data/processed/viscosity_observations_thermoml.csv,1565,e0d647d6eadc0adc61ed05b222b9b4fc26ac13c9c84de63a1282e58823ccbf83,publishable_core,thermoml_open,true
thermoml_viscosity:1566,thermoml_viscosity,viscosity,dynamic_viscosity,LZCLXQDLBQLTDK-UHFFFAOYSA-N,DL-ethyl lactate,,338.15,0.0009907,Pa*s,Liquid,,2.28e-05,expanded,,,,1,pure,10.1016/j.tca.2013.11.010,primary_thermoml_measurement,data/processed/viscosity_observations_thermoml.csv,1566,e0d647d6eadc0adc61ed05b222b9b4fc26ac13c9c84de63a1282e58823ccbf83,publishable_core,thermoml_open,true
thermoml_viscosity:1567,thermoml_viscosity,viscosity,dynamic_viscosity,MRABAEUHTLLEML-UHFFFAOYSA-N,butyl 2-hydroxypropanoate,,278.15,0.0064956,Pa*s,Liquid,,0.0001484,expanded,,,,1,pure,10.1016/j.tca.2013.11.010,primary_thermoml_measurement,data/processed/viscosity_observations_thermoml.csv,1567,e0d647d6eadc0adc61ed05b222b9b4fc26ac13c9c84de63a1282e58823ccbf83,publishable_core,thermoml_open,true
thermoml_viscosity:1568,thermoml_viscosity,viscosity,dynamic_viscosity,MRABAEUHTLLEML-UHFFFAOYSA-N,butyl 2-hydroxypropanoate,,280.65,0.0058729,Pa*s,Liquid,,0.0001343,expanded,,,,1,pure,10.1016/j.tca.2013.11.010,primary_thermoml_measurement,data/processed/viscosity_observations_thermoml.csv,1568,e0d647d6eadc0adc61ed05b222b9b4fc26ac13c9c84de63a1282e58823ccbf83,publishable_core,thermoml_open,true
thermoml_viscosity:1569,thermoml_viscosity,viscosity,dynamic_viscosity,MRABAEUHTLLEML-UHFFFAOYSA-N,butyl 2-hydroxypropanoate,,283.15,0.0053333,Pa*s,Liquid,,0.0001221,expanded,,,,1,pure,10.1016/j.tca.2013.11.010,primary_thermoml_measurement,data/processed/viscosity_observations_thermoml.csv,1569,e0d647d6eadc0adc61ed05b222b9b4fc26ac13c9c84de63a1282e58823ccbf83,publishable_core,thermoml_open,true
thermoml_viscosity:1570,thermoml_viscosity,viscosity,dynamic_viscosity,MRABAEUHTLLEML-UHFFFAOYSA-N,butyl 2-hydroxypropanoate,,285.65,0.0048603,Pa*s,Liquid,,0.0001114,expanded,,,,1,pure,10.1016/j.tca.2013.11.010,primary_thermoml_measurement,data/processed/viscosity_observations_thermoml.csv,1570,e0d647d6eadc0adc61ed05b222b9b4fc26ac13c9c84de63a1282e58823ccbf83,publishable_core,thermoml_open,true
thermoml_viscosity:1571,thermoml_viscosity,viscosity,dynamic_viscosity,MRABAEUHTLLEML-UHFFFAOYSA-N,butyl 2-hydroxypropanoate,,288.15,0.0044458,Pa*s,Liquid,,0.0001019,expanded,,,,1,pure,10.1016/j.tca.2013.11.010,primary_thermoml_measurement,data/processed/viscosity_observations_thermoml.csv,1571,e0d647d6eadc0adc61ed05b222b9b4fc26ac13c9c84de63a1282e58823ccbf83,publishable_core,thermoml_open,true
thermoml_viscosity:1572,thermoml_viscosity,viscosity,dynamic_viscosity,MRABAEUHTLLEML-UHFFFAOYSA-N,butyl 2-hydroxypropanoate,,290.65,0.0040771,Pa*s,Liquid,,9.35e-05,expanded,,,,1,pure,10.1016/j.tca.2013.11.010,primary_thermoml_measurement,data/processed/viscosity_observations_thermoml.csv,1572,e0d647d6eadc0adc61ed05b222b9b4fc26ac13c9c84de63a1282e58823ccbf83,publishable_core,thermoml_open,true
thermoml_viscosity:1573,thermoml_viscosity,viscosity,dynamic_viscosity,MRABAEUHTLLEML-UHFFFAOYSA-N,butyl 2-hydroxypropanoate,,293.15,0.0037529,Pa*s,Liquid,,8.61e-05,expanded,,,,1,pure,10.1016/j.tca.2013.11.010,primary_thermoml_measurement,data/processed/viscosity_observations_thermoml.csv,1573,e0d647d6eadc0adc61ed05b222b9b4fc26ac13c9c84de63a1282e58823ccbf83,publishable_core,thermoml_open,true
thermoml_viscosity:1574,thermoml_viscosity,viscosity,dynamic_viscosity,MRABAEUHTLLEML-UHFFFAOYSA-N,butyl 2-hydroxypropanoate,,295.65,0.0034657,Pa*s,Liquid,,7.95e-05,expanded,,,,1,pure,10.1016/j.tca.2013.11.010,primary_thermoml_measurement,data/processed/viscosity_observations_thermoml.csv,1574,e0d647d6eadc0adc61ed05b222b9b4fc26ac13c9c84de63a1282e58823ccbf83,publishable_core,thermoml_open,true
thermoml_viscosity:1575,thermoml_viscosity,viscosity,dynamic_viscosity,MRABAEUHTLLEML-UHFFFAOYSA-N,butyl 2-hydroxypropanoate,,298.15,0.0032073,Pa*s,Liquid,,7.36e-05,expanded,,,,1,pure,10.1016/j.tca.2013.11.010,primary_thermoml_measurement,data/processed/viscosity_observations_thermoml.csv,1575,e0d647d6eadc0adc61ed05b222b9b4fc26ac13c9c84de63a1282e58823ccbf83,publishable_core,thermoml_open,true
thermoml_viscosity:1576,thermoml_viscosity,viscosity,dynamic_viscosity,MRABAEUHTLLEML-UHFFFAOYSA-N,butyl 2-hydroxypropanoate,,300.65,0.0029782,Pa*s,Liquid,,6.83e-05,expanded,,,,1,pure,10.1016/j.tca.2013.11.010,primary_thermoml_measurement,data/processed/viscosity_observations_thermoml.csv,1576,e0d647d6eadc0adc61ed05b222b9b4fc26ac13c9c84de63a1282e58823ccbf83,publishable_core,thermoml_open,true
thermoml_viscosity:1577,thermoml_viscosity,viscosity,dynamic_viscosity,MRABAEUHTLLEML-UHFFFAOYSA-N,butyl 2-hydroxypropanoate,,303.15,0.0027735,Pa*s,Liquid,,6.36e-05,expanded,,,,1,pure,10.1016/j.tca.2013.11.010,primary_thermoml_measurement,data/processed/viscosity_observations_thermoml.csv,1577,e0d647d6eadc0adc61ed05b222b9b4fc26ac13c9c84de63a1282e58823ccbf83,publishable_core,thermoml_open,true
thermoml_viscosity:1578,thermoml_viscosity,viscosity,dynamic_viscosity,MRABAEUHTLLEML-UHFFFAOYSA-N,butyl 2-hydroxypropanoate,,305.65,0.0025884,Pa*s,Liquid,,5.94e-05,expanded,,,,1,pure,10.1016/j.tca.2013.11.010,primary_thermoml_measurement,data/processed/viscosity_observations_thermoml.csv,1578,e0d647d6eadc0adc61ed05b222b9b4fc26ac13c9c84de63a1282e58823ccbf83,publishable_core,thermoml_open,true
thermoml_viscosity:1579,thermoml_viscosity,viscosity,dynamic_viscosity,MRABAEUHTLLEML-UHFFFAOYSA-N,butyl 2-hydroxypropanoate,,308.15,0.0024225,Pa*s,Liquid,,5.56e-05,expanded,,,,1,pure,10.1016/j.tca.2013.11.010,primary_thermoml_measurement,data/processed/viscosity_observations_thermoml.csv,1579,e0d647d6eadc0adc61ed05b222b9b4fc26ac13c9c84de63a1282e58823ccbf83,publishable_core,thermoml_open,true
thermoml_viscosity:1580,thermoml_viscosity,viscosity,dynamic_viscosity,MRABAEUHTLLEML-UHFFFAOYSA-N,butyl 2-hydroxypropanoate,,310.65,0.002272,Pa*s,Liquid,,5.22e-05,expanded,,,,1,pure,10.1016/j.tca.2013.11.010,primary_thermoml_measurement,data/processed/viscosity_observations_thermoml.csv,1580,e0d647d6eadc0adc61ed05b222b9b4fc26ac13c9c84de63a1282e58823ccbf83,publishable_core,thermoml_open,true
thermoml_viscosity:1581,thermoml_viscosity,viscosity,dynamic_viscosity,MRABAEUHTLLEML-UHFFFAOYSA-N,butyl 2-hydroxypropanoate,,313.15,0.0021342,Pa*s,Liquid,,4.9e-05,expanded,,,,1,pure,10.1016/j.tca.2013.11.010,primary_thermoml_measurement,data/processed/viscosity_observations_thermoml.csv,1581,e0d647d6eadc0adc61ed05b222b9b4fc26ac13c9c84de63a1282e58823ccbf83,publishable_core,thermoml_open,true
thermoml_viscosity:1582,thermoml_viscosity,viscosity,dynamic_viscosity,MRABAEUHTLLEML-UHFFFAOYSA-N,butyl 2-hydroxypropanoate,,315.65,0.002011,Pa*s,Liquid,,4.62e-05,expanded,,,,1,pure,10.1016/j.tca.2013.11.010,primary_thermoml_measurement,data/processed/viscosity_observations_thermoml.csv,1582,e0d647d6eadc0adc61ed05b222b9b4fc26ac13c9c84de63a1282e58823ccbf83,publishable_core,thermoml_open,true
thermoml_viscosity:1583,thermoml_viscosity,viscosity,dynamic_viscosity,MRABAEUHTLLEML-UHFFFAOYSA-N,butyl 2-hydroxypropanoate,,318.15,0.0018974,Pa*s,Liquid,,4.36e-05,expanded,,,,1,pure,10.1016/j.tca.2013.11.010,primary_thermoml_measurement,data/processed/viscosity_observations_thermoml.csv,1583,e0d647d6eadc0adc61ed05b222b9b4fc26ac13c9c84de63a1282e58823ccbf83,publishable_core,thermoml_open,true
thermoml_viscosity:1584,thermoml_viscosity,viscosity,dynamic_viscosity,MRABAEUHTLLEML-UHFFFAOYSA-N,butyl 2-hydroxypropanoate,,320.65,0.0017928,Pa*s,Liquid,,4.12e-05,expanded,,,,1,pure,10.1016/j.tca.2013.11.010,primary_thermoml_measurement,data/processed/viscosity_observations_thermoml.csv,1584,e0d647d6eadc0adc61ed05b222b9b4fc26ac13c9c84de63a1282e58823ccbf83,publishable_core,thermoml_open,true
thermoml_viscosity:1585,thermoml_viscosity,viscosity,dynamic_viscosity,MRABAEUHTLLEML-UHFFFAOYSA-N,butyl 2-hydroxypropanoate,,323.15,0.001695,Pa*s,Liquid,,3.9e-05,expanded,,,,1,pure,10.1016/j.tca.2013.11.010,primary_thermoml_measurement,data/processed/viscosity_observations_thermoml.csv,1585,e0d647d6eadc0adc61ed05b222b9b4fc26ac13c9c84de63a1282e58823ccbf83,publishable_core,thermoml_open,true
thermoml_viscosity:1586,thermoml_viscosity,viscosity,dynamic_viscosity,MRABAEUHTLLEML-UHFFFAOYSA-N,butyl 2-hydroxypropanoate,,325.65,0.0016069,Pa*s,Liquid,,3.69e-05,expanded,,,,1,pure,10.1016/j.tca.2013.11.010,primary_thermoml_measurement,data/processed/viscosity_observations_thermoml.csv,1586,e0d647d6eadc0adc61ed05b222b9b4fc26ac13c9c84de63a1282e58823ccbf83,publishable_core,thermoml_open,true
thermoml_viscosity:1587,thermoml_viscosity,viscosity,dynamic_viscosity,MRABAEUHTLLEML-UHFFFAOYSA-N,butyl 2-hydroxypropanoate,,328.15,0.0015265,Pa*s,Liquid,,3.51e-05,expanded,,,,1,pure,10.1016/j.tca.2013.11.010,primary_thermoml_measurement,data/processed/viscosity_observations_thermoml.csv,1587,e0d647d6eadc0adc61ed05b222b9b4fc26ac13c9c84de63a1282e58823ccbf83,publishable_core,thermoml_open,true
thermoml_viscosity:1588,thermoml_viscosity,viscosity,dynamic_viscosity,MRABAEUHTLLEML-UHFFFAOYSA-N,butyl 2-hydroxypropanoate,,330.65,0.0014502,Pa*s,Liquid,,3.34e-05,expanded,,,,1,pure,10.1016/j.tca.2013.11.010,primary_thermoml_measurement,data/processed/viscosity_observations_thermoml.csv,1588,e0d647d6eadc0adc61ed05b222b9b4fc26ac13c9c84de63a1282e58823ccbf83,publishable_core,thermoml_open,true
thermoml_viscosity:1589,thermoml_viscosity,viscosity,dynamic_viscosity,MRABAEUHTLLEML-UHFFFAOYSA-N,butyl 2-hydroxypropanoate,,333.15,0.0013789,Pa*s,Liquid,,3.17e-05,expanded,,,,1,pure,10.1016/j.tca.2013.11.010,primary_thermoml_measurement,data/processed/viscosity_observations_thermoml.csv,1589,e0d647d6eadc0adc61ed05b222b9b4fc26ac13c9c84de63a1282e58823ccbf83,publishable_core,thermoml_open,true
thermoml_viscosity:1590,thermoml_viscosity,viscosity,dynamic_viscosity,MRABAEUHTLLEML-UHFFFAOYSA-N,butyl 2-hydroxypropanoate,,335.65,0.0013153,Pa*s,Liquid,,3.03e-05,expanded,,,,1,pure,10.1016/j.tca.2013.11.010,primary_thermoml_measurement,data/processed/viscosity_observations_thermoml.csv,1590,e0d647d6eadc0adc61ed05b222b9b4fc26ac13c9c84de63a1282e58823ccbf83,publishable_core,thermoml_open,true
thermoml_viscosity:1591,thermoml_viscosity,viscosity,dynamic_viscosity,MRABAEUHTLLEML-UHFFFAOYSA-N,butyl 2-hydroxypropanoate,,338.15,0.0012569,Pa*s,Liquid,,2.89e-05,expanded,,,,1,pure,10.1016/j.tca.2013.11.010,primary_thermoml_measurement,data/processed/viscosity_observations_thermoml.csv,1591,e0d647d6eadc0adc61ed05b222b9b4fc26ac13c9c84de63a1282e58823ccbf83,publishable_core,thermoml_open,true
thermoml_viscosity:1653,thermoml_viscosity,viscosity,dynamic_viscosity,OKKJLVBELUTLKV-UHFFFAOYSA-N,methanol,,293.15,0.000585,Pa*s,Liquid,,1.2e-05,expanded,,,,1,pure,10.1016/j.tca.2016.03.002,primary_thermoml_measurement,data/processed/viscosity_observations_thermoml.csv,1653,e0d647d6eadc0adc61ed05b222b9b4fc26ac13c9c84de63a1282e58823ccbf83,publishable_core,thermoml_open,true
thermoml_viscosity:1654,thermoml_viscosity,viscosity,dynamic_viscosity,OKKJLVBELUTLKV-UHFFFAOYSA-N,methanol,,298.15,0.000545,Pa*s,Liquid,,1.1e-05,expanded,,,,1,pure,10.1016/j.tca.2016.03.002,primary_thermoml_measurement,data/processed/viscosity_observations_thermoml.csv,1654,e0d647d6eadc0adc61ed05b222b9b4fc26ac13c9c84de63a1282e58823ccbf83,publishable_core,thermoml_open,true
thermoml_viscosity:1655,thermoml_viscosity,viscosity,dynamic_viscosity,OKKJLVBELUTLKV-UHFFFAOYSA-N,methanol,,303.15,0.000508,Pa*s,Liquid,,1.1e-05,expanded,,,,1,pure,10.1016/j.tca.2016.03.002,primary_thermoml_measurement,data/processed/viscosity_observations_thermoml.csv,1655,e0d647d6eadc0adc61ed05b222b9b4fc26ac13c9c84de63a1282e58823ccbf83,publishable_core,thermoml_open,true
thermoml_viscosity:1656,thermoml_viscosity,viscosity,dynamic_viscosity,PAFZNILMFXTMIY-UHFFFAOYSA-N,cyclohexylamine,,293.15,0.002142,Pa*s,Liquid,,4.6e-05,expanded,,,,1,pure,10.1016/j.tca.2016.03.002,primary_thermoml_measurement,data/processed/viscosity_observations_thermoml.csv,1656,e0d647d6eadc0adc61ed05b222b9b4fc26ac13c9c84de63a1282e58823ccbf83,publishable_core,thermoml_open,true
thermoml_viscosity:1657,thermoml_viscosity,viscosity,dynamic_viscosity,PAFZNILMFXTMIY-UHFFFAOYSA-N,cyclohexylamine,,298.15,0.001908,Pa*s,Liquid,,4.1e-05,expanded,,,,1,pure,10.1016/j.tca.2016.03.002,primary_thermoml_measurement,data/processed/viscosity_observations_thermoml.csv,1657,e0d647d6eadc0adc61ed05b222b9b4fc26ac13c9c84de63a1282e58823ccbf83,publishable_core,thermoml_open,true
thermoml_viscosity:1658,thermoml_viscosity,viscosity,dynamic_viscosity,PAFZNILMFXTMIY-UHFFFAOYSA-N,cyclohexylamine,,303.15,0.001697,Pa*s,Liquid,,3.6e-05,expanded,,,,1,pure,10.1016/j.tca.2016.03.002,primary_thermoml_measurement,data/processed/viscosity_observations_thermoml.csv,1658,e0d647d6eadc0adc61ed05b222b9b4fc26ac13c9c84de63a1282e58823ccbf83,publishable_core,thermoml_open,true
thermoml_viscosity:1659,thermoml_viscosity,viscosity,dynamic_viscosity,OKKJLVBELUTLKV-UHFFFAOYSA-N,methanol,,293.15,0.00216,Pa*s,Liquid,,5e-05,expanded,,,,2,mixture,10.1016/j.tca.2016.03.002,primary_thermoml_measurement,data/processed/viscosity_observations_thermoml.csv,1659,e0d647d6eadc0adc61ed05b222b9b4fc26ac13c9c84de63a1282e58823ccbf83,publishable_core,thermoml_open,true
thermoml_viscosity:1660,thermoml_viscosity,viscosity,dynamic_viscosity,OKKJLVBELUTLKV-UHFFFAOYSA-N,methanol,,293.15,0.00217,Pa*s,Liquid,,5e-05,expanded,,,,2,mixture,10.1016/j.tca.2016.03.002,primary_thermoml_measurement,data/processed/viscosity_observations_thermoml.csv,1660,e0d647d6eadc0adc61ed05b222b9b4fc26ac13c9c84de63a1282e58823ccbf83,publishable_core,thermoml_open,true
thermoml_viscosity:1661,thermoml_viscosity,viscosity,dynamic_viscosity,OKKJLVBELUTLKV-UHFFFAOYSA-N,methanol,,293.15,0.00218,Pa*s,Liquid,,5e-05,expanded,,,,2,mixture,10.1016/j.tca.2016.03.002,primary_thermoml_measurement,data/processed/viscosity_observations_thermoml.csv,1661,e0d647d6eadc0adc61ed05b222b9b4fc26ac13c9c84de63a1282e58823ccbf83,publishable_core,thermoml_open,true
thermoml_viscosity:1662,thermoml_viscosity,viscosity,dynamic_viscosity,OKKJLVBELUTLKV-UHFFFAOYSA-N,methanol,,293.15,0.00219,Pa*s,Liquid,,5e-05,expanded,,,,2,mixture,10.1016/j.tca.2016.03.002,primary_thermoml_measurement,data/processed/viscosity_observations_thermoml.csv,1662,e0d647d6eadc0adc61ed05b222b9b4fc26ac13c9c84de63a1282e58823ccbf83,publishable_core,thermoml_open,true
thermoml_viscosity:1663,thermoml_viscosity,viscosity,dynamic_viscosity,OKKJLVBELUTLKV-UHFFFAOYSA-N,methanol,,293.15,0.00216,Pa*s,Liquid,,5e-05,expanded,,,,2,mixture,10.1016/j.tca.2016.03.002,primary_thermoml_measurement,data/processed/viscosity_observations_thermoml.csv,1663,e0d647d6eadc0adc61ed05b222b9b4fc26ac13c9c84de63a1282e58823ccbf83,publishable_core,thermoml_open,true
thermoml_viscosity:1664,thermoml_viscosity,viscosity,dynamic_viscosity,OKKJLVBELUTLKV-UHFFFAOYSA-N,methanol,,293.15,0.00213,Pa*s,Liquid,,4e-05,expanded,,,,2,mixture,10.1016/j.tca.2016.03.002,primary_thermoml_measurement,data/processed/viscosity_observations_thermoml.csv,1664,e0d647d6eadc0adc61ed05b222b9b4fc26ac13c9c84de63a1282e58823ccbf83,publishable_core,thermoml_open,true
