Repository: LittleAlety/electrolyte-solvent-dielectric-ml

# 电解液溶剂筛选：可审计的多通道机器学习管线

> **2026-11-28 · PLAN B 生产失败诊断**：[根因分析](outputs/b750_completion/failure_diagnostics/FAILURE_ANALYSIS.md) · [执行报告](outputs/b750_completion/COMPLETION_REPORT.md)。214条测试通过；38/67合格，剩余21个几何步数耗尽、1个超时中断、7个从未启动。首轮5个续算全部合格，当前状态 BLOCKED_NEEDS_SUBMISSION。历史目标泄漏、方法错标、CM截断和点级CI解释已由[科学更正](outputs/b750_completion/scientific_errata.json)取代。

> An auditable, pre-registered machine-learning pipeline for electrolyte-solvent
> screening: static permittivity (epsilon), viscosity (eta), the orbital window
> (HOMO / LUMO), and redox potential - with a frozen main scoreboard, a shot ledger,
> and every negative result retained rather than routed around.

File: data/processed/eta_epsilon_joint_observations.csv (part 48 of 84)
row_id,dataset_id,property,property_family,inchikey,name,smiles,T_K,value,unit,phase,method,uncertainty,uncertainty_kind,confidence_level,frequency_mhz,pressure_kpa,n_components,pure_or_mixture,source_doi,source_kind,source_file,source_row_index,source_file_sha256,quality_layer,licence,redistributable
thermoml_viscosity:2684,thermoml_viscosity,viscosity,dynamic_viscosity,WNXJIVFYUVYPPR-UHFFFAOYSA-N,"1,3-dioxolane",,298.15,0.001448,Pa*s,Liquid,,3e-05,expanded,,,,3,mixture,10.1021/je900709n,primary_thermoml_measurement,data/processed/viscosity_observations_thermoml.csv,2684,e0d647d6eadc0adc61ed05b222b9b4fc26ac13c9c84de63a1282e58823ccbf83,publishable_core,thermoml_open,true
thermoml_viscosity:2685,thermoml_viscosity,viscosity,dynamic_viscosity,WNXJIVFYUVYPPR-UHFFFAOYSA-N,"1,3-dioxolane",,298.15,0.001472,Pa*s,Liquid,,3.1e-05,expanded,,,,3,mixture,10.1021/je900709n,primary_thermoml_measurement,data/processed/viscosity_observations_thermoml.csv,2685,e0d647d6eadc0adc61ed05b222b9b4fc26ac13c9c84de63a1282e58823ccbf83,publishable_core,thermoml_open,true
thermoml_viscosity:2686,thermoml_viscosity,viscosity,dynamic_viscosity,WNXJIVFYUVYPPR-UHFFFAOYSA-N,"1,3-dioxolane",,298.15,0.001491,Pa*s,Liquid,,3.1e-05,expanded,,,,3,mixture,10.1021/je900709n,primary_thermoml_measurement,data/processed/viscosity_observations_thermoml.csv,2686,e0d647d6eadc0adc61ed05b222b9b4fc26ac13c9c84de63a1282e58823ccbf83,publishable_core,thermoml_open,true
thermoml_viscosity:2687,thermoml_viscosity,viscosity,dynamic_viscosity,WNXJIVFYUVYPPR-UHFFFAOYSA-N,"1,3-dioxolane",,298.15,0.001512,Pa*s,Liquid,,3.2e-05,expanded,,,,3,mixture,10.1021/je900709n,primary_thermoml_measurement,data/processed/viscosity_observations_thermoml.csv,2687,e0d647d6eadc0adc61ed05b222b9b4fc26ac13c9c84de63a1282e58823ccbf83,publishable_core,thermoml_open,true
thermoml_viscosity:2688,thermoml_viscosity,viscosity,dynamic_viscosity,WNXJIVFYUVYPPR-UHFFFAOYSA-N,"1,3-dioxolane",,298.15,0.001527,Pa*s,Liquid,,3.2e-05,expanded,,,,3,mixture,10.1021/je900709n,primary_thermoml_measurement,data/processed/viscosity_observations_thermoml.csv,2688,e0d647d6eadc0adc61ed05b222b9b4fc26ac13c9c84de63a1282e58823ccbf83,publishable_core,thermoml_open,true
thermoml_viscosity:2689,thermoml_viscosity,viscosity,dynamic_viscosity,WNXJIVFYUVYPPR-UHFFFAOYSA-N,"1,3-dioxolane",,308.15,0.001156,Pa*s,Liquid,,2.4e-05,expanded,,,,3,mixture,10.1021/je900709n,primary_thermoml_measurement,data/processed/viscosity_observations_thermoml.csv,2689,e0d647d6eadc0adc61ed05b222b9b4fc26ac13c9c84de63a1282e58823ccbf83,publishable_core,thermoml_open,true
thermoml_viscosity:2690,thermoml_viscosity,viscosity,dynamic_viscosity,WNXJIVFYUVYPPR-UHFFFAOYSA-N,"1,3-dioxolane",,308.15,0.001174,Pa*s,Liquid,,2.5e-05,expanded,,,,3,mixture,10.1021/je900709n,primary_thermoml_measurement,data/processed/viscosity_observations_thermoml.csv,2690,e0d647d6eadc0adc61ed05b222b9b4fc26ac13c9c84de63a1282e58823ccbf83,publishable_core,thermoml_open,true
thermoml_viscosity:2691,thermoml_viscosity,viscosity,dynamic_viscosity,WNXJIVFYUVYPPR-UHFFFAOYSA-N,"1,3-dioxolane",,308.15,0.001192,Pa*s,Liquid,,2.5e-05,expanded,,,,3,mixture,10.1021/je900709n,primary_thermoml_measurement,data/processed/viscosity_observations_thermoml.csv,2691,e0d647d6eadc0adc61ed05b222b9b4fc26ac13c9c84de63a1282e58823ccbf83,publishable_core,thermoml_open,true
thermoml_viscosity:2692,thermoml_viscosity,viscosity,dynamic_viscosity,WNXJIVFYUVYPPR-UHFFFAOYSA-N,"1,3-dioxolane",,308.15,0.001208,Pa*s,Liquid,,2.5e-05,expanded,,,,3,mixture,10.1021/je900709n,primary_thermoml_measurement,data/processed/viscosity_observations_thermoml.csv,2692,e0d647d6eadc0adc61ed05b222b9b4fc26ac13c9c84de63a1282e58823ccbf83,publishable_core,thermoml_open,true
thermoml_viscosity:2693,thermoml_viscosity,viscosity,dynamic_viscosity,WNXJIVFYUVYPPR-UHFFFAOYSA-N,"1,3-dioxolane",,308.15,0.001225,Pa*s,Liquid,,2.6e-05,expanded,,,,3,mixture,10.1021/je900709n,primary_thermoml_measurement,data/processed/viscosity_observations_thermoml.csv,2693,e0d647d6eadc0adc61ed05b222b9b4fc26ac13c9c84de63a1282e58823ccbf83,publishable_core,thermoml_open,true
thermoml_viscosity:2694,thermoml_viscosity,viscosity,dynamic_viscosity,WNXJIVFYUVYPPR-UHFFFAOYSA-N,"1,3-dioxolane",,308.15,0.001241,Pa*s,Liquid,,2.6e-05,expanded,,,,3,mixture,10.1021/je900709n,primary_thermoml_measurement,data/processed/viscosity_observations_thermoml.csv,2694,e0d647d6eadc0adc61ed05b222b9b4fc26ac13c9c84de63a1282e58823ccbf83,publishable_core,thermoml_open,true
thermoml_viscosity:2695,thermoml_viscosity,viscosity,dynamic_viscosity,WNXJIVFYUVYPPR-UHFFFAOYSA-N,"1,3-dioxolane",,308.15,0.001256,Pa*s,Liquid,,2.6e-05,expanded,,,,3,mixture,10.1021/je900709n,primary_thermoml_measurement,data/processed/viscosity_observations_thermoml.csv,2695,e0d647d6eadc0adc61ed05b222b9b4fc26ac13c9c84de63a1282e58823ccbf83,publishable_core,thermoml_open,true
thermoml_viscosity:2696,thermoml_viscosity,viscosity,dynamic_viscosity,WNXJIVFYUVYPPR-UHFFFAOYSA-N,"1,3-dioxolane",,308.15,0.001268,Pa*s,Liquid,,2.7e-05,expanded,,,,3,mixture,10.1021/je900709n,primary_thermoml_measurement,data/processed/viscosity_observations_thermoml.csv,2696,e0d647d6eadc0adc61ed05b222b9b4fc26ac13c9c84de63a1282e58823ccbf83,publishable_core,thermoml_open,true
thermoml_viscosity:2697,thermoml_viscosity,viscosity,dynamic_viscosity,WNXJIVFYUVYPPR-UHFFFAOYSA-N,"1,3-dioxolane",,298.15,0.000985,Pa*s,Liquid,,2.1e-05,expanded,,,,3,mixture,10.1021/je900709n,primary_thermoml_measurement,data/processed/viscosity_observations_thermoml.csv,2697,e0d647d6eadc0adc61ed05b222b9b4fc26ac13c9c84de63a1282e58823ccbf83,publishable_core,thermoml_open,true
thermoml_viscosity:2698,thermoml_viscosity,viscosity,dynamic_viscosity,WNXJIVFYUVYPPR-UHFFFAOYSA-N,"1,3-dioxolane",,298.15,0.001002,Pa*s,Liquid,,2.1e-05,expanded,,,,3,mixture,10.1021/je900709n,primary_thermoml_measurement,data/processed/viscosity_observations_thermoml.csv,2698,e0d647d6eadc0adc61ed05b222b9b4fc26ac13c9c84de63a1282e58823ccbf83,publishable_core,thermoml_open,true
thermoml_viscosity:2699,thermoml_viscosity,viscosity,dynamic_viscosity,WNXJIVFYUVYPPR-UHFFFAOYSA-N,"1,3-dioxolane",,298.15,0.001018,Pa*s,Liquid,,2.1e-05,expanded,,,,3,mixture,10.1021/je900709n,primary_thermoml_measurement,data/processed/viscosity_observations_thermoml.csv,2699,e0d647d6eadc0adc61ed05b222b9b4fc26ac13c9c84de63a1282e58823ccbf83,publishable_core,thermoml_open,true
thermoml_viscosity:2700,thermoml_viscosity,viscosity,dynamic_viscosity,WNXJIVFYUVYPPR-UHFFFAOYSA-N,"1,3-dioxolane",,298.15,0.001035,Pa*s,Liquid,,2.2e-05,expanded,,,,3,mixture,10.1021/je900709n,primary_thermoml_measurement,data/processed/viscosity_observations_thermoml.csv,2700,e0d647d6eadc0adc61ed05b222b9b4fc26ac13c9c84de63a1282e58823ccbf83,publishable_core,thermoml_open,true
thermoml_viscosity:2701,thermoml_viscosity,viscosity,dynamic_viscosity,WNXJIVFYUVYPPR-UHFFFAOYSA-N,"1,3-dioxolane",,298.15,0.00105,Pa*s,Liquid,,2.2e-05,expanded,,,,3,mixture,10.1021/je900709n,primary_thermoml_measurement,data/processed/viscosity_observations_thermoml.csv,2701,e0d647d6eadc0adc61ed05b222b9b4fc26ac13c9c84de63a1282e58823ccbf83,publishable_core,thermoml_open,true
thermoml_viscosity:2702,thermoml_viscosity,viscosity,dynamic_viscosity,WNXJIVFYUVYPPR-UHFFFAOYSA-N,"1,3-dioxolane",,298.15,0.001068,Pa*s,Liquid,,2.3e-05,expanded,,,,3,mixture,10.1021/je900709n,primary_thermoml_measurement,data/processed/viscosity_observations_thermoml.csv,2702,e0d647d6eadc0adc61ed05b222b9b4fc26ac13c9c84de63a1282e58823ccbf83,publishable_core,thermoml_open,true
thermoml_viscosity:2703,thermoml_viscosity,viscosity,dynamic_viscosity,WNXJIVFYUVYPPR-UHFFFAOYSA-N,"1,3-dioxolane",,298.15,0.001083,Pa*s,Liquid,,2.3e-05,expanded,,,,3,mixture,10.1021/je900709n,primary_thermoml_measurement,data/processed/viscosity_observations_thermoml.csv,2703,e0d647d6eadc0adc61ed05b222b9b4fc26ac13c9c84de63a1282e58823ccbf83,publishable_core,thermoml_open,true
thermoml_viscosity:2704,thermoml_viscosity,viscosity,dynamic_viscosity,WNXJIVFYUVYPPR-UHFFFAOYSA-N,"1,3-dioxolane",,298.15,0.001099,Pa*s,Liquid,,2.3e-05,expanded,,,,3,mixture,10.1021/je900709n,primary_thermoml_measurement,data/processed/viscosity_observations_thermoml.csv,2704,e0d647d6eadc0adc61ed05b222b9b4fc26ac13c9c84de63a1282e58823ccbf83,publishable_core,thermoml_open,true
thermoml_viscosity:2705,thermoml_viscosity,viscosity,dynamic_viscosity,WNXJIVFYUVYPPR-UHFFFAOYSA-N,"1,3-dioxolane",,308.15,0.000947,Pa*s,Liquid,,2e-05,expanded,,,,3,mixture,10.1021/je900709n,primary_thermoml_measurement,data/processed/viscosity_observations_thermoml.csv,2705,e0d647d6eadc0adc61ed05b222b9b4fc26ac13c9c84de63a1282e58823ccbf83,publishable_core,thermoml_open,true
thermoml_viscosity:2706,thermoml_viscosity,viscosity,dynamic_viscosity,WNXJIVFYUVYPPR-UHFFFAOYSA-N,"1,3-dioxolane",,308.15,0.000965,Pa*s,Liquid,,2e-05,expanded,,,,3,mixture,10.1021/je900709n,primary_thermoml_measurement,data/processed/viscosity_observations_thermoml.csv,2706,e0d647d6eadc0adc61ed05b222b9b4fc26ac13c9c84de63a1282e58823ccbf83,publishable_core,thermoml_open,true
thermoml_viscosity:2707,thermoml_viscosity,viscosity,dynamic_viscosity,WNXJIVFYUVYPPR-UHFFFAOYSA-N,"1,3-dioxolane",,308.15,0.000978,Pa*s,Liquid,,2.1e-05,expanded,,,,3,mixture,10.1021/je900709n,primary_thermoml_measurement,data/processed/viscosity_observations_thermoml.csv,2707,e0d647d6eadc0adc61ed05b222b9b4fc26ac13c9c84de63a1282e58823ccbf83,publishable_core,thermoml_open,true
thermoml_viscosity:2708,thermoml_viscosity,viscosity,dynamic_viscosity,WNXJIVFYUVYPPR-UHFFFAOYSA-N,"1,3-dioxolane",,308.15,0.000993,Pa*s,Liquid,,2.1e-05,expanded,,,,3,mixture,10.1021/je900709n,primary_thermoml_measurement,data/processed/viscosity_observations_thermoml.csv,2708,e0d647d6eadc0adc61ed05b222b9b4fc26ac13c9c84de63a1282e58823ccbf83,publishable_core,thermoml_open,true
thermoml_viscosity:2709,thermoml_viscosity,viscosity,dynamic_viscosity,WNXJIVFYUVYPPR-UHFFFAOYSA-N,"1,3-dioxolane",,308.15,0.001006,Pa*s,Liquid,,2.1e-05,expanded,,,,3,mixture,10.1021/je900709n,primary_thermoml_measurement,data/processed/viscosity_observations_thermoml.csv,2709,e0d647d6eadc0adc61ed05b222b9b4fc26ac13c9c84de63a1282e58823ccbf83,publishable_core,thermoml_open,true
thermoml_viscosity:2710,thermoml_viscosity,viscosity,dynamic_viscosity,WNXJIVFYUVYPPR-UHFFFAOYSA-N,"1,3-dioxolane",,308.15,0.001022,Pa*s,Liquid,,2.2e-05,expanded,,,,3,mixture,10.1021/je900709n,primary_thermoml_measurement,data/processed/viscosity_observations_thermoml.csv,2710,e0d647d6eadc0adc61ed05b222b9b4fc26ac13c9c84de63a1282e58823ccbf83,publishable_core,thermoml_open,true
thermoml_viscosity:2711,thermoml_viscosity,viscosity,dynamic_viscosity,WNXJIVFYUVYPPR-UHFFFAOYSA-N,"1,3-dioxolane",,308.15,0.001035,Pa*s,Liquid,,2.2e-05,expanded,,,,3,mixture,10.1021/je900709n,primary_thermoml_measurement,data/processed/viscosity_observations_thermoml.csv,2711,e0d647d6eadc0adc61ed05b222b9b4fc26ac13c9c84de63a1282e58823ccbf83,publishable_core,thermoml_open,true
thermoml_viscosity:2712,thermoml_viscosity,viscosity,dynamic_viscosity,WNXJIVFYUVYPPR-UHFFFAOYSA-N,"1,3-dioxolane",,308.15,0.001049,Pa*s,Liquid,,2.2e-05,expanded,,,,3,mixture,10.1021/je900709n,primary_thermoml_measurement,data/processed/viscosity_observations_thermoml.csv,2712,e0d647d6eadc0adc61ed05b222b9b4fc26ac13c9c84de63a1282e58823ccbf83,publishable_core,thermoml_open,true
thermoml_viscosity:2713,thermoml_viscosity,viscosity,dynamic_viscosity,WNXJIVFYUVYPPR-UHFFFAOYSA-N,"1,3-dioxolane",,298.15,0.0009716,Pa*s,Liquid,,2.05e-05,expanded,,,,3,mixture,10.1021/je900709n,primary_thermoml_measurement,data/processed/viscosity_observations_thermoml.csv,2713,e0d647d6eadc0adc61ed05b222b9b4fc26ac13c9c84de63a1282e58823ccbf83,publishable_core,thermoml_open,true
thermoml_viscosity:2714,thermoml_viscosity,viscosity,dynamic_viscosity,WNXJIVFYUVYPPR-UHFFFAOYSA-N,"1,3-dioxolane",,308.15,0.0009314,Pa*s,Liquid,,1.97e-05,expanded,,,,3,mixture,10.1021/je900709n,primary_thermoml_measurement,data/processed/viscosity_observations_thermoml.csv,2714,e0d647d6eadc0adc61ed05b222b9b4fc26ac13c9c84de63a1282e58823ccbf83,publishable_core,thermoml_open,true
thermoml_viscosity:2715,thermoml_viscosity,viscosity,dynamic_viscosity,WNXJIVFYUVYPPR-UHFFFAOYSA-N,"1,3-dioxolane",,298.15,0.0013572,Pa*s,Liquid,,2.86e-05,expanded,,,,3,mixture,10.1021/je900709n,primary_thermoml_measurement,data/processed/viscosity_observations_thermoml.csv,2715,e0d647d6eadc0adc61ed05b222b9b4fc26ac13c9c84de63a1282e58823ccbf83,publishable_core,thermoml_open,true
thermoml_viscosity:2716,thermoml_viscosity,viscosity,dynamic_viscosity,WNXJIVFYUVYPPR-UHFFFAOYSA-N,"1,3-dioxolane",,308.15,0.0011328,Pa*s,Liquid,,2.39e-05,expanded,,,,3,mixture,10.1021/je900709n,primary_thermoml_measurement,data/processed/viscosity_observations_thermoml.csv,2716,e0d647d6eadc0adc61ed05b222b9b4fc26ac13c9c84de63a1282e58823ccbf83,publishable_core,thermoml_open,true
thermoml_viscosity:2717,thermoml_viscosity,viscosity,dynamic_viscosity,WNXJIVFYUVYPPR-UHFFFAOYSA-N,"1,3-dioxolane",,298.15,0.0009415,Pa*s,Liquid,,1.99e-05,expanded,,,,3,mixture,10.1021/je900709n,primary_thermoml_measurement,data/processed/viscosity_observations_thermoml.csv,2717,e0d647d6eadc0adc61ed05b222b9b4fc26ac13c9c84de63a1282e58823ccbf83,publishable_core,thermoml_open,true
thermoml_viscosity:2718,thermoml_viscosity,viscosity,dynamic_viscosity,WNXJIVFYUVYPPR-UHFFFAOYSA-N,"1,3-dioxolane",,308.15,0.000822,Pa*s,Liquid,,1.74e-05,expanded,,,,3,mixture,10.1021/je900709n,primary_thermoml_measurement,data/processed/viscosity_observations_thermoml.csv,2718,e0d647d6eadc0adc61ed05b222b9b4fc26ac13c9c84de63a1282e58823ccbf83,publishable_core,thermoml_open,true
thermoml_viscosity:2719,thermoml_viscosity,viscosity,dynamic_viscosity,WNXJIVFYUVYPPR-UHFFFAOYSA-N,"1,3-dioxolane",,298.15,0.0009716,Pa*s,Liquid,,0.0001944,expanded,,,,2,mixture,10.1021/je900709n,primary_thermoml_measurement,data/processed/viscosity_observations_thermoml.csv,2719,e0d647d6eadc0adc61ed05b222b9b4fc26ac13c9c84de63a1282e58823ccbf83,publishable_core,thermoml_open,true
thermoml_viscosity:2720,thermoml_viscosity,viscosity,dynamic_viscosity,WNXJIVFYUVYPPR-UHFFFAOYSA-N,"1,3-dioxolane",,308.15,0.0009314,Pa*s,Liquid,,0.0001864,expanded,,,,2,mixture,10.1021/je900709n,primary_thermoml_measurement,data/processed/viscosity_observations_thermoml.csv,2720,e0d647d6eadc0adc61ed05b222b9b4fc26ac13c9c84de63a1282e58823ccbf83,publishable_core,thermoml_open,true
thermoml_viscosity:2721,thermoml_viscosity,viscosity,dynamic_viscosity,WNXJIVFYUVYPPR-UHFFFAOYSA-N,"1,3-dioxolane",,298.15,0.0013572,Pa*s,Liquid,,0.0002716,expanded,,,,2,mixture,10.1021/je900709n,primary_thermoml_measurement,data/processed/viscosity_observations_thermoml.csv,2721,e0d647d6eadc0adc61ed05b222b9b4fc26ac13c9c84de63a1282e58823ccbf83,publishable_core,thermoml_open,true
thermoml_viscosity:2722,thermoml_viscosity,viscosity,dynamic_viscosity,WNXJIVFYUVYPPR-UHFFFAOYSA-N,"1,3-dioxolane",,308.15,0.0011328,Pa*s,Liquid,,0.0002267,expanded,,,,2,mixture,10.1021/je900709n,primary_thermoml_measurement,data/processed/viscosity_observations_thermoml.csv,2722,e0d647d6eadc0adc61ed05b222b9b4fc26ac13c9c84de63a1282e58823ccbf83,publishable_core,thermoml_open,true
thermoml_viscosity:2723,thermoml_viscosity,viscosity,dynamic_viscosity,WNXJIVFYUVYPPR-UHFFFAOYSA-N,"1,3-dioxolane",,298.15,0.0009415,Pa*s,Liquid,,0.0001884,expanded,,,,2,mixture,10.1021/je900709n,primary_thermoml_measurement,data/processed/viscosity_observations_thermoml.csv,2723,e0d647d6eadc0adc61ed05b222b9b4fc26ac13c9c84de63a1282e58823ccbf83,publishable_core,thermoml_open,true
thermoml_viscosity:2724,thermoml_viscosity,viscosity,dynamic_viscosity,WNXJIVFYUVYPPR-UHFFFAOYSA-N,"1,3-dioxolane",,308.15,0.000822,Pa*s,Liquid,,0.0001645,expanded,,,,2,mixture,10.1021/je900709n,primary_thermoml_measurement,data/processed/viscosity_observations_thermoml.csv,2724,e0d647d6eadc0adc61ed05b222b9b4fc26ac13c9c84de63a1282e58823ccbf83,publishable_core,thermoml_open,true
schrodinger_viscosity_v01_open_subset:0,schrodinger_viscosity_v01_open_subset,viscosity,dynamic_viscosity,UWTUEMKLYAGTNQ-UPHRSURJSA-N,"1,2-acetylene dibromide",Br/C=C\Br,274.01,0.001217,Pa*s,,,,,,,,1,pure,10.1186/s13321-024-00820-5,published_supplement_open_subset,data/viscosity_v01.csv,0,12dfa03f34284c93204d1054f75b5a342fd82094da0ca17cee372b4c581c5b26,publishable_core,cc_by_4_0,true
schrodinger_viscosity_v01_open_subset:1,schrodinger_viscosity_v01_open_subset,viscosity,dynamic_viscosity,UWTUEMKLYAGTNQ-UPHRSURJSA-N,"1,2-acetylene dibromide",Br/C=C\Br,284.1,0.00107,Pa*s,,,,,,,,1,pure,10.1186/s13321-024-00820-5,published_supplement_open_subset,data/viscosity_v01.csv,1,12dfa03f34284c93204d1054f75b5a342fd82094da0ca17cee372b4c581c5b26,publishable_core,cc_by_4_0,true
schrodinger_viscosity_v01_open_subset:2,schrodinger_viscosity_v01_open_subset,viscosity,dynamic_viscosity,UWTUEMKLYAGTNQ-UPHRSURJSA-N,"1,2-acetylene dibromide",Br/C=C\Br,293.08,0.00096,Pa*s,,,,,,,,1,pure,10.1186/s13321-024-00820-5,published_supplement_open_subset,data/viscosity_v01.csv,2,12dfa03f34284c93204d1054f75b5a342fd82094da0ca17cee372b4c581c5b26,publishable_core,cc_by_4_0,true
schrodinger_viscosity_v01_open_subset:3,schrodinger_viscosity_v01_open_subset,viscosity,dynamic_viscosity,UWTUEMKLYAGTNQ-UPHRSURJSA-N,"1,2-acetylene dibromide",Br/C=C\Br,303.29,0.000859,Pa*s,,,,,,,,1,pure,10.1186/s13321-024-00820-5,published_supplement_open_subset,data/viscosity_v01.csv,3,12dfa03f34284c93204d1054f75b5a342fd82094da0ca17cee372b4c581c5b26,publishable_core,cc_by_4_0,true
schrodinger_viscosity_v01_open_subset:4,schrodinger_viscosity_v01_open_subset,viscosity,dynamic_viscosity,UWTUEMKLYAGTNQ-UPHRSURJSA-N,"1,2-acetylene dibromide",Br/C=C\Br,312.64,0.000782,Pa*s,,,,,,,,1,pure,10.1186/s13321-024-00820-5,published_supplement_open_subset,data/viscosity_v01.csv,4,12dfa03f34284c93204d1054f75b5a342fd82094da0ca17cee372b4c581c5b26,publishable_core,cc_by_4_0,true
schrodinger_viscosity_v01_open_subset:5,schrodinger_viscosity_v01_open_subset,viscosity,dynamic_viscosity,UWTUEMKLYAGTNQ-UPHRSURJSA-N,"1,2-acetylene dibromide",Br/C=C\Br,320.95,0.000722,Pa*s,,,,,,,,1,pure,10.1186/s13321-024-00820-5,published_supplement_open_subset,data/viscosity_v01.csv,5,12dfa03f34284c93204d1054f75b5a342fd82094da0ca17cee372b4c581c5b26,publishable_core,cc_by_4_0,true
schrodinger_viscosity_v01_open_subset:6,schrodinger_viscosity_v01_open_subset,viscosity,dynamic_viscosity,UWTUEMKLYAGTNQ-UPHRSURJSA-N,"1,2-acetylene dibromide",Br/C=C\Br,331.11,0.000659,Pa*s,,,,,,,,1,pure,10.1186/s13321-024-00820-5,published_supplement_open_subset,data/viscosity_v01.csv,6,12dfa03f34284c93204d1054f75b5a342fd82094da0ca17cee372b4c581c5b26,publishable_core,cc_by_4_0,true
schrodinger_viscosity_v01_open_subset:7,schrodinger_viscosity_v01_open_subset,viscosity,dynamic_viscosity,UWTUEMKLYAGTNQ-UPHRSURJSA-N,"1,2-acetylene dibromide",Br/C=C\Br,340.34,0.00061,Pa*s,,,,,,,,1,pure,10.1186/s13321-024-00820-5,published_supplement_open_subset,data/viscosity_v01.csv,7,12dfa03f34284c93204d1054f75b5a342fd82094da0ca17cee372b4c581c5b26,publishable_core,cc_by_4_0,true
schrodinger_viscosity_v01_open_subset:8,schrodinger_viscosity_v01_open_subset,viscosity,dynamic_viscosity,UWTUEMKLYAGTNQ-UPHRSURJSA-N,"1,2-acetylene dibromide",Br/C=C\Br,349.87,0.000565,Pa*s,,,,,,,,1,pure,10.1186/s13321-024-00820-5,published_supplement_open_subset,data/viscosity_v01.csv,8,12dfa03f34284c93204d1054f75b5a342fd82094da0ca17cee372b4c581c5b26,publishable_core,cc_by_4_0,true
schrodinger_viscosity_v01_open_subset:9,schrodinger_viscosity_v01_open_subset,viscosity,dynamic_viscosity,UWTUEMKLYAGTNQ-UPHRSURJSA-N,"1,2-acetylene dibromide",Br/C=C\Br,359.1,0.000525,Pa*s,,,,,,,,1,pure,10.1186/s13321-024-00820-5,published_supplement_open_subset,data/viscosity_v01.csv,9,12dfa03f34284c93204d1054f75b5a342fd82094da0ca17cee372b4c581c5b26,publishable_core,cc_by_4_0,true
schrodinger_viscosity_v01_open_subset:10,schrodinger_viscosity_v01_open_subset,viscosity,dynamic_viscosity,UWTUEMKLYAGTNQ-UPHRSURJSA-N,"1,2-acetylene dibromide",Br/C=C\Br,370.25,0.000483,Pa*s,,,,,,,,1,pure,10.1186/s13321-024-00820-5,published_supplement_open_subset,data/viscosity_v01.csv,10,12dfa03f34284c93204d1054f75b5a342fd82094da0ca17cee372b4c581c5b26,publishable_core,cc_by_4_0,true
schrodinger_viscosity_v01_open_subset:11,schrodinger_viscosity_v01_open_subset,viscosity,dynamic_viscosity,UWTUEMKLYAGTNQ-UPHRSURJSA-N,"1,2-acetylene dibromide",Br/C=C\Br,378.87,0.000454,Pa*s,,,,,,,,1,pure,10.1186/s13321-024-00820-5,published_supplement_open_subset,data/viscosity_v01.csv,11,12dfa03f34284c93204d1054f75b5a342fd82094da0ca17cee372b4c581c5b26,publishable_core,cc_by_4_0,true
schrodinger_viscosity_v01_open_subset:12,schrodinger_viscosity_v01_open_subset,viscosity,dynamic_viscosity,GDTBXPJZTBHREO-UHFFFAOYSA-N,bromine,BrBr,268.85,0.001311,Pa*s,,,,,,,,1,pure,10.1186/s13321-024-00820-5,published_supplement_open_subset,data/viscosity_v01.csv,12,12dfa03f34284c93204d1054f75b5a342fd82094da0ca17cee372b4c581c5b26,publishable_core,cc_by_4_0,true
schrodinger_viscosity_v01_open_subset:13,schrodinger_viscosity_v01_open_subset,viscosity,dynamic_viscosity,GDTBXPJZTBHREO-UHFFFAOYSA-N,bromine,BrBr,270.55,0.001287,Pa*s,,,,,,,,1,pure,10.1186/s13321-024-00820-5,published_supplement_open_subset,data/viscosity_v01.csv,13,12dfa03f34284c93204d1054f75b5a342fd82094da0ca17cee372b4c581c5b26,publishable_core,cc_by_4_0,true
schrodinger_viscosity_v01_open_subset:14,schrodinger_viscosity_v01_open_subset,viscosity,dynamic_viscosity,GDTBXPJZTBHREO-UHFFFAOYSA-N,bromine,BrBr,278.05,0.001164,Pa*s,,,,,,,,1,pure,10.1186/s13321-024-00820-5,published_supplement_open_subset,data/viscosity_v01.csv,14,12dfa03f34284c93204d1054f75b5a342fd82094da0ca17cee372b4c581c5b26,publishable_core,cc_by_4_0,true
schrodinger_viscosity_v01_open_subset:15,schrodinger_viscosity_v01_open_subset,viscosity,dynamic_viscosity,GDTBXPJZTBHREO-UHFFFAOYSA-N,bromine,BrBr,280.15,0.001136,Pa*s,,,,,,,,1,pure,10.1186/s13321-024-00820-5,published_supplement_open_subset,data/viscosity_v01.csv,15,12dfa03f34284c93204d1054f75b5a342fd82094da0ca17cee372b4c581c5b26,publishable_core,cc_by_4_0,true
schrodinger_viscosity_v01_open_subset:16,schrodinger_viscosity_v01_open_subset,viscosity,dynamic_viscosity,GDTBXPJZTBHREO-UHFFFAOYSA-N,bromine,BrBr,285.75,0.001071,Pa*s,,,,,,,,1,pure,10.1186/s13321-024-00820-5,published_supplement_open_subset,data/viscosity_v01.csv,16,12dfa03f34284c93204d1054f75b5a342fd82094da0ca17cee372b4c581c5b26,publishable_core,cc_by_4_0,true
schrodinger_viscosity_v01_open_subset:17,schrodinger_viscosity_v01_open_subset,viscosity,dynamic_viscosity,GDTBXPJZTBHREO-UHFFFAOYSA-N,bromine,BrBr,286.75,0.001058,Pa*s,,,,,,,,1,pure,10.1186/s13321-024-00820-5,published_supplement_open_subset,data/viscosity_v01.csv,17,12dfa03f34284c93204d1054f75b5a342fd82094da0ca17cee372b4c581c5b26,publishable_core,cc_by_4_0,true
schrodinger_viscosity_v01_open_subset:18,schrodinger_viscosity_v01_open_subset,viscosity,dynamic_viscosity,GDTBXPJZTBHREO-UHFFFAOYSA-N,bromine,BrBr,292.25,0.001003,Pa*s,,,,,,,,1,pure,10.1186/s13321-024-00820-5,published_supplement_open_subset,data/viscosity_v01.csv,18,12dfa03f34284c93204d1054f75b5a342fd82094da0ca17cee372b4c581c5b26,publishable_core,cc_by_4_0,true
schrodinger_viscosity_v01_open_subset:19,schrodinger_viscosity_v01_open_subset,viscosity,dynamic_viscosity,GDTBXPJZTBHREO-UHFFFAOYSA-N,bromine,BrBr,300.15,0.000925,Pa*s,,,,,,,,1,pure,10.1186/s13321-024-00820-5,published_supplement_open_subset,data/viscosity_v01.csv,19,12dfa03f34284c93204d1054f75b5a342fd82094da0ca17cee372b4c581c5b26,publishable_core,cc_by_4_0,true
schrodinger_viscosity_v01_open_subset:20,schrodinger_viscosity_v01_open_subset,viscosity,dynamic_viscosity,GDTBXPJZTBHREO-UHFFFAOYSA-N,bromine,BrBr,304.55,0.000901,Pa*s,,,,,,,,1,pure,10.1186/s13321-024-00820-5,published_supplement_open_subset,data/viscosity_v01.csv,20,12dfa03f34284c93204d1054f75b5a342fd82094da0ca17cee372b4c581c5b26,publishable_core,cc_by_4_0,true
schrodinger_viscosity_v01_open_subset:21,schrodinger_viscosity_v01_open_subset,viscosity,dynamic_viscosity,DIKBFYAXUHHXCS-UHFFFAOYSA-N,bromoform,BrC(Br)Br,279.55,0.002381,Pa*s,,,,,,,,1,pure,10.1186/s13321-024-00820-5,published_supplement_open_subset,data/viscosity_v01.csv,21,12dfa03f34284c93204d1054f75b5a342fd82094da0ca17cee372b4c581c5b26,publishable_core,cc_by_4_0,true
schrodinger_viscosity_v01_open_subset:22,schrodinger_viscosity_v01_open_subset,viscosity,dynamic_viscosity,DIKBFYAXUHHXCS-UHFFFAOYSA-N,bromoform,BrC(Br)Br,283.15,0.002217,Pa*s,,,,,,,,1,pure,10.1186/s13321-024-00820-5,published_supplement_open_subset,data/viscosity_v01.csv,22,12dfa03f34284c93204d1054f75b5a342fd82094da0ca17cee372b4c581c5b26,publishable_core,cc_by_4_0,true
schrodinger_viscosity_v01_open_subset:23,schrodinger_viscosity_v01_open_subset,viscosity,dynamic_viscosity,DIKBFYAXUHHXCS-UHFFFAOYSA-N,Tribromomethane,BrC(Br)Br,288.15,0.002152,Pa*s,,,,,,,,1,pure,10.1186/s13321-024-00820-5,published_supplement_open_subset,data/viscosity_v01.csv,23,12dfa03f34284c93204d1054f75b5a342fd82094da0ca17cee372b4c581c5b26,publishable_core,cc_by_4_0,true
schrodinger_viscosity_v01_open_subset:24,schrodinger_viscosity_v01_open_subset,viscosity,dynamic_viscosity,DIKBFYAXUHHXCS-UHFFFAOYSA-N,Tribromomethane,BrC(Br)Br,303.15,0.001741,Pa*s,,,,,,,,1,pure,10.1186/s13321-024-00820-5,published_supplement_open_subset,data/viscosity_v01.csv,24,12dfa03f34284c93204d1054f75b5a342fd82094da0ca17cee372b4c581c5b26,publishable_core,cc_by_4_0,true
schrodinger_viscosity_v01_open_subset:25,schrodinger_viscosity_v01_open_subset,viscosity,dynamic_viscosity,DIKBFYAXUHHXCS-UHFFFAOYSA-N,bromoform,BrC(Br)Br,349.65,0.001009,Pa*s,,,,,,,,1,pure,10.1186/s13321-024-00820-5,published_supplement_open_subset,data/viscosity_v01.csv,25,12dfa03f34284c93204d1054f75b5a342fd82094da0ca17cee372b4c581c5b26,publishable_core,cc_by_4_0,true
schrodinger_viscosity_v01_open_subset:26,schrodinger_viscosity_v01_open_subset,viscosity,dynamic_viscosity,QXSZNDIIPUOQMB-UHFFFAOYSA-N,"1,1,2,2-Tetrabromoethane",BrC(Br)C(Br)Br,284.15,0.0135,Pa*s,,,,,,,,1,pure,10.1186/s13321-024-00820-5,published_supplement_open_subset,data/viscosity_v01.csv,26,12dfa03f34284c93204d1054f75b5a342fd82094da0ca17cee372b4c581c5b26,publishable_core,cc_by_4_0,true
schrodinger_viscosity_v01_open_subset:27,schrodinger_viscosity_v01_open_subset,viscosity,dynamic_viscosity,QXSZNDIIPUOQMB-UHFFFAOYSA-N,"1,1,2,2-Tetrabromoethane",BrC(Br)C(Br)Br,293.15,0.009797,Pa*s,,,,,,,,1,pure,10.1186/s13321-024-00820-5,published_supplement_open_subset,data/viscosity_v01.csv,27,12dfa03f34284c93204d1054f75b5a342fd82094da0ca17cee372b4c581c5b26,publishable_core,cc_by_4_0,true
schrodinger_viscosity_v01_open_subset:28,schrodinger_viscosity_v01_open_subset,viscosity,dynamic_viscosity,FJBFPHVGVWTDIP-UHFFFAOYSA-N,Methylene bromide (Dibromomethane),BrCBr,288.15,0.00109,Pa*s,,,,,,,,1,pure,10.1186/s13321-024-00820-5,published_supplement_open_subset,data/viscosity_v01.csv,28,12dfa03f34284c93204d1054f75b5a342fd82094da0ca17cee372b4c581c5b26,publishable_core,cc_by_4_0,true
schrodinger_viscosity_v01_open_subset:29,schrodinger_viscosity_v01_open_subset,viscosity,dynamic_viscosity,PAAZPARNPHGIKF-UHFFFAOYSA-N,ethylene bromide,BrCCBr,282.64,0.002053,Pa*s,,,,,,,,1,pure,10.1186/s13321-024-00820-5,published_supplement_open_subset,data/viscosity_v01.csv,29,12dfa03f34284c93204d1054f75b5a342fd82094da0ca17cee372b4c581c5b26,publishable_core,cc_by_4_0,true
schrodinger_viscosity_v01_open_subset:30,schrodinger_viscosity_v01_open_subset,viscosity,dynamic_viscosity,PAAZPARNPHGIKF-UHFFFAOYSA-N,ethylene bromide,BrCCBr,293.78,0.001698,Pa*s,,,,,,,,1,pure,10.1186/s13321-024-00820-5,published_supplement_open_subset,data/viscosity_v01.csv,30,12dfa03f34284c93204d1054f75b5a342fd82094da0ca17cee372b4c581c5b26,publishable_core,cc_by_4_0,true
schrodinger_viscosity_v01_open_subset:31,schrodinger_viscosity_v01_open_subset,viscosity,dynamic_viscosity,PAAZPARNPHGIKF-UHFFFAOYSA-N,ethylene bromide,BrCCBr,304.36,0.001445,Pa*s,,,,,,,,1,pure,10.1186/s13321-024-00820-5,published_supplement_open_subset,data/viscosity_v01.csv,31,12dfa03f34284c93204d1054f75b5a342fd82094da0ca17cee372b4c581c5b26,publishable_core,cc_by_4_0,true
schrodinger_viscosity_v01_open_subset:32,schrodinger_viscosity_v01_open_subset,viscosity,dynamic_viscosity,PAAZPARNPHGIKF-UHFFFAOYSA-N,"1,2-Dibromoethane",BrCCBr,313.15,0.001286,Pa*s,,,,,,,,1,pure,10.1186/s13321-024-00820-5,published_supplement_open_subset,data/viscosity_v01.csv,32,12dfa03f34284c93204d1054f75b5a342fd82094da0ca17cee372b4c581c5b26,publishable_core,cc_by_4_0,true
schrodinger_viscosity_v01_open_subset:33,schrodinger_viscosity_v01_open_subset,viscosity,dynamic_viscosity,PAAZPARNPHGIKF-UHFFFAOYSA-N,ethylene bromide,BrCCBr,314.79,0.001252,Pa*s,,,,,,,,1,pure,10.1186/s13321-024-00820-5,published_supplement_open_subset,data/viscosity_v01.csv,33,12dfa03f34284c93204d1054f75b5a342fd82094da0ca17cee372b4c581c5b26,publishable_core,cc_by_4_0,true
schrodinger_viscosity_v01_open_subset:34,schrodinger_viscosity_v01_open_subset,viscosity,dynamic_viscosity,PAAZPARNPHGIKF-UHFFFAOYSA-N,ethylene bromide,BrCCBr,324.96,0.001099,Pa*s,,,,,,,,1,pure,10.1186/s13321-024-00820-5,published_supplement_open_subset,data/viscosity_v01.csv,34,12dfa03f34284c93204d1054f75b5a342fd82094da0ca17cee372b4c581c5b26,publishable_core,cc_by_4_0,true
schrodinger_viscosity_v01_open_subset:35,schrodinger_viscosity_v01_open_subset,viscosity,dynamic_viscosity,PAAZPARNPHGIKF-UHFFFAOYSA-N,ethylene bromide,BrCCBr,336.02,0.000967,Pa*s,,,,,,,,1,pure,10.1186/s13321-024-00820-5,published_supplement_open_subset,data/viscosity_v01.csv,35,12dfa03f34284c93204d1054f75b5a342fd82094da0ca17cee372b4c581c5b26,publishable_core,cc_by_4_0,true
schrodinger_viscosity_v01_open_subset:36,schrodinger_viscosity_v01_open_subset,viscosity,dynamic_viscosity,PAAZPARNPHGIKF-UHFFFAOYSA-N,ethylene bromide,BrCCBr,346.63,0.000862,Pa*s,,,,,,,,1,pure,10.1186/s13321-024-00820-5,published_supplement_open_subset,data/viscosity_v01.csv,36,12dfa03f34284c93204d1054f75b5a342fd82094da0ca17cee372b4c581c5b26,publishable_core,cc_by_4_0,true
schrodinger_viscosity_v01_open_subset:37,schrodinger_viscosity_v01_open_subset,viscosity,dynamic_viscosity,PAAZPARNPHGIKF-UHFFFAOYSA-N,ethylene bromide,BrCCBr,359.12,0.000762,Pa*s,,,,,,,,1,pure,10.1186/s13321-024-00820-5,published_supplement_open_subset,data/viscosity_v01.csv,37,12dfa03f34284c93204d1054f75b5a342fd82094da0ca17cee372b4c581c5b26,publishable_core,cc_by_4_0,true
schrodinger_viscosity_v01_open_subset:38,schrodinger_viscosity_v01_open_subset,viscosity,dynamic_viscosity,PAAZPARNPHGIKF-UHFFFAOYSA-N,ethylene bromide,BrCCBr,368.96,0.000694,Pa*s,,,,,,,,1,pure,10.1186/s13321-024-00820-5,published_supplement_open_subset,data/viscosity_v01.csv,38,12dfa03f34284c93204d1054f75b5a342fd82094da0ca17cee372b4c581c5b26,publishable_core,cc_by_4_0,true
schrodinger_viscosity_v01_open_subset:39,schrodinger_viscosity_v01_open_subset,viscosity,dynamic_viscosity,PAAZPARNPHGIKF-UHFFFAOYSA-N,ethylene bromide,BrCCBr,378.86,0.000634,Pa*s,,,,,,,,1,pure,10.1186/s13321-024-00820-5,published_supplement_open_subset,data/viscosity_v01.csv,39,12dfa03f34284c93204d1054f75b5a342fd82094da0ca17cee372b4c581c5b26,publishable_core,cc_by_4_0,true
schrodinger_viscosity_v01_open_subset:40,schrodinger_viscosity_v01_open_subset,viscosity,dynamic_viscosity,PAAZPARNPHGIKF-UHFFFAOYSA-N,ethylene bromide,BrCCBr,390.16,0.000577,Pa*s,,,,,,,,1,pure,10.1186/s13321-024-00820-5,published_supplement_open_subset,data/viscosity_v01.csv,40,12dfa03f34284c93204d1054f75b5a342fd82094da0ca17cee372b4c581c5b26,publishable_core,cc_by_4_0,true
schrodinger_viscosity_v01_open_subset:41,schrodinger_viscosity_v01_open_subset,viscosity,dynamic_viscosity,PAAZPARNPHGIKF-UHFFFAOYSA-N,ethylene bromide,BrCCBr,399.86,0.000532,Pa*s,,,,,,,,1,pure,10.1186/s13321-024-00820-5,published_supplement_open_subset,data/viscosity_v01.csv,41,12dfa03f34284c93204d1054f75b5a342fd82094da0ca17cee372b4c581c5b26,publishable_core,cc_by_4_0,true
schrodinger_viscosity_v01_open_subset:42,schrodinger_viscosity_v01_open_subset,viscosity,dynamic_viscosity,VEFLKXRACNJHOV-UHFFFAOYSA-N,"l,3-dibromopropane",BrCCCBr,298.15,0.001797,Pa*s,,,,,,,,1,pure,10.1186/s13321-024-00820-5,published_supplement_open_subset,data/viscosity_v01.csv,42,12dfa03f34284c93204d1054f75b5a342fd82094da0ca17cee372b4c581c5b26,publishable_core,cc_by_4_0,true
schrodinger_viscosity_v01_open_subset:43,schrodinger_viscosity_v01_open_subset,viscosity,dynamic_viscosity,QARVLSVVCXYDNA-UHFFFAOYSA-N,bromobenzene,Brc1ccccc1,273.25,0.001573,Pa*s,,,,,,,,1,pure,10.1186/s13321-024-00820-5,published_supplement_open_subset,data/viscosity_v01.csv,43,12dfa03f34284c93204d1054f75b5a342fd82094da0ca17cee372b4c581c5b26,publishable_core,cc_by_4_0,true
schrodinger_viscosity_v01_open_subset:44,schrodinger_viscosity_v01_open_subset,viscosity,dynamic_viscosity,QARVLSVVCXYDNA-UHFFFAOYSA-N,bromobenzene,Brc1ccccc1,279.05,0.001445,Pa*s,,,,,,,,1,pure,10.1186/s13321-024-00820-5,published_supplement_open_subset,data/viscosity_v01.csv,44,12dfa03f34284c93204d1054f75b5a342fd82094da0ca17cee372b4c581c5b26,publishable_core,cc_by_4_0,true
schrodinger_viscosity_v01_open_subset:45,schrodinger_viscosity_v01_open_subset,viscosity,dynamic_viscosity,QARVLSVVCXYDNA-UHFFFAOYSA-N,bromobenzene,Brc1ccccc1,283.25,0.001332,Pa*s,,,,,,,,1,pure,10.1186/s13321-024-00820-5,published_supplement_open_subset,data/viscosity_v01.csv,45,12dfa03f34284c93204d1054f75b5a342fd82094da0ca17cee372b4c581c5b26,publishable_core,cc_by_4_0,true
schrodinger_viscosity_v01_open_subset:46,schrodinger_viscosity_v01_open_subset,viscosity,dynamic_viscosity,QARVLSVVCXYDNA-UHFFFAOYSA-N,Bromobenzene,Brc1ccccc1,288.15,0.001196,Pa*s,,,,,,,,1,pure,10.1186/s13321-024-00820-5,published_supplement_open_subset,data/viscosity_v01.csv,46,12dfa03f34284c93204d1054f75b5a342fd82094da0ca17cee372b4c581c5b26,publishable_core,cc_by_4_0,true
schrodinger_viscosity_v01_open_subset:47,schrodinger_viscosity_v01_open_subset,viscosity,dynamic_viscosity,QARVLSVVCXYDNA-UHFFFAOYSA-N,Bromo benzene,Brc1ccccc1,291.15,0.00117,Pa*s,,,,,,,,1,pure,10.1186/s13321-024-00820-5,published_supplement_open_subset,data/viscosity_v01.csv,47,12dfa03f34284c93204d1054f75b5a342fd82094da0ca17cee372b4c581c5b26,publishable_core,cc_by_4_0,true
schrodinger_viscosity_v01_open_subset:48,schrodinger_viscosity_v01_open_subset,viscosity,dynamic_viscosity,QARVLSVVCXYDNA-UHFFFAOYSA-N,bromobenzene,Brc1ccccc1,291.35,0.001171,Pa*s,,,,,,,,1,pure,10.1186/s13321-024-00820-5,published_supplement_open_subset,data/viscosity_v01.csv,48,12dfa03f34284c93204d1054f75b5a342fd82094da0ca17cee372b4c581c5b26,publishable_core,cc_by_4_0,true
schrodinger_viscosity_v01_open_subset:49,schrodinger_viscosity_v01_open_subset,viscosity,dynamic_viscosity,QARVLSVVCXYDNA-UHFFFAOYSA-N,Bromobenzene,Brc1ccccc1,293.15,0.001124,Pa*s,,,,,,,,1,pure,10.1186/s13321-024-00820-5,published_supplement_open_subset,data/viscosity_v01.csv,49,12dfa03f34284c93204d1054f75b5a342fd82094da0ca17cee372b4c581c5b26,publishable_core,cc_by_4_0,true
schrodinger_viscosity_v01_open_subset:50,schrodinger_viscosity_v01_open_subset,viscosity,dynamic_viscosity,QARVLSVVCXYDNA-UHFFFAOYSA-N,bromobenzene,Brc1ccccc1,301.45,0.001023,Pa*s,,,,,,,,1,pure,10.1186/s13321-024-00820-5,published_supplement_open_subset,data/viscosity_v01.csv,50,12dfa03f34284c93204d1054f75b5a342fd82094da0ca17cee372b4c581c5b26,publishable_core,cc_by_4_0,true
schrodinger_viscosity_v01_open_subset:51,schrodinger_viscosity_v01_open_subset,viscosity,dynamic_viscosity,QARVLSVVCXYDNA-UHFFFAOYSA-N,Bromobenzene,Brc1ccccc1,303.15,0.000985,Pa*s,,,,,,,,1,pure,10.1186/s13321-024-00820-5,published_supplement_open_subset,data/viscosity_v01.csv,51,12dfa03f34284c93204d1054f75b5a342fd82094da0ca17cee372b4c581c5b26,publishable_core,cc_by_4_0,true
schrodinger_viscosity_v01_open_subset:52,schrodinger_viscosity_v01_open_subset,viscosity,dynamic_viscosity,QARVLSVVCXYDNA-UHFFFAOYSA-N,bromobenzene,Brc1ccccc1,316.75,0.000842,Pa*s,,,,,,,,1,pure,10.1186/s13321-024-00820-5,published_supplement_open_subset,data/viscosity_v01.csv,52,12dfa03f34284c93204d1054f75b5a342fd82094da0ca17cee372b4c581c5b26,publishable_core,cc_by_4_0,true
schrodinger_viscosity_v01_open_subset:53,schrodinger_viscosity_v01_open_subset,viscosity,dynamic_viscosity,QARVLSVVCXYDNA-UHFFFAOYSA-N,bromobenzene,Brc1ccccc1,334.55,0.000694,Pa*s,,,,,,,,1,pure,10.1186/s13321-024-00820-5,published_supplement_open_subset,data/viscosity_v01.csv,53,12dfa03f34284c93204d1054f75b5a342fd82094da0ca17cee372b4c581c5b26,publishable_core,cc_by_4_0,true
schrodinger_viscosity_v01_open_subset:54,schrodinger_viscosity_v01_open_subset,viscosity,dynamic_viscosity,QARVLSVVCXYDNA-UHFFFAOYSA-N,bromobenzene,Brc1ccccc1,344.35,0.000626,Pa*s,,,,,,,,1,pure,10.1186/s13321-024-00820-5,published_supplement_open_subset,data/viscosity_v01.csv,54,12dfa03f34284c93204d1054f75b5a342fd82094da0ca17cee372b4c581c5b26,publishable_core,cc_by_4_0,true
schrodinger_viscosity_v01_open_subset:55,schrodinger_viscosity_v01_open_subset,viscosity,dynamic_viscosity,QARVLSVVCXYDNA-UHFFFAOYSA-N,bromobenzene,Brc1ccccc1,353.85,0.000579,Pa*s,,,,,,,,1,pure,10.1186/s13321-024-00820-5,published_supplement_open_subset,data/viscosity_v01.csv,55,12dfa03f34284c93204d1054f75b5a342fd82094da0ca17cee372b4c581c5b26,publishable_core,cc_by_4_0,true
schrodinger_viscosity_v01_open_subset:56,schrodinger_viscosity_v01_open_subset,viscosity,dynamic_viscosity,QARVLSVVCXYDNA-UHFFFAOYSA-N,bromobenzene,Brc1ccccc1,364.15,0.000526,Pa*s,,,,,,,,1,pure,10.1186/s13321-024-00820-5,published_supplement_open_subset,data/viscosity_v01.csv,56,12dfa03f34284c93204d1054f75b5a342fd82094da0ca17cee372b4c581c5b26,publishable_core,cc_by_4_0,true
schrodinger_viscosity_v01_open_subset:57,schrodinger_viscosity_v01_open_subset,viscosity,dynamic_viscosity,QARVLSVVCXYDNA-UHFFFAOYSA-N,bromobenzene,Brc1ccccc1,375.35,0.000485,Pa*s,,,,,,,,1,pure,10.1186/s13321-024-00820-5,published_supplement_open_subset,data/viscosity_v01.csv,57,12dfa03f34284c93204d1054f75b5a342fd82094da0ca17cee372b4c581c5b26,publishable_core,cc_by_4_0,true
schrodinger_viscosity_v01_open_subset:58,schrodinger_viscosity_v01_open_subset,viscosity,dynamic_viscosity,QARVLSVVCXYDNA-UHFFFAOYSA-N,bromobenzene,Brc1ccccc1,384.85,0.000445,Pa*s,,,,,,,,1,pure,10.1186/s13321-024-00820-5,published_supplement_open_subset,data/viscosity_v01.csv,58,12dfa03f34284c93204d1054f75b5a342fd82094da0ca17cee372b4c581c5b26,publishable_core,cc_by_4_0,true
schrodinger_viscosity_v01_open_subset:59,schrodinger_viscosity_v01_open_subset,viscosity,dynamic_viscosity,QARVLSVVCXYDNA-UHFFFAOYSA-N,bromobenzene,Brc1ccccc1,394.85,0.000417,Pa*s,,,,,,,,1,pure,10.1186/s13321-024-00820-5,published_supplement_open_subset,data/viscosity_v01.csv,59,12dfa03f34284c93204d1054f75b5a342fd82094da0ca17cee372b4c581c5b26,publishable_core,cc_by_4_0,true
schrodinger_viscosity_v01_open_subset:60,schrodinger_viscosity_v01_open_subset,viscosity,dynamic_viscosity,UMIPWJGWASORKV-UHFFFAOYSA-N,n-hexylacetylene,C#CCCCCCC,298.15,0.000657,Pa*s,,,,,,,,1,pure,10.1186/s13321-024-00820-5,published_supplement_open_subset,data/viscosity_v01.csv,60,12dfa03f34284c93204d1054f75b5a342fd82094da0ca17cee372b4c581c5b26,publishable_core,cc_by_4_0,true
schrodinger_viscosity_v01_open_subset:61,schrodinger_viscosity_v01_open_subset,viscosity,dynamic_viscosity,TVDSBUOJIPERQY-UHFFFAOYSA-N,2-Propyn-1-ol,C#CCO,293.15,0.00168,Pa*s,,,,,,,,1,pure,10.1186/s13321-024-00820-5,published_supplement_open_subset,data/viscosity_v01.csv,61,12dfa03f34284c93204d1054f75b5a342fd82094da0ca17cee372b4c581c5b26,publishable_core,cc_by_4_0,true
schrodinger_viscosity_v01_open_subset:62,schrodinger_viscosity_v01_open_subset,viscosity,dynamic_viscosity,UEXCJVNBTNXOEH-UHFFFAOYSA-N,phenylacetylene,C#Cc1ccccc1,298.15,0.000886,Pa*s,,,,,,,,1,pure,10.1186/s13321-024-00820-5,published_supplement_open_subset,data/viscosity_v01.csv,62,12dfa03f34284c93204d1054f75b5a342fd82094da0ca17cee372b4c581c5b26,publishable_core,cc_by_4_0,true
schrodinger_viscosity_v01_open_subset:63,schrodinger_viscosity_v01_open_subset,viscosity,dynamic_viscosity,LELOWRISYMNNSU-UHFFFAOYSA-N,hydrogen cyanide,C#N,265.65,0.000259,Pa*s,,,,,,,,1,pure,10.1186/s13321-024-00820-5,published_supplement_open_subset,data/viscosity_v01.csv,63,12dfa03f34284c93204d1054f75b5a342fd82094da0ca17cee372b4c581c5b26,publishable_core,cc_by_4_0,true
