Repository: LittleAlety/electrolyte-solvent-dielectric-ml

# 电解液溶剂筛选：可审计的多通道机器学习管线

> **2026-11-28 · PLAN B 生产失败诊断**：[根因分析](outputs/b750_completion/failure_diagnostics/FAILURE_ANALYSIS.md) · [执行报告](outputs/b750_completion/COMPLETION_REPORT.md)。214条测试通过；38/67合格，剩余21个几何步数耗尽、1个超时中断、7个从未启动。首轮5个续算全部合格，当前状态 BLOCKED_NEEDS_SUBMISSION。历史目标泄漏、方法错标、CM截断和点级CI解释已由[科学更正](outputs/b750_completion/scientific_errata.json)取代。

> An auditable, pre-registered machine-learning pipeline for electrolyte-solvent
> screening: static permittivity (epsilon), viscosity (eta), the orbital window
> (HOMO / LUMO), and redox potential - with a frozen main scoreboard, a shot ledger,
> and every negative result retained rather than routed around.

File: data/processed/eta_epsilon_joint_observations.csv (part 49 of 84)
row_id,dataset_id,property,property_family,inchikey,name,smiles,T_K,value,unit,phase,method,uncertainty,uncertainty_kind,confidence_level,frequency_mhz,pressure_kpa,n_components,pure_or_mixture,source_doi,source_kind,source_file,source_row_index,source_file_sha256,quality_layer,licence,redistributable
schrodinger_viscosity_v01_open_subset:64,schrodinger_viscosity_v01_open_subset,viscosity,dynamic_viscosity,LELOWRISYMNNSU-UHFFFAOYSA-N,hydrogen cyanide,C#N,278.15,0.000232,Pa*s,,,,,,,,1,pure,10.1186/s13321-024-00820-5,published_supplement_open_subset,data/viscosity_v01.csv,64,12dfa03f34284c93204d1054f75b5a342fd82094da0ca17cee372b4c581c5b26,publishable_core,cc_by_4_0,true
schrodinger_viscosity_v01_open_subset:65,schrodinger_viscosity_v01_open_subset,viscosity,dynamic_viscosity,LELOWRISYMNNSU-UHFFFAOYSA-N,hydrogen cyanide,C#N,283.95,0.000218,Pa*s,,,,,,,,1,pure,10.1186/s13321-024-00820-5,published_supplement_open_subset,data/viscosity_v01.csv,65,12dfa03f34284c93204d1054f75b5a342fd82094da0ca17cee372b4c581c5b26,publishable_core,cc_by_4_0,true
schrodinger_viscosity_v01_open_subset:66,schrodinger_viscosity_v01_open_subset,viscosity,dynamic_viscosity,LELOWRISYMNNSU-UHFFFAOYSA-N,hydrogen cyanide,C#N,288.25,0.000211,Pa*s,,,,,,,,1,pure,10.1186/s13321-024-00820-5,published_supplement_open_subset,data/viscosity_v01.csv,66,12dfa03f34284c93204d1054f75b5a342fd82094da0ca17cee372b4c581c5b26,publishable_core,cc_by_4_0,true
schrodinger_viscosity_v01_open_subset:67,schrodinger_viscosity_v01_open_subset,viscosity,dynamic_viscosity,LELOWRISYMNNSU-UHFFFAOYSA-N,hydrogen cyanide,C#N,293.35,0.000201,Pa*s,,,,,,,,1,pure,10.1186/s13321-024-00820-5,published_supplement_open_subset,data/viscosity_v01.csv,67,12dfa03f34284c93204d1054f75b5a342fd82094da0ca17cee372b4c581c5b26,publishable_core,cc_by_4_0,true
schrodinger_viscosity_v01_open_subset:68,schrodinger_viscosity_v01_open_subset,viscosity,dynamic_viscosity,MLUCVPSAIODCQM-NSCUHMNNSA-N,trans-crotonaldehyde,C/C=C/C=O,298.15,0.00052,Pa*s,,,,,,,,1,pure,10.1186/s13321-024-00820-5,published_supplement_open_subset,data/viscosity_v01.csv,68,12dfa03f34284c93204d1054f75b5a342fd82094da0ca17cee372b4c581c5b26,publishable_core,cc_by_4_0,true
schrodinger_viscosity_v01_open_subset:69,schrodinger_viscosity_v01_open_subset,viscosity,dynamic_viscosity,BJIOGJUNALELMI-ONEGZZNKSA-N,isoeugenol,C/C=C/c1ccc(O)c(OC)c1,298.15,0.00268,Pa*s,,,,,,,,1,pure,10.1186/s13321-024-00820-5,published_supplement_open_subset,data/viscosity_v01.csv,69,12dfa03f34284c93204d1054f75b5a342fd82094da0ca17cee372b4c581c5b26,publishable_core,cc_by_4_0,true
schrodinger_viscosity_v01_open_subset:70,schrodinger_viscosity_v01_open_subset,viscosity,dynamic_viscosity,VHVOLFRBFDOUSH-NSCUHMNNSA-N,isosafrol,C/C=C/c1ccc2c(c1)OCO2,298.15,0.004,Pa*s,,,,,,,,1,pure,10.1186/s13321-024-00820-5,published_supplement_open_subset,data/viscosity_v01.csv,70,12dfa03f34284c93204d1054f75b5a342fd82094da0ca17cee372b4c581c5b26,publishable_core,cc_by_4_0,true
schrodinger_viscosity_v01_open_subset:71,schrodinger_viscosity_v01_open_subset,viscosity,dynamic_viscosity,QMMOXUPEWRXHJS-HYXAFXHYSA-N,cis-2-pentene,C/C=C\CC,293.1,0.00021,Pa*s,,,,,,,,1,pure,10.1186/s13321-024-00820-5,published_supplement_open_subset,data/viscosity_v01.csv,71,12dfa03f34284c93204d1054f75b5a342fd82094da0ca17cee372b4c581c5b26,publishable_core,cc_by_4_0,true
schrodinger_viscosity_v01_open_subset:72,schrodinger_viscosity_v01_open_subset,viscosity,dynamic_viscosity,QMMOXUPEWRXHJS-HYXAFXHYSA-N,cis-2-pentene,C/C=C\CC,298.1,0.0002,Pa*s,,,,,,,,1,pure,10.1186/s13321-024-00820-5,published_supplement_open_subset,data/viscosity_v01.csv,72,12dfa03f34284c93204d1054f75b5a342fd82094da0ca17cee372b4c581c5b26,publishable_core,cc_by_4_0,true
schrodinger_viscosity_v01_open_subset:73,schrodinger_viscosity_v01_open_subset,viscosity,dynamic_viscosity,QMMOXUPEWRXHJS-HYXAFXHYSA-N,cis-2-pentene,C/C=C\CC,303.1,0.00019,Pa*s,,,,,,,,1,pure,10.1186/s13321-024-00820-5,published_supplement_open_subset,data/viscosity_v01.csv,73,12dfa03f34284c93204d1054f75b5a342fd82094da0ca17cee372b4c581c5b26,publishable_core,cc_by_4_0,true
schrodinger_viscosity_v01_open_subset:74,schrodinger_viscosity_v01_open_subset,viscosity,dynamic_viscosity,QMMOXUPEWRXHJS-HYXAFXHYSA-N,cis-2-pentene,C/C=C\CC,308.1,0.00018,Pa*s,,,,,,,,1,pure,10.1186/s13321-024-00820-5,published_supplement_open_subset,data/viscosity_v01.csv,74,12dfa03f34284c93204d1054f75b5a342fd82094da0ca17cee372b4c581c5b26,publishable_core,cc_by_4_0,true
schrodinger_viscosity_v01_open_subset:75,schrodinger_viscosity_v01_open_subset,viscosity,dynamic_viscosity,HECLRDQVFMWTQS-UHFFFAOYSA-N,Dicyclopentadiene,C1=CC2C3C=CC(C3)C2C1,294.2611111,0.000736,Pa*s,,,,,,,,1,pure,10.1186/s13321-024-00820-5,published_supplement_open_subset,data/viscosity_v01.csv,75,12dfa03f34284c93204d1054f75b5a342fd82094da0ca17cee372b4c581c5b26,publishable_core,cc_by_4_0,true
schrodinger_viscosity_v01_open_subset:76,schrodinger_viscosity_v01_open_subset,viscosity,dynamic_viscosity,KDUIUFJBNGTBMD-UHFFFAOYSA-N,"1,3,5,7-cyclooctatetraene",C1=CC=CC=CC=C1,293.1,0.00137,Pa*s,,,,,,,,1,pure,10.1186/s13321-024-00820-5,published_supplement_open_subset,data/viscosity_v01.csv,76,12dfa03f34284c93204d1054f75b5a342fd82094da0ca17cee372b4c581c5b26,publishable_core,cc_by_4_0,true
schrodinger_viscosity_v01_open_subset:77,schrodinger_viscosity_v01_open_subset,viscosity,dynamic_viscosity,KDUIUFJBNGTBMD-UHFFFAOYSA-N,"1,3,5,7-cyclooctatetraene",C1=CC=CC=CC=C1,298.1,0.00125,Pa*s,,,,,,,,1,pure,10.1186/s13321-024-00820-5,published_supplement_open_subset,data/viscosity_v01.csv,77,12dfa03f34284c93204d1054f75b5a342fd82094da0ca17cee372b4c581c5b26,publishable_core,cc_by_4_0,true
schrodinger_viscosity_v01_open_subset:78,schrodinger_viscosity_v01_open_subset,viscosity,dynamic_viscosity,KDUIUFJBNGTBMD-UHFFFAOYSA-N,"1,3,5,7-cyclooctatetraene",C1=CC=CC=CC=C1,303.1,0.00115,Pa*s,,,,,,,,1,pure,10.1186/s13321-024-00820-5,published_supplement_open_subset,data/viscosity_v01.csv,78,12dfa03f34284c93204d1054f75b5a342fd82094da0ca17cee372b4c581c5b26,publishable_core,cc_by_4_0,true
schrodinger_viscosity_v01_open_subset:79,schrodinger_viscosity_v01_open_subset,viscosity,dynamic_viscosity,KDUIUFJBNGTBMD-UHFFFAOYSA-N,"1,3,5,7-cyclooctatetraene",C1=CC=CC=CC=C1,313.1,0.00098,Pa*s,,,,,,,,1,pure,10.1186/s13321-024-00820-5,published_supplement_open_subset,data/viscosity_v01.csv,79,12dfa03f34284c93204d1054f75b5a342fd82094da0ca17cee372b4c581c5b26,publishable_core,cc_by_4_0,true
schrodinger_viscosity_v01_open_subset:80,schrodinger_viscosity_v01_open_subset,viscosity,dynamic_viscosity,KDUIUFJBNGTBMD-UHFFFAOYSA-N,"1,3,5,7-cyclooctatetraene",C1=CC=CC=CC=C1,323.1,0.00083,Pa*s,,,,,,,,1,pure,10.1186/s13321-024-00820-5,published_supplement_open_subset,data/viscosity_v01.csv,80,12dfa03f34284c93204d1054f75b5a342fd82094da0ca17cee372b4c581c5b26,publishable_core,cc_by_4_0,true
schrodinger_viscosity_v01_open_subset:81,schrodinger_viscosity_v01_open_subset,viscosity,dynamic_viscosity,KDUIUFJBNGTBMD-UHFFFAOYSA-N,"1,3,5,7-cyclooctatetraene",C1=CC=CC=CC=C1,333.1,0.00072,Pa*s,,,,,,,,1,pure,10.1186/s13321-024-00820-5,published_supplement_open_subset,data/viscosity_v01.csv,81,12dfa03f34284c93204d1054f75b5a342fd82094da0ca17cee372b4c581c5b26,publishable_core,cc_by_4_0,true
schrodinger_viscosity_v01_open_subset:82,schrodinger_viscosity_v01_open_subset,viscosity,dynamic_viscosity,KDUIUFJBNGTBMD-UHFFFAOYSA-N,"1,3,5,7-cyclooctatetraene",C1=CC=CC=CC=C1,343.1,0.00064,Pa*s,,,,,,,,1,pure,10.1186/s13321-024-00820-5,published_supplement_open_subset,data/viscosity_v01.csv,82,12dfa03f34284c93204d1054f75b5a342fd82094da0ca17cee372b4c581c5b26,publishable_core,cc_by_4_0,true
schrodinger_viscosity_v01_open_subset:83,schrodinger_viscosity_v01_open_subset,viscosity,dynamic_viscosity,KDUIUFJBNGTBMD-UHFFFAOYSA-N,"1,3,5,7-cyclooctatetraene",C1=CC=CC=CC=C1,353.1,0.00057,Pa*s,,,,,,,,1,pure,10.1186/s13321-024-00820-5,published_supplement_open_subset,data/viscosity_v01.csv,83,12dfa03f34284c93204d1054f75b5a342fd82094da0ca17cee372b4c581c5b26,publishable_core,cc_by_4_0,true
schrodinger_viscosity_v01_open_subset:84,schrodinger_viscosity_v01_open_subset,viscosity,dynamic_viscosity,ZSWFCLXCOIISFI-UHFFFAOYSA-N,cyclopentadiene,C1=CCC=C1,285.1,0.00036,Pa*s,,,,,,,,1,pure,10.1186/s13321-024-00820-5,published_supplement_open_subset,data/viscosity_v01.csv,84,12dfa03f34284c93204d1054f75b5a342fd82094da0ca17cee372b4c581c5b26,publishable_core,cc_by_4_0,true
schrodinger_viscosity_v01_open_subset:85,schrodinger_viscosity_v01_open_subset,viscosity,dynamic_viscosity,LPIQUOYDBNQMRZ-UHFFFAOYSA-N,cyclopentene,C1=CCCC1,286.6,0.00043,Pa*s,,,,,,,,1,pure,10.1186/s13321-024-00820-5,published_supplement_open_subset,data/viscosity_v01.csv,85,12dfa03f34284c93204d1054f75b5a342fd82094da0ca17cee372b4c581c5b26,publishable_core,cc_by_4_0,true
schrodinger_viscosity_v01_open_subset:86,schrodinger_viscosity_v01_open_subset,viscosity,dynamic_viscosity,LPIQUOYDBNQMRZ-UHFFFAOYSA-N,cyclopentene,C1=CCCC1,288.1,0.00036,Pa*s,,,,,,,,1,pure,10.1186/s13321-024-00820-5,published_supplement_open_subset,data/viscosity_v01.csv,86,12dfa03f34284c93204d1054f75b5a342fd82094da0ca17cee372b4c581c5b26,publishable_core,cc_by_4_0,true
schrodinger_viscosity_v01_open_subset:87,schrodinger_viscosity_v01_open_subset,viscosity,dynamic_viscosity,LPIQUOYDBNQMRZ-UHFFFAOYSA-N,cyclopentene,C1=CCCC1,298.15,0.00023,Pa*s,,,,,,,,1,pure,10.1186/s13321-024-00820-5,published_supplement_open_subset,data/viscosity_v01.csv,87,12dfa03f34284c93204d1054f75b5a342fd82094da0ca17cee372b4c581c5b26,publishable_core,cc_by_4_0,true
schrodinger_viscosity_v01_open_subset:88,schrodinger_viscosity_v01_open_subset,viscosity,dynamic_viscosity,HGCIXCUEYOPUTN-UHFFFAOYSA-N,cyclohexene,C1=CCCCC1,273.1,0.00088,Pa*s,,,,,,,,1,pure,10.1186/s13321-024-00820-5,published_supplement_open_subset,data/viscosity_v01.csv,88,12dfa03f34284c93204d1054f75b5a342fd82094da0ca17cee372b4c581c5b26,publishable_core,cc_by_4_0,true
schrodinger_viscosity_v01_open_subset:89,schrodinger_viscosity_v01_open_subset,viscosity,dynamic_viscosity,HGCIXCUEYOPUTN-UHFFFAOYSA-N,cyclohexene,C1=CCCCC1,283.1,0.00076,Pa*s,,,,,,,,1,pure,10.1186/s13321-024-00820-5,published_supplement_open_subset,data/viscosity_v01.csv,89,12dfa03f34284c93204d1054f75b5a342fd82094da0ca17cee372b4c581c5b26,publishable_core,cc_by_4_0,true
schrodinger_viscosity_v01_open_subset:90,schrodinger_viscosity_v01_open_subset,viscosity,dynamic_viscosity,HGCIXCUEYOPUTN-UHFFFAOYSA-N,cyclohexene,C1=CCCCC1,286.6,0.0007,Pa*s,,,,,,,,1,pure,10.1186/s13321-024-00820-5,published_supplement_open_subset,data/viscosity_v01.csv,90,12dfa03f34284c93204d1054f75b5a342fd82094da0ca17cee372b4c581c5b26,publishable_core,cc_by_4_0,true
schrodinger_viscosity_v01_open_subset:91,schrodinger_viscosity_v01_open_subset,viscosity,dynamic_viscosity,HGCIXCUEYOPUTN-UHFFFAOYSA-N,cyclohexene,C1=CCCCC1,288.1,0.00069,Pa*s,,,,,,,,1,pure,10.1186/s13321-024-00820-5,published_supplement_open_subset,data/viscosity_v01.csv,91,12dfa03f34284c93204d1054f75b5a342fd82094da0ca17cee372b4c581c5b26,publishable_core,cc_by_4_0,true
schrodinger_viscosity_v01_open_subset:92,schrodinger_viscosity_v01_open_subset,viscosity,dynamic_viscosity,HGCIXCUEYOPUTN-UHFFFAOYSA-N,cyclohexene,C1=CCCCC1,291.9,0.00069,Pa*s,,,,,,,,1,pure,10.1186/s13321-024-00820-5,published_supplement_open_subset,data/viscosity_v01.csv,92,12dfa03f34284c93204d1054f75b5a342fd82094da0ca17cee372b4c581c5b26,publishable_core,cc_by_4_0,true
schrodinger_viscosity_v01_open_subset:93,schrodinger_viscosity_v01_open_subset,viscosity,dynamic_viscosity,HGCIXCUEYOPUTN-UHFFFAOYSA-N,cyclohexene,C1=CCCCC1,293.1,0.00066,Pa*s,,,,,,,,1,pure,10.1186/s13321-024-00820-5,published_supplement_open_subset,data/viscosity_v01.csv,93,12dfa03f34284c93204d1054f75b5a342fd82094da0ca17cee372b4c581c5b26,publishable_core,cc_by_4_0,true
schrodinger_viscosity_v01_open_subset:94,schrodinger_viscosity_v01_open_subset,viscosity,dynamic_viscosity,HGCIXCUEYOPUTN-UHFFFAOYSA-N,cyclohexene,C1=CCCCC1,303.1,0.00058,Pa*s,,,,,,,,1,pure,10.1186/s13321-024-00820-5,published_supplement_open_subset,data/viscosity_v01.csv,94,12dfa03f34284c93204d1054f75b5a342fd82094da0ca17cee372b4c581c5b26,publishable_core,cc_by_4_0,true
schrodinger_viscosity_v01_open_subset:95,schrodinger_viscosity_v01_open_subset,viscosity,dynamic_viscosity,HGCIXCUEYOPUTN-UHFFFAOYSA-N,cyclohexene,C1=CCCCC1,313.1,0.00051,Pa*s,,,,,,,,1,pure,10.1186/s13321-024-00820-5,published_supplement_open_subset,data/viscosity_v01.csv,95,12dfa03f34284c93204d1054f75b5a342fd82094da0ca17cee372b4c581c5b26,publishable_core,cc_by_4_0,true
schrodinger_viscosity_v01_open_subset:96,schrodinger_viscosity_v01_open_subset,viscosity,dynamic_viscosity,HGCIXCUEYOPUTN-UHFFFAOYSA-N,cyclohexene,C1=CCCCC1,314.8,0.00052,Pa*s,,,,,,,,1,pure,10.1186/s13321-024-00820-5,published_supplement_open_subset,data/viscosity_v01.csv,96,12dfa03f34284c93204d1054f75b5a342fd82094da0ca17cee372b4c581c5b26,publishable_core,cc_by_4_0,true
schrodinger_viscosity_v01_open_subset:97,schrodinger_viscosity_v01_open_subset,viscosity,dynamic_viscosity,HGCIXCUEYOPUTN-UHFFFAOYSA-N,cyclohexene,C1=CCCCC1,323.1,0.00046,Pa*s,,,,,,,,1,pure,10.1186/s13321-024-00820-5,published_supplement_open_subset,data/viscosity_v01.csv,97,12dfa03f34284c93204d1054f75b5a342fd82094da0ca17cee372b4c581c5b26,publishable_core,cc_by_4_0,true
schrodinger_viscosity_v01_open_subset:98,schrodinger_viscosity_v01_open_subset,viscosity,dynamic_viscosity,HGCIXCUEYOPUTN-UHFFFAOYSA-N,cyclohexene,C1=CCCCC1,333.1,0.0004,Pa*s,,,,,,,,1,pure,10.1186/s13321-024-00820-5,published_supplement_open_subset,data/viscosity_v01.csv,98,12dfa03f34284c93204d1054f75b5a342fd82094da0ca17cee372b4c581c5b26,publishable_core,cc_by_4_0,true
schrodinger_viscosity_v01_open_subset:99,schrodinger_viscosity_v01_open_subset,viscosity,dynamic_viscosity,HGCIXCUEYOPUTN-UHFFFAOYSA-N,cyclohexene,C1=CCCCC1,333.4,0.00042,Pa*s,,,,,,,,1,pure,10.1186/s13321-024-00820-5,published_supplement_open_subset,data/viscosity_v01.csv,99,12dfa03f34284c93204d1054f75b5a342fd82094da0ca17cee372b4c581c5b26,publishable_core,cc_by_4_0,true
schrodinger_viscosity_v01_open_subset:100,schrodinger_viscosity_v01_open_subset,viscosity,dynamic_viscosity,HGCIXCUEYOPUTN-UHFFFAOYSA-N,cyclohexene,C1=CCCCC1,342.9,0.00038,Pa*s,,,,,,,,1,pure,10.1186/s13321-024-00820-5,published_supplement_open_subset,data/viscosity_v01.csv,100,12dfa03f34284c93204d1054f75b5a342fd82094da0ca17cee372b4c581c5b26,publishable_core,cc_by_4_0,true
schrodinger_viscosity_v01_open_subset:101,schrodinger_viscosity_v01_open_subset,viscosity,dynamic_viscosity,HGCIXCUEYOPUTN-UHFFFAOYSA-N,cyclohexene,C1=CCCCC1,352.8,0.00035,Pa*s,,,,,,,,1,pure,10.1186/s13321-024-00820-5,published_supplement_open_subset,data/viscosity_v01.csv,101,12dfa03f34284c93204d1054f75b5a342fd82094da0ca17cee372b4c581c5b26,publishable_core,cc_by_4_0,true
schrodinger_viscosity_v01_open_subset:102,schrodinger_viscosity_v01_open_subset,viscosity,dynamic_viscosity,HGCIXCUEYOPUTN-UHFFFAOYSA-N,cyclohexene,C1=CCCCC1,353.1,0.00034,Pa*s,,,,,,,,1,pure,10.1186/s13321-024-00820-5,published_supplement_open_subset,data/viscosity_v01.csv,102,12dfa03f34284c93204d1054f75b5a342fd82094da0ca17cee372b4c581c5b26,publishable_core,cc_by_4_0,true
schrodinger_viscosity_v01_open_subset:103,schrodinger_viscosity_v01_open_subset,viscosity,dynamic_viscosity,HGCIXCUEYOPUTN-UHFFFAOYSA-N,cyclohexene,C1=CCCCC1,356.9,0.00033,Pa*s,,,,,,,,1,pure,10.1186/s13321-024-00820-5,published_supplement_open_subset,data/viscosity_v01.csv,103,12dfa03f34284c93204d1054f75b5a342fd82094da0ca17cee372b4c581c5b26,publishable_core,cc_by_4_0,true
schrodinger_viscosity_v01_open_subset:104,schrodinger_viscosity_v01_open_subset,viscosity,dynamic_viscosity,HGCIXCUEYOPUTN-UHFFFAOYSA-N,cyclohexene,C1=CCCCC1,373.1,0.00028,Pa*s,,,,,,,,1,pure,10.1186/s13321-024-00820-5,published_supplement_open_subset,data/viscosity_v01.csv,104,12dfa03f34284c93204d1054f75b5a342fd82094da0ca17cee372b4c581c5b26,publishable_core,cc_by_4_0,true
schrodinger_viscosity_v01_open_subset:105,schrodinger_viscosity_v01_open_subset,viscosity,dynamic_viscosity,ZXIJMRYMVAMXQP-UHFFFAOYSA-N,cycloheptene,C1=CCCCCC1,286.6,0.00124,Pa*s,,,,,,,,1,pure,10.1186/s13321-024-00820-5,published_supplement_open_subset,data/viscosity_v01.csv,105,12dfa03f34284c93204d1054f75b5a342fd82094da0ca17cee372b4c581c5b26,publishable_core,cc_by_4_0,true
schrodinger_viscosity_v01_open_subset:106,schrodinger_viscosity_v01_open_subset,viscosity,dynamic_viscosity,URYYVOIYTNXXBN-UHFFFAOYSA-N,cyclooctene,C1=CCCCCCC1,286.6,0.0018,Pa*s,,,,,,,,1,pure,10.1186/s13321-024-00820-5,published_supplement_open_subset,data/viscosity_v01.csv,106,12dfa03f34284c93204d1054f75b5a342fd82094da0ca17cee372b4c581c5b26,publishable_core,cc_by_4_0,true
schrodinger_viscosity_v01_open_subset:107,schrodinger_viscosity_v01_open_subset,viscosity,dynamic_viscosity,YBYIRNPNPLQARY-UHFFFAOYSA-N,indene,C1=Cc2ccccc2C1,293.1,0.00182,Pa*s,,,,,,,,1,pure,10.1186/s13321-024-00820-5,published_supplement_open_subset,data/viscosity_v01.csv,107,12dfa03f34284c93204d1054f75b5a342fd82094da0ca17cee372b4c581c5b26,publishable_core,cc_by_4_0,true
schrodinger_viscosity_v01_open_subset:108,schrodinger_viscosity_v01_open_subset,viscosity,dynamic_viscosity,YBYIRNPNPLQARY-UHFFFAOYSA-N,indene,C1=Cc2ccccc2C1,303.1,0.00151,Pa*s,,,,,,,,1,pure,10.1186/s13321-024-00820-5,published_supplement_open_subset,data/viscosity_v01.csv,108,12dfa03f34284c93204d1054f75b5a342fd82094da0ca17cee372b4c581c5b26,publishable_core,cc_by_4_0,true
schrodinger_viscosity_v01_open_subset:109,schrodinger_viscosity_v01_open_subset,viscosity,dynamic_viscosity,OECTYKWYRCHAKR-UHFFFAOYSA-N,Vinylcyclohexene dioxide,C1CC2OC2CC1C1CO1,293.15,0.00777,Pa*s,,,,,,,,1,pure,10.1186/s13321-024-00820-5,published_supplement_open_subset,data/viscosity_v01.csv,109,12dfa03f34284c93204d1054f75b5a342fd82094da0ca17cee372b4c581c5b26,publishable_core,cc_by_4_0,true
schrodinger_viscosity_v01_open_subset:110,schrodinger_viscosity_v01_open_subset,viscosity,dynamic_viscosity,WVIIMZNLDWSIRH-UHFFFAOYSA-N,bicyclohexyl,C1CCC(C2CCCCC2)CC1,293.1,0.00375,Pa*s,,,,,,,,1,pure,10.1186/s13321-024-00820-5,published_supplement_open_subset,data/viscosity_v01.csv,110,12dfa03f34284c93204d1054f75b5a342fd82094da0ca17cee372b4c581c5b26,publishable_core,cc_by_4_0,true
schrodinger_viscosity_v01_open_subset:111,schrodinger_viscosity_v01_open_subset,viscosity,dynamic_viscosity,WVIIMZNLDWSIRH-UHFFFAOYSA-N,bicyclohexyl,C1CCC(C2CCCCC2)CC1,298.1,0.0034,Pa*s,,,,,,,,1,pure,10.1186/s13321-024-00820-5,published_supplement_open_subset,data/viscosity_v01.csv,111,12dfa03f34284c93204d1054f75b5a342fd82094da0ca17cee372b4c581c5b26,publishable_core,cc_by_4_0,true
schrodinger_viscosity_v01_open_subset:112,schrodinger_viscosity_v01_open_subset,viscosity,dynamic_viscosity,WVIIMZNLDWSIRH-UHFFFAOYSA-N,bicyclohexyl,C1CCC(C2CCCCC2)CC1,303.1,0.00306,Pa*s,,,,,,,,1,pure,10.1186/s13321-024-00820-5,published_supplement_open_subset,data/viscosity_v01.csv,112,12dfa03f34284c93204d1054f75b5a342fd82094da0ca17cee372b4c581c5b26,publishable_core,cc_by_4_0,true
schrodinger_viscosity_v01_open_subset:113,schrodinger_viscosity_v01_open_subset,viscosity,dynamic_viscosity,NNBZCPXTIHJBJL-UHFFFAOYSA-N,Decahydronaphthalene,C1CCC2CCCCC2C1,294.2611111,0.001788,Pa*s,,,,,,,,1,pure,10.1186/s13321-024-00820-5,published_supplement_open_subset,data/viscosity_v01.csv,113,12dfa03f34284c93204d1054f75b5a342fd82094da0ca17cee372b4c581c5b26,publishable_core,cc_by_4_0,true
schrodinger_viscosity_v01_open_subset:114,schrodinger_viscosity_v01_open_subset,viscosity,dynamic_viscosity,NNBZCPXTIHJBJL-UHFFFAOYSA-N,decahydronaphthalene,C1CCC2CCCCC2C1,323.15,0.00158,Pa*s,,,,,,,,1,pure,10.1186/s13321-024-00820-5,published_supplement_open_subset,data/viscosity_v01.csv,114,12dfa03f34284c93204d1054f75b5a342fd82094da0ca17cee372b4c581c5b26,publishable_core,cc_by_4_0,true
schrodinger_viscosity_v01_open_subset:115,schrodinger_viscosity_v01_open_subset,viscosity,dynamic_viscosity,NNBZCPXTIHJBJL-UHFFFAOYSA-N,decahydronaphthalene,C1CCC2CCCCC2C1,348.15,0.00108,Pa*s,,,,,,,,1,pure,10.1186/s13321-024-00820-5,published_supplement_open_subset,data/viscosity_v01.csv,115,12dfa03f34284c93204d1054f75b5a342fd82094da0ca17cee372b4c581c5b26,publishable_core,cc_by_4_0,true
schrodinger_viscosity_v01_open_subset:116,schrodinger_viscosity_v01_open_subset,viscosity,dynamic_viscosity,RGSFGYAAUTVSQA-UHFFFAOYSA-N,cyclopentane,C1CCCC1,273.1,0.00056,Pa*s,,,,,,,,1,pure,10.1186/s13321-024-00820-5,published_supplement_open_subset,data/viscosity_v01.csv,116,12dfa03f34284c93204d1054f75b5a342fd82094da0ca17cee372b4c581c5b26,publishable_core,cc_by_4_0,true
schrodinger_viscosity_v01_open_subset:117,schrodinger_viscosity_v01_open_subset,viscosity,dynamic_viscosity,RGSFGYAAUTVSQA-UHFFFAOYSA-N,cyclopentane,C1CCCC1,288.15,0.000477,Pa*s,,,,,,,,1,pure,10.1186/s13321-024-00820-5,published_supplement_open_subset,data/viscosity_v01.csv,117,12dfa03f34284c93204d1054f75b5a342fd82094da0ca17cee372b4c581c5b26,publishable_core,cc_by_4_0,true
schrodinger_viscosity_v01_open_subset:118,schrodinger_viscosity_v01_open_subset,viscosity,dynamic_viscosity,RGSFGYAAUTVSQA-UHFFFAOYSA-N,cyclopentane,C1CCCC1,293.1,0.00044,Pa*s,,,,,,,,1,pure,10.1186/s13321-024-00820-5,published_supplement_open_subset,data/viscosity_v01.csv,118,12dfa03f34284c93204d1054f75b5a342fd82094da0ca17cee372b4c581c5b26,publishable_core,cc_by_4_0,true
schrodinger_viscosity_v01_open_subset:119,schrodinger_viscosity_v01_open_subset,viscosity,dynamic_viscosity,RGSFGYAAUTVSQA-UHFFFAOYSA-N,cyclopentane,C1CCCC1,293.15,0.000456,Pa*s,,,,,,,,1,pure,10.1186/s13321-024-00820-5,published_supplement_open_subset,data/viscosity_v01.csv,119,12dfa03f34284c93204d1054f75b5a342fd82094da0ca17cee372b4c581c5b26,publishable_core,cc_by_4_0,true
schrodinger_viscosity_v01_open_subset:120,schrodinger_viscosity_v01_open_subset,viscosity,dynamic_viscosity,RGSFGYAAUTVSQA-UHFFFAOYSA-N,cyclopentane,C1CCCC1,303.15,0.000406,Pa*s,,,,,,,,1,pure,10.1186/s13321-024-00820-5,published_supplement_open_subset,data/viscosity_v01.csv,120,12dfa03f34284c93204d1054f75b5a342fd82094da0ca17cee372b4c581c5b26,publishable_core,cc_by_4_0,true
schrodinger_viscosity_v01_open_subset:121,schrodinger_viscosity_v01_open_subset,viscosity,dynamic_viscosity,RGSFGYAAUTVSQA-UHFFFAOYSA-N,cyclopentane,C1CCCC1,313.1,0.00036,Pa*s,,,,,,,,1,pure,10.1186/s13321-024-00820-5,published_supplement_open_subset,data/viscosity_v01.csv,121,12dfa03f34284c93204d1054f75b5a342fd82094da0ca17cee372b4c581c5b26,publishable_core,cc_by_4_0,true
schrodinger_viscosity_v01_open_subset:122,schrodinger_viscosity_v01_open_subset,viscosity,dynamic_viscosity,XDTMQSROBMDMFD-UHFFFAOYSA-N,cyclohexane,C1CCCCC1,283.1,0.00118,Pa*s,,,,,,,,1,pure,10.1186/s13321-024-00820-5,published_supplement_open_subset,data/viscosity_v01.csv,122,12dfa03f34284c93204d1054f75b5a342fd82094da0ca17cee372b4c581c5b26,publishable_core,cc_by_4_0,true
schrodinger_viscosity_v01_open_subset:123,schrodinger_viscosity_v01_open_subset,viscosity,dynamic_viscosity,XDTMQSROBMDMFD-UHFFFAOYSA-N,cyclohexane,C1CCCCC1,288.15,0.001043,Pa*s,,,,,,,,1,pure,10.1186/s13321-024-00820-5,published_supplement_open_subset,data/viscosity_v01.csv,123,12dfa03f34284c93204d1054f75b5a342fd82094da0ca17cee372b4c581c5b26,publishable_core,cc_by_4_0,true
schrodinger_viscosity_v01_open_subset:124,schrodinger_viscosity_v01_open_subset,viscosity,dynamic_viscosity,XDTMQSROBMDMFD-UHFFFAOYSA-N,cyclohexane,C1CCCCC1,288.7,0.00105,Pa*s,,,,,,,,1,pure,10.1186/s13321-024-00820-5,published_supplement_open_subset,data/viscosity_v01.csv,124,12dfa03f34284c93204d1054f75b5a342fd82094da0ca17cee372b4c581c5b26,publishable_core,cc_by_4_0,true
schrodinger_viscosity_v01_open_subset:125,schrodinger_viscosity_v01_open_subset,viscosity,dynamic_viscosity,XDTMQSROBMDMFD-UHFFFAOYSA-N,cyclohexane,C1CCCCC1,293.1,0.00098,Pa*s,,,,,,,,1,pure,10.1186/s13321-024-00820-5,published_supplement_open_subset,data/viscosity_v01.csv,125,12dfa03f34284c93204d1054f75b5a342fd82094da0ca17cee372b4c581c5b26,publishable_core,cc_by_4_0,true
schrodinger_viscosity_v01_open_subset:126,schrodinger_viscosity_v01_open_subset,viscosity,dynamic_viscosity,XDTMQSROBMDMFD-UHFFFAOYSA-N,cyclohexane,C1CCCCC1,295.15,0.00093,Pa*s,,,,,,,,1,pure,10.1186/s13321-024-00820-5,published_supplement_open_subset,data/viscosity_v01.csv,126,12dfa03f34284c93204d1054f75b5a342fd82094da0ca17cee372b4c581c5b26,publishable_core,cc_by_4_0,true
schrodinger_viscosity_v01_open_subset:127,schrodinger_viscosity_v01_open_subset,viscosity,dynamic_viscosity,XDTMQSROBMDMFD-UHFFFAOYSA-N,cyclohexane,C1CCCCC1,298.1,0.00089,Pa*s,,,,,,,,1,pure,10.1186/s13321-024-00820-5,published_supplement_open_subset,data/viscosity_v01.csv,127,12dfa03f34284c93204d1054f75b5a342fd82094da0ca17cee372b4c581c5b26,publishable_core,cc_by_4_0,true
schrodinger_viscosity_v01_open_subset:128,schrodinger_viscosity_v01_open_subset,viscosity,dynamic_viscosity,XDTMQSROBMDMFD-UHFFFAOYSA-N,cyclohexane,C1CCCCC1,298.5,0.00089,Pa*s,,,,,,,,1,pure,10.1186/s13321-024-00820-5,published_supplement_open_subset,data/viscosity_v01.csv,128,12dfa03f34284c93204d1054f75b5a342fd82094da0ca17cee372b4c581c5b26,publishable_core,cc_by_4_0,true
schrodinger_viscosity_v01_open_subset:129,schrodinger_viscosity_v01_open_subset,viscosity,dynamic_viscosity,XDTMQSROBMDMFD-UHFFFAOYSA-N,cyclohexane,C1CCCCC1,303,0.00081,Pa*s,,,,,,,,1,pure,10.1186/s13321-024-00820-5,published_supplement_open_subset,data/viscosity_v01.csv,129,12dfa03f34284c93204d1054f75b5a342fd82094da0ca17cee372b4c581c5b26,publishable_core,cc_by_4_0,true
schrodinger_viscosity_v01_open_subset:130,schrodinger_viscosity_v01_open_subset,viscosity,dynamic_viscosity,XDTMQSROBMDMFD-UHFFFAOYSA-N,cyclohexane,C1CCCCC1,303.1,0.00082,Pa*s,,,,,,,,1,pure,10.1186/s13321-024-00820-5,published_supplement_open_subset,data/viscosity_v01.csv,130,12dfa03f34284c93204d1054f75b5a342fd82094da0ca17cee372b4c581c5b26,publishable_core,cc_by_4_0,true
schrodinger_viscosity_v01_open_subset:131,schrodinger_viscosity_v01_open_subset,viscosity,dynamic_viscosity,XDTMQSROBMDMFD-UHFFFAOYSA-N,cyclohexane,C1CCCCC1,303.15,0.000797,Pa*s,,,,,,,,1,pure,10.1186/s13321-024-00820-5,published_supplement_open_subset,data/viscosity_v01.csv,131,12dfa03f34284c93204d1054f75b5a342fd82094da0ca17cee372b4c581c5b26,publishable_core,cc_by_4_0,true
schrodinger_viscosity_v01_open_subset:132,schrodinger_viscosity_v01_open_subset,viscosity,dynamic_viscosity,XDTMQSROBMDMFD-UHFFFAOYSA-N,cyclohexane,C1CCCCC1,308.1,0.00076,Pa*s,,,,,,,,1,pure,10.1186/s13321-024-00820-5,published_supplement_open_subset,data/viscosity_v01.csv,132,12dfa03f34284c93204d1054f75b5a342fd82094da0ca17cee372b4c581c5b26,publishable_core,cc_by_4_0,true
schrodinger_viscosity_v01_open_subset:133,schrodinger_viscosity_v01_open_subset,viscosity,dynamic_viscosity,XDTMQSROBMDMFD-UHFFFAOYSA-N,cyclohexane,C1CCCCC1,308.2,0.00075,Pa*s,,,,,,,,1,pure,10.1186/s13321-024-00820-5,published_supplement_open_subset,data/viscosity_v01.csv,133,12dfa03f34284c93204d1054f75b5a342fd82094da0ca17cee372b4c581c5b26,publishable_core,cc_by_4_0,true
schrodinger_viscosity_v01_open_subset:134,schrodinger_viscosity_v01_open_subset,viscosity,dynamic_viscosity,XDTMQSROBMDMFD-UHFFFAOYSA-N,cyclohexane,C1CCCCC1,309,0.00075,Pa*s,,,,,,,,1,pure,10.1186/s13321-024-00820-5,published_supplement_open_subset,data/viscosity_v01.csv,134,12dfa03f34284c93204d1054f75b5a342fd82094da0ca17cee372b4c581c5b26,publishable_core,cc_by_4_0,true
schrodinger_viscosity_v01_open_subset:135,schrodinger_viscosity_v01_open_subset,viscosity,dynamic_viscosity,XDTMQSROBMDMFD-UHFFFAOYSA-N,cyclohexane,C1CCCCC1,313,0.0007,Pa*s,,,,,,,,1,pure,10.1186/s13321-024-00820-5,published_supplement_open_subset,data/viscosity_v01.csv,135,12dfa03f34284c93204d1054f75b5a342fd82094da0ca17cee372b4c581c5b26,publishable_core,cc_by_4_0,true
schrodinger_viscosity_v01_open_subset:136,schrodinger_viscosity_v01_open_subset,viscosity,dynamic_viscosity,XDTMQSROBMDMFD-UHFFFAOYSA-N,cyclohexane,C1CCCCC1,313.1,0.0007,Pa*s,,,,,,,,1,pure,10.1186/s13321-024-00820-5,published_supplement_open_subset,data/viscosity_v01.csv,136,12dfa03f34284c93204d1054f75b5a342fd82094da0ca17cee372b4c581c5b26,publishable_core,cc_by_4_0,true
schrodinger_viscosity_v01_open_subset:137,schrodinger_viscosity_v01_open_subset,viscosity,dynamic_viscosity,XDTMQSROBMDMFD-UHFFFAOYSA-N,cyclohexane,C1CCCCC1,318.1,0.00065,Pa*s,,,,,,,,1,pure,10.1186/s13321-024-00820-5,published_supplement_open_subset,data/viscosity_v01.csv,137,12dfa03f34284c93204d1054f75b5a342fd82094da0ca17cee372b4c581c5b26,publishable_core,cc_by_4_0,true
schrodinger_viscosity_v01_open_subset:138,schrodinger_viscosity_v01_open_subset,viscosity,dynamic_viscosity,XDTMQSROBMDMFD-UHFFFAOYSA-N,cyclohexane,C1CCCCC1,323,0.00061,Pa*s,,,,,,,,1,pure,10.1186/s13321-024-00820-5,published_supplement_open_subset,data/viscosity_v01.csv,138,12dfa03f34284c93204d1054f75b5a342fd82094da0ca17cee372b4c581c5b26,publishable_core,cc_by_4_0,true
schrodinger_viscosity_v01_open_subset:139,schrodinger_viscosity_v01_open_subset,viscosity,dynamic_viscosity,XDTMQSROBMDMFD-UHFFFAOYSA-N,cyclohexane,C1CCCCC1,323.1,0.0006,Pa*s,,,,,,,,1,pure,10.1186/s13321-024-00820-5,published_supplement_open_subset,data/viscosity_v01.csv,139,12dfa03f34284c93204d1054f75b5a342fd82094da0ca17cee372b4c581c5b26,publishable_core,cc_by_4_0,true
schrodinger_viscosity_v01_open_subset:140,schrodinger_viscosity_v01_open_subset,viscosity,dynamic_viscosity,XDTMQSROBMDMFD-UHFFFAOYSA-N,cyclohexane,C1CCCCC1,323.8,0.0006,Pa*s,,,,,,,,1,pure,10.1186/s13321-024-00820-5,published_supplement_open_subset,data/viscosity_v01.csv,140,12dfa03f34284c93204d1054f75b5a342fd82094da0ca17cee372b4c581c5b26,publishable_core,cc_by_4_0,true
schrodinger_viscosity_v01_open_subset:141,schrodinger_viscosity_v01_open_subset,viscosity,dynamic_viscosity,XDTMQSROBMDMFD-UHFFFAOYSA-N,cyclohexane,C1CCCCC1,333.2,0.00053,Pa*s,,,,,,,,1,pure,10.1186/s13321-024-00820-5,published_supplement_open_subset,data/viscosity_v01.csv,141,12dfa03f34284c93204d1054f75b5a342fd82094da0ca17cee372b4c581c5b26,publishable_core,cc_by_4_0,true
schrodinger_viscosity_v01_open_subset:142,schrodinger_viscosity_v01_open_subset,viscosity,dynamic_viscosity,XDTMQSROBMDMFD-UHFFFAOYSA-N,cyclohexane,C1CCCCC1,333.9,0.00053,Pa*s,,,,,,,,1,pure,10.1186/s13321-024-00820-5,published_supplement_open_subset,data/viscosity_v01.csv,142,12dfa03f34284c93204d1054f75b5a342fd82094da0ca17cee372b4c581c5b26,publishable_core,cc_by_4_0,true
schrodinger_viscosity_v01_open_subset:143,schrodinger_viscosity_v01_open_subset,viscosity,dynamic_viscosity,XDTMQSROBMDMFD-UHFFFAOYSA-N,cyclohexane,C1CCCCC1,348.1,0.00044,Pa*s,,,,,,,,1,pure,10.1186/s13321-024-00820-5,published_supplement_open_subset,data/viscosity_v01.csv,143,12dfa03f34284c93204d1054f75b5a342fd82094da0ca17cee372b4c581c5b26,publishable_core,cc_by_4_0,true
schrodinger_viscosity_v01_open_subset:144,schrodinger_viscosity_v01_open_subset,viscosity,dynamic_viscosity,DMEGYFMYUHOHGS-UHFFFAOYSA-N,cycloheptane,C1CCCCCC1,286.6,0.00164,Pa*s,,,,,,,,1,pure,10.1186/s13321-024-00820-5,published_supplement_open_subset,data/viscosity_v01.csv,144,12dfa03f34284c93204d1054f75b5a342fd82094da0ca17cee372b4c581c5b26,publishable_core,cc_by_4_0,true
schrodinger_viscosity_v01_open_subset:145,schrodinger_viscosity_v01_open_subset,viscosity,dynamic_viscosity,DMEGYFMYUHOHGS-UHFFFAOYSA-N,cycloheptane,C1CCCCCC1,298.15,0.00137,Pa*s,,,,,,,,1,pure,10.1186/s13321-024-00820-5,published_supplement_open_subset,data/viscosity_v01.csv,145,12dfa03f34284c93204d1054f75b5a342fd82094da0ca17cee372b4c581c5b26,publishable_core,cc_by_4_0,true
schrodinger_viscosity_v01_open_subset:146,schrodinger_viscosity_v01_open_subset,viscosity,dynamic_viscosity,WJTCGQSWYFHTAC-UHFFFAOYSA-N,cyclooctane,C1CCCCCCC1,293.1,0.00256,Pa*s,,,,,,,,1,pure,10.1186/s13321-024-00820-5,published_supplement_open_subset,data/viscosity_v01.csv,146,12dfa03f34284c93204d1054f75b5a342fd82094da0ca17cee372b4c581c5b26,publishable_core,cc_by_4_0,true
schrodinger_viscosity_v01_open_subset:147,schrodinger_viscosity_v01_open_subset,viscosity,dynamic_viscosity,WJTCGQSWYFHTAC-UHFFFAOYSA-N,cyclooctane,C1CCCCCCC1,298.1,0.00221,Pa*s,,,,,,,,1,pure,10.1186/s13321-024-00820-5,published_supplement_open_subset,data/viscosity_v01.csv,147,12dfa03f34284c93204d1054f75b5a342fd82094da0ca17cee372b4c581c5b26,publishable_core,cc_by_4_0,true
schrodinger_viscosity_v01_open_subset:148,schrodinger_viscosity_v01_open_subset,viscosity,dynamic_viscosity,WJTCGQSWYFHTAC-UHFFFAOYSA-N,cyclooctane,C1CCCCCCC1,303.1,0.00205,Pa*s,,,,,,,,1,pure,10.1186/s13321-024-00820-5,published_supplement_open_subset,data/viscosity_v01.csv,148,12dfa03f34284c93204d1054f75b5a342fd82094da0ca17cee372b4c581c5b26,publishable_core,cc_by_4_0,true
schrodinger_viscosity_v01_open_subset:149,schrodinger_viscosity_v01_open_subset,viscosity,dynamic_viscosity,WJTCGQSWYFHTAC-UHFFFAOYSA-N,cyclooctane,C1CCCCCCC1,313.1,0.00168,Pa*s,,,,,,,,1,pure,10.1186/s13321-024-00820-5,published_supplement_open_subset,data/viscosity_v01.csv,149,12dfa03f34284c93204d1054f75b5a342fd82094da0ca17cee372b4c581c5b26,publishable_core,cc_by_4_0,true
schrodinger_viscosity_v01_open_subset:150,schrodinger_viscosity_v01_open_subset,viscosity,dynamic_viscosity,WJTCGQSWYFHTAC-UHFFFAOYSA-N,cyclooctane,C1CCCCCCC1,323.1,0.00139,Pa*s,,,,,,,,1,pure,10.1186/s13321-024-00820-5,published_supplement_open_subset,data/viscosity_v01.csv,150,12dfa03f34284c93204d1054f75b5a342fd82094da0ca17cee372b4c581c5b26,publishable_core,cc_by_4_0,true
schrodinger_viscosity_v01_open_subset:151,schrodinger_viscosity_v01_open_subset,viscosity,dynamic_viscosity,WJTCGQSWYFHTAC-UHFFFAOYSA-N,cyclooctane,C1CCCCCCC1,333.1,0.00117,Pa*s,,,,,,,,1,pure,10.1186/s13321-024-00820-5,published_supplement_open_subset,data/viscosity_v01.csv,151,12dfa03f34284c93204d1054f75b5a342fd82094da0ca17cee372b4c581c5b26,publishable_core,cc_by_4_0,true
schrodinger_viscosity_v01_open_subset:152,schrodinger_viscosity_v01_open_subset,viscosity,dynamic_viscosity,WJTCGQSWYFHTAC-UHFFFAOYSA-N,cyclooctane,C1CCCCCCC1,343.1,0.001,Pa*s,,,,,,,,1,pure,10.1186/s13321-024-00820-5,published_supplement_open_subset,data/viscosity_v01.csv,152,12dfa03f34284c93204d1054f75b5a342fd82094da0ca17cee372b4c581c5b26,publishable_core,cc_by_4_0,true
schrodinger_viscosity_v01_open_subset:153,schrodinger_viscosity_v01_open_subset,viscosity,dynamic_viscosity,WJTCGQSWYFHTAC-UHFFFAOYSA-N,cyclooctane,C1CCCCCCC1,353.1,0.00087,Pa*s,,,,,,,,1,pure,10.1186/s13321-024-00820-5,published_supplement_open_subset,data/viscosity_v01.csv,153,12dfa03f34284c93204d1054f75b5a342fd82094da0ca17cee372b4c581c5b26,publishable_core,cc_by_4_0,true
schrodinger_viscosity_v01_open_subset:154,schrodinger_viscosity_v01_open_subset,viscosity,dynamic_viscosity,NNBZCPXTIHJBJL-MGCOHNPYSA-N,trans-decahydronaphthalene,C1CC[C@H]2CCCC[C@@H]2C1,243.1,0.00731,Pa*s,,,,,,,,1,pure,10.1186/s13321-024-00820-5,published_supplement_open_subset,data/viscosity_v01.csv,154,12dfa03f34284c93204d1054f75b5a342fd82094da0ca17cee372b4c581c5b26,publishable_core,cc_by_4_0,true
schrodinger_viscosity_v01_open_subset:155,schrodinger_viscosity_v01_open_subset,viscosity,dynamic_viscosity,NNBZCPXTIHJBJL-MGCOHNPYSA-N,trans-decahydronaphthalene,C1CC[C@H]2CCCC[C@@H]2C1,253.1,0.00539,Pa*s,,,,,,,,1,pure,10.1186/s13321-024-00820-5,published_supplement_open_subset,data/viscosity_v01.csv,155,12dfa03f34284c93204d1054f75b5a342fd82094da0ca17cee372b4c581c5b26,publishable_core,cc_by_4_0,true
schrodinger_viscosity_v01_open_subset:156,schrodinger_viscosity_v01_open_subset,viscosity,dynamic_viscosity,NNBZCPXTIHJBJL-MGCOHNPYSA-N,trans-decahydronaphthalene,C1CC[C@H]2CCCC[C@@H]2C1,263.1,0.00409,Pa*s,,,,,,,,1,pure,10.1186/s13321-024-00820-5,published_supplement_open_subset,data/viscosity_v01.csv,156,12dfa03f34284c93204d1054f75b5a342fd82094da0ca17cee372b4c581c5b26,publishable_core,cc_by_4_0,true
schrodinger_viscosity_v01_open_subset:157,schrodinger_viscosity_v01_open_subset,viscosity,dynamic_viscosity,NNBZCPXTIHJBJL-MGCOHNPYSA-N,trans-decahydronaphthalene,C1CC[C@H]2CCCC[C@@H]2C1,273.1,0.00322,Pa*s,,,,,,,,1,pure,10.1186/s13321-024-00820-5,published_supplement_open_subset,data/viscosity_v01.csv,157,12dfa03f34284c93204d1054f75b5a342fd82094da0ca17cee372b4c581c5b26,publishable_core,cc_by_4_0,true
schrodinger_viscosity_v01_open_subset:158,schrodinger_viscosity_v01_open_subset,viscosity,dynamic_viscosity,NNBZCPXTIHJBJL-MGCOHNPYSA-N,trans-decahydronaphthalene,C1CC[C@H]2CCCC[C@@H]2C1,283.1,0.00259,Pa*s,,,,,,,,1,pure,10.1186/s13321-024-00820-5,published_supplement_open_subset,data/viscosity_v01.csv,158,12dfa03f34284c93204d1054f75b5a342fd82094da0ca17cee372b4c581c5b26,publishable_core,cc_by_4_0,true
schrodinger_viscosity_v01_open_subset:159,schrodinger_viscosity_v01_open_subset,viscosity,dynamic_viscosity,NNBZCPXTIHJBJL-MGCOHNPYSA-N,trans-decahydronaphthalene,C1CC[C@H]2CCCC[C@@H]2C1,293.1,0.00212,Pa*s,,,,,,,,1,pure,10.1186/s13321-024-00820-5,published_supplement_open_subset,data/viscosity_v01.csv,159,12dfa03f34284c93204d1054f75b5a342fd82094da0ca17cee372b4c581c5b26,publishable_core,cc_by_4_0,true
schrodinger_viscosity_v01_open_subset:160,schrodinger_viscosity_v01_open_subset,viscosity,dynamic_viscosity,NNBZCPXTIHJBJL-MGCOHNPYSA-N,trans-decahydronaphthalene,C1CC[C@H]2CCCC[C@@H]2C1,298.1,0.00196,Pa*s,,,,,,,,1,pure,10.1186/s13321-024-00820-5,published_supplement_open_subset,data/viscosity_v01.csv,160,12dfa03f34284c93204d1054f75b5a342fd82094da0ca17cee372b4c581c5b26,publishable_core,cc_by_4_0,true
schrodinger_viscosity_v01_open_subset:161,schrodinger_viscosity_v01_open_subset,viscosity,dynamic_viscosity,NNBZCPXTIHJBJL-MGCOHNPYSA-N,trans-decahydronaphthalene,C1CC[C@H]2CCCC[C@@H]2C1,303.1,0.00177,Pa*s,,,,,,,,1,pure,10.1186/s13321-024-00820-5,published_supplement_open_subset,data/viscosity_v01.csv,161,12dfa03f34284c93204d1054f75b5a342fd82094da0ca17cee372b4c581c5b26,publishable_core,cc_by_4_0,true
schrodinger_viscosity_v01_open_subset:162,schrodinger_viscosity_v01_open_subset,viscosity,dynamic_viscosity,NNBZCPXTIHJBJL-MGCOHNPYSA-N,trans-decahydronaphthalene,C1CC[C@H]2CCCC[C@@H]2C1,308.1,0.00165,Pa*s,,,,,,,,1,pure,10.1186/s13321-024-00820-5,published_supplement_open_subset,data/viscosity_v01.csv,162,12dfa03f34284c93204d1054f75b5a342fd82094da0ca17cee372b4c581c5b26,publishable_core,cc_by_4_0,true
schrodinger_viscosity_v01_open_subset:163,schrodinger_viscosity_v01_open_subset,viscosity,dynamic_viscosity,NNBZCPXTIHJBJL-MGCOHNPYSA-N,trans-decahydronaphthalene,C1CC[C@H]2CCCC[C@@H]2C1,311,0.00155,Pa*s,,,,,,,,1,pure,10.1186/s13321-024-00820-5,published_supplement_open_subset,data/viscosity_v01.csv,163,12dfa03f34284c93204d1054f75b5a342fd82094da0ca17cee372b4c581c5b26,publishable_core,cc_by_4_0,true
schrodinger_viscosity_v01_open_subset:164,schrodinger_viscosity_v01_open_subset,viscosity,dynamic_viscosity,NNBZCPXTIHJBJL-MGCOHNPYSA-N,trans-decahydronaphthalene,C1CC[C@H]2CCCC[C@@H]2C1,313.1,0.00149,Pa*s,,,,,,,,1,pure,10.1186/s13321-024-00820-5,published_supplement_open_subset,data/viscosity_v01.csv,164,12dfa03f34284c93204d1054f75b5a342fd82094da0ca17cee372b4c581c5b26,publishable_core,cc_by_4_0,true
schrodinger_viscosity_v01_open_subset:165,schrodinger_viscosity_v01_open_subset,viscosity,dynamic_viscosity,NNBZCPXTIHJBJL-MGCOHNPYSA-N,trans-decahydronaphthalene,C1CC[C@H]2CCCC[C@@H]2C1,323.1,0.00128,Pa*s,,,,,,,,1,pure,10.1186/s13321-024-00820-5,published_supplement_open_subset,data/viscosity_v01.csv,165,12dfa03f34284c93204d1054f75b5a342fd82094da0ca17cee372b4c581c5b26,publishable_core,cc_by_4_0,true
schrodinger_viscosity_v01_open_subset:166,schrodinger_viscosity_v01_open_subset,viscosity,dynamic_viscosity,NNBZCPXTIHJBJL-MGCOHNPYSA-N,trans-decahydronaphthalene,C1CC[C@H]2CCCC[C@@H]2C1,333.1,0.00111,Pa*s,,,,,,,,1,pure,10.1186/s13321-024-00820-5,published_supplement_open_subset,data/viscosity_v01.csv,166,12dfa03f34284c93204d1054f75b5a342fd82094da0ca17cee372b4c581c5b26,publishable_core,cc_by_4_0,true
schrodinger_viscosity_v01_open_subset:167,schrodinger_viscosity_v01_open_subset,viscosity,dynamic_viscosity,NNBZCPXTIHJBJL-MGCOHNPYSA-N,trans-decahydronaphthalene,C1CC[C@H]2CCCC[C@@H]2C1,343.1,0.00098,Pa*s,,,,,,,,1,pure,10.1186/s13321-024-00820-5,published_supplement_open_subset,data/viscosity_v01.csv,167,12dfa03f34284c93204d1054f75b5a342fd82094da0ca17cee372b4c581c5b26,publishable_core,cc_by_4_0,true
