Repository: LittleAlety/electrolyte-solvent-dielectric-ml

# 电解液溶剂筛选：可审计的多通道机器学习管线

> **2026-11-28 · PLAN B 生产失败诊断**：[根因分析](outputs/b750_completion/failure_diagnostics/FAILURE_ANALYSIS.md) · [执行报告](outputs/b750_completion/COMPLETION_REPORT.md)。214条测试通过；38/67合格，剩余21个几何步数耗尽、1个超时中断、7个从未启动。首轮5个续算全部合格，当前状态 BLOCKED_NEEDS_SUBMISSION。历史目标泄漏、方法错标、CM截断和点级CI解释已由[科学更正](outputs/b750_completion/scientific_errata.json)取代。

> An auditable, pre-registered machine-learning pipeline for electrolyte-solvent
> screening: static permittivity (epsilon), viscosity (eta), the orbital window
> (HOMO / LUMO), and redox potential - with a frozen main scoreboard, a shot ledger,
> and every negative result retained rather than routed around.

File: data/processed/eta_epsilon_joint_observations.csv (part 52 of 84)
row_id,dataset_id,property,property_family,inchikey,name,smiles,T_K,value,unit,phase,method,uncertainty,uncertainty_kind,confidence_level,frequency_mhz,pressure_kpa,n_components,pure_or_mixture,source_doi,source_kind,source_file,source_row_index,source_file_sha256,quality_layer,licence,redistributable
schrodinger_viscosity_v01_open_subset:376,schrodinger_viscosity_v01_open_subset,viscosity,dynamic_viscosity,IFVYHJRLWCUVBB-UHFFFAOYSA-N,allyl thiocyanate,C=CCSC#N,298.15,0.000673,Pa*s,,,,,,,,1,pure,10.1186/s13321-024-00820-5,published_supplement_open_subset,data/viscosity_v01.csv,376,12dfa03f34284c93204d1054f75b5a342fd82094da0ca17cee372b4c581c5b26,publishable_core,cc_by_4_0,true
schrodinger_viscosity_v01_open_subset:377,schrodinger_viscosity_v01_open_subset,viscosity,dynamic_viscosity,IFVYHJRLWCUVBB-UHFFFAOYSA-N,allyl thiocyanate,C=CCSC#N,323.15,0.000541,Pa*s,,,,,,,,1,pure,10.1186/s13321-024-00820-5,published_supplement_open_subset,data/viscosity_v01.csv,377,12dfa03f34284c93204d1054f75b5a342fd82094da0ca17cee372b4c581c5b26,publishable_core,cc_by_4_0,true
schrodinger_viscosity_v01_open_subset:378,schrodinger_viscosity_v01_open_subset,viscosity,dynamic_viscosity,IFVYHJRLWCUVBB-UHFFFAOYSA-N,allyl thiocyanate,C=CCSC#N,353.15,0.000427,Pa*s,,,,,,,,1,pure,10.1186/s13321-024-00820-5,published_supplement_open_subset,data/viscosity_v01.csv,378,12dfa03f34284c93204d1054f75b5a342fd82094da0ca17cee372b4c581c5b26,publishable_core,cc_by_4_0,true
schrodinger_viscosity_v01_open_subset:379,schrodinger_viscosity_v01_open_subset,viscosity,dynamic_viscosity,IFVYHJRLWCUVBB-UHFFFAOYSA-N,allyl thiocyanate,C=CCSC#N,373.15,0.000316,Pa*s,,,,,,,,1,pure,10.1186/s13321-024-00820-5,published_supplement_open_subset,data/viscosity_v01.csv,379,12dfa03f34284c93204d1054f75b5a342fd82094da0ca17cee372b4c581c5b26,publishable_core,cc_by_4_0,true
schrodinger_viscosity_v01_open_subset:380,schrodinger_viscosity_v01_open_subset,viscosity,dynamic_viscosity,IFVYHJRLWCUVBB-UHFFFAOYSA-N,allyl thiocyanate,C=CCSC#N,398.15,0.000263,Pa*s,,,,,,,,1,pure,10.1186/s13321-024-00820-5,published_supplement_open_subset,data/viscosity_v01.csv,380,12dfa03f34284c93204d1054f75b5a342fd82094da0ca17cee372b4c581c5b26,publishable_core,cc_by_4_0,true
schrodinger_viscosity_v01_open_subset:381,schrodinger_viscosity_v01_open_subset,viscosity,dynamic_viscosity,RRAFCDWBNXTKKO-UHFFFAOYSA-N,Eugenol,C=CCc1ccc(O)c(OC)c1,293.15,0.007817,Pa*s,,,,,,,,1,pure,10.1186/s13321-024-00820-5,published_supplement_open_subset,data/viscosity_v01.csv,381,12dfa03f34284c93204d1054f75b5a342fd82094da0ca17cee372b4c581c5b26,publishable_core,cc_by_4_0,true
schrodinger_viscosity_v01_open_subset:382,schrodinger_viscosity_v01_open_subset,viscosity,dynamic_viscosity,RRAFCDWBNXTKKO-UHFFFAOYSA-N,eugenol,C=CCc1ccc(O)c(OC)c1,298.15,0.00696,Pa*s,,,,,,,,1,pure,10.1186/s13321-024-00820-5,published_supplement_open_subset,data/viscosity_v01.csv,382,12dfa03f34284c93204d1054f75b5a342fd82094da0ca17cee372b4c581c5b26,publishable_core,cc_by_4_0,true
schrodinger_viscosity_v01_open_subset:383,schrodinger_viscosity_v01_open_subset,viscosity,dynamic_viscosity,ZMQAAUBTXCXRIC-UHFFFAOYSA-N,safrol,C=CCc1ccc2c(c1)OCO2,298.15,0.0023,Pa*s,,,,,,,,1,pure,10.1186/s13321-024-00820-5,published_supplement_open_subset,data/viscosity_v01.csv,383,12dfa03f34284c93204d1054f75b5a342fd82094da0ca17cee372b4c581c5b26,publishable_core,cc_by_4_0,true
schrodinger_viscosity_v01_open_subset:384,schrodinger_viscosity_v01_open_subset,viscosity,dynamic_viscosity,BZHJMEDXRYGGRV-UHFFFAOYSA-N,Vinyl chloride,C=CCl,253.15,0.00028,Pa*s,,,,,,,,1,pure,10.1186/s13321-024-00820-5,published_supplement_open_subset,data/viscosity_v01.csv,384,12dfa03f34284c93204d1054f75b5a342fd82094da0ca17cee372b4c581c5b26,publishable_core,cc_by_4_0,true
schrodinger_viscosity_v01_open_subset:385,schrodinger_viscosity_v01_open_subset,viscosity,dynamic_viscosity,WHNWPMSKXPGLAX-UHFFFAOYSA-N,1-vinyl-2-pyrrolidone,C=CN1CCCC1=O,298.15,0.00207,Pa*s,,,,,,,,1,pure,10.1186/s13321-024-00820-5,published_supplement_open_subset,data/viscosity_v01.csv,385,12dfa03f34284c93204d1054f75b5a342fd82094da0ca17cee372b4c581c5b26,publishable_core,cc_by_4_0,true
schrodinger_viscosity_v01_open_subset:386,schrodinger_viscosity_v01_open_subset,viscosity,dynamic_viscosity,XTXRWKRVRITETP-UHFFFAOYSA-N,vinyl acetate,C=COC(C)=O,273.3,0.00055,Pa*s,,,,,,,,1,pure,10.1186/s13321-024-00820-5,published_supplement_open_subset,data/viscosity_v01.csv,386,12dfa03f34284c93204d1054f75b5a342fd82094da0ca17cee372b4c581c5b26,publishable_core,cc_by_4_0,true
schrodinger_viscosity_v01_open_subset:387,schrodinger_viscosity_v01_open_subset,viscosity,dynamic_viscosity,XTXRWKRVRITETP-UHFFFAOYSA-N,vinyl acetate,C=COC(C)=O,278,0.00051,Pa*s,,,,,,,,1,pure,10.1186/s13321-024-00820-5,published_supplement_open_subset,data/viscosity_v01.csv,387,12dfa03f34284c93204d1054f75b5a342fd82094da0ca17cee372b4c581c5b26,publishable_core,cc_by_4_0,true
schrodinger_viscosity_v01_open_subset:388,schrodinger_viscosity_v01_open_subset,viscosity,dynamic_viscosity,XTXRWKRVRITETP-UHFFFAOYSA-N,vinyl acetate,C=COC(C)=O,281.6,0.00049,Pa*s,,,,,,,,1,pure,10.1186/s13321-024-00820-5,published_supplement_open_subset,data/viscosity_v01.csv,388,12dfa03f34284c93204d1054f75b5a342fd82094da0ca17cee372b4c581c5b26,publishable_core,cc_by_4_0,true
schrodinger_viscosity_v01_open_subset:389,schrodinger_viscosity_v01_open_subset,viscosity,dynamic_viscosity,XTXRWKRVRITETP-UHFFFAOYSA-N,vinyl acetate,C=COC(C)=O,284.8,0.00047,Pa*s,,,,,,,,1,pure,10.1186/s13321-024-00820-5,published_supplement_open_subset,data/viscosity_v01.csv,389,12dfa03f34284c93204d1054f75b5a342fd82094da0ca17cee372b4c581c5b26,publishable_core,cc_by_4_0,true
schrodinger_viscosity_v01_open_subset:390,schrodinger_viscosity_v01_open_subset,viscosity,dynamic_viscosity,XTXRWKRVRITETP-UHFFFAOYSA-N,vinyl acetate,C=COC(C)=O,286.5,0.00046,Pa*s,,,,,,,,1,pure,10.1186/s13321-024-00820-5,published_supplement_open_subset,data/viscosity_v01.csv,390,12dfa03f34284c93204d1054f75b5a342fd82094da0ca17cee372b4c581c5b26,publishable_core,cc_by_4_0,true
schrodinger_viscosity_v01_open_subset:391,schrodinger_viscosity_v01_open_subset,viscosity,dynamic_viscosity,XTXRWKRVRITETP-UHFFFAOYSA-N,vinyl acetate,C=COC(C)=O,290.5,0.00044,Pa*s,,,,,,,,1,pure,10.1186/s13321-024-00820-5,published_supplement_open_subset,data/viscosity_v01.csv,391,12dfa03f34284c93204d1054f75b5a342fd82094da0ca17cee372b4c581c5b26,publishable_core,cc_by_4_0,true
schrodinger_viscosity_v01_open_subset:392,schrodinger_viscosity_v01_open_subset,viscosity,dynamic_viscosity,XTXRWKRVRITETP-UHFFFAOYSA-N,vinyl acetate,C=COC(C)=O,292.5,0.00043,Pa*s,,,,,,,,1,pure,10.1186/s13321-024-00820-5,published_supplement_open_subset,data/viscosity_v01.csv,392,12dfa03f34284c93204d1054f75b5a342fd82094da0ca17cee372b4c581c5b26,publishable_core,cc_by_4_0,true
schrodinger_viscosity_v01_open_subset:393,schrodinger_viscosity_v01_open_subset,viscosity,dynamic_viscosity,XTXRWKRVRITETP-UHFFFAOYSA-N,vinyl acetate,C=COC(C)=O,294.3,0.00042,Pa*s,,,,,,,,1,pure,10.1186/s13321-024-00820-5,published_supplement_open_subset,data/viscosity_v01.csv,393,12dfa03f34284c93204d1054f75b5a342fd82094da0ca17cee372b4c581c5b26,publishable_core,cc_by_4_0,true
schrodinger_viscosity_v01_open_subset:394,schrodinger_viscosity_v01_open_subset,viscosity,dynamic_viscosity,XTXRWKRVRITETP-UHFFFAOYSA-N,vinyl acetate,C=COC(C)=O,298.15,0.0004,Pa*s,,,,,,,,1,pure,10.1186/s13321-024-00820-5,published_supplement_open_subset,data/viscosity_v01.csv,394,12dfa03f34284c93204d1054f75b5a342fd82094da0ca17cee372b4c581c5b26,publishable_core,cc_by_4_0,true
schrodinger_viscosity_v01_open_subset:395,schrodinger_viscosity_v01_open_subset,viscosity,dynamic_viscosity,XTXRWKRVRITETP-UHFFFAOYSA-N,vinyl acetate,C=COC(C)=O,301.5,0.00039,Pa*s,,,,,,,,1,pure,10.1186/s13321-024-00820-5,published_supplement_open_subset,data/viscosity_v01.csv,395,12dfa03f34284c93204d1054f75b5a342fd82094da0ca17cee372b4c581c5b26,publishable_core,cc_by_4_0,true
schrodinger_viscosity_v01_open_subset:396,schrodinger_viscosity_v01_open_subset,viscosity,dynamic_viscosity,XTXRWKRVRITETP-UHFFFAOYSA-N,vinyl acetate,C=COC(C)=O,307.1,0.00037,Pa*s,,,,,,,,1,pure,10.1186/s13321-024-00820-5,published_supplement_open_subset,data/viscosity_v01.csv,396,12dfa03f34284c93204d1054f75b5a342fd82094da0ca17cee372b4c581c5b26,publishable_core,cc_by_4_0,true
schrodinger_viscosity_v01_open_subset:397,schrodinger_viscosity_v01_open_subset,viscosity,dynamic_viscosity,XTXRWKRVRITETP-UHFFFAOYSA-N,vinyl acetate,C=COC(C)=O,313.9,0.00034,Pa*s,,,,,,,,1,pure,10.1186/s13321-024-00820-5,published_supplement_open_subset,data/viscosity_v01.csv,397,12dfa03f34284c93204d1054f75b5a342fd82094da0ca17cee372b4c581c5b26,publishable_core,cc_by_4_0,true
schrodinger_viscosity_v01_open_subset:398,schrodinger_viscosity_v01_open_subset,viscosity,dynamic_viscosity,XTXRWKRVRITETP-UHFFFAOYSA-N,vinyl acetate,C=COC(C)=O,333.1,0.00029,Pa*s,,,,,,,,1,pure,10.1186/s13321-024-00820-5,published_supplement_open_subset,data/viscosity_v01.csv,398,12dfa03f34284c93204d1054f75b5a342fd82094da0ca17cee372b4c581c5b26,publishable_core,cc_by_4_0,true
schrodinger_viscosity_v01_open_subset:399,schrodinger_viscosity_v01_open_subset,viscosity,dynamic_viscosity,JLBJTVDPSNHSKJ-UHFFFAOYSA-N,4-vinyltoluene,C=Cc1ccc(C)cc1,239.02,0.0020986,Pa*s,,,,,,,,1,pure,10.1186/s13321-024-00820-5,published_supplement_open_subset,data/viscosity_v01.csv,399,12dfa03f34284c93204d1054f75b5a342fd82094da0ca17cee372b4c581c5b26,publishable_core,cc_by_4_0,true
schrodinger_viscosity_v01_open_subset:400,schrodinger_viscosity_v01_open_subset,viscosity,dynamic_viscosity,KGIGUEBEKRSTEW-UHFFFAOYSA-N,2-vinylpyridine,C=Cc1ccccn1,293.15,0.00117,Pa*s,,,,,,,,1,pure,10.1186/s13321-024-00820-5,published_supplement_open_subset,data/viscosity_v01.csv,400,12dfa03f34284c93204d1054f75b5a342fd82094da0ca17cee372b4c581c5b26,publishable_core,cc_by_4_0,true
schrodinger_viscosity_v01_open_subset:401,schrodinger_viscosity_v01_open_subset,viscosity,dynamic_viscosity,WSFSSNUMVMOOMR-UHFFFAOYSA-N,Formaldehyde,C=O,298.15,0.0001421,Pa*s,,,,,,,,1,pure,10.1186/s13321-024-00820-5,published_supplement_open_subset,data/viscosity_v01.csv,401,12dfa03f34284c93204d1054f75b5a342fd82094da0ca17cee372b4c581c5b26,publishable_core,cc_by_4_0,true
schrodinger_viscosity_v01_open_subset:402,schrodinger_viscosity_v01_open_subset,viscosity,dynamic_viscosity,GZUXJHMPEANEGY-UHFFFAOYSA-N,Methyl bromide,CBr,273.15,0.000397,Pa*s,,,,,,,,1,pure,10.1186/s13321-024-00820-5,published_supplement_open_subset,data/viscosity_v01.csv,402,12dfa03f34284c93204d1054f75b5a342fd82094da0ca17cee372b4c581c5b26,publishable_core,cc_by_4_0,true
schrodinger_viscosity_v01_open_subset:403,schrodinger_viscosity_v01_open_subset,viscosity,dynamic_viscosity,WEVYAHXRMPXWCK-UHFFFAOYSA-N,Acetonitrile,CC#N,283.15,0.000397,Pa*s,,,,,,,,1,pure,10.1186/s13321-024-00820-5,published_supplement_open_subset,data/viscosity_v01.csv,403,12dfa03f34284c93204d1054f75b5a342fd82094da0ca17cee372b4c581c5b26,publishable_core,cc_by_4_0,true
schrodinger_viscosity_v01_open_subset:404,schrodinger_viscosity_v01_open_subset,viscosity,dynamic_viscosity,WEVYAHXRMPXWCK-UHFFFAOYSA-N,Acetonitrile,CC#N,303.15,0.000329,Pa*s,,,,,,,,1,pure,10.1186/s13321-024-00820-5,published_supplement_open_subset,data/viscosity_v01.csv,404,12dfa03f34284c93204d1054f75b5a342fd82094da0ca17cee372b4c581c5b26,publishable_core,cc_by_4_0,true
schrodinger_viscosity_v01_open_subset:405,schrodinger_viscosity_v01_open_subset,viscosity,dynamic_viscosity,PJGSXYOJTGTZAV-UHFFFAOYSA-N,methyl-tert-butyl ketone,CC(=O)C(C)(C)C,298.15,0.00071285303,Pa*s,,,,,,,,1,pure,10.1186/s13321-024-00820-5,published_supplement_open_subset,data/viscosity_v01.csv,405,12dfa03f34284c93204d1054f75b5a342fd82094da0ca17cee372b4c581c5b26,publishable_core,cc_by_4_0,true
schrodinger_viscosity_v01_open_subset:406,schrodinger_viscosity_v01_open_subset,viscosity,dynamic_viscosity,SYBYTAAJFKOIEJ-UHFFFAOYSA-N,methyl-i-propyl ketone,CC(=O)C(C)C,298.15,0.00042854852,Pa*s,,,,,,,,1,pure,10.1186/s13321-024-00820-5,published_supplement_open_subset,data/viscosity_v01.csv,406,12dfa03f34284c93204d1054f75b5a342fd82094da0ca17cee372b4c581c5b26,publishable_core,cc_by_4_0,true
schrodinger_viscosity_v01_open_subset:407,schrodinger_viscosity_v01_open_subset,viscosity,dynamic_viscosity,SWXVUIWOUIDPGS-UHFFFAOYSA-N,diacetone alcohol,CC(=O)CC(C)(C)O,258.1,0.01481,Pa*s,,,,,,,,1,pure,10.1186/s13321-024-00820-5,published_supplement_open_subset,data/viscosity_v01.csv,407,12dfa03f34284c93204d1054f75b5a342fd82094da0ca17cee372b4c581c5b26,publishable_core,cc_by_4_0,true
schrodinger_viscosity_v01_open_subset:408,schrodinger_viscosity_v01_open_subset,viscosity,dynamic_viscosity,SWXVUIWOUIDPGS-UHFFFAOYSA-N,diacetone alcohol,CC(=O)CC(C)(C)O,270.5,0.00776,Pa*s,,,,,,,,1,pure,10.1186/s13321-024-00820-5,published_supplement_open_subset,data/viscosity_v01.csv,408,12dfa03f34284c93204d1054f75b5a342fd82094da0ca17cee372b4c581c5b26,publishable_core,cc_by_4_0,true
schrodinger_viscosity_v01_open_subset:409,schrodinger_viscosity_v01_open_subset,viscosity,dynamic_viscosity,SWXVUIWOUIDPGS-UHFFFAOYSA-N,diacetone alcohol,CC(=O)CC(C)(C)O,271.4,0.00746,Pa*s,,,,,,,,1,pure,10.1186/s13321-024-00820-5,published_supplement_open_subset,data/viscosity_v01.csv,409,12dfa03f34284c93204d1054f75b5a342fd82094da0ca17cee372b4c581c5b26,publishable_core,cc_by_4_0,true
schrodinger_viscosity_v01_open_subset:410,schrodinger_viscosity_v01_open_subset,viscosity,dynamic_viscosity,SWXVUIWOUIDPGS-UHFFFAOYSA-N,diacetone alcohol,CC(=O)CC(C)(C)O,293.1,0.00338,Pa*s,,,,,,,,1,pure,10.1186/s13321-024-00820-5,published_supplement_open_subset,data/viscosity_v01.csv,410,12dfa03f34284c93204d1054f75b5a342fd82094da0ca17cee372b4c581c5b26,publishable_core,cc_by_4_0,true
schrodinger_viscosity_v01_open_subset:411,schrodinger_viscosity_v01_open_subset,viscosity,dynamic_viscosity,SWXVUIWOUIDPGS-UHFFFAOYSA-N,diacetone alcohol,CC(=O)CC(C)(C)O,303.1,0.00251,Pa*s,,,,,,,,1,pure,10.1186/s13321-024-00820-5,published_supplement_open_subset,data/viscosity_v01.csv,411,12dfa03f34284c93204d1054f75b5a342fd82094da0ca17cee372b4c581c5b26,publishable_core,cc_by_4_0,true
schrodinger_viscosity_v01_open_subset:412,schrodinger_viscosity_v01_open_subset,viscosity,dynamic_viscosity,SWXVUIWOUIDPGS-UHFFFAOYSA-N,diacetone alcohol,CC(=O)CC(C)(C)O,323.1,0.00157,Pa*s,,,,,,,,1,pure,10.1186/s13321-024-00820-5,published_supplement_open_subset,data/viscosity_v01.csv,412,12dfa03f34284c93204d1054f75b5a342fd82094da0ca17cee372b4c581c5b26,publishable_core,cc_by_4_0,true
schrodinger_viscosity_v01_open_subset:413,schrodinger_viscosity_v01_open_subset,viscosity,dynamic_viscosity,SWXVUIWOUIDPGS-UHFFFAOYSA-N,diacetone alcohol,CC(=O)CC(C)(C)O,343.1,0.00107,Pa*s,,,,,,,,1,pure,10.1186/s13321-024-00820-5,published_supplement_open_subset,data/viscosity_v01.csv,413,12dfa03f34284c93204d1054f75b5a342fd82094da0ca17cee372b4c581c5b26,publishable_core,cc_by_4_0,true
schrodinger_viscosity_v01_open_subset:414,schrodinger_viscosity_v01_open_subset,viscosity,dynamic_viscosity,NTIZESTWPVYFNL-UHFFFAOYSA-N,4-Methyl-2-pentanone,CC(=O)CC(C)C,303.15,0.000522,Pa*s,,,,,,,,1,pure,10.1186/s13321-024-00820-5,published_supplement_open_subset,data/viscosity_v01.csv,414,12dfa03f34284c93204d1054f75b5a342fd82094da0ca17cee372b4c581c5b26,publishable_core,cc_by_4_0,true
schrodinger_viscosity_v01_open_subset:415,schrodinger_viscosity_v01_open_subset,viscosity,dynamic_viscosity,FFWSICBKRCICMR-UHFFFAOYSA-N,5-methyl-2-hexanone,CC(=O)CCC(C)C,293.15,0.00077,Pa*s,,,,,,,,1,pure,10.1186/s13321-024-00820-5,published_supplement_open_subset,data/viscosity_v01.csv,415,12dfa03f34284c93204d1054f75b5a342fd82094da0ca17cee372b4c581c5b26,publishable_core,cc_by_4_0,true
schrodinger_viscosity_v01_open_subset:416,schrodinger_viscosity_v01_open_subset,viscosity,dynamic_viscosity,FFWSICBKRCICMR-UHFFFAOYSA-N,5-Methyl-2-hexanone,CC(=O)CCC(C)C,298.15,0.00075,Pa*s,,,,,,,,1,pure,10.1186/s13321-024-00820-5,published_supplement_open_subset,data/viscosity_v01.csv,416,12dfa03f34284c93204d1054f75b5a342fd82094da0ca17cee372b4c581c5b26,publishable_core,cc_by_4_0,true
schrodinger_viscosity_v01_open_subset:417,schrodinger_viscosity_v01_open_subset,viscosity,dynamic_viscosity,FXHOOIRPVKKKFG-UHFFFAOYSA-N,"N,N-Dimethylacetamide",CC(=O)N(C)C,323.15,0.001279,Pa*s,,,,,,,,1,pure,10.1186/s13321-024-00820-5,published_supplement_open_subset,data/viscosity_v01.csv,417,12dfa03f34284c93204d1054f75b5a342fd82094da0ca17cee372b4c581c5b26,publishable_core,cc_by_4_0,true
schrodinger_viscosity_v01_open_subset:418,schrodinger_viscosity_v01_open_subset,viscosity,dynamic_viscosity,FXHOOIRPVKKKFG-UHFFFAOYSA-N,"N,N-Dimethylacetamide",CC(=O)N(C)C,348.15,0.000896,Pa*s,,,,,,,,1,pure,10.1186/s13321-024-00820-5,published_supplement_open_subset,data/viscosity_v01.csv,418,12dfa03f34284c93204d1054f75b5a342fd82094da0ca17cee372b4c581c5b26,publishable_core,cc_by_4_0,true
schrodinger_viscosity_v01_open_subset:419,schrodinger_viscosity_v01_open_subset,viscosity,dynamic_viscosity,LMTGCJANOQOGPI-UHFFFAOYSA-N,N-methylacetanilide,CC(=O)N(C)c1ccccc1,393.15,0.00082,Pa*s,,,,,,,,1,pure,10.1186/s13321-024-00820-5,published_supplement_open_subset,data/viscosity_v01.csv,419,12dfa03f34284c93204d1054f75b5a342fd82094da0ca17cee372b4c581c5b26,publishable_core,cc_by_4_0,true
schrodinger_viscosity_v01_open_subset:420,schrodinger_viscosity_v01_open_subset,viscosity,dynamic_viscosity,QTBSBXVTEAMEQO-UHFFFAOYSA-N,Acetic acid,CC(=O)O,291.15,0.0013,Pa*s,,,,,,,,1,pure,10.1186/s13321-024-00820-5,published_supplement_open_subset,data/viscosity_v01.csv,420,12dfa03f34284c93204d1054f75b5a342fd82094da0ca17cee372b4c581c5b26,publishable_core,cc_by_4_0,true
schrodinger_viscosity_v01_open_subset:421,schrodinger_viscosity_v01_open_subset,viscosity,dynamic_viscosity,QTBSBXVTEAMEQO-UHFFFAOYSA-N,acetic acid,CC(=O)O,293.15,0.001234,Pa*s,,,,,,,,1,pure,10.1186/s13321-024-00820-5,published_supplement_open_subset,data/viscosity_v01.csv,421,12dfa03f34284c93204d1054f75b5a342fd82094da0ca17cee372b4c581c5b26,publishable_core,cc_by_4_0,true
schrodinger_viscosity_v01_open_subset:422,schrodinger_viscosity_v01_open_subset,viscosity,dynamic_viscosity,QTBSBXVTEAMEQO-UHFFFAOYSA-N,acetic acid,CC(=O)O,304.01,0.001025,Pa*s,,,,,,,,1,pure,10.1186/s13321-024-00820-5,published_supplement_open_subset,data/viscosity_v01.csv,422,12dfa03f34284c93204d1054f75b5a342fd82094da0ca17cee372b4c581c5b26,publishable_core,cc_by_4_0,true
schrodinger_viscosity_v01_open_subset:423,schrodinger_viscosity_v01_open_subset,viscosity,dynamic_viscosity,QTBSBXVTEAMEQO-UHFFFAOYSA-N,acetic acid,CC(=O)O,308.15,0.000991,Pa*s,,,,,,,,1,pure,10.1186/s13321-024-00820-5,published_supplement_open_subset,data/viscosity_v01.csv,423,12dfa03f34284c93204d1054f75b5a342fd82094da0ca17cee372b4c581c5b26,publishable_core,cc_by_4_0,true
schrodinger_viscosity_v01_open_subset:424,schrodinger_viscosity_v01_open_subset,viscosity,dynamic_viscosity,QTBSBXVTEAMEQO-UHFFFAOYSA-N,acetic acid,CC(=O)O,313.03,0.000903,Pa*s,,,,,,,,1,pure,10.1186/s13321-024-00820-5,published_supplement_open_subset,data/viscosity_v01.csv,424,12dfa03f34284c93204d1054f75b5a342fd82094da0ca17cee372b4c581c5b26,publishable_core,cc_by_4_0,true
schrodinger_viscosity_v01_open_subset:425,schrodinger_viscosity_v01_open_subset,viscosity,dynamic_viscosity,QTBSBXVTEAMEQO-UHFFFAOYSA-N,acetic acid,CC(=O)O,318.15,0.000865,Pa*s,,,,,,,,1,pure,10.1186/s13321-024-00820-5,published_supplement_open_subset,data/viscosity_v01.csv,425,12dfa03f34284c93204d1054f75b5a342fd82094da0ca17cee372b4c581c5b26,publishable_core,cc_by_4_0,true
schrodinger_viscosity_v01_open_subset:426,schrodinger_viscosity_v01_open_subset,viscosity,dynamic_viscosity,QTBSBXVTEAMEQO-UHFFFAOYSA-N,acetic acid,CC(=O)O,321.62,0.000806,Pa*s,,,,,,,,1,pure,10.1186/s13321-024-00820-5,published_supplement_open_subset,data/viscosity_v01.csv,426,12dfa03f34284c93204d1054f75b5a342fd82094da0ca17cee372b4c581c5b26,publishable_core,cc_by_4_0,true
schrodinger_viscosity_v01_open_subset:427,schrodinger_viscosity_v01_open_subset,viscosity,dynamic_viscosity,QTBSBXVTEAMEQO-UHFFFAOYSA-N,acetic acid,CC(=O)O,328.15,0.00076,Pa*s,,,,,,,,1,pure,10.1186/s13321-024-00820-5,published_supplement_open_subset,data/viscosity_v01.csv,427,12dfa03f34284c93204d1054f75b5a342fd82094da0ca17cee372b4c581c5b26,publishable_core,cc_by_4_0,true
schrodinger_viscosity_v01_open_subset:428,schrodinger_viscosity_v01_open_subset,viscosity,dynamic_viscosity,QTBSBXVTEAMEQO-UHFFFAOYSA-N,acetic acid,CC(=O)O,330.61,0.000721,Pa*s,,,,,,,,1,pure,10.1186/s13321-024-00820-5,published_supplement_open_subset,data/viscosity_v01.csv,428,12dfa03f34284c93204d1054f75b5a342fd82094da0ca17cee372b4c581c5b26,publishable_core,cc_by_4_0,true
schrodinger_viscosity_v01_open_subset:429,schrodinger_viscosity_v01_open_subset,viscosity,dynamic_viscosity,QTBSBXVTEAMEQO-UHFFFAOYSA-N,acetic acid,CC(=O)O,338.15,0.000676,Pa*s,,,,,,,,1,pure,10.1186/s13321-024-00820-5,published_supplement_open_subset,data/viscosity_v01.csv,429,12dfa03f34284c93204d1054f75b5a342fd82094da0ca17cee372b4c581c5b26,publishable_core,cc_by_4_0,true
schrodinger_viscosity_v01_open_subset:430,schrodinger_viscosity_v01_open_subset,viscosity,dynamic_viscosity,QTBSBXVTEAMEQO-UHFFFAOYSA-N,acetic acid,CC(=O)O,341.25,0.000638,Pa*s,,,,,,,,1,pure,10.1186/s13321-024-00820-5,published_supplement_open_subset,data/viscosity_v01.csv,430,12dfa03f34284c93204d1054f75b5a342fd82094da0ca17cee372b4c581c5b26,publishable_core,cc_by_4_0,true
schrodinger_viscosity_v01_open_subset:431,schrodinger_viscosity_v01_open_subset,viscosity,dynamic_viscosity,QTBSBXVTEAMEQO-UHFFFAOYSA-N,acetic acid,CC(=O)O,349.81,0.00058,Pa*s,,,,,,,,1,pure,10.1186/s13321-024-00820-5,published_supplement_open_subset,data/viscosity_v01.csv,431,12dfa03f34284c93204d1054f75b5a342fd82094da0ca17cee372b4c581c5b26,publishable_core,cc_by_4_0,true
schrodinger_viscosity_v01_open_subset:432,schrodinger_viscosity_v01_open_subset,viscosity,dynamic_viscosity,QTBSBXVTEAMEQO-UHFFFAOYSA-N,acetic acid,CC(=O)O,357.68,0.000534,Pa*s,,,,,,,,1,pure,10.1186/s13321-024-00820-5,published_supplement_open_subset,data/viscosity_v01.csv,432,12dfa03f34284c93204d1054f75b5a342fd82094da0ca17cee372b4c581c5b26,publishable_core,cc_by_4_0,true
schrodinger_viscosity_v01_open_subset:433,schrodinger_viscosity_v01_open_subset,viscosity,dynamic_viscosity,QTBSBXVTEAMEQO-UHFFFAOYSA-N,acetic acid,CC(=O)O,358.15,0.000546,Pa*s,,,,,,,,1,pure,10.1186/s13321-024-00820-5,published_supplement_open_subset,data/viscosity_v01.csv,433,12dfa03f34284c93204d1054f75b5a342fd82094da0ca17cee372b4c581c5b26,publishable_core,cc_by_4_0,true
schrodinger_viscosity_v01_open_subset:434,schrodinger_viscosity_v01_open_subset,viscosity,dynamic_viscosity,QTBSBXVTEAMEQO-UHFFFAOYSA-N,acetic acid,CC(=O)O,367.12,0.000484,Pa*s,,,,,,,,1,pure,10.1186/s13321-024-00820-5,published_supplement_open_subset,data/viscosity_v01.csv,434,12dfa03f34284c93204d1054f75b5a342fd82094da0ca17cee372b4c581c5b26,publishable_core,cc_by_4_0,true
schrodinger_viscosity_v01_open_subset:435,schrodinger_viscosity_v01_open_subset,viscosity,dynamic_viscosity,QTBSBXVTEAMEQO-UHFFFAOYSA-N,acetic acid,CC(=O)O,368.15,0.000489,Pa*s,,,,,,,,1,pure,10.1186/s13321-024-00820-5,published_supplement_open_subset,data/viscosity_v01.csv,435,12dfa03f34284c93204d1054f75b5a342fd82094da0ca17cee372b4c581c5b26,publishable_core,cc_by_4_0,true
schrodinger_viscosity_v01_open_subset:436,schrodinger_viscosity_v01_open_subset,viscosity,dynamic_viscosity,QTBSBXVTEAMEQO-UHFFFAOYSA-N,acetic acid,CC(=O)O,376.04,0.000445,Pa*s,,,,,,,,1,pure,10.1186/s13321-024-00820-5,published_supplement_open_subset,data/viscosity_v01.csv,436,12dfa03f34284c93204d1054f75b5a342fd82094da0ca17cee372b4c581c5b26,publishable_core,cc_by_4_0,true
schrodinger_viscosity_v01_open_subset:437,schrodinger_viscosity_v01_open_subset,viscosity,dynamic_viscosity,QTBSBXVTEAMEQO-UHFFFAOYSA-N,Acetic acid,CC(=O)O,383.15,0.000424,Pa*s,,,,,,,,1,pure,10.1186/s13321-024-00820-5,published_supplement_open_subset,data/viscosity_v01.csv,437,12dfa03f34284c93204d1054f75b5a342fd82094da0ca17cee372b4c581c5b26,publishable_core,cc_by_4_0,true
schrodinger_viscosity_v01_open_subset:438,schrodinger_viscosity_v01_open_subset,viscosity,dynamic_viscosity,QTBSBXVTEAMEQO-UHFFFAOYSA-N,acetic acid,CC(=O)O,385.72,0.000406,Pa*s,,,,,,,,1,pure,10.1186/s13321-024-00820-5,published_supplement_open_subset,data/viscosity_v01.csv,438,12dfa03f34284c93204d1054f75b5a342fd82094da0ca17cee372b4c581c5b26,publishable_core,cc_by_4_0,true
schrodinger_viscosity_v01_open_subset:439,schrodinger_viscosity_v01_open_subset,viscosity,dynamic_viscosity,WMOVHXAZOJBABW-UHFFFAOYSA-N,tert butyl acetate,CC(=O)OC(C)(C)C,298.15,0.00048,Pa*s,,,,,,,,1,pure,10.1186/s13321-024-00820-5,published_supplement_open_subset,data/viscosity_v01.csv,439,12dfa03f34284c93204d1054f75b5a342fd82094da0ca17cee372b4c581c5b26,publishable_core,cc_by_4_0,true
schrodinger_viscosity_v01_open_subset:440,schrodinger_viscosity_v01_open_subset,viscosity,dynamic_viscosity,WFDIJRYMOXRFFG-UHFFFAOYSA-N,acetic anhydride,CC(=O)OC(C)=O,273.33,0.001238,Pa*s,,,,,,,,1,pure,10.1186/s13321-024-00820-5,published_supplement_open_subset,data/viscosity_v01.csv,440,12dfa03f34284c93204d1054f75b5a342fd82094da0ca17cee372b4c581c5b26,publishable_core,cc_by_4_0,true
schrodinger_viscosity_v01_open_subset:441,schrodinger_viscosity_v01_open_subset,viscosity,dynamic_viscosity,WFDIJRYMOXRFFG-UHFFFAOYSA-N,acetic anhydride,CC(=O)OC(C)=O,283.15,0.001058,Pa*s,,,,,,,,1,pure,10.1186/s13321-024-00820-5,published_supplement_open_subset,data/viscosity_v01.csv,441,12dfa03f34284c93204d1054f75b5a342fd82094da0ca17cee372b4c581c5b26,publishable_core,cc_by_4_0,true
schrodinger_viscosity_v01_open_subset:442,schrodinger_viscosity_v01_open_subset,viscosity,dynamic_viscosity,WFDIJRYMOXRFFG-UHFFFAOYSA-N,acetic anhydride,CC(=O)OC(C)=O,285.67,0.001007,Pa*s,,,,,,,,1,pure,10.1186/s13321-024-00820-5,published_supplement_open_subset,data/viscosity_v01.csv,442,12dfa03f34284c93204d1054f75b5a342fd82094da0ca17cee372b4c581c5b26,publishable_core,cc_by_4_0,true
schrodinger_viscosity_v01_open_subset:443,schrodinger_viscosity_v01_open_subset,viscosity,dynamic_viscosity,WFDIJRYMOXRFFG-UHFFFAOYSA-N,acetic anhydride,CC(=O)OC(C)=O,288.15,0.000979,Pa*s,,,,,,,,1,pure,10.1186/s13321-024-00820-5,published_supplement_open_subset,data/viscosity_v01.csv,443,12dfa03f34284c93204d1054f75b5a342fd82094da0ca17cee372b4c581c5b26,publishable_core,cc_by_4_0,true
schrodinger_viscosity_v01_open_subset:444,schrodinger_viscosity_v01_open_subset,viscosity,dynamic_viscosity,WFDIJRYMOXRFFG-UHFFFAOYSA-N,acetic anhydride,CC(=O)OC(C)=O,297.25,0.000852,Pa*s,,,,,,,,1,pure,10.1186/s13321-024-00820-5,published_supplement_open_subset,data/viscosity_v01.csv,444,12dfa03f34284c93204d1054f75b5a342fd82094da0ca17cee372b4c581c5b26,publishable_core,cc_by_4_0,true
schrodinger_viscosity_v01_open_subset:445,schrodinger_viscosity_v01_open_subset,viscosity,dynamic_viscosity,WFDIJRYMOXRFFG-UHFFFAOYSA-N,acetic anhydride,CC(=O)OC(C)=O,308.55,0.000734,Pa*s,,,,,,,,1,pure,10.1186/s13321-024-00820-5,published_supplement_open_subset,data/viscosity_v01.csv,445,12dfa03f34284c93204d1054f75b5a342fd82094da0ca17cee372b4c581c5b26,publishable_core,cc_by_4_0,true
schrodinger_viscosity_v01_open_subset:446,schrodinger_viscosity_v01_open_subset,viscosity,dynamic_viscosity,WFDIJRYMOXRFFG-UHFFFAOYSA-N,Acetic anhydride,CC(=O)OC(C)=O,313.15,0.000699,Pa*s,,,,,,,,1,pure,10.1186/s13321-024-00820-5,published_supplement_open_subset,data/viscosity_v01.csv,446,12dfa03f34284c93204d1054f75b5a342fd82094da0ca17cee372b4c581c5b26,publishable_core,cc_by_4_0,true
schrodinger_viscosity_v01_open_subset:447,schrodinger_viscosity_v01_open_subset,viscosity,dynamic_viscosity,WFDIJRYMOXRFFG-UHFFFAOYSA-N,acetic anhydride,CC(=O)OC(C)=O,321.3,0.00063,Pa*s,,,,,,,,1,pure,10.1186/s13321-024-00820-5,published_supplement_open_subset,data/viscosity_v01.csv,447,12dfa03f34284c93204d1054f75b5a342fd82094da0ca17cee372b4c581c5b26,publishable_core,cc_by_4_0,true
schrodinger_viscosity_v01_open_subset:448,schrodinger_viscosity_v01_open_subset,viscosity,dynamic_viscosity,WFDIJRYMOXRFFG-UHFFFAOYSA-N,acetic anhydride,CC(=O)OC(C)=O,333.54,0.000551,Pa*s,,,,,,,,1,pure,10.1186/s13321-024-00820-5,published_supplement_open_subset,data/viscosity_v01.csv,448,12dfa03f34284c93204d1054f75b5a342fd82094da0ca17cee372b4c581c5b26,publishable_core,cc_by_4_0,true
schrodinger_viscosity_v01_open_subset:449,schrodinger_viscosity_v01_open_subset,viscosity,dynamic_viscosity,WFDIJRYMOXRFFG-UHFFFAOYSA-N,acetic anhydride,CC(=O)OC(C)=O,344.19,0.000494,Pa*s,,,,,,,,1,pure,10.1186/s13321-024-00820-5,published_supplement_open_subset,data/viscosity_v01.csv,449,12dfa03f34284c93204d1054f75b5a342fd82094da0ca17cee372b4c581c5b26,publishable_core,cc_by_4_0,true
schrodinger_viscosity_v01_open_subset:450,schrodinger_viscosity_v01_open_subset,viscosity,dynamic_viscosity,WFDIJRYMOXRFFG-UHFFFAOYSA-N,acetic anhydride,CC(=O)OC(C)=O,349.65,0.000462,Pa*s,,,,,,,,1,pure,10.1186/s13321-024-00820-5,published_supplement_open_subset,data/viscosity_v01.csv,450,12dfa03f34284c93204d1054f75b5a342fd82094da0ca17cee372b4c581c5b26,publishable_core,cc_by_4_0,true
schrodinger_viscosity_v01_open_subset:451,schrodinger_viscosity_v01_open_subset,viscosity,dynamic_viscosity,WFDIJRYMOXRFFG-UHFFFAOYSA-N,acetic anhydride,CC(=O)OC(C)=O,357.57,0.000434,Pa*s,,,,,,,,1,pure,10.1186/s13321-024-00820-5,published_supplement_open_subset,data/viscosity_v01.csv,451,12dfa03f34284c93204d1054f75b5a342fd82094da0ca17cee372b4c581c5b26,publishable_core,cc_by_4_0,true
schrodinger_viscosity_v01_open_subset:452,schrodinger_viscosity_v01_open_subset,viscosity,dynamic_viscosity,WFDIJRYMOXRFFG-UHFFFAOYSA-N,acetic anhydride,CC(=O)OC(C)=O,368.24,0.000394,Pa*s,,,,,,,,1,pure,10.1186/s13321-024-00820-5,published_supplement_open_subset,data/viscosity_v01.csv,452,12dfa03f34284c93204d1054f75b5a342fd82094da0ca17cee372b4c581c5b26,publishable_core,cc_by_4_0,true
schrodinger_viscosity_v01_open_subset:453,schrodinger_viscosity_v01_open_subset,viscosity,dynamic_viscosity,WFDIJRYMOXRFFG-UHFFFAOYSA-N,acetic anhydride,CC(=O)OC(C)=O,382.07,0.000351,Pa*s,,,,,,,,1,pure,10.1186/s13321-024-00820-5,published_supplement_open_subset,data/viscosity_v01.csv,453,12dfa03f34284c93204d1054f75b5a342fd82094da0ca17cee372b4c581c5b26,publishable_core,cc_by_4_0,true
schrodinger_viscosity_v01_open_subset:454,schrodinger_viscosity_v01_open_subset,viscosity,dynamic_viscosity,WFDIJRYMOXRFFG-UHFFFAOYSA-N,acetic anhydride,CC(=O)OC(C)=O,393.38,0.00032,Pa*s,,,,,,,,1,pure,10.1186/s13321-024-00820-5,published_supplement_open_subset,data/viscosity_v01.csv,454,12dfa03f34284c93204d1054f75b5a342fd82094da0ca17cee372b4c581c5b26,publishable_core,cc_by_4_0,true
schrodinger_viscosity_v01_open_subset:455,schrodinger_viscosity_v01_open_subset,viscosity,dynamic_viscosity,JMMWKPVZQRWMSS-UHFFFAOYSA-N,isopropyl acetate,CC(=O)OC(C)C,291.15,0.000568852931,Pa*s,,,,,,,,1,pure,10.1186/s13321-024-00820-5,published_supplement_open_subset,data/viscosity_v01.csv,455,12dfa03f34284c93204d1054f75b5a342fd82094da0ca17cee372b4c581c5b26,publishable_core,cc_by_4_0,true
schrodinger_viscosity_v01_open_subset:456,schrodinger_viscosity_v01_open_subset,viscosity,dynamic_viscosity,JMMWKPVZQRWMSS-UHFFFAOYSA-N,isopropyl acetate,CC(=O)OC(C)C,293.1,0.00052,Pa*s,,,,,,,,1,pure,10.1186/s13321-024-00820-5,published_supplement_open_subset,data/viscosity_v01.csv,456,12dfa03f34284c93204d1054f75b5a342fd82094da0ca17cee372b4c581c5b26,publishable_core,cc_by_4_0,true
schrodinger_viscosity_v01_open_subset:457,schrodinger_viscosity_v01_open_subset,viscosity,dynamic_viscosity,JMMWKPVZQRWMSS-UHFFFAOYSA-N,isopropyl acetate,CC(=O)OC(C)C,298.1,0.00049,Pa*s,,,,,,,,1,pure,10.1186/s13321-024-00820-5,published_supplement_open_subset,data/viscosity_v01.csv,457,12dfa03f34284c93204d1054f75b5a342fd82094da0ca17cee372b4c581c5b26,publishable_core,cc_by_4_0,true
schrodinger_viscosity_v01_open_subset:458,schrodinger_viscosity_v01_open_subset,viscosity,dynamic_viscosity,JMMWKPVZQRWMSS-UHFFFAOYSA-N,isopropyl acetate,CC(=O)OC(C)C,308.1,0.00043,Pa*s,,,,,,,,1,pure,10.1186/s13321-024-00820-5,published_supplement_open_subset,data/viscosity_v01.csv,458,12dfa03f34284c93204d1054f75b5a342fd82094da0ca17cee372b4c581c5b26,publishable_core,cc_by_4_0,true
schrodinger_viscosity_v01_open_subset:459,schrodinger_viscosity_v01_open_subset,viscosity,dynamic_viscosity,CPIVYSAVIPTCCX-UHFFFAOYSA-N,4-methyl-2-pentyl acetate,CC(=O)OC(C)CC(C)C,293.15,0.00093,Pa*s,,,,,,,,1,pure,10.1186/s13321-024-00820-5,published_supplement_open_subset,data/viscosity_v01.csv,459,12dfa03f34284c93204d1054f75b5a342fd82094da0ca17cee372b4c581c5b26,publishable_core,cc_by_4_0,true
schrodinger_viscosity_v01_open_subset:460,schrodinger_viscosity_v01_open_subset,viscosity,dynamic_viscosity,YYLLIJHXUHJATK-UHFFFAOYSA-N,cyclohexyl acetate,CC(=O)OC1CCCCC1,283.6,0.00285,Pa*s,,,,,,,,1,pure,10.1186/s13321-024-00820-5,published_supplement_open_subset,data/viscosity_v01.csv,460,12dfa03f34284c93204d1054f75b5a342fd82094da0ca17cee372b4c581c5b26,publishable_core,cc_by_4_0,true
schrodinger_viscosity_v01_open_subset:461,schrodinger_viscosity_v01_open_subset,viscosity,dynamic_viscosity,YYLLIJHXUHJATK-UHFFFAOYSA-N,cyclohexyl acetate,CC(=O)OC1CCCCC1,298.6,0.002,Pa*s,,,,,,,,1,pure,10.1186/s13321-024-00820-5,published_supplement_open_subset,data/viscosity_v01.csv,461,12dfa03f34284c93204d1054f75b5a342fd82094da0ca17cee372b4c581c5b26,publishable_core,cc_by_4_0,true
schrodinger_viscosity_v01_open_subset:462,schrodinger_viscosity_v01_open_subset,viscosity,dynamic_viscosity,YYLLIJHXUHJATK-UHFFFAOYSA-N,cyclohexyl acetate,CC(=O)OC1CCCCC1,313.7,0.00151,Pa*s,,,,,,,,1,pure,10.1186/s13321-024-00820-5,published_supplement_open_subset,data/viscosity_v01.csv,462,12dfa03f34284c93204d1054f75b5a342fd82094da0ca17cee372b4c581c5b26,publishable_core,cc_by_4_0,true
schrodinger_viscosity_v01_open_subset:463,schrodinger_viscosity_v01_open_subset,viscosity,dynamic_viscosity,YYLLIJHXUHJATK-UHFFFAOYSA-N,cyclohexyl acetate,CC(=O)OC1CCCCC1,333.1,0.00111,Pa*s,,,,,,,,1,pure,10.1186/s13321-024-00820-5,published_supplement_open_subset,data/viscosity_v01.csv,463,12dfa03f34284c93204d1054f75b5a342fd82094da0ca17cee372b4c581c5b26,publishable_core,cc_by_4_0,true
schrodinger_viscosity_v01_open_subset:464,schrodinger_viscosity_v01_open_subset,viscosity,dynamic_viscosity,YYLLIJHXUHJATK-UHFFFAOYSA-N,cyclohexyl acetate,CC(=O)OC1CCCCC1,348.8,0.0009,Pa*s,,,,,,,,1,pure,10.1186/s13321-024-00820-5,published_supplement_open_subset,data/viscosity_v01.csv,464,12dfa03f34284c93204d1054f75b5a342fd82094da0ca17cee372b4c581c5b26,publishable_core,cc_by_4_0,true
schrodinger_viscosity_v01_open_subset:465,schrodinger_viscosity_v01_open_subset,viscosity,dynamic_viscosity,GJRQTCIYDGXPES-UHFFFAOYSA-N,isobutyl acetate,CC(=O)OCC(C)C,293.05,0.000724,Pa*s,,,,,,,,1,pure,10.1186/s13321-024-00820-5,published_supplement_open_subset,data/viscosity_v01.csv,465,12dfa03f34284c93204d1054f75b5a342fd82094da0ca17cee372b4c581c5b26,publishable_core,cc_by_4_0,true
schrodinger_viscosity_v01_open_subset:466,schrodinger_viscosity_v01_open_subset,viscosity,dynamic_viscosity,GJRQTCIYDGXPES-UHFFFAOYSA-N,isobutyl acetate,CC(=O)OCC(C)C,351.25,0.000366,Pa*s,,,,,,,,1,pure,10.1186/s13321-024-00820-5,published_supplement_open_subset,data/viscosity_v01.csv,466,12dfa03f34284c93204d1054f75b5a342fd82094da0ca17cee372b4c581c5b26,publishable_core,cc_by_4_0,true
schrodinger_viscosity_v01_open_subset:467,schrodinger_viscosity_v01_open_subset,viscosity,dynamic_viscosity,GJRQTCIYDGXPES-UHFFFAOYSA-N,isobutyl acetate,CC(=O)OCC(C)C,372.55,0.000287,Pa*s,,,,,,,,1,pure,10.1186/s13321-024-00820-5,published_supplement_open_subset,data/viscosity_v01.csv,467,12dfa03f34284c93204d1054f75b5a342fd82094da0ca17cee372b4c581c5b26,publishable_core,cc_by_4_0,true
schrodinger_viscosity_v01_open_subset:468,schrodinger_viscosity_v01_open_subset,viscosity,dynamic_viscosity,URAYPUMNDPQOKB-UHFFFAOYSA-N,triacetin,CC(=O)OCC(COC(C)=O)OC(C)=O,328.15,0.00479,Pa*s,,,,,,,,1,pure,10.1186/s13321-024-00820-5,published_supplement_open_subset,data/viscosity_v01.csv,468,12dfa03f34284c93204d1054f75b5a342fd82094da0ca17cee372b4c581c5b26,publishable_core,cc_by_4_0,true
schrodinger_viscosity_v01_open_subset:469,schrodinger_viscosity_v01_open_subset,viscosity,dynamic_viscosity,MLFHJEHSLIIPHL-UHFFFAOYSA-N,Isoamyl acetate,CC(=O)OCCC(C)C,282.12,0.00103,Pa*s,,,,,,,,1,pure,10.1186/s13321-024-00820-5,published_supplement_open_subset,data/viscosity_v01.csv,469,12dfa03f34284c93204d1054f75b5a342fd82094da0ca17cee372b4c581c5b26,publishable_core,cc_by_4_0,true
schrodinger_viscosity_v01_open_subset:470,schrodinger_viscosity_v01_open_subset,viscosity,dynamic_viscosity,MLFHJEHSLIIPHL-UHFFFAOYSA-N,Isoamyl acetate,CC(=O)OCCC(C)C,293.06,0.000872,Pa*s,,,,,,,,1,pure,10.1186/s13321-024-00820-5,published_supplement_open_subset,data/viscosity_v01.csv,470,12dfa03f34284c93204d1054f75b5a342fd82094da0ca17cee372b4c581c5b26,publishable_core,cc_by_4_0,true
schrodinger_viscosity_v01_open_subset:471,schrodinger_viscosity_v01_open_subset,viscosity,dynamic_viscosity,MLFHJEHSLIIPHL-UHFFFAOYSA-N,Isopentyl acetate,CC(=O)OCCC(C)C,293.15,0.000872,Pa*s,,,,,,,,1,pure,10.1186/s13321-024-00820-5,published_supplement_open_subset,data/viscosity_v01.csv,471,12dfa03f34284c93204d1054f75b5a342fd82094da0ca17cee372b4c581c5b26,publishable_core,cc_by_4_0,true
schrodinger_viscosity_v01_open_subset:472,schrodinger_viscosity_v01_open_subset,viscosity,dynamic_viscosity,QUKGYYKBILRGFE-UHFFFAOYSA-N,benzyl acetate,CC(=O)OCc1ccccc1,318.1,0.0014,Pa*s,,,,,,,,1,pure,10.1186/s13321-024-00820-5,published_supplement_open_subset,data/viscosity_v01.csv,472,12dfa03f34284c93204d1054f75b5a342fd82094da0ca17cee372b4c581c5b26,publishable_core,cc_by_4_0,true
schrodinger_viscosity_v01_open_subset:473,schrodinger_viscosity_v01_open_subset,viscosity,dynamic_viscosity,KFSLWBXXFJQRDL-UHFFFAOYSA-N,Peracetic acid,CC(=O)OO,298.7055556,0.00328,Pa*s,,,,,,,,1,pure,10.1186/s13321-024-00820-5,published_supplement_open_subset,data/viscosity_v01.csv,473,12dfa03f34284c93204d1054f75b5a342fd82094da0ca17cee372b4c581c5b26,publishable_core,cc_by_4_0,true
schrodinger_viscosity_v01_open_subset:474,schrodinger_viscosity_v01_open_subset,viscosity,dynamic_viscosity,IPBVNPXQWQGGJP-UHFFFAOYSA-N,phenyl acetate,CC(=O)Oc1ccccc1,251.3,0.00625,Pa*s,,,,,,,,1,pure,10.1186/s13321-024-00820-5,published_supplement_open_subset,data/viscosity_v01.csv,474,12dfa03f34284c93204d1054f75b5a342fd82094da0ca17cee372b4c581c5b26,publishable_core,cc_by_4_0,true
schrodinger_viscosity_v01_open_subset:475,schrodinger_viscosity_v01_open_subset,viscosity,dynamic_viscosity,IPBVNPXQWQGGJP-UHFFFAOYSA-N,phenyl acetate,CC(=O)Oc1ccccc1,266.8,0.00436,Pa*s,,,,,,,,1,pure,10.1186/s13321-024-00820-5,published_supplement_open_subset,data/viscosity_v01.csv,475,12dfa03f34284c93204d1054f75b5a342fd82094da0ca17cee372b4c581c5b26,publishable_core,cc_by_4_0,true
schrodinger_viscosity_v01_open_subset:476,schrodinger_viscosity_v01_open_subset,viscosity,dynamic_viscosity,IPBVNPXQWQGGJP-UHFFFAOYSA-N,phenyl acetate,CC(=O)Oc1ccccc1,282.4,0.0032,Pa*s,,,,,,,,1,pure,10.1186/s13321-024-00820-5,published_supplement_open_subset,data/viscosity_v01.csv,476,12dfa03f34284c93204d1054f75b5a342fd82094da0ca17cee372b4c581c5b26,publishable_core,cc_by_4_0,true
schrodinger_viscosity_v01_open_subset:477,schrodinger_viscosity_v01_open_subset,viscosity,dynamic_viscosity,IPBVNPXQWQGGJP-UHFFFAOYSA-N,phenyl acetate,CC(=O)Oc1ccccc1,297.9,0.00244,Pa*s,,,,,,,,1,pure,10.1186/s13321-024-00820-5,published_supplement_open_subset,data/viscosity_v01.csv,477,12dfa03f34284c93204d1054f75b5a342fd82094da0ca17cee372b4c581c5b26,publishable_core,cc_by_4_0,true
schrodinger_viscosity_v01_open_subset:478,schrodinger_viscosity_v01_open_subset,viscosity,dynamic_viscosity,IPBVNPXQWQGGJP-UHFFFAOYSA-N,phenyl acetate,CC(=O)Oc1ccccc1,313.5,0.00192,Pa*s,,,,,,,,1,pure,10.1186/s13321-024-00820-5,published_supplement_open_subset,data/viscosity_v01.csv,478,12dfa03f34284c93204d1054f75b5a342fd82094da0ca17cee372b4c581c5b26,publishable_core,cc_by_4_0,true
schrodinger_viscosity_v01_open_subset:479,schrodinger_viscosity_v01_open_subset,viscosity,dynamic_viscosity,IPBVNPXQWQGGJP-UHFFFAOYSA-N,phenyl acetate,CC(=O)Oc1ccccc1,318.1,0.0018,Pa*s,,,,,,,,1,pure,10.1186/s13321-024-00820-5,published_supplement_open_subset,data/viscosity_v01.csv,479,12dfa03f34284c93204d1054f75b5a342fd82094da0ca17cee372b4c581c5b26,publishable_core,cc_by_4_0,true
