Repository: LittleAlety/electrolyte-solvent-dielectric-ml

# 电解液溶剂筛选：可审计的多通道机器学习管线

> **2026-11-28 · PLAN B 生产失败诊断**：[根因分析](outputs/b750_completion/failure_diagnostics/FAILURE_ANALYSIS.md) · [执行报告](outputs/b750_completion/COMPLETION_REPORT.md)。214条测试通过；38/67合格，剩余21个几何步数耗尽、1个超时中断、7个从未启动。首轮5个续算全部合格，当前状态 BLOCKED_NEEDS_SUBMISSION。历史目标泄漏、方法错标、CM截断和点级CI解释已由[科学更正](outputs/b750_completion/scientific_errata.json)取代。

> An auditable, pre-registered machine-learning pipeline for electrolyte-solvent
> screening: static permittivity (epsilon), viscosity (eta), the orbital window
> (HOMO / LUMO), and redox potential - with a frozen main scoreboard, a shot ledger,
> and every negative result retained rather than routed around.

File: data/processed/eta_epsilon_joint_observations.csv (part 53 of 84)
row_id,dataset_id,property,property_family,inchikey,name,smiles,T_K,value,unit,phase,method,uncertainty,uncertainty_kind,confidence_level,frequency_mhz,pressure_kpa,n_components,pure_or_mixture,source_doi,source_kind,source_file,source_row_index,source_file_sha256,quality_layer,licence,redistributable
schrodinger_viscosity_v01_open_subset:480,schrodinger_viscosity_v01_open_subset,viscosity,dynamic_viscosity,IPBVNPXQWQGGJP-UHFFFAOYSA-N,phenyl acetate,CC(=O)Oc1ccccc1,329,0.00156,Pa*s,,,,,,,,1,pure,10.1186/s13321-024-00820-5,published_supplement_open_subset,data/viscosity_v01.csv,480,12dfa03f34284c93204d1054f75b5a342fd82094da0ca17cee372b4c581c5b26,publishable_core,cc_by_4_0,true
schrodinger_viscosity_v01_open_subset:481,schrodinger_viscosity_v01_open_subset,viscosity,dynamic_viscosity,IPBVNPXQWQGGJP-UHFFFAOYSA-N,phenyl acetate,CC(=O)Oc1ccccc1,344.5,0.00129,Pa*s,,,,,,,,1,pure,10.1186/s13321-024-00820-5,published_supplement_open_subset,data/viscosity_v01.csv,481,12dfa03f34284c93204d1054f75b5a342fd82094da0ca17cee372b4c581c5b26,publishable_core,cc_by_4_0,true
schrodinger_viscosity_v01_open_subset:482,schrodinger_viscosity_v01_open_subset,viscosity,dynamic_viscosity,IPBVNPXQWQGGJP-UHFFFAOYSA-N,phenyl acetate,CC(=O)Oc1ccccc1,360.1,0.00108,Pa*s,,,,,,,,1,pure,10.1186/s13321-024-00820-5,published_supplement_open_subset,data/viscosity_v01.csv,482,12dfa03f34284c93204d1054f75b5a342fd82094da0ca17cee372b4c581c5b26,publishable_core,cc_by_4_0,true
schrodinger_viscosity_v01_open_subset:483,schrodinger_viscosity_v01_open_subset,viscosity,dynamic_viscosity,IPBVNPXQWQGGJP-UHFFFAOYSA-N,phenyl acetate,CC(=O)Oc1ccccc1,375.6,0.00093,Pa*s,,,,,,,,1,pure,10.1186/s13321-024-00820-5,published_supplement_open_subset,data/viscosity_v01.csv,483,12dfa03f34284c93204d1054f75b5a342fd82094da0ca17cee372b4c581c5b26,publishable_core,cc_by_4_0,true
schrodinger_viscosity_v01_open_subset:484,schrodinger_viscosity_v01_open_subset,viscosity,dynamic_viscosity,IPBVNPXQWQGGJP-UHFFFAOYSA-N,phenyl acetate,CC(=O)Oc1ccccc1,391.1,0.0008,Pa*s,,,,,,,,1,pure,10.1186/s13321-024-00820-5,published_supplement_open_subset,data/viscosity_v01.csv,484,12dfa03f34284c93204d1054f75b5a342fd82094da0ca17cee372b4c581c5b26,publishable_core,cc_by_4_0,true
schrodinger_viscosity_v01_open_subset:485,schrodinger_viscosity_v01_open_subset,viscosity,dynamic_viscosity,TXFPEBPIARQUIG-UHFFFAOYSA-N,4-hydroxyacetophenone,CC(=O)c1ccc(O)cc1,387.8,0.00897,Pa*s,,,,,,,,1,pure,10.1186/s13321-024-00820-5,published_supplement_open_subset,data/viscosity_v01.csv,485,12dfa03f34284c93204d1054f75b5a342fd82094da0ca17cee372b4c581c5b26,publishable_core,cc_by_4_0,true
schrodinger_viscosity_v01_open_subset:486,schrodinger_viscosity_v01_open_subset,viscosity,dynamic_viscosity,TXFPEBPIARQUIG-UHFFFAOYSA-N,4-hydroxyacetophenone,CC(=O)c1ccc(O)cc1,392.2,0.00764,Pa*s,,,,,,,,1,pure,10.1186/s13321-024-00820-5,published_supplement_open_subset,data/viscosity_v01.csv,486,12dfa03f34284c93204d1054f75b5a342fd82094da0ca17cee372b4c581c5b26,publishable_core,cc_by_4_0,true
schrodinger_viscosity_v01_open_subset:487,schrodinger_viscosity_v01_open_subset,viscosity,dynamic_viscosity,TXFPEBPIARQUIG-UHFFFAOYSA-N,4-hydroxyacetophenone,CC(=O)c1ccc(O)cc1,402.5,0.00568,Pa*s,,,,,,,,1,pure,10.1186/s13321-024-00820-5,published_supplement_open_subset,data/viscosity_v01.csv,487,12dfa03f34284c93204d1054f75b5a342fd82094da0ca17cee372b4c581c5b26,publishable_core,cc_by_4_0,true
schrodinger_viscosity_v01_open_subset:488,schrodinger_viscosity_v01_open_subset,viscosity,dynamic_viscosity,KWOLFJPFCHCOCG-UHFFFAOYSA-N,acetophenone,CC(=O)c1ccccc1,289.15,0.00199,Pa*s,,,,,,,,1,pure,10.1186/s13321-024-00820-5,published_supplement_open_subset,data/viscosity_v01.csv,488,12dfa03f34284c93204d1054f75b5a342fd82094da0ca17cee372b4c581c5b26,publishable_core,cc_by_4_0,true
schrodinger_viscosity_v01_open_subset:489,schrodinger_viscosity_v01_open_subset,viscosity,dynamic_viscosity,KWOLFJPFCHCOCG-UHFFFAOYSA-N,Acetophenone,CC(=O)c1ccccc1,303.15,0.001511,Pa*s,,,,,,,,1,pure,10.1186/s13321-024-00820-5,published_supplement_open_subset,data/viscosity_v01.csv,489,12dfa03f34284c93204d1054f75b5a342fd82094da0ca17cee372b4c581c5b26,publishable_core,cc_by_4_0,true
schrodinger_viscosity_v01_open_subset:490,schrodinger_viscosity_v01_open_subset,viscosity,dynamic_viscosity,KWOLFJPFCHCOCG-UHFFFAOYSA-N,Acetophenone,CC(=O)c1ccccc1,318.15,0.001192,Pa*s,,,,,,,,1,pure,10.1186/s13321-024-00820-5,published_supplement_open_subset,data/viscosity_v01.csv,490,12dfa03f34284c93204d1054f75b5a342fd82094da0ca17cee372b4c581c5b26,publishable_core,cc_by_4_0,true
schrodinger_viscosity_v01_open_subset:491,schrodinger_viscosity_v01_open_subset,viscosity,dynamic_viscosity,KWOLFJPFCHCOCG-UHFFFAOYSA-N,acetophenone,CC(=O)c1ccccc1,368.15,0.000653,Pa*s,,,,,,,,1,pure,10.1186/s13321-024-00820-5,published_supplement_open_subset,data/viscosity_v01.csv,491,12dfa03f34284c93204d1054f75b5a342fd82094da0ca17cee372b4c581c5b26,publishable_core,cc_by_4_0,true
schrodinger_viscosity_v01_open_subset:492,schrodinger_viscosity_v01_open_subset,viscosity,dynamic_viscosity,XFNJYAKDBJUJAJ-UHFFFAOYSA-N,"l,2-dibromopropane",CC(Br)CBr,273.51,0.002285,Pa*s,,,,,,,,1,pure,10.1186/s13321-024-00820-5,published_supplement_open_subset,data/viscosity_v01.csv,492,12dfa03f34284c93204d1054f75b5a342fd82094da0ca17cee372b4c581c5b26,publishable_core,cc_by_4_0,true
schrodinger_viscosity_v01_open_subset:493,schrodinger_viscosity_v01_open_subset,viscosity,dynamic_viscosity,XFNJYAKDBJUJAJ-UHFFFAOYSA-N,"l,2-dibromopropane",CC(Br)CBr,286.06,0.001816,Pa*s,,,,,,,,1,pure,10.1186/s13321-024-00820-5,published_supplement_open_subset,data/viscosity_v01.csv,493,12dfa03f34284c93204d1054f75b5a342fd82094da0ca17cee372b4c581c5b26,publishable_core,cc_by_4_0,true
schrodinger_viscosity_v01_open_subset:494,schrodinger_viscosity_v01_open_subset,viscosity,dynamic_viscosity,XFNJYAKDBJUJAJ-UHFFFAOYSA-N,"1,2-dibromopropane",CC(Br)CBr,293.15,0.001623,Pa*s,,,,,,,,1,pure,10.1186/s13321-024-00820-5,published_supplement_open_subset,data/viscosity_v01.csv,494,12dfa03f34284c93204d1054f75b5a342fd82094da0ca17cee372b4c581c5b26,publishable_core,cc_by_4_0,true
schrodinger_viscosity_v01_open_subset:495,schrodinger_viscosity_v01_open_subset,viscosity,dynamic_viscosity,XFNJYAKDBJUJAJ-UHFFFAOYSA-N,"l,2-dibromopropane",CC(Br)CBr,298.42,0.001494,Pa*s,,,,,,,,1,pure,10.1186/s13321-024-00820-5,published_supplement_open_subset,data/viscosity_v01.csv,495,12dfa03f34284c93204d1054f75b5a342fd82094da0ca17cee372b4c581c5b26,publishable_core,cc_by_4_0,true
schrodinger_viscosity_v01_open_subset:496,schrodinger_viscosity_v01_open_subset,viscosity,dynamic_viscosity,XFNJYAKDBJUJAJ-UHFFFAOYSA-N,"l,2-dibromopropane",CC(Br)CBr,311.17,0.001247,Pa*s,,,,,,,,1,pure,10.1186/s13321-024-00820-5,published_supplement_open_subset,data/viscosity_v01.csv,496,12dfa03f34284c93204d1054f75b5a342fd82094da0ca17cee372b4c581c5b26,publishable_core,cc_by_4_0,true
schrodinger_viscosity_v01_open_subset:497,schrodinger_viscosity_v01_open_subset,viscosity,dynamic_viscosity,XFNJYAKDBJUJAJ-UHFFFAOYSA-N,"l,2-dibromopropane",CC(Br)CBr,323.23,0.001072,Pa*s,,,,,,,,1,pure,10.1186/s13321-024-00820-5,published_supplement_open_subset,data/viscosity_v01.csv,497,12dfa03f34284c93204d1054f75b5a342fd82094da0ca17cee372b4c581c5b26,publishable_core,cc_by_4_0,true
schrodinger_viscosity_v01_open_subset:498,schrodinger_viscosity_v01_open_subset,viscosity,dynamic_viscosity,XFNJYAKDBJUJAJ-UHFFFAOYSA-N,"l,2-dibromopropane",CC(Br)CBr,336.34,0.000918,Pa*s,,,,,,,,1,pure,10.1186/s13321-024-00820-5,published_supplement_open_subset,data/viscosity_v01.csv,498,12dfa03f34284c93204d1054f75b5a342fd82094da0ca17cee372b4c581c5b26,publishable_core,cc_by_4_0,true
schrodinger_viscosity_v01_open_subset:499,schrodinger_viscosity_v01_open_subset,viscosity,dynamic_viscosity,XFNJYAKDBJUJAJ-UHFFFAOYSA-N,"l,2-dibromopropane",CC(Br)CBr,349.61,0.000797,Pa*s,,,,,,,,1,pure,10.1186/s13321-024-00820-5,published_supplement_open_subset,data/viscosity_v01.csv,499,12dfa03f34284c93204d1054f75b5a342fd82094da0ca17cee372b4c581c5b26,publishable_core,cc_by_4_0,true
schrodinger_viscosity_v01_open_subset:500,schrodinger_viscosity_v01_open_subset,viscosity,dynamic_viscosity,XFNJYAKDBJUJAJ-UHFFFAOYSA-N,"l,2-dibromopropane",CC(Br)CBr,362.28,0.000704,Pa*s,,,,,,,,1,pure,10.1186/s13321-024-00820-5,published_supplement_open_subset,data/viscosity_v01.csv,500,12dfa03f34284c93204d1054f75b5a342fd82094da0ca17cee372b4c581c5b26,publishable_core,cc_by_4_0,true
schrodinger_viscosity_v01_open_subset:501,schrodinger_viscosity_v01_open_subset,viscosity,dynamic_viscosity,XFNJYAKDBJUJAJ-UHFFFAOYSA-N,"l,2-dibromopropane",CC(Br)CBr,374.33,0.000628,Pa*s,,,,,,,,1,pure,10.1186/s13321-024-00820-5,published_supplement_open_subset,data/viscosity_v01.csv,501,12dfa03f34284c93204d1054f75b5a342fd82094da0ca17cee372b4c581c5b26,publishable_core,cc_by_4_0,true
schrodinger_viscosity_v01_open_subset:502,schrodinger_viscosity_v01_open_subset,viscosity,dynamic_viscosity,XFNJYAKDBJUJAJ-UHFFFAOYSA-N,"l,2-dibromopropane",CC(Br)CBr,386.86,0.000565,Pa*s,,,,,,,,1,pure,10.1186/s13321-024-00820-5,published_supplement_open_subset,data/viscosity_v01.csv,502,12dfa03f34284c93204d1054f75b5a342fd82094da0ca17cee372b4c581c5b26,publishable_core,cc_by_4_0,true
schrodinger_viscosity_v01_open_subset:503,schrodinger_viscosity_v01_open_subset,viscosity,dynamic_viscosity,XFNJYAKDBJUJAJ-UHFFFAOYSA-N,"l,2-dibromopropane",CC(Br)CBr,401.12,0.000501,Pa*s,,,,,,,,1,pure,10.1186/s13321-024-00820-5,published_supplement_open_subset,data/viscosity_v01.csv,503,12dfa03f34284c93204d1054f75b5a342fd82094da0ca17cee372b4c581c5b26,publishable_core,cc_by_4_0,true
schrodinger_viscosity_v01_open_subset:504,schrodinger_viscosity_v01_open_subset,viscosity,dynamic_viscosity,SDTXSEXYPROZSZ-UHFFFAOYSA-N,"1,2-dibromo-2-methylpropane",CC(C)(Br)CBr,273.54,0.00329,Pa*s,,,,,,,,1,pure,10.1186/s13321-024-00820-5,published_supplement_open_subset,data/viscosity_v01.csv,504,12dfa03f34284c93204d1054f75b5a342fd82094da0ca17cee372b4c581c5b26,publishable_core,cc_by_4_0,true
schrodinger_viscosity_v01_open_subset:505,schrodinger_viscosity_v01_open_subset,viscosity,dynamic_viscosity,SDTXSEXYPROZSZ-UHFFFAOYSA-N,"1,2-dibromo-2-methylpropane",CC(C)(Br)CBr,286.82,0.002456,Pa*s,,,,,,,,1,pure,10.1186/s13321-024-00820-5,published_supplement_open_subset,data/viscosity_v01.csv,505,12dfa03f34284c93204d1054f75b5a342fd82094da0ca17cee372b4c581c5b26,publishable_core,cc_by_4_0,true
schrodinger_viscosity_v01_open_subset:506,schrodinger_viscosity_v01_open_subset,viscosity,dynamic_viscosity,SDTXSEXYPROZSZ-UHFFFAOYSA-N,"1,2-dibromo-2-methylpropane",CC(C)(Br)CBr,300.09,0.001916,Pa*s,,,,,,,,1,pure,10.1186/s13321-024-00820-5,published_supplement_open_subset,data/viscosity_v01.csv,506,12dfa03f34284c93204d1054f75b5a342fd82094da0ca17cee372b4c581c5b26,publishable_core,cc_by_4_0,true
schrodinger_viscosity_v01_open_subset:507,schrodinger_viscosity_v01_open_subset,viscosity,dynamic_viscosity,SDTXSEXYPROZSZ-UHFFFAOYSA-N,"1,2-dibromo-2-methylpropane",CC(C)(Br)CBr,313.95,0.001528,Pa*s,,,,,,,,1,pure,10.1186/s13321-024-00820-5,published_supplement_open_subset,data/viscosity_v01.csv,507,12dfa03f34284c93204d1054f75b5a342fd82094da0ca17cee372b4c581c5b26,publishable_core,cc_by_4_0,true
schrodinger_viscosity_v01_open_subset:508,schrodinger_viscosity_v01_open_subset,viscosity,dynamic_viscosity,SDTXSEXYPROZSZ-UHFFFAOYSA-N,"1,2-dibromo-2-methylpropane",CC(C)(Br)CBr,326.33,0.001274,Pa*s,,,,,,,,1,pure,10.1186/s13321-024-00820-5,published_supplement_open_subset,data/viscosity_v01.csv,508,12dfa03f34284c93204d1054f75b5a342fd82094da0ca17cee372b4c581c5b26,publishable_core,cc_by_4_0,true
schrodinger_viscosity_v01_open_subset:509,schrodinger_viscosity_v01_open_subset,viscosity,dynamic_viscosity,SDTXSEXYPROZSZ-UHFFFAOYSA-N,"1,2-dibromo-2-methylpropane",CC(C)(Br)CBr,340.05,0.001065,Pa*s,,,,,,,,1,pure,10.1186/s13321-024-00820-5,published_supplement_open_subset,data/viscosity_v01.csv,509,12dfa03f34284c93204d1054f75b5a342fd82094da0ca17cee372b4c581c5b26,publishable_core,cc_by_4_0,true
schrodinger_viscosity_v01_open_subset:510,schrodinger_viscosity_v01_open_subset,viscosity,dynamic_viscosity,SDTXSEXYPROZSZ-UHFFFAOYSA-N,"1,2-dibromo-2-methylpropane",CC(C)(Br)CBr,353.75,0.000903,Pa*s,,,,,,,,1,pure,10.1186/s13321-024-00820-5,published_supplement_open_subset,data/viscosity_v01.csv,510,12dfa03f34284c93204d1054f75b5a342fd82094da0ca17cee372b4c581c5b26,publishable_core,cc_by_4_0,true
schrodinger_viscosity_v01_open_subset:511,schrodinger_viscosity_v01_open_subset,viscosity,dynamic_viscosity,SDTXSEXYPROZSZ-UHFFFAOYSA-N,"1,2-dibromo-2-methylpropane",CC(C)(Br)CBr,366.78,0.000781,Pa*s,,,,,,,,1,pure,10.1186/s13321-024-00820-5,published_supplement_open_subset,data/viscosity_v01.csv,511,12dfa03f34284c93204d1054f75b5a342fd82094da0ca17cee372b4c581c5b26,publishable_core,cc_by_4_0,true
schrodinger_viscosity_v01_open_subset:512,schrodinger_viscosity_v01_open_subset,viscosity,dynamic_viscosity,SDTXSEXYPROZSZ-UHFFFAOYSA-N,"1,2-dibromo-2-methylpropane",CC(C)(Br)CBr,380.3,0.00068,Pa*s,,,,,,,,1,pure,10.1186/s13321-024-00820-5,published_supplement_open_subset,data/viscosity_v01.csv,512,12dfa03f34284c93204d1054f75b5a342fd82094da0ca17cee372b4c581c5b26,publishable_core,cc_by_4_0,true
schrodinger_viscosity_v01_open_subset:513,schrodinger_viscosity_v01_open_subset,viscosity,dynamic_viscosity,SDTXSEXYPROZSZ-UHFFFAOYSA-N,"1,2-dibromo-2-methylpropane",CC(C)(Br)CBr,394.89,0.000593,Pa*s,,,,,,,,1,pure,10.1186/s13321-024-00820-5,published_supplement_open_subset,data/viscosity_v01.csv,513,12dfa03f34284c93204d1054f75b5a342fd82094da0ca17cee372b4c581c5b26,publishable_core,cc_by_4_0,true
schrodinger_viscosity_v01_open_subset:514,schrodinger_viscosity_v01_open_subset,viscosity,dynamic_viscosity,CRSOQBOWXPBRES-UHFFFAOYSA-N,"2,2-Dimethylpropane",CC(C)(C)C,273.15,0.000328,Pa*s,,,,,,,,1,pure,10.1186/s13321-024-00820-5,published_supplement_open_subset,data/viscosity_v01.csv,514,12dfa03f34284c93204d1054f75b5a342fd82094da0ca17cee372b4c581c5b26,publishable_core,cc_by_4_0,true
schrodinger_viscosity_v01_open_subset:515,schrodinger_viscosity_v01_open_subset,viscosity,dynamic_viscosity,GUMULFRCHLJNDY-UHFFFAOYSA-N,"2,2,4,4-tetramethylpentane",CC(C)(C)CC(C)(C)C,298.15,0.00075,Pa*s,,,,,,,,1,pure,10.1186/s13321-024-00820-5,published_supplement_open_subset,data/viscosity_v01.csv,515,12dfa03f34284c93204d1054f75b5a342fd82094da0ca17cee372b4c581c5b26,publishable_core,cc_by_4_0,true
schrodinger_viscosity_v01_open_subset:516,schrodinger_viscosity_v01_open_subset,viscosity,dynamic_viscosity,KPSSIOMAKSHJJG-UHFFFAOYSA-N,Neopentyl alcohol,CC(C)(C)CO,293.15,0.0025,Pa*s,,,,,,,,1,pure,10.1186/s13321-024-00820-5,published_supplement_open_subset,data/viscosity_v01.csv,516,12dfa03f34284c93204d1054f75b5a342fd82094da0ca17cee372b4c581c5b26,publishable_core,cc_by_4_0,true
schrodinger_viscosity_v01_open_subset:517,schrodinger_viscosity_v01_open_subset,viscosity,dynamic_viscosity,NBRKLOOSMBRFMH-UHFFFAOYSA-N,2-Chloro-2-methylpropane,CC(C)(C)Cl,288.15,0.000543,Pa*s,,,,,,,,1,pure,10.1186/s13321-024-00820-5,published_supplement_open_subset,data/viscosity_v01.csv,517,12dfa03f34284c93204d1054f75b5a342fd82094da0ca17cee372b4c581c5b26,publishable_core,cc_by_4_0,true
schrodinger_viscosity_v01_open_subset:518,schrodinger_viscosity_v01_open_subset,viscosity,dynamic_viscosity,DKGAVHZHDRPRBM-UHFFFAOYSA-N,tert-butyl alcohol,CC(C)(C)O,295.56,0.005887,Pa*s,,,,,,,,1,pure,10.1186/s13321-024-00820-5,published_supplement_open_subset,data/viscosity_v01.csv,518,12dfa03f34284c93204d1054f75b5a342fd82094da0ca17cee372b4c581c5b26,publishable_core,cc_by_4_0,true
schrodinger_viscosity_v01_open_subset:519,schrodinger_viscosity_v01_open_subset,viscosity,dynamic_viscosity,DKGAVHZHDRPRBM-UHFFFAOYSA-N,2-methyl-2-propanol,CC(C)(C)O,295.6,0.00589,Pa*s,,,,,,,,1,pure,10.1186/s13321-024-00820-5,published_supplement_open_subset,data/viscosity_v01.csv,519,12dfa03f34284c93204d1054f75b5a342fd82094da0ca17cee372b4c581c5b26,publishable_core,cc_by_4_0,true
schrodinger_viscosity_v01_open_subset:520,schrodinger_viscosity_v01_open_subset,viscosity,dynamic_viscosity,DKGAVHZHDRPRBM-UHFFFAOYSA-N,2-methyl-2-propanol,CC(C)(C)O,298.1,0.00444,Pa*s,,,,,,,,1,pure,10.1186/s13321-024-00820-5,published_supplement_open_subset,data/viscosity_v01.csv,520,12dfa03f34284c93204d1054f75b5a342fd82094da0ca17cee372b4c581c5b26,publishable_core,cc_by_4_0,true
schrodinger_viscosity_v01_open_subset:521,schrodinger_viscosity_v01_open_subset,viscosity,dynamic_viscosity,DKGAVHZHDRPRBM-UHFFFAOYSA-N,2-methyl-2-propanol,CC(C)(C)O,299.6,0.00417,Pa*s,,,,,,,,1,pure,10.1186/s13321-024-00820-5,published_supplement_open_subset,data/viscosity_v01.csv,521,12dfa03f34284c93204d1054f75b5a342fd82094da0ca17cee372b4c581c5b26,publishable_core,cc_by_4_0,true
schrodinger_viscosity_v01_open_subset:522,schrodinger_viscosity_v01_open_subset,viscosity,dynamic_viscosity,DKGAVHZHDRPRBM-UHFFFAOYSA-N,2-methyl-2-propanol,CC(C)(C)O,303.1,0.00338,Pa*s,,,,,,,,1,pure,10.1186/s13321-024-00820-5,published_supplement_open_subset,data/viscosity_v01.csv,522,12dfa03f34284c93204d1054f75b5a342fd82094da0ca17cee372b4c581c5b26,publishable_core,cc_by_4_0,true
schrodinger_viscosity_v01_open_subset:523,schrodinger_viscosity_v01_open_subset,viscosity,dynamic_viscosity,DKGAVHZHDRPRBM-UHFFFAOYSA-N,2-methyl-2-propanol,CC(C)(C)O,305.2,0.003,Pa*s,,,,,,,,1,pure,10.1186/s13321-024-00820-5,published_supplement_open_subset,data/viscosity_v01.csv,523,12dfa03f34284c93204d1054f75b5a342fd82094da0ca17cee372b4c581c5b26,publishable_core,cc_by_4_0,true
schrodinger_viscosity_v01_open_subset:524,schrodinger_viscosity_v01_open_subset,viscosity,dynamic_viscosity,DKGAVHZHDRPRBM-UHFFFAOYSA-N,tert-butyl alcohol,CC(C)(C)O,305.23,0.003004,Pa*s,,,,,,,,1,pure,10.1186/s13321-024-00820-5,published_supplement_open_subset,data/viscosity_v01.csv,524,12dfa03f34284c93204d1054f75b5a342fd82094da0ca17cee372b4c581c5b26,publishable_core,cc_by_4_0,true
schrodinger_viscosity_v01_open_subset:525,schrodinger_viscosity_v01_open_subset,viscosity,dynamic_viscosity,DKGAVHZHDRPRBM-UHFFFAOYSA-N,2-methyl-2-propanol,CC(C)(C)O,308.1,0.00259,Pa*s,,,,,,,,1,pure,10.1186/s13321-024-00820-5,published_supplement_open_subset,data/viscosity_v01.csv,525,12dfa03f34284c93204d1054f75b5a342fd82094da0ca17cee372b4c581c5b26,publishable_core,cc_by_4_0,true
schrodinger_viscosity_v01_open_subset:526,schrodinger_viscosity_v01_open_subset,viscosity,dynamic_viscosity,DKGAVHZHDRPRBM-UHFFFAOYSA-N,tert-butyl alcohol,CC(C)(C)O,310.37,0.002367,Pa*s,,,,,,,,1,pure,10.1186/s13321-024-00820-5,published_supplement_open_subset,data/viscosity_v01.csv,526,12dfa03f34284c93204d1054f75b5a342fd82094da0ca17cee372b4c581c5b26,publishable_core,cc_by_4_0,true
schrodinger_viscosity_v01_open_subset:527,schrodinger_viscosity_v01_open_subset,viscosity,dynamic_viscosity,DKGAVHZHDRPRBM-UHFFFAOYSA-N,2-methyl-2-propanol,CC(C)(C)O,310.4,0.00237,Pa*s,,,,,,,,1,pure,10.1186/s13321-024-00820-5,published_supplement_open_subset,data/viscosity_v01.csv,527,12dfa03f34284c93204d1054f75b5a342fd82094da0ca17cee372b4c581c5b26,publishable_core,cc_by_4_0,true
schrodinger_viscosity_v01_open_subset:528,schrodinger_viscosity_v01_open_subset,viscosity,dynamic_viscosity,DKGAVHZHDRPRBM-UHFFFAOYSA-N,2-methyl-2-propanol,CC(C)(C)O,313.1,0.00205,Pa*s,,,,,,,,1,pure,10.1186/s13321-024-00820-5,published_supplement_open_subset,data/viscosity_v01.csv,528,12dfa03f34284c93204d1054f75b5a342fd82094da0ca17cee372b4c581c5b26,publishable_core,cc_by_4_0,true
schrodinger_viscosity_v01_open_subset:529,schrodinger_viscosity_v01_open_subset,viscosity,dynamic_viscosity,DKGAVHZHDRPRBM-UHFFFAOYSA-N,tert-butyl alcohol,CC(C)(C)O,315.56,0.001909,Pa*s,,,,,,,,1,pure,10.1186/s13321-024-00820-5,published_supplement_open_subset,data/viscosity_v01.csv,529,12dfa03f34284c93204d1054f75b5a342fd82094da0ca17cee372b4c581c5b26,publishable_core,cc_by_4_0,true
schrodinger_viscosity_v01_open_subset:530,schrodinger_viscosity_v01_open_subset,viscosity,dynamic_viscosity,DKGAVHZHDRPRBM-UHFFFAOYSA-N,2-methyl-2-propanol,CC(C)(C)O,315.6,0.00191,Pa*s,,,,,,,,1,pure,10.1186/s13321-024-00820-5,published_supplement_open_subset,data/viscosity_v01.csv,530,12dfa03f34284c93204d1054f75b5a342fd82094da0ca17cee372b4c581c5b26,publishable_core,cc_by_4_0,true
schrodinger_viscosity_v01_open_subset:531,schrodinger_viscosity_v01_open_subset,viscosity,dynamic_viscosity,DKGAVHZHDRPRBM-UHFFFAOYSA-N,tert-butyl alcohol,CC(C)(C)O,320.97,0.00155,Pa*s,,,,,,,,1,pure,10.1186/s13321-024-00820-5,published_supplement_open_subset,data/viscosity_v01.csv,531,12dfa03f34284c93204d1054f75b5a342fd82094da0ca17cee372b4c581c5b26,publishable_core,cc_by_4_0,true
schrodinger_viscosity_v01_open_subset:532,schrodinger_viscosity_v01_open_subset,viscosity,dynamic_viscosity,DKGAVHZHDRPRBM-UHFFFAOYSA-N,2-methyl-2-propanol,CC(C)(C)O,321,0.00155,Pa*s,,,,,,,,1,pure,10.1186/s13321-024-00820-5,published_supplement_open_subset,data/viscosity_v01.csv,532,12dfa03f34284c93204d1054f75b5a342fd82094da0ca17cee372b4c581c5b26,publishable_core,cc_by_4_0,true
schrodinger_viscosity_v01_open_subset:533,schrodinger_viscosity_v01_open_subset,viscosity,dynamic_viscosity,DKGAVHZHDRPRBM-UHFFFAOYSA-N,2-methyl-2-propanol,CC(C)(C)O,326.1,0.0013,Pa*s,,,,,,,,1,pure,10.1186/s13321-024-00820-5,published_supplement_open_subset,data/viscosity_v01.csv,533,12dfa03f34284c93204d1054f75b5a342fd82094da0ca17cee372b4c581c5b26,publishable_core,cc_by_4_0,true
schrodinger_viscosity_v01_open_subset:534,schrodinger_viscosity_v01_open_subset,viscosity,dynamic_viscosity,DKGAVHZHDRPRBM-UHFFFAOYSA-N,tert-butyl alcohol,CC(C)(C)O,326.14,0.001296,Pa*s,,,,,,,,1,pure,10.1186/s13321-024-00820-5,published_supplement_open_subset,data/viscosity_v01.csv,534,12dfa03f34284c93204d1054f75b5a342fd82094da0ca17cee372b4c581c5b26,publishable_core,cc_by_4_0,true
schrodinger_viscosity_v01_open_subset:535,schrodinger_viscosity_v01_open_subset,viscosity,dynamic_viscosity,DKGAVHZHDRPRBM-UHFFFAOYSA-N,tert-butyl alcohol,CC(C)(C)O,331.09,0.001097,Pa*s,,,,,,,,1,pure,10.1186/s13321-024-00820-5,published_supplement_open_subset,data/viscosity_v01.csv,535,12dfa03f34284c93204d1054f75b5a342fd82094da0ca17cee372b4c581c5b26,publishable_core,cc_by_4_0,true
schrodinger_viscosity_v01_open_subset:536,schrodinger_viscosity_v01_open_subset,viscosity,dynamic_viscosity,DKGAVHZHDRPRBM-UHFFFAOYSA-N,2-methyl-2-propanol,CC(C)(C)O,331.1,0.0011,Pa*s,,,,,,,,1,pure,10.1186/s13321-024-00820-5,published_supplement_open_subset,data/viscosity_v01.csv,536,12dfa03f34284c93204d1054f75b5a342fd82094da0ca17cee372b4c581c5b26,publishable_core,cc_by_4_0,true
schrodinger_viscosity_v01_open_subset:537,schrodinger_viscosity_v01_open_subset,viscosity,dynamic_viscosity,DKGAVHZHDRPRBM-UHFFFAOYSA-N,2-methyl-2-propanol,CC(C)(C)O,335.2,0.00097,Pa*s,,,,,,,,1,pure,10.1186/s13321-024-00820-5,published_supplement_open_subset,data/viscosity_v01.csv,537,12dfa03f34284c93204d1054f75b5a342fd82094da0ca17cee372b4c581c5b26,publishable_core,cc_by_4_0,true
schrodinger_viscosity_v01_open_subset:538,schrodinger_viscosity_v01_open_subset,viscosity,dynamic_viscosity,DKGAVHZHDRPRBM-UHFFFAOYSA-N,tert-butyl alcohol,CC(C)(C)O,335.24,0.0009678,Pa*s,,,,,,,,1,pure,10.1186/s13321-024-00820-5,published_supplement_open_subset,data/viscosity_v01.csv,538,12dfa03f34284c93204d1054f75b5a342fd82094da0ca17cee372b4c581c5b26,publishable_core,cc_by_4_0,true
schrodinger_viscosity_v01_open_subset:539,schrodinger_viscosity_v01_open_subset,viscosity,dynamic_viscosity,DKGAVHZHDRPRBM-UHFFFAOYSA-N,2-methyl-2-propanol,CC(C)(C)O,337.6,0.00091,Pa*s,,,,,,,,1,pure,10.1186/s13321-024-00820-5,published_supplement_open_subset,data/viscosity_v01.csv,539,12dfa03f34284c93204d1054f75b5a342fd82094da0ca17cee372b4c581c5b26,publishable_core,cc_by_4_0,true
schrodinger_viscosity_v01_open_subset:540,schrodinger_viscosity_v01_open_subset,viscosity,dynamic_viscosity,DKGAVHZHDRPRBM-UHFFFAOYSA-N,2-methyl-2-propanol,CC(C)(C)O,346.6,0.00071,Pa*s,,,,,,,,1,pure,10.1186/s13321-024-00820-5,published_supplement_open_subset,data/viscosity_v01.csv,540,12dfa03f34284c93204d1054f75b5a342fd82094da0ca17cee372b4c581c5b26,publishable_core,cc_by_4_0,true
schrodinger_viscosity_v01_open_subset:541,schrodinger_viscosity_v01_open_subset,viscosity,dynamic_viscosity,DKGAVHZHDRPRBM-UHFFFAOYSA-N,tert-butyl alcohol,CC(C)(C)O,346.62,0.0007057,Pa*s,,,,,,,,1,pure,10.1186/s13321-024-00820-5,published_supplement_open_subset,data/viscosity_v01.csv,541,12dfa03f34284c93204d1054f75b5a342fd82094da0ca17cee372b4c581c5b26,publishable_core,cc_by_4_0,true
schrodinger_viscosity_v01_open_subset:542,schrodinger_viscosity_v01_open_subset,viscosity,dynamic_viscosity,DKGAVHZHDRPRBM-UHFFFAOYSA-N,2-methyl-2-propanol,CC(C)(C)O,394.8,0.00024,Pa*s,,,,,,,,1,pure,10.1186/s13321-024-00820-5,published_supplement_open_subset,data/viscosity_v01.csv,542,12dfa03f34284c93204d1054f75b5a342fd82094da0ca17cee372b4c581c5b26,publishable_core,cc_by_4_0,true
schrodinger_viscosity_v01_open_subset:543,schrodinger_viscosity_v01_open_subset,viscosity,dynamic_viscosity,QHPQWRBYOIRBIT-UHFFFAOYSA-N,P-tert-butylphenol,CC(C)(C)c1ccc(O)cc1,383.15,0.0024,Pa*s,,,,,,,,1,pure,10.1186/s13321-024-00820-5,published_supplement_open_subset,data/viscosity_v01.csv,543,12dfa03f34284c93204d1054f75b5a342fd82094da0ca17cee372b4c581c5b26,publishable_core,cc_by_4_0,true
schrodinger_viscosity_v01_open_subset:544,schrodinger_viscosity_v01_open_subset,viscosity,dynamic_viscosity,SZCWBURCISJFEZ-UHFFFAOYSA-N,hydroxypivalyl hydroxypivalate,CC(C)(CO)COC(=O)C(C)(C)CO,358.1,0.01959,Pa*s,,,,,,,,1,pure,10.1186/s13321-024-00820-5,published_supplement_open_subset,data/viscosity_v01.csv,544,12dfa03f34284c93204d1054f75b5a342fd82094da0ca17cee372b4c581c5b26,publishable_core,cc_by_4_0,true
schrodinger_viscosity_v01_open_subset:545,schrodinger_viscosity_v01_open_subset,viscosity,dynamic_viscosity,SZCWBURCISJFEZ-UHFFFAOYSA-N,hydroxypivalyl hydroxypivalate,CC(C)(CO)COC(=O)C(C)(C)CO,368.1,0.01271,Pa*s,,,,,,,,1,pure,10.1186/s13321-024-00820-5,published_supplement_open_subset,data/viscosity_v01.csv,545,12dfa03f34284c93204d1054f75b5a342fd82094da0ca17cee372b4c581c5b26,publishable_core,cc_by_4_0,true
schrodinger_viscosity_v01_open_subset:546,schrodinger_viscosity_v01_open_subset,viscosity,dynamic_viscosity,ZEOVXNVKXIPWMS-UHFFFAOYSA-N,"2,2-Dichloropropane",CC(C)(Cl)Cl,288.15,0.000769,Pa*s,,,,,,,,1,pure,10.1186/s13321-024-00820-5,published_supplement_open_subset,data/viscosity_v01.csv,546,12dfa03f34284c93204d1054f75b5a342fd82094da0ca17cee372b4c581c5b26,publishable_core,cc_by_4_0,true
schrodinger_viscosity_v01_open_subset:547,schrodinger_viscosity_v01_open_subset,viscosity,dynamic_viscosity,ZEOVXNVKXIPWMS-UHFFFAOYSA-N,"2,2-Dichloropropane",CC(C)(Cl)Cl,303.15,0.000619,Pa*s,,,,,,,,1,pure,10.1186/s13321-024-00820-5,published_supplement_open_subset,data/viscosity_v01.csv,547,12dfa03f34284c93204d1054f75b5a342fd82094da0ca17cee372b4c581c5b26,publishable_core,cc_by_4_0,true
schrodinger_viscosity_v01_open_subset:548,schrodinger_viscosity_v01_open_subset,viscosity,dynamic_viscosity,OCGWWLDZAFOHGD-UHFFFAOYSA-N,Trifluoro-2-methyl propanol,CC(C)(O)C(F)(F)F,298.15,0.00332,Pa*s,,,,,,,,1,pure,10.1186/s13321-024-00820-5,published_supplement_open_subset,data/viscosity_v01.csv,548,12dfa03f34284c93204d1054f75b5a342fd82094da0ca17cee372b4c581c5b26,publishable_core,cc_by_4_0,true
schrodinger_viscosity_v01_open_subset:549,schrodinger_viscosity_v01_open_subset,viscosity,dynamic_viscosity,MTZWHHIREPJPTG-UHFFFAOYSA-N,phorone,CC(C)=CC(=O)C=C(C)C,298.15,0.0014,Pa*s,,,,,,,,1,pure,10.1186/s13321-024-00820-5,published_supplement_open_subset,data/viscosity_v01.csv,549,12dfa03f34284c93204d1054f75b5a342fd82094da0ca17cee372b4c581c5b26,publishable_core,cc_by_4_0,true
schrodinger_viscosity_v01_open_subset:550,schrodinger_viscosity_v01_open_subset,viscosity,dynamic_viscosity,YYGNTYWPHWGJRM-UHFFFAOYSA-N,Squalene,CC(C)=CCCC(C)=CCCC(C)=CCCC=C(C)CCC=C(C)CCC=C(C)C,298.15,0.012,Pa*s,,,,,,,,1,pure,10.1186/s13321-024-00820-5,published_supplement_open_subset,data/viscosity_v01.csv,550,12dfa03f34284c93204d1054f75b5a342fd82094da0ca17cee372b4c581c5b26,publishable_core,cc_by_4_0,true
schrodinger_viscosity_v01_open_subset:551,schrodinger_viscosity_v01_open_subset,viscosity,dynamic_viscosity,QMVPMAAFGQKVCJ-UHFFFAOYSA-N,Citronellol,CC(C)=CCCC(C)CCO,293.15,0.0111,Pa*s,,,,,,,,1,pure,10.1186/s13321-024-00820-5,published_supplement_open_subset,data/viscosity_v01.csv,551,12dfa03f34284c93204d1054f75b5a342fd82094da0ca17cee372b4c581c5b26,publishable_core,cc_by_4_0,true
schrodinger_viscosity_v01_open_subset:552,schrodinger_viscosity_v01_open_subset,viscosity,dynamic_viscosity,QMVPMAAFGQKVCJ-UHFFFAOYSA-N,Citronellol,CC(C)=CCCC(C)CCO,313.15,0.00533,Pa*s,,,,,,,,1,pure,10.1186/s13321-024-00820-5,published_supplement_open_subset,data/viscosity_v01.csv,552,12dfa03f34284c93204d1054f75b5a342fd82094da0ca17cee372b4c581c5b26,publishable_core,cc_by_4_0,true
schrodinger_viscosity_v01_open_subset:553,schrodinger_viscosity_v01_open_subset,viscosity,dynamic_viscosity,CSCPPACGZOOCGX-UHFFFAOYSA-N,acetone,CC(C)=O,233.15,0.000713,Pa*s,,,,,,,,1,pure,10.1186/s13321-024-00820-5,published_supplement_open_subset,data/viscosity_v01.csv,553,12dfa03f34284c93204d1054f75b5a342fd82094da0ca17cee372b4c581c5b26,publishable_core,cc_by_4_0,true
schrodinger_viscosity_v01_open_subset:554,schrodinger_viscosity_v01_open_subset,viscosity,dynamic_viscosity,CSCPPACGZOOCGX-UHFFFAOYSA-N,acetone,CC(C)=O,242.85,0.000613,Pa*s,,,,,,,,1,pure,10.1186/s13321-024-00820-5,published_supplement_open_subset,data/viscosity_v01.csv,554,12dfa03f34284c93204d1054f75b5a342fd82094da0ca17cee372b4c581c5b26,publishable_core,cc_by_4_0,true
schrodinger_viscosity_v01_open_subset:555,schrodinger_viscosity_v01_open_subset,viscosity,dynamic_viscosity,CSCPPACGZOOCGX-UHFFFAOYSA-N,acetone,CC(C)=O,252.75,0.000516,Pa*s,,,,,,,,1,pure,10.1186/s13321-024-00820-5,published_supplement_open_subset,data/viscosity_v01.csv,555,12dfa03f34284c93204d1054f75b5a342fd82094da0ca17cee372b4c581c5b26,publishable_core,cc_by_4_0,true
schrodinger_viscosity_v01_open_subset:556,schrodinger_viscosity_v01_open_subset,viscosity,dynamic_viscosity,CSCPPACGZOOCGX-UHFFFAOYSA-N,acetone,CC(C)=O,262.55,0.000451,Pa*s,,,,,,,,1,pure,10.1186/s13321-024-00820-5,published_supplement_open_subset,data/viscosity_v01.csv,556,12dfa03f34284c93204d1054f75b5a342fd82094da0ca17cee372b4c581c5b26,publishable_core,cc_by_4_0,true
schrodinger_viscosity_v01_open_subset:557,schrodinger_viscosity_v01_open_subset,viscosity,dynamic_viscosity,CSCPPACGZOOCGX-UHFFFAOYSA-N,acetone,CC(C)=O,281.01,0.0003638,Pa*s,,,,,,,,1,pure,10.1186/s13321-024-00820-5,published_supplement_open_subset,data/viscosity_v01.csv,557,12dfa03f34284c93204d1054f75b5a342fd82094da0ca17cee372b4c581c5b26,publishable_core,cc_by_4_0,true
schrodinger_viscosity_v01_open_subset:558,schrodinger_viscosity_v01_open_subset,viscosity,dynamic_viscosity,CSCPPACGZOOCGX-UHFFFAOYSA-N,acetone,CC(C)=O,284.87,0.0003495,Pa*s,,,,,,,,1,pure,10.1186/s13321-024-00820-5,published_supplement_open_subset,data/viscosity_v01.csv,558,12dfa03f34284c93204d1054f75b5a342fd82094da0ca17cee372b4c581c5b26,publishable_core,cc_by_4_0,true
schrodinger_viscosity_v01_open_subset:559,schrodinger_viscosity_v01_open_subset,viscosity,dynamic_viscosity,CSCPPACGZOOCGX-UHFFFAOYSA-N,acetone,CC(C)=O,288.15,0.000345,Pa*s,,,,,,,,1,pure,10.1186/s13321-024-00820-5,published_supplement_open_subset,data/viscosity_v01.csv,559,12dfa03f34284c93204d1054f75b5a342fd82094da0ca17cee372b4c581c5b26,publishable_core,cc_by_4_0,true
schrodinger_viscosity_v01_open_subset:560,schrodinger_viscosity_v01_open_subset,viscosity,dynamic_viscosity,CSCPPACGZOOCGX-UHFFFAOYSA-N,acetone,CC(C)=O,288.39,0.0003376,Pa*s,,,,,,,,1,pure,10.1186/s13321-024-00820-5,published_supplement_open_subset,data/viscosity_v01.csv,560,12dfa03f34284c93204d1054f75b5a342fd82094da0ca17cee372b4c581c5b26,publishable_core,cc_by_4_0,true
schrodinger_viscosity_v01_open_subset:561,schrodinger_viscosity_v01_open_subset,viscosity,dynamic_viscosity,CSCPPACGZOOCGX-UHFFFAOYSA-N,acetone,CC(C)=O,292.17,0.0003258,Pa*s,,,,,,,,1,pure,10.1186/s13321-024-00820-5,published_supplement_open_subset,data/viscosity_v01.csv,561,12dfa03f34284c93204d1054f75b5a342fd82094da0ca17cee372b4c581c5b26,publishable_core,cc_by_4_0,true
schrodinger_viscosity_v01_open_subset:562,schrodinger_viscosity_v01_open_subset,viscosity,dynamic_viscosity,CSCPPACGZOOCGX-UHFFFAOYSA-N,acetone,CC(C)=O,296.16,0.0003131,Pa*s,,,,,,,,1,pure,10.1186/s13321-024-00820-5,published_supplement_open_subset,data/viscosity_v01.csv,562,12dfa03f34284c93204d1054f75b5a342fd82094da0ca17cee372b4c581c5b26,publishable_core,cc_by_4_0,true
schrodinger_viscosity_v01_open_subset:563,schrodinger_viscosity_v01_open_subset,viscosity,dynamic_viscosity,CSCPPACGZOOCGX-UHFFFAOYSA-N,acetone,CC(C)=O,300.37,0.0003007,Pa*s,,,,,,,,1,pure,10.1186/s13321-024-00820-5,published_supplement_open_subset,data/viscosity_v01.csv,563,12dfa03f34284c93204d1054f75b5a342fd82094da0ca17cee372b4c581c5b26,publishable_core,cc_by_4_0,true
schrodinger_viscosity_v01_open_subset:564,schrodinger_viscosity_v01_open_subset,viscosity,dynamic_viscosity,CSCPPACGZOOCGX-UHFFFAOYSA-N,acetone,CC(C)=O,303.15,0.000296,Pa*s,,,,,,,,1,pure,10.1186/s13321-024-00820-5,published_supplement_open_subset,data/viscosity_v01.csv,564,12dfa03f34284c93204d1054f75b5a342fd82094da0ca17cee372b4c581c5b26,publishable_core,cc_by_4_0,true
schrodinger_viscosity_v01_open_subset:565,schrodinger_viscosity_v01_open_subset,viscosity,dynamic_viscosity,CSCPPACGZOOCGX-UHFFFAOYSA-N,acetone,CC(C)=O,305.58,0.0002863,Pa*s,,,,,,,,1,pure,10.1186/s13321-024-00820-5,published_supplement_open_subset,data/viscosity_v01.csv,565,12dfa03f34284c93204d1054f75b5a342fd82094da0ca17cee372b4c581c5b26,publishable_core,cc_by_4_0,true
schrodinger_viscosity_v01_open_subset:566,schrodinger_viscosity_v01_open_subset,viscosity,dynamic_viscosity,CSCPPACGZOOCGX-UHFFFAOYSA-N,acetone,CC(C)=O,309.15,0.0002772,Pa*s,,,,,,,,1,pure,10.1186/s13321-024-00820-5,published_supplement_open_subset,data/viscosity_v01.csv,566,12dfa03f34284c93204d1054f75b5a342fd82094da0ca17cee372b4c581c5b26,publishable_core,cc_by_4_0,true
schrodinger_viscosity_v01_open_subset:567,schrodinger_viscosity_v01_open_subset,viscosity,dynamic_viscosity,CSCPPACGZOOCGX-UHFFFAOYSA-N,acetone,CC(C)=O,313.19,0.0002675,Pa*s,,,,,,,,1,pure,10.1186/s13321-024-00820-5,published_supplement_open_subset,data/viscosity_v01.csv,567,12dfa03f34284c93204d1054f75b5a342fd82094da0ca17cee372b4c581c5b26,publishable_core,cc_by_4_0,true
schrodinger_viscosity_v01_open_subset:568,schrodinger_viscosity_v01_open_subset,viscosity,dynamic_viscosity,CSCPPACGZOOCGX-UHFFFAOYSA-N,acetone,CC(C)=O,317.27,0.0002584,Pa*s,,,,,,,,1,pure,10.1186/s13321-024-00820-5,published_supplement_open_subset,data/viscosity_v01.csv,568,12dfa03f34284c93204d1054f75b5a342fd82094da0ca17cee372b4c581c5b26,publishable_core,cc_by_4_0,true
schrodinger_viscosity_v01_open_subset:569,schrodinger_viscosity_v01_open_subset,viscosity,dynamic_viscosity,CSCPPACGZOOCGX-UHFFFAOYSA-N,acetone,CC(C)=O,320.77,0.0002503,Pa*s,,,,,,,,1,pure,10.1186/s13321-024-00820-5,published_supplement_open_subset,data/viscosity_v01.csv,569,12dfa03f34284c93204d1054f75b5a342fd82094da0ca17cee372b4c581c5b26,publishable_core,cc_by_4_0,true
schrodinger_viscosity_v01_open_subset:570,schrodinger_viscosity_v01_open_subset,viscosity,dynamic_viscosity,CSCPPACGZOOCGX-UHFFFAOYSA-N,acetone,CC(C)=O,325.35,0.0002405,Pa*s,,,,,,,,1,pure,10.1186/s13321-024-00820-5,published_supplement_open_subset,data/viscosity_v01.csv,570,12dfa03f34284c93204d1054f75b5a342fd82094da0ca17cee372b4c581c5b26,publishable_core,cc_by_4_0,true
schrodinger_viscosity_v01_open_subset:571,schrodinger_viscosity_v01_open_subset,viscosity,dynamic_viscosity,CSCPPACGZOOCGX-UHFFFAOYSA-N,acetone,CC(C)=O,327.01,0.0002377,Pa*s,,,,,,,,1,pure,10.1186/s13321-024-00820-5,published_supplement_open_subset,data/viscosity_v01.csv,571,12dfa03f34284c93204d1054f75b5a342fd82094da0ca17cee372b4c581c5b26,publishable_core,cc_by_4_0,true
schrodinger_viscosity_v01_open_subset:572,schrodinger_viscosity_v01_open_subset,viscosity,dynamic_viscosity,NAMYKGVDVNBCFQ-UHFFFAOYSA-N,isopropyl bromide,CC(C)Br,273.48,0.0006021,Pa*s,,,,,,,,1,pure,10.1186/s13321-024-00820-5,published_supplement_open_subset,data/viscosity_v01.csv,572,12dfa03f34284c93204d1054f75b5a342fd82094da0ca17cee372b4c581c5b26,publishable_core,cc_by_4_0,true
schrodinger_viscosity_v01_open_subset:573,schrodinger_viscosity_v01_open_subset,viscosity,dynamic_viscosity,NAMYKGVDVNBCFQ-UHFFFAOYSA-N,isopropyl bromide,CC(C)Br,278.27,0.0005688,Pa*s,,,,,,,,1,pure,10.1186/s13321-024-00820-5,published_supplement_open_subset,data/viscosity_v01.csv,573,12dfa03f34284c93204d1054f75b5a342fd82094da0ca17cee372b4c581c5b26,publishable_core,cc_by_4_0,true
schrodinger_viscosity_v01_open_subset:574,schrodinger_viscosity_v01_open_subset,viscosity,dynamic_viscosity,NAMYKGVDVNBCFQ-UHFFFAOYSA-N,isopropyl bromide,CC(C)Br,283.29,0.0005371,Pa*s,,,,,,,,1,pure,10.1186/s13321-024-00820-5,published_supplement_open_subset,data/viscosity_v01.csv,574,12dfa03f34284c93204d1054f75b5a342fd82094da0ca17cee372b4c581c5b26,publishable_core,cc_by_4_0,true
schrodinger_viscosity_v01_open_subset:575,schrodinger_viscosity_v01_open_subset,viscosity,dynamic_viscosity,NAMYKGVDVNBCFQ-UHFFFAOYSA-N,2-Bromopropane,CC(C)Br,288.15,0.000536,Pa*s,,,,,,,,1,pure,10.1186/s13321-024-00820-5,published_supplement_open_subset,data/viscosity_v01.csv,575,12dfa03f34284c93204d1054f75b5a342fd82094da0ca17cee372b4c581c5b26,publishable_core,cc_by_4_0,true
schrodinger_viscosity_v01_open_subset:576,schrodinger_viscosity_v01_open_subset,viscosity,dynamic_viscosity,NAMYKGVDVNBCFQ-UHFFFAOYSA-N,isopropyl bromide,CC(C)Br,288.45,0.0005068,Pa*s,,,,,,,,1,pure,10.1186/s13321-024-00820-5,published_supplement_open_subset,data/viscosity_v01.csv,576,12dfa03f34284c93204d1054f75b5a342fd82094da0ca17cee372b4c581c5b26,publishable_core,cc_by_4_0,true
schrodinger_viscosity_v01_open_subset:577,schrodinger_viscosity_v01_open_subset,viscosity,dynamic_viscosity,NAMYKGVDVNBCFQ-UHFFFAOYSA-N,isopropyl bromide,CC(C)Br,293.43,0.0004803,Pa*s,,,,,,,,1,pure,10.1186/s13321-024-00820-5,published_supplement_open_subset,data/viscosity_v01.csv,577,12dfa03f34284c93204d1054f75b5a342fd82094da0ca17cee372b4c581c5b26,publishable_core,cc_by_4_0,true
schrodinger_viscosity_v01_open_subset:578,schrodinger_viscosity_v01_open_subset,viscosity,dynamic_viscosity,NAMYKGVDVNBCFQ-UHFFFAOYSA-N,isopropyl bromide,CC(C)Br,298.61,0.0004551,Pa*s,,,,,,,,1,pure,10.1186/s13321-024-00820-5,published_supplement_open_subset,data/viscosity_v01.csv,578,12dfa03f34284c93204d1054f75b5a342fd82094da0ca17cee372b4c581c5b26,publishable_core,cc_by_4_0,true
schrodinger_viscosity_v01_open_subset:579,schrodinger_viscosity_v01_open_subset,viscosity,dynamic_viscosity,NAMYKGVDVNBCFQ-UHFFFAOYSA-N,isopropyl bromide,CC(C)Br,303.09,0.0004343,Pa*s,,,,,,,,1,pure,10.1186/s13321-024-00820-5,published_supplement_open_subset,data/viscosity_v01.csv,579,12dfa03f34284c93204d1054f75b5a342fd82094da0ca17cee372b4c581c5b26,publishable_core,cc_by_4_0,true
schrodinger_viscosity_v01_open_subset:580,schrodinger_viscosity_v01_open_subset,viscosity,dynamic_viscosity,NAMYKGVDVNBCFQ-UHFFFAOYSA-N,2-Bromopropane,CC(C)Br,303.15,0.000437,Pa*s,,,,,,,,1,pure,10.1186/s13321-024-00820-5,published_supplement_open_subset,data/viscosity_v01.csv,580,12dfa03f34284c93204d1054f75b5a342fd82094da0ca17cee372b4c581c5b26,publishable_core,cc_by_4_0,true
schrodinger_viscosity_v01_open_subset:581,schrodinger_viscosity_v01_open_subset,viscosity,dynamic_viscosity,NAMYKGVDVNBCFQ-UHFFFAOYSA-N,isopropyl bromide,CC(C)Br,309.05,0.0004095,Pa*s,,,,,,,,1,pure,10.1186/s13321-024-00820-5,published_supplement_open_subset,data/viscosity_v01.csv,581,12dfa03f34284c93204d1054f75b5a342fd82094da0ca17cee372b4c581c5b26,publishable_core,cc_by_4_0,true
schrodinger_viscosity_v01_open_subset:582,schrodinger_viscosity_v01_open_subset,viscosity,dynamic_viscosity,NAMYKGVDVNBCFQ-UHFFFAOYSA-N,isopropyl bromide,CC(C)Br,314.32,0.0003894,Pa*s,,,,,,,,1,pure,10.1186/s13321-024-00820-5,published_supplement_open_subset,data/viscosity_v01.csv,582,12dfa03f34284c93204d1054f75b5a342fd82094da0ca17cee372b4c581c5b26,publishable_core,cc_by_4_0,true
schrodinger_viscosity_v01_open_subset:583,schrodinger_viscosity_v01_open_subset,viscosity,dynamic_viscosity,NAMYKGVDVNBCFQ-UHFFFAOYSA-N,isopropyl bromide,CC(C)Br,319.51,0.0003704,Pa*s,,,,,,,,1,pure,10.1186/s13321-024-00820-5,published_supplement_open_subset,data/viscosity_v01.csv,583,12dfa03f34284c93204d1054f75b5a342fd82094da0ca17cee372b4c581c5b26,publishable_core,cc_by_4_0,true
