Repository: LittleAlety/electrolyte-solvent-dielectric-ml

# 电解液溶剂筛选：可审计的多通道机器学习管线

> **2026-11-28 · PLAN B 生产失败诊断**：[根因分析](outputs/b750_completion/failure_diagnostics/FAILURE_ANALYSIS.md) · [执行报告](outputs/b750_completion/COMPLETION_REPORT.md)。214条测试通过；38/67合格，剩余21个几何步数耗尽、1个超时中断、7个从未启动。首轮5个续算全部合格，当前状态 BLOCKED_NEEDS_SUBMISSION。历史目标泄漏、方法错标、CM截断和点级CI解释已由[科学更正](outputs/b750_completion/scientific_errata.json)取代。

> An auditable, pre-registered machine-learning pipeline for electrolyte-solvent
> screening: static permittivity (epsilon), viscosity (eta), the orbital window
> (HOMO / LUMO), and redox potential - with a frozen main scoreboard, a shot ledger,
> and every negative result retained rather than routed around.

File: data/processed/eta_epsilon_joint_observations.csv (part 56 of 84)
row_id,dataset_id,property,property_family,inchikey,name,smiles,T_K,value,unit,phase,method,uncertainty,uncertainty_kind,confidence_level,frequency_mhz,pressure_kpa,n_components,pure_or_mixture,source_doi,source_kind,source_file,source_row_index,source_file_sha256,quality_layer,licence,redistributable
schrodinger_viscosity_v01_open_subset:791,schrodinger_viscosity_v01_open_subset,viscosity,dynamic_viscosity,QCFYJCYNJLBDRT-UHFFFAOYSA-N,Bis(2-chloro-1-methylethyl) ether,CC(CCl)OC(C)CCl,293.15,0.0023,Pa*s,,,,,,,,1,pure,10.1186/s13321-024-00820-5,published_supplement_open_subset,data/viscosity_v01.csv,791,12dfa03f34284c93204d1054f75b5a342fd82094da0ca17cee372b4c581c5b26,publishable_core,cc_by_4_0,true
schrodinger_viscosity_v01_open_subset:792,schrodinger_viscosity_v01_open_subset,viscosity,dynamic_viscosity,GPEPNXRUEOKKDO-UHFFFAOYSA-N,Trifluoro-2-methyl propanol,CC(CO)C(F)(F)F,298.15,0.00332,Pa*s,,,,,,,,1,pure,10.1186/s13321-024-00820-5,published_supplement_open_subset,data/viscosity_v01.csv,792,12dfa03f34284c93204d1054f75b5a342fd82094da0ca17cee372b4c581c5b26,publishable_core,cc_by_4_0,true
schrodinger_viscosity_v01_open_subset:793,schrodinger_viscosity_v01_open_subset,viscosity,dynamic_viscosity,RNDNSYIPLPAXAZ-UHFFFAOYSA-N,Œ≤-phenylpropyl alcohol,CC(CO)c1ccccc1,298.15,0.0156,Pa*s,,,,,,,,1,pure,10.1186/s13321-024-00820-5,published_supplement_open_subset,data/viscosity_v01.csv,793,12dfa03f34284c93204d1054f75b5a342fd82094da0ca17cee372b4c581c5b26,publishable_core,cc_by_4_0,true
schrodinger_viscosity_v01_open_subset:794,schrodinger_viscosity_v01_open_subset,viscosity,dynamic_viscosity,UOCLXMDMGBRAIB-UHFFFAOYSA-N,"1,1,1-Trichloroethane",CC(Cl)(Cl)Cl,288.15,0.000903,Pa*s,,,,,,,,1,pure,10.1186/s13321-024-00820-5,published_supplement_open_subset,data/viscosity_v01.csv,794,12dfa03f34284c93204d1054f75b5a342fd82094da0ca17cee372b4c581c5b26,publishable_core,cc_by_4_0,true
schrodinger_viscosity_v01_open_subset:795,schrodinger_viscosity_v01_open_subset,viscosity,dynamic_viscosity,UOCLXMDMGBRAIB-UHFFFAOYSA-N,"1,1,1-trichloroethane",CC(Cl)(Cl)Cl,293.15,0.00086,Pa*s,,,,,,,,1,pure,10.1186/s13321-024-00820-5,published_supplement_open_subset,data/viscosity_v01.csv,795,12dfa03f34284c93204d1054f75b5a342fd82094da0ca17cee372b4c581c5b26,publishable_core,cc_by_4_0,true
schrodinger_viscosity_v01_open_subset:796,schrodinger_viscosity_v01_open_subset,viscosity,dynamic_viscosity,UOCLXMDMGBRAIB-UHFFFAOYSA-N,"1,1,1-Trichloroethane",CC(Cl)(Cl)Cl,303.15,0.000725,Pa*s,,,,,,,,1,pure,10.1186/s13321-024-00820-5,published_supplement_open_subset,data/viscosity_v01.csv,796,12dfa03f34284c93204d1054f75b5a342fd82094da0ca17cee372b4c581c5b26,publishable_core,cc_by_4_0,true
schrodinger_viscosity_v01_open_subset:797,schrodinger_viscosity_v01_open_subset,viscosity,dynamic_viscosity,KNKRKFALVUDBJE-UHFFFAOYSA-N,"1,2-Dichloropropane",CC(Cl)CCl,298.15,0.0007,Pa*s,,,,,,,,1,pure,10.1186/s13321-024-00820-5,published_supplement_open_subset,data/viscosity_v01.csv,797,12dfa03f34284c93204d1054f75b5a342fd82094da0ca17cee372b4c581c5b26,publishable_core,cc_by_4_0,true
schrodinger_viscosity_v01_open_subset:798,schrodinger_viscosity_v01_open_subset,viscosity,dynamic_viscosity,SCYULBFZEHDVBN-UHFFFAOYSA-N,"1,2-Dichloroethane",CC(Cl)Cl,273.15,0.001125,Pa*s,,,,,,,,1,pure,10.1186/s13321-024-00820-5,published_supplement_open_subset,data/viscosity_v01.csv,798,12dfa03f34284c93204d1054f75b5a342fd82094da0ca17cee372b4c581c5b26,publishable_core,cc_by_4_0,true
schrodinger_viscosity_v01_open_subset:799,schrodinger_viscosity_v01_open_subset,viscosity,dynamic_viscosity,SCYULBFZEHDVBN-UHFFFAOYSA-N,"1,1-dichloroethane",CC(Cl)Cl,280.21,0.0005686,Pa*s,,,,,,,,1,pure,10.1186/s13321-024-00820-5,published_supplement_open_subset,data/viscosity_v01.csv,799,12dfa03f34284c93204d1054f75b5a342fd82094da0ca17cee372b4c581c5b26,publishable_core,cc_by_4_0,true
schrodinger_viscosity_v01_open_subset:800,schrodinger_viscosity_v01_open_subset,viscosity,dynamic_viscosity,SCYULBFZEHDVBN-UHFFFAOYSA-N,"1,1-dichloroethane",CC(Cl)Cl,284.39,0.0005413,Pa*s,,,,,,,,1,pure,10.1186/s13321-024-00820-5,published_supplement_open_subset,data/viscosity_v01.csv,800,12dfa03f34284c93204d1054f75b5a342fd82094da0ca17cee372b4c581c5b26,publishable_core,cc_by_4_0,true
schrodinger_viscosity_v01_open_subset:801,schrodinger_viscosity_v01_open_subset,viscosity,dynamic_viscosity,SCYULBFZEHDVBN-UHFFFAOYSA-N,"1,1-Dichloroethane",CC(Cl)Cl,288.15,0.000505,Pa*s,,,,,,,,1,pure,10.1186/s13321-024-00820-5,published_supplement_open_subset,data/viscosity_v01.csv,801,12dfa03f34284c93204d1054f75b5a342fd82094da0ca17cee372b4c581c5b26,publishable_core,cc_by_4_0,true
schrodinger_viscosity_v01_open_subset:802,schrodinger_viscosity_v01_open_subset,viscosity,dynamic_viscosity,SCYULBFZEHDVBN-UHFFFAOYSA-N,"1,1-dichloroethane",CC(Cl)Cl,288.49,0.0005156,Pa*s,,,,,,,,1,pure,10.1186/s13321-024-00820-5,published_supplement_open_subset,data/viscosity_v01.csv,802,12dfa03f34284c93204d1054f75b5a342fd82094da0ca17cee372b4c581c5b26,publishable_core,cc_by_4_0,true
schrodinger_viscosity_v01_open_subset:803,schrodinger_viscosity_v01_open_subset,viscosity,dynamic_viscosity,SCYULBFZEHDVBN-UHFFFAOYSA-N,"1,1-Dichloro ethane",CC(Cl)Cl,292.15,0.00049,Pa*s,,,,,,,,1,pure,10.1186/s13321-024-00820-5,published_supplement_open_subset,data/viscosity_v01.csv,803,12dfa03f34284c93204d1054f75b5a342fd82094da0ca17cee372b4c581c5b26,publishable_core,cc_by_4_0,true
schrodinger_viscosity_v01_open_subset:804,schrodinger_viscosity_v01_open_subset,viscosity,dynamic_viscosity,SCYULBFZEHDVBN-UHFFFAOYSA-N,"1,1-dichloroethane",CC(Cl)Cl,292.46,0.0004934,Pa*s,,,,,,,,1,pure,10.1186/s13321-024-00820-5,published_supplement_open_subset,data/viscosity_v01.csv,804,12dfa03f34284c93204d1054f75b5a342fd82094da0ca17cee372b4c581c5b26,publishable_core,cc_by_4_0,true
schrodinger_viscosity_v01_open_subset:805,schrodinger_viscosity_v01_open_subset,viscosity,dynamic_viscosity,SCYULBFZEHDVBN-UHFFFAOYSA-N,"1,1-dichloroethane",CC(Cl)Cl,296.37,0.0004736,Pa*s,,,,,,,,1,pure,10.1186/s13321-024-00820-5,published_supplement_open_subset,data/viscosity_v01.csv,805,12dfa03f34284c93204d1054f75b5a342fd82094da0ca17cee372b4c581c5b26,publishable_core,cc_by_4_0,true
schrodinger_viscosity_v01_open_subset:806,schrodinger_viscosity_v01_open_subset,viscosity,dynamic_viscosity,SCYULBFZEHDVBN-UHFFFAOYSA-N,"1,1-dichloroethane",CC(Cl)Cl,301,0.0004506,Pa*s,,,,,,,,1,pure,10.1186/s13321-024-00820-5,published_supplement_open_subset,data/viscosity_v01.csv,806,12dfa03f34284c93204d1054f75b5a342fd82094da0ca17cee372b4c581c5b26,publishable_core,cc_by_4_0,true
schrodinger_viscosity_v01_open_subset:807,schrodinger_viscosity_v01_open_subset,viscosity,dynamic_viscosity,SCYULBFZEHDVBN-UHFFFAOYSA-N,"1,1-dichloroethane",CC(Cl)Cl,304.7,0.0004337,Pa*s,,,,,,,,1,pure,10.1186/s13321-024-00820-5,published_supplement_open_subset,data/viscosity_v01.csv,807,12dfa03f34284c93204d1054f75b5a342fd82094da0ca17cee372b4c581c5b26,publishable_core,cc_by_4_0,true
schrodinger_viscosity_v01_open_subset:808,schrodinger_viscosity_v01_open_subset,viscosity,dynamic_viscosity,SCYULBFZEHDVBN-UHFFFAOYSA-N,"1,1-dichloroethane",CC(Cl)Cl,308.76,0.000416,Pa*s,,,,,,,,1,pure,10.1186/s13321-024-00820-5,published_supplement_open_subset,data/viscosity_v01.csv,808,12dfa03f34284c93204d1054f75b5a342fd82094da0ca17cee372b4c581c5b26,publishable_core,cc_by_4_0,true
schrodinger_viscosity_v01_open_subset:809,schrodinger_viscosity_v01_open_subset,viscosity,dynamic_viscosity,SCYULBFZEHDVBN-UHFFFAOYSA-N,"1,1-dichloroethane",CC(Cl)Cl,313.33,0.0003976,Pa*s,,,,,,,,1,pure,10.1186/s13321-024-00820-5,published_supplement_open_subset,data/viscosity_v01.csv,809,12dfa03f34284c93204d1054f75b5a342fd82094da0ca17cee372b4c581c5b26,publishable_core,cc_by_4_0,true
schrodinger_viscosity_v01_open_subset:810,schrodinger_viscosity_v01_open_subset,viscosity,dynamic_viscosity,SCYULBFZEHDVBN-UHFFFAOYSA-N,"1,1-dichloroethane",CC(Cl)Cl,316.89,0.0003836,Pa*s,,,,,,,,1,pure,10.1186/s13321-024-00820-5,published_supplement_open_subset,data/viscosity_v01.csv,810,12dfa03f34284c93204d1054f75b5a342fd82094da0ca17cee372b4c581c5b26,publishable_core,cc_by_4_0,true
schrodinger_viscosity_v01_open_subset:811,schrodinger_viscosity_v01_open_subset,viscosity,dynamic_viscosity,SCYULBFZEHDVBN-UHFFFAOYSA-N,"1,1-dichloroethane",CC(Cl)Cl,321.1,0.0003695,Pa*s,,,,,,,,1,pure,10.1186/s13321-024-00820-5,published_supplement_open_subset,data/viscosity_v01.csv,811,12dfa03f34284c93204d1054f75b5a342fd82094da0ca17cee372b4c581c5b26,publishable_core,cc_by_4_0,true
schrodinger_viscosity_v01_open_subset:812,schrodinger_viscosity_v01_open_subset,viscosity,dynamic_viscosity,SCYULBFZEHDVBN-UHFFFAOYSA-N,"1,1-dichloroethane",CC(Cl)Cl,327.69,0.0003476,Pa*s,,,,,,,,1,pure,10.1186/s13321-024-00820-5,published_supplement_open_subset,data/viscosity_v01.csv,812,12dfa03f34284c93204d1054f75b5a342fd82094da0ca17cee372b4c581c5b26,publishable_core,cc_by_4_0,true
schrodinger_viscosity_v01_open_subset:813,schrodinger_viscosity_v01_open_subset,viscosity,dynamic_viscosity,FRCHKSNAZZFGCA-UHFFFAOYSA-N,"1,1-dichloro-1-fluoroethane",CC(F)(Cl)Cl,298.15,0.000409,Pa*s,,,,,,,,1,pure,10.1186/s13321-024-00820-5,published_supplement_open_subset,data/viscosity_v01.csv,813,12dfa03f34284c93204d1054f75b5a342fd82094da0ca17cee372b4c581c5b26,publishable_core,cc_by_4_0,true
schrodinger_viscosity_v01_open_subset:814,schrodinger_viscosity_v01_open_subset,viscosity,dynamic_viscosity,BHNZEZWIUMJCGF-UHFFFAOYSA-N,"1-chloro-1,1-difluoroethane",CC(F)(F)Cl,252.25,0.000453,Pa*s,,,,,,,,1,pure,10.1186/s13321-024-00820-5,published_supplement_open_subset,data/viscosity_v01.csv,814,12dfa03f34284c93204d1054f75b5a342fd82094da0ca17cee372b4c581c5b26,publishable_core,cc_by_4_0,true
schrodinger_viscosity_v01_open_subset:815,schrodinger_viscosity_v01_open_subset,viscosity,dynamic_viscosity,YACLCMMBHTUQON-UHFFFAOYSA-N,1-fluoro-1-chloroethane,CC(F)Cl,324.15,0.000561047976,Pa*s,,,,,,,,1,pure,10.1186/s13321-024-00820-5,published_supplement_open_subset,data/viscosity_v01.csv,815,12dfa03f34284c93204d1054f75b5a342fd82094da0ca17cee372b4c581c5b26,publishable_core,cc_by_4_0,true
schrodinger_viscosity_v01_open_subset:816,schrodinger_viscosity_v01_open_subset,viscosity,dynamic_viscosity,NPNPZTNLOVBDOC-UHFFFAOYSA-N,"1,1-difluoroethane",CC(F)F,283.15,0.000263,Pa*s,,,,,,,,1,pure,10.1186/s13321-024-00820-5,published_supplement_open_subset,data/viscosity_v01.csv,816,12dfa03f34284c93204d1054f75b5a342fd82094da0ca17cee372b4c581c5b26,publishable_core,cc_by_4_0,true
schrodinger_viscosity_v01_open_subset:817,schrodinger_viscosity_v01_open_subset,viscosity,dynamic_viscosity,DLFVBJFMPXGRIB-UHFFFAOYSA-N,Acetamide,CC(N)=O,364.25,0.002182,Pa*s,,,,,,,,1,pure,10.1186/s13321-024-00820-5,published_supplement_open_subset,data/viscosity_v01.csv,817,12dfa03f34284c93204d1054f75b5a342fd82094da0ca17cee372b4c581c5b26,publishable_core,cc_by_4_0,true
schrodinger_viscosity_v01_open_subset:818,schrodinger_viscosity_v01_open_subset,viscosity,dynamic_viscosity,DLFVBJFMPXGRIB-UHFFFAOYSA-N,Acetamide,CC(N)=O,367.15,0.00163,Pa*s,,,,,,,,1,pure,10.1186/s13321-024-00820-5,published_supplement_open_subset,data/viscosity_v01.csv,818,12dfa03f34284c93204d1054f75b5a342fd82094da0ca17cee372b4c581c5b26,publishable_core,cc_by_4_0,true
schrodinger_viscosity_v01_open_subset:819,schrodinger_viscosity_v01_open_subset,viscosity,dynamic_viscosity,WOFDVDFSGLBFAC-UHFFFAOYSA-N,Lactonitrile,CC(O)C#N,303.15,0.00201,Pa*s,,,,,,,,1,pure,10.1186/s13321-024-00820-5,published_supplement_open_subset,data/viscosity_v01.csv,819,12dfa03f34284c93204d1054f75b5a342fd82094da0ca17cee372b4c581c5b26,publishable_core,cc_by_4_0,true
schrodinger_viscosity_v01_open_subset:820,schrodinger_viscosity_v01_open_subset,viscosity,dynamic_viscosity,LVTYICIALWPMFW-UHFFFAOYSA-N,Diisopropanolamine,CC(O)CNCC(C)O,318.15,0.00198,Pa*s,,,,,,,,1,pure,10.1186/s13321-024-00820-5,published_supplement_open_subset,data/viscosity_v01.csv,820,12dfa03f34284c93204d1054f75b5a342fd82094da0ca17cee372b4c581c5b26,publishable_core,cc_by_4_0,true
schrodinger_viscosity_v01_open_subset:821,schrodinger_viscosity_v01_open_subset,viscosity,dynamic_viscosity,GQCZPFJGIXHZMB-UHFFFAOYSA-N,Propylene glycol mono-t-butyl ether,CC(O)COC(C)(C)C,298.15,0.0033,Pa*s,,,,,,,,1,pure,10.1186/s13321-024-00820-5,published_supplement_open_subset,data/viscosity_v01.csv,821,12dfa03f34284c93204d1054f75b5a342fd82094da0ca17cee372b4c581c5b26,publishable_core,cc_by_4_0,true
schrodinger_viscosity_v01_open_subset:822,schrodinger_viscosity_v01_open_subset,viscosity,dynamic_viscosity,IBLKWZIFZMJLFL-UHFFFAOYSA-N,Propylene glycol phenyl ether,CC(O)COc1ccccc1,298.15,0.0227,Pa*s,,,,,,,,1,pure,10.1186/s13321-024-00820-5,published_supplement_open_subset,data/viscosity_v01.csv,822,12dfa03f34284c93204d1054f75b5a342fd82094da0ca17cee372b4c581c5b26,publishable_core,cc_by_4_0,true
schrodinger_viscosity_v01_open_subset:823,schrodinger_viscosity_v01_open_subset,viscosity,dynamic_viscosity,DHZCVEDTDMGIHQ-UHFFFAOYSA-N,thiobis(2-ethanol),CC(O)SC(C)O,298.15,0.000839459987,Pa*s,,,,,,,,1,pure,10.1186/s13321-024-00820-5,published_supplement_open_subset,data/viscosity_v01.csv,823,12dfa03f34284c93204d1054f75b5a342fd82094da0ca17cee372b4c581c5b26,publishable_core,cc_by_4_0,true
schrodinger_viscosity_v01_open_subset:824,schrodinger_viscosity_v01_open_subset,viscosity,dynamic_viscosity,WEEGYLXZBRQIMU-UHFFFAOYSA-N,"1,8-cineole",CC12CCC(CC1)C(C)(C)O2,298.15,0.002301441817,Pa*s,,,,,,,,1,pure,10.1186/s13321-024-00820-5,published_supplement_open_subset,data/viscosity_v01.csv,824,12dfa03f34284c93204d1054f75b5a342fd82094da0ca17cee372b4c581c5b26,publishable_core,cc_by_4_0,true
schrodinger_viscosity_v01_open_subset:825,schrodinger_viscosity_v01_open_subset,viscosity,dynamic_viscosity,HJOVHMDZYOCNQW-UHFFFAOYSA-N,Isophorone,CC1=CC(=O)CC(C)(C)C1,293.15,0.00262,Pa*s,,,,,,,,1,pure,10.1186/s13321-024-00820-5,published_supplement_open_subset,data/viscosity_v01.csv,825,12dfa03f34284c93204d1054f75b5a342fd82094da0ca17cee372b4c581c5b26,publishable_core,cc_by_4_0,true
schrodinger_viscosity_v01_open_subset:826,schrodinger_viscosity_v01_open_subset,viscosity,dynamic_viscosity,GRWFGVWFFZKLTI-UHFFFAOYSA-N,L-Pinene,CC1=CCC2CC1C2(C)C,293.15,0.0017,Pa*s,,,,,,,,1,pure,10.1186/s13321-024-00820-5,published_supplement_open_subset,data/viscosity_v01.csv,826,12dfa03f34284c93204d1054f75b5a342fd82094da0ca17cee372b4c581c5b26,publishable_core,cc_by_4_0,true
schrodinger_viscosity_v01_open_subset:827,schrodinger_viscosity_v01_open_subset,viscosity,dynamic_viscosity,CTMHWPIWNRWQEG-UHFFFAOYSA-N,1-Methylcyclohex-1-ene,CC1=CCCCC1,298.15,0.00042,Pa*s,,,,,,,,1,pure,10.1186/s13321-024-00820-5,published_supplement_open_subset,data/viscosity_v01.csv,827,12dfa03f34284c93204d1054f75b5a342fd82094da0ca17cee372b4c581c5b26,publishable_core,cc_by_4_0,true
schrodinger_viscosity_v01_open_subset:828,schrodinger_viscosity_v01_open_subset,viscosity,dynamic_viscosity,CXOZQHPXKPDQGT-UHFFFAOYSA-N,3-Methylcyclopentene,CC1C=CCC1,298.15,0.00029,Pa*s,,,,,,,,1,pure,10.1186/s13321-024-00820-5,published_supplement_open_subset,data/viscosity_v01.csv,828,12dfa03f34284c93204d1054f75b5a342fd82094da0ca17cee372b4c581c5b26,publishable_core,cc_by_4_0,true
schrodinger_viscosity_v01_open_subset:829,schrodinger_viscosity_v01_open_subset,viscosity,dynamic_viscosity,ODNRTOSCFYDTKF-UHFFFAOYSA-N,"trans-1,3,5-Trimethylcyclohexane",CC1CC(C)CC(C)C1,303.15,0.000624,Pa*s,,,,,,,,1,pure,10.1186/s13321-024-00820-5,published_supplement_open_subset,data/viscosity_v01.csv,829,12dfa03f34284c93204d1054f75b5a342fd82094da0ca17cee372b4c581c5b26,publishable_core,cc_by_4_0,true
schrodinger_viscosity_v01_open_subset:830,schrodinger_viscosity_v01_open_subset,viscosity,dynamic_viscosity,NFLGAXVYCFJBMK-UHFFFAOYSA-N,menthone,CC1CCC(C(C)C)C(=O)C1,298.15,0.00231,Pa*s,,,,,,,,1,pure,10.1186/s13321-024-00820-5,published_supplement_open_subset,data/viscosity_v01.csv,830,12dfa03f34284c93204d1054f75b5a342fd82094da0ca17cee372b4c581c5b26,publishable_core,cc_by_4_0,true
schrodinger_viscosity_v01_open_subset:831,schrodinger_viscosity_v01_open_subset,viscosity,dynamic_viscosity,SGVUHPSBDNVHKL-UHFFFAOYSA-N,"cis-1,3-Dimethylcyclohexane",CC1CCCC(C)C1,298.15,0.00068,Pa*s,,,,,,,,1,pure,10.1186/s13321-024-00820-5,published_supplement_open_subset,data/viscosity_v01.csv,831,12dfa03f34284c93204d1054f75b5a342fd82094da0ca17cee372b4c581c5b26,publishable_core,cc_by_4_0,true
schrodinger_viscosity_v01_open_subset:832,schrodinger_viscosity_v01_open_subset,viscosity,dynamic_viscosity,GDOPTJXRTPNYNR-UHFFFAOYSA-N,methylcyclopentane,CC1CCCC1,253.1,0.00086,Pa*s,,,,,,,,1,pure,10.1186/s13321-024-00820-5,published_supplement_open_subset,data/viscosity_v01.csv,832,12dfa03f34284c93204d1054f75b5a342fd82094da0ca17cee372b4c581c5b26,publishable_core,cc_by_4_0,true
schrodinger_viscosity_v01_open_subset:833,schrodinger_viscosity_v01_open_subset,viscosity,dynamic_viscosity,GDOPTJXRTPNYNR-UHFFFAOYSA-N,methylcyclopentane,CC1CCCC1,263.1,0.00074,Pa*s,,,,,,,,1,pure,10.1186/s13321-024-00820-5,published_supplement_open_subset,data/viscosity_v01.csv,833,12dfa03f34284c93204d1054f75b5a342fd82094da0ca17cee372b4c581c5b26,publishable_core,cc_by_4_0,true
schrodinger_viscosity_v01_open_subset:834,schrodinger_viscosity_v01_open_subset,viscosity,dynamic_viscosity,GDOPTJXRTPNYNR-UHFFFAOYSA-N,methylcyclopentane,CC1CCCC1,273.1,0.00065,Pa*s,,,,,,,,1,pure,10.1186/s13321-024-00820-5,published_supplement_open_subset,data/viscosity_v01.csv,834,12dfa03f34284c93204d1054f75b5a342fd82094da0ca17cee372b4c581c5b26,publishable_core,cc_by_4_0,true
schrodinger_viscosity_v01_open_subset:835,schrodinger_viscosity_v01_open_subset,viscosity,dynamic_viscosity,GDOPTJXRTPNYNR-UHFFFAOYSA-N,methylcyclopentane,CC1CCCC1,283.1,0.00057,Pa*s,,,,,,,,1,pure,10.1186/s13321-024-00820-5,published_supplement_open_subset,data/viscosity_v01.csv,835,12dfa03f34284c93204d1054f75b5a342fd82094da0ca17cee372b4c581c5b26,publishable_core,cc_by_4_0,true
schrodinger_viscosity_v01_open_subset:836,schrodinger_viscosity_v01_open_subset,viscosity,dynamic_viscosity,GDOPTJXRTPNYNR-UHFFFAOYSA-N,methylcyclopentane,CC1CCCC1,288.1,0.00053,Pa*s,,,,,,,,1,pure,10.1186/s13321-024-00820-5,published_supplement_open_subset,data/viscosity_v01.csv,836,12dfa03f34284c93204d1054f75b5a342fd82094da0ca17cee372b4c581c5b26,publishable_core,cc_by_4_0,true
schrodinger_viscosity_v01_open_subset:837,schrodinger_viscosity_v01_open_subset,viscosity,dynamic_viscosity,GDOPTJXRTPNYNR-UHFFFAOYSA-N,methylcyclopentane,CC1CCCC1,288.15,0.000545,Pa*s,,,,,,,,1,pure,10.1186/s13321-024-00820-5,published_supplement_open_subset,data/viscosity_v01.csv,837,12dfa03f34284c93204d1054f75b5a342fd82094da0ca17cee372b4c581c5b26,publishable_core,cc_by_4_0,true
schrodinger_viscosity_v01_open_subset:838,schrodinger_viscosity_v01_open_subset,viscosity,dynamic_viscosity,GDOPTJXRTPNYNR-UHFFFAOYSA-N,methylcyclopentane,CC1CCCC1,293.1,0.00051,Pa*s,,,,,,,,1,pure,10.1186/s13321-024-00820-5,published_supplement_open_subset,data/viscosity_v01.csv,838,12dfa03f34284c93204d1054f75b5a342fd82094da0ca17cee372b4c581c5b26,publishable_core,cc_by_4_0,true
schrodinger_viscosity_v01_open_subset:839,schrodinger_viscosity_v01_open_subset,viscosity,dynamic_viscosity,GDOPTJXRTPNYNR-UHFFFAOYSA-N,methylcyclopentane,CC1CCCC1,293.15,0.000521,Pa*s,,,,,,,,1,pure,10.1186/s13321-024-00820-5,published_supplement_open_subset,data/viscosity_v01.csv,839,12dfa03f34284c93204d1054f75b5a342fd82094da0ca17cee372b4c581c5b26,publishable_core,cc_by_4_0,true
schrodinger_viscosity_v01_open_subset:840,schrodinger_viscosity_v01_open_subset,viscosity,dynamic_viscosity,GDOPTJXRTPNYNR-UHFFFAOYSA-N,methylcyclopentane,CC1CCCC1,298.1,0.00048,Pa*s,,,,,,,,1,pure,10.1186/s13321-024-00820-5,published_supplement_open_subset,data/viscosity_v01.csv,840,12dfa03f34284c93204d1054f75b5a342fd82094da0ca17cee372b4c581c5b26,publishable_core,cc_by_4_0,true
schrodinger_viscosity_v01_open_subset:841,schrodinger_viscosity_v01_open_subset,viscosity,dynamic_viscosity,GDOPTJXRTPNYNR-UHFFFAOYSA-N,methylcyclopentane,CC1CCCC1,303.1,0.00045,Pa*s,,,,,,,,1,pure,10.1186/s13321-024-00820-5,published_supplement_open_subset,data/viscosity_v01.csv,841,12dfa03f34284c93204d1054f75b5a342fd82094da0ca17cee372b4c581c5b26,publishable_core,cc_by_4_0,true
schrodinger_viscosity_v01_open_subset:842,schrodinger_viscosity_v01_open_subset,viscosity,dynamic_viscosity,GDOPTJXRTPNYNR-UHFFFAOYSA-N,methylcyclopentane,CC1CCCC1,303.15,0.000456,Pa*s,,,,,,,,1,pure,10.1186/s13321-024-00820-5,published_supplement_open_subset,data/viscosity_v01.csv,842,12dfa03f34284c93204d1054f75b5a342fd82094da0ca17cee372b4c581c5b26,publishable_core,cc_by_4_0,true
schrodinger_viscosity_v01_open_subset:843,schrodinger_viscosity_v01_open_subset,viscosity,dynamic_viscosity,GDOPTJXRTPNYNR-UHFFFAOYSA-N,methylcyclopentane,CC1CCCC1,313.1,0.0004,Pa*s,,,,,,,,1,pure,10.1186/s13321-024-00820-5,published_supplement_open_subset,data/viscosity_v01.csv,843,12dfa03f34284c93204d1054f75b5a342fd82094da0ca17cee372b4c581c5b26,publishable_core,cc_by_4_0,true
schrodinger_viscosity_v01_open_subset:844,schrodinger_viscosity_v01_open_subset,viscosity,dynamic_viscosity,GDOPTJXRTPNYNR-UHFFFAOYSA-N,methylcyclopentane,CC1CCCC1,323.1,0.00036,Pa*s,,,,,,,,1,pure,10.1186/s13321-024-00820-5,published_supplement_open_subset,data/viscosity_v01.csv,844,12dfa03f34284c93204d1054f75b5a342fd82094da0ca17cee372b4c581c5b26,publishable_core,cc_by_4_0,true
schrodinger_viscosity_v01_open_subset:845,schrodinger_viscosity_v01_open_subset,viscosity,dynamic_viscosity,GDOPTJXRTPNYNR-UHFFFAOYSA-N,methylcyclopentane,CC1CCCC1,333.1,0.00033,Pa*s,,,,,,,,1,pure,10.1186/s13321-024-00820-5,published_supplement_open_subset,data/viscosity_v01.csv,845,12dfa03f34284c93204d1054f75b5a342fd82094da0ca17cee372b4c581c5b26,publishable_core,cc_by_4_0,true
schrodinger_viscosity_v01_open_subset:846,schrodinger_viscosity_v01_open_subset,viscosity,dynamic_viscosity,GDOPTJXRTPNYNR-UHFFFAOYSA-N,methylcyclopentane,CC1CCCC1,343.1,0.0003,Pa*s,,,,,,,,1,pure,10.1186/s13321-024-00820-5,published_supplement_open_subset,data/viscosity_v01.csv,846,12dfa03f34284c93204d1054f75b5a342fd82094da0ca17cee372b4c581c5b26,publishable_core,cc_by_4_0,true
schrodinger_viscosity_v01_open_subset:847,schrodinger_viscosity_v01_open_subset,viscosity,dynamic_viscosity,GDOPTJXRTPNYNR-UHFFFAOYSA-N,methylcyclopentane,CC1CCCC1,353.1,0.00027,Pa*s,,,,,,,,1,pure,10.1186/s13321-024-00820-5,published_supplement_open_subset,data/viscosity_v01.csv,847,12dfa03f34284c93204d1054f75b5a342fd82094da0ca17cee372b4c581c5b26,publishable_core,cc_by_4_0,true
schrodinger_viscosity_v01_open_subset:848,schrodinger_viscosity_v01_open_subset,viscosity,dynamic_viscosity,UAEPNZWRGJTJPN-UHFFFAOYSA-N,methylcyclohexane,CC1CCCCC1,273.1,0.00099,Pa*s,,,,,,,,1,pure,10.1186/s13321-024-00820-5,published_supplement_open_subset,data/viscosity_v01.csv,848,12dfa03f34284c93204d1054f75b5a342fd82094da0ca17cee372b4c581c5b26,publishable_core,cc_by_4_0,true
schrodinger_viscosity_v01_open_subset:849,schrodinger_viscosity_v01_open_subset,viscosity,dynamic_viscosity,UAEPNZWRGJTJPN-UHFFFAOYSA-N,methylcyclohexane,CC1CCCCC1,288.15,0.00078,Pa*s,,,,,,,,1,pure,10.1186/s13321-024-00820-5,published_supplement_open_subset,data/viscosity_v01.csv,849,12dfa03f34284c93204d1054f75b5a342fd82094da0ca17cee372b4c581c5b26,publishable_core,cc_by_4_0,true
schrodinger_viscosity_v01_open_subset:850,schrodinger_viscosity_v01_open_subset,viscosity,dynamic_viscosity,UAEPNZWRGJTJPN-UHFFFAOYSA-N,methylcyclohexane,CC1CCCCC1,293.1,0.00073,Pa*s,,,,,,,,1,pure,10.1186/s13321-024-00820-5,published_supplement_open_subset,data/viscosity_v01.csv,850,12dfa03f34284c93204d1054f75b5a342fd82094da0ca17cee372b4c581c5b26,publishable_core,cc_by_4_0,true
schrodinger_viscosity_v01_open_subset:851,schrodinger_viscosity_v01_open_subset,viscosity,dynamic_viscosity,UAEPNZWRGJTJPN-UHFFFAOYSA-N,methylcyclohexane,CC1CCCCC1,298.1,0.00068,Pa*s,,,,,,,,1,pure,10.1186/s13321-024-00820-5,published_supplement_open_subset,data/viscosity_v01.csv,851,12dfa03f34284c93204d1054f75b5a342fd82094da0ca17cee372b4c581c5b26,publishable_core,cc_by_4_0,true
schrodinger_viscosity_v01_open_subset:852,schrodinger_viscosity_v01_open_subset,viscosity,dynamic_viscosity,UAEPNZWRGJTJPN-UHFFFAOYSA-N,methylcyclohexane,CC1CCCCC1,303.15,0.000627,Pa*s,,,,,,,,1,pure,10.1186/s13321-024-00820-5,published_supplement_open_subset,data/viscosity_v01.csv,852,12dfa03f34284c93204d1054f75b5a342fd82094da0ca17cee372b4c581c5b26,publishable_core,cc_by_4_0,true
schrodinger_viscosity_v01_open_subset:853,schrodinger_viscosity_v01_open_subset,viscosity,dynamic_viscosity,UAEPNZWRGJTJPN-UHFFFAOYSA-N,methylcyclohexane,CC1CCCCC1,313.1,0.00056,Pa*s,,,,,,,,1,pure,10.1186/s13321-024-00820-5,published_supplement_open_subset,data/viscosity_v01.csv,853,12dfa03f34284c93204d1054f75b5a342fd82094da0ca17cee372b4c581c5b26,publishable_core,cc_by_4_0,true
schrodinger_viscosity_v01_open_subset:854,schrodinger_viscosity_v01_open_subset,viscosity,dynamic_viscosity,LFSAPCRASZRSKS-UHFFFAOYSA-N,methylcyclohexanone,CC1CCCCC1=O,293.15,0.00176,Pa*s,,,,,,,,1,pure,10.1186/s13321-024-00820-5,published_supplement_open_subset,data/viscosity_v01.csv,854,12dfa03f34284c93204d1054f75b5a342fd82094da0ca17cee372b4c581c5b26,publishable_core,cc_by_4_0,true
schrodinger_viscosity_v01_open_subset:855,schrodinger_viscosity_v01_open_subset,viscosity,dynamic_viscosity,LFSAPCRASZRSKS-UHFFFAOYSA-N,p-methylcyclohexanone,CC1CCCCC1=O,363.15,0.00069,Pa*s,,,,,,,,1,pure,10.1186/s13321-024-00820-5,published_supplement_open_subset,data/viscosity_v01.csv,855,12dfa03f34284c93204d1054f75b5a342fd82094da0ca17cee372b4c581c5b26,publishable_core,cc_by_4_0,true
schrodinger_viscosity_v01_open_subset:856,schrodinger_viscosity_v01_open_subset,viscosity,dynamic_viscosity,KVZJLSYJROEPSQ-UHFFFAOYSA-N,"trans-1,2-Dimethylcyclohexane",CC1CCCCC1C,298.15,0.00077,Pa*s,,,,,,,,1,pure,10.1186/s13321-024-00820-5,published_supplement_open_subset,data/viscosity_v01.csv,856,12dfa03f34284c93204d1054f75b5a342fd82094da0ca17cee372b4c581c5b26,publishable_core,cc_by_4_0,true
schrodinger_viscosity_v01_open_subset:857,schrodinger_viscosity_v01_open_subset,viscosity,dynamic_viscosity,NDVWOBYBJYUSMF-UHFFFAOYSA-N,o-hexahydrocresol,CC1CCCCC1O,312.25,0.00697,Pa*s,,,,,,,,1,pure,10.1186/s13321-024-00820-5,published_supplement_open_subset,data/viscosity_v01.csv,857,12dfa03f34284c93204d1054f75b5a342fd82094da0ca17cee372b4c581c5b26,publishable_core,cc_by_4_0,true
schrodinger_viscosity_v01_open_subset:858,schrodinger_viscosity_v01_open_subset,viscosity,dynamic_viscosity,NDVWOBYBJYUSMF-UHFFFAOYSA-N,o-hexahydrocresol,CC1CCCCC1O,339.05,0.00256,Pa*s,,,,,,,,1,pure,10.1186/s13321-024-00820-5,published_supplement_open_subset,data/viscosity_v01.csv,858,12dfa03f34284c93204d1054f75b5a342fd82094da0ca17cee372b4c581c5b26,publishable_core,cc_by_4_0,true
schrodinger_viscosity_v01_open_subset:859,schrodinger_viscosity_v01_open_subset,viscosity,dynamic_viscosity,NDVWOBYBJYUSMF-UHFFFAOYSA-N,o-hexahydrocresol,CC1CCCCC1O,363.15,0.00126,Pa*s,,,,,,,,1,pure,10.1186/s13321-024-00820-5,published_supplement_open_subset,data/viscosity_v01.csv,859,12dfa03f34284c93204d1054f75b5a342fd82094da0ca17cee372b4c581c5b26,publishable_core,cc_by_4_0,true
schrodinger_viscosity_v01_open_subset:860,schrodinger_viscosity_v01_open_subset,viscosity,dynamic_viscosity,JWUJQDFVADABEY-UHFFFAOYSA-N,2-Methyltetrahydrofuran,CC1CCCO1,273.15,0.000601,Pa*s,,,,,,,,1,pure,10.1186/s13321-024-00820-5,published_supplement_open_subset,data/viscosity_v01.csv,860,12dfa03f34284c93204d1054f75b5a342fd82094da0ca17cee372b4c581c5b26,publishable_core,cc_by_4_0,true
schrodinger_viscosity_v01_open_subset:861,schrodinger_viscosity_v01_open_subset,viscosity,dynamic_viscosity,JWUJQDFVADABEY-UHFFFAOYSA-N,2-Methyltetrahydrofuran,CC1CCCO1,283.15,0.000536,Pa*s,,,,,,,,1,pure,10.1186/s13321-024-00820-5,published_supplement_open_subset,data/viscosity_v01.csv,861,12dfa03f34284c93204d1054f75b5a342fd82094da0ca17cee372b4c581c5b26,publishable_core,cc_by_4_0,true
schrodinger_viscosity_v01_open_subset:862,schrodinger_viscosity_v01_open_subset,viscosity,dynamic_viscosity,JWUJQDFVADABEY-UHFFFAOYSA-N,2-methyl tetrahydrofuran,CC1CCCO1,298.15,0.000473151259,Pa*s,,,,,,,,1,pure,10.1186/s13321-024-00820-5,published_supplement_open_subset,data/viscosity_v01.csv,862,12dfa03f34284c93204d1054f75b5a342fd82094da0ca17cee372b4c581c5b26,publishable_core,cc_by_4_0,true
schrodinger_viscosity_v01_open_subset:863,schrodinger_viscosity_v01_open_subset,viscosity,dynamic_viscosity,OZDGMOYKSFPLSE-UHFFFAOYSA-N,Propyleneimine,CC1CN1,298.15,0.000491,Pa*s,,,,,,,,1,pure,10.1186/s13321-024-00820-5,published_supplement_open_subset,data/viscosity_v01.csv,863,12dfa03f34284c93204d1054f75b5a342fd82094da0ca17cee372b4c581c5b26,publishable_core,cc_by_4_0,true
schrodinger_viscosity_v01_open_subset:864,schrodinger_viscosity_v01_open_subset,viscosity,dynamic_viscosity,GOOHAUXETOMSMM-UHFFFAOYSA-N,"1,2-Propylene oxide",CC1CO1,293.15,0.000327,Pa*s,,,,,,,,1,pure,10.1186/s13321-024-00820-5,published_supplement_open_subset,data/viscosity_v01.csv,864,12dfa03f34284c93204d1054f75b5a342fd82094da0ca17cee372b4c581c5b26,publishable_core,cc_by_4_0,true
schrodinger_viscosity_v01_open_subset:865,schrodinger_viscosity_v01_open_subset,viscosity,dynamic_viscosity,RUOJZAUFBMNUDX-UHFFFAOYSA-N,Propylene carbonate,CC1COC(=O)O1,298.15,0.0025,Pa*s,,,,,,,,1,pure,10.1186/s13321-024-00820-5,published_supplement_open_subset,data/viscosity_v01.csv,865,12dfa03f34284c93204d1054f75b5a342fd82094da0ca17cee372b4c581c5b26,publishable_core,cc_by_4_0,true
schrodinger_viscosity_v01_open_subset:866,schrodinger_viscosity_v01_open_subset,viscosity,dynamic_viscosity,SQYNKIJPMDEDEG-UHFFFAOYSA-N,paraldehyde,CC1OC(C)OC(C)O1,288.15,0.00131,Pa*s,,,,,,,,1,pure,10.1186/s13321-024-00820-5,published_supplement_open_subset,data/viscosity_v01.csv,866,12dfa03f34284c93204d1054f75b5a342fd82094da0ca17cee372b4c581c5b26,publishable_core,cc_by_4_0,true
schrodinger_viscosity_v01_open_subset:867,schrodinger_viscosity_v01_open_subset,viscosity,dynamic_viscosity,SQYNKIJPMDEDEG-UHFFFAOYSA-N,paraldehyde,CC1OC(C)OC(C)O1,293.15,0.00117,Pa*s,,,,,,,,1,pure,10.1186/s13321-024-00820-5,published_supplement_open_subset,data/viscosity_v01.csv,867,12dfa03f34284c93204d1054f75b5a342fd82094da0ca17cee372b4c581c5b26,publishable_core,cc_by_4_0,true
schrodinger_viscosity_v01_open_subset:868,schrodinger_viscosity_v01_open_subset,viscosity,dynamic_viscosity,BKOOMYPCSUNDGP-UHFFFAOYSA-N,2-methyl-2-butene,CC=C(C)C,273.35,0.0002529,Pa*s,,,,,,,,1,pure,10.1186/s13321-024-00820-5,published_supplement_open_subset,data/viscosity_v01.csv,868,12dfa03f34284c93204d1054f75b5a342fd82094da0ca17cee372b4c581c5b26,publishable_core,cc_by_4_0,true
schrodinger_viscosity_v01_open_subset:869,schrodinger_viscosity_v01_open_subset,viscosity,dynamic_viscosity,BKOOMYPCSUNDGP-UHFFFAOYSA-N,2-methyl-2-butene,CC=C(C)C,278.61,0.0002406,Pa*s,,,,,,,,1,pure,10.1186/s13321-024-00820-5,published_supplement_open_subset,data/viscosity_v01.csv,869,12dfa03f34284c93204d1054f75b5a342fd82094da0ca17cee372b4c581c5b26,publishable_core,cc_by_4_0,true
schrodinger_viscosity_v01_open_subset:870,schrodinger_viscosity_v01_open_subset,viscosity,dynamic_viscosity,BKOOMYPCSUNDGP-UHFFFAOYSA-N,2-methyl-2-butene,CC=C(C)C,283.36,0.0002306,Pa*s,,,,,,,,1,pure,10.1186/s13321-024-00820-5,published_supplement_open_subset,data/viscosity_v01.csv,870,12dfa03f34284c93204d1054f75b5a342fd82094da0ca17cee372b4c581c5b26,publishable_core,cc_by_4_0,true
schrodinger_viscosity_v01_open_subset:871,schrodinger_viscosity_v01_open_subset,viscosity,dynamic_viscosity,BKOOMYPCSUNDGP-UHFFFAOYSA-N,2-methyl-2-butene,CC=C(C)C,288.97,0.0002192,Pa*s,,,,,,,,1,pure,10.1186/s13321-024-00820-5,published_supplement_open_subset,data/viscosity_v01.csv,871,12dfa03f34284c93204d1054f75b5a342fd82094da0ca17cee372b4c581c5b26,publishable_core,cc_by_4_0,true
schrodinger_viscosity_v01_open_subset:872,schrodinger_viscosity_v01_open_subset,viscosity,dynamic_viscosity,BKOOMYPCSUNDGP-UHFFFAOYSA-N,2-Methyl-2-butene,CC=C(C)C,293.15,0.00021,Pa*s,,,,,,,,1,pure,10.1186/s13321-024-00820-5,published_supplement_open_subset,data/viscosity_v01.csv,872,12dfa03f34284c93204d1054f75b5a342fd82094da0ca17cee372b4c581c5b26,publishable_core,cc_by_4_0,true
schrodinger_viscosity_v01_open_subset:873,schrodinger_viscosity_v01_open_subset,viscosity,dynamic_viscosity,BKOOMYPCSUNDGP-UHFFFAOYSA-N,2-methyl-2-butene,CC=C(C)C,293.18,0.0002114,Pa*s,,,,,,,,1,pure,10.1186/s13321-024-00820-5,published_supplement_open_subset,data/viscosity_v01.csv,873,12dfa03f34284c93204d1054f75b5a342fd82094da0ca17cee372b4c581c5b26,publishable_core,cc_by_4_0,true
schrodinger_viscosity_v01_open_subset:874,schrodinger_viscosity_v01_open_subset,viscosity,dynamic_viscosity,BKOOMYPCSUNDGP-UHFFFAOYSA-N,2-methyl-2-butene,CC=C(C)C,298.9,0.0002015,Pa*s,,,,,,,,1,pure,10.1186/s13321-024-00820-5,published_supplement_open_subset,data/viscosity_v01.csv,874,12dfa03f34284c93204d1054f75b5a342fd82094da0ca17cee372b4c581c5b26,publishable_core,cc_by_4_0,true
schrodinger_viscosity_v01_open_subset:875,schrodinger_viscosity_v01_open_subset,viscosity,dynamic_viscosity,BKOOMYPCSUNDGP-UHFFFAOYSA-N,2-methyl-2-butene,CC=C(C)C,303.84,0.0001931,Pa*s,,,,,,,,1,pure,10.1186/s13321-024-00820-5,published_supplement_open_subset,data/viscosity_v01.csv,875,12dfa03f34284c93204d1054f75b5a342fd82094da0ca17cee372b4c581c5b26,publishable_core,cc_by_4_0,true
schrodinger_viscosity_v01_open_subset:876,schrodinger_viscosity_v01_open_subset,viscosity,dynamic_viscosity,BKOOMYPCSUNDGP-UHFFFAOYSA-N,2-methyl-2-butene,CC=C(C)C,305.74,0.0001903,Pa*s,,,,,,,,1,pure,10.1186/s13321-024-00820-5,published_supplement_open_subset,data/viscosity_v01.csv,876,12dfa03f34284c93204d1054f75b5a342fd82094da0ca17cee372b4c581c5b26,publishable_core,cc_by_4_0,true
schrodinger_viscosity_v01_open_subset:877,schrodinger_viscosity_v01_open_subset,viscosity,dynamic_viscosity,YIBXYMGXPUOVPU-UHFFFAOYSA-N,3-Nitro-2-pentene,CC=C(CC)[N+](=O)[O-],303.15,0.00093,Pa*s,,,,,,,,1,pure,10.1186/s13321-024-00820-5,published_supplement_open_subset,data/viscosity_v01.csv,877,12dfa03f34284c93204d1054f75b5a342fd82094da0ca17cee372b4c581c5b26,publishable_core,cc_by_4_0,true
schrodinger_viscosity_v01_open_subset:878,schrodinger_viscosity_v01_open_subset,viscosity,dynamic_viscosity,BJIOGJUNALELMI-UHFFFAOYSA-N,Isoeugenol,CC=Cc1ccc(O)c(OC)c1,293.15,0.007476,Pa*s,,,,,,,,1,pure,10.1186/s13321-024-00820-5,published_supplement_open_subset,data/viscosity_v01.csv,878,12dfa03f34284c93204d1054f75b5a342fd82094da0ca17cee372b4c581c5b26,publishable_core,cc_by_4_0,true
schrodinger_viscosity_v01_open_subset:879,schrodinger_viscosity_v01_open_subset,viscosity,dynamic_viscosity,IKHGUXGNUITLKF-UHFFFAOYSA-N,Acetaldehyde,CC=O,273.15,0.0002797,Pa*s,,,,,,,,1,pure,10.1186/s13321-024-00820-5,published_supplement_open_subset,data/viscosity_v01.csv,879,12dfa03f34284c93204d1054f75b5a342fd82094da0ca17cee372b4c581c5b26,publishable_core,cc_by_4_0,true
schrodinger_viscosity_v01_open_subset:880,schrodinger_viscosity_v01_open_subset,viscosity,dynamic_viscosity,IKHGUXGNUITLKF-UHFFFAOYSA-N,Acetaldehyde,CC=O,282.65,0.000253,Pa*s,,,,,,,,1,pure,10.1186/s13321-024-00820-5,published_supplement_open_subset,data/viscosity_v01.csv,880,12dfa03f34284c93204d1054f75b5a342fd82094da0ca17cee372b4c581c5b26,publishable_core,cc_by_4_0,true
schrodinger_viscosity_v01_open_subset:881,schrodinger_viscosity_v01_open_subset,viscosity,dynamic_viscosity,IKHGUXGNUITLKF-UHFFFAOYSA-N,Acetaldehyde,CC=O,283.15,0.0002557,Pa*s,,,,,,,,1,pure,10.1186/s13321-024-00820-5,published_supplement_open_subset,data/viscosity_v01.csv,881,12dfa03f34284c93204d1054f75b5a342fd82094da0ca17cee372b4c581c5b26,publishable_core,cc_by_4_0,true
schrodinger_viscosity_v01_open_subset:882,schrodinger_viscosity_v01_open_subset,viscosity,dynamic_viscosity,RDHPKYGYEGBMSE-UHFFFAOYSA-N,ethyl bromide,CCBr,273.49,0.0004759,Pa*s,,,,,,,,1,pure,10.1186/s13321-024-00820-5,published_supplement_open_subset,data/viscosity_v01.csv,882,12dfa03f34284c93204d1054f75b5a342fd82094da0ca17cee372b4c581c5b26,publishable_core,cc_by_4_0,true
schrodinger_viscosity_v01_open_subset:883,schrodinger_viscosity_v01_open_subset,viscosity,dynamic_viscosity,RDHPKYGYEGBMSE-UHFFFAOYSA-N,ethyl bromide,CCBr,278.33,0.0004525,Pa*s,,,,,,,,1,pure,10.1186/s13321-024-00820-5,published_supplement_open_subset,data/viscosity_v01.csv,883,12dfa03f34284c93204d1054f75b5a342fd82094da0ca17cee372b4c581c5b26,publishable_core,cc_by_4_0,true
schrodinger_viscosity_v01_open_subset:884,schrodinger_viscosity_v01_open_subset,viscosity,dynamic_viscosity,RDHPKYGYEGBMSE-UHFFFAOYSA-N,ethyl bromide,CCBr,282.82,0.0004327,Pa*s,,,,,,,,1,pure,10.1186/s13321-024-00820-5,published_supplement_open_subset,data/viscosity_v01.csv,884,12dfa03f34284c93204d1054f75b5a342fd82094da0ca17cee372b4c581c5b26,publishable_core,cc_by_4_0,true
schrodinger_viscosity_v01_open_subset:885,schrodinger_viscosity_v01_open_subset,viscosity,dynamic_viscosity,RDHPKYGYEGBMSE-UHFFFAOYSA-N,ethyl bromide,CCBr,288.61,0.0004087,Pa*s,,,,,,,,1,pure,10.1186/s13321-024-00820-5,published_supplement_open_subset,data/viscosity_v01.csv,885,12dfa03f34284c93204d1054f75b5a342fd82094da0ca17cee372b4c581c5b26,publishable_core,cc_by_4_0,true
schrodinger_viscosity_v01_open_subset:886,schrodinger_viscosity_v01_open_subset,viscosity,dynamic_viscosity,RDHPKYGYEGBMSE-UHFFFAOYSA-N,ethyl bromide,CCBr,292.35,0.0003973,Pa*s,,,,,,,,1,pure,10.1186/s13321-024-00820-5,published_supplement_open_subset,data/viscosity_v01.csv,886,12dfa03f34284c93204d1054f75b5a342fd82094da0ca17cee372b4c581c5b26,publishable_core,cc_by_4_0,true
schrodinger_viscosity_v01_open_subset:887,schrodinger_viscosity_v01_open_subset,viscosity,dynamic_viscosity,RDHPKYGYEGBMSE-UHFFFAOYSA-N,ethyl bromide,CCBr,293.05,0.0003968,Pa*s,,,,,,,,1,pure,10.1186/s13321-024-00820-5,published_supplement_open_subset,data/viscosity_v01.csv,887,12dfa03f34284c93204d1054f75b5a342fd82094da0ca17cee372b4c581c5b26,publishable_core,cc_by_4_0,true
schrodinger_viscosity_v01_open_subset:888,schrodinger_viscosity_v01_open_subset,viscosity,dynamic_viscosity,RDHPKYGYEGBMSE-UHFFFAOYSA-N,Ethyl bromide,CCBr,293.15,0.0004,Pa*s,,,,,,,,1,pure,10.1186/s13321-024-00820-5,published_supplement_open_subset,data/viscosity_v01.csv,888,12dfa03f34284c93204d1054f75b5a342fd82094da0ca17cee372b4c581c5b26,publishable_core,cc_by_4_0,true
schrodinger_viscosity_v01_open_subset:889,schrodinger_viscosity_v01_open_subset,viscosity,dynamic_viscosity,RDHPKYGYEGBMSE-UHFFFAOYSA-N,ethyl bromide,CCBr,293.69,0.0003903,Pa*s,,,,,,,,1,pure,10.1186/s13321-024-00820-5,published_supplement_open_subset,data/viscosity_v01.csv,889,12dfa03f34284c93204d1054f75b5a342fd82094da0ca17cee372b4c581c5b26,publishable_core,cc_by_4_0,true
schrodinger_viscosity_v01_open_subset:890,schrodinger_viscosity_v01_open_subset,viscosity,dynamic_viscosity,RDHPKYGYEGBMSE-UHFFFAOYSA-N,ethyl bromide,CCBr,298.43,0.0003734,Pa*s,,,,,,,,1,pure,10.1186/s13321-024-00820-5,published_supplement_open_subset,data/viscosity_v01.csv,890,12dfa03f34284c93204d1054f75b5a342fd82094da0ca17cee372b4c581c5b26,publishable_core,cc_by_4_0,true
schrodinger_viscosity_v01_open_subset:891,schrodinger_viscosity_v01_open_subset,viscosity,dynamic_viscosity,RDHPKYGYEGBMSE-UHFFFAOYSA-N,ethyl bromide,CCBr,303.18,0.0003581,Pa*s,,,,,,,,1,pure,10.1186/s13321-024-00820-5,published_supplement_open_subset,data/viscosity_v01.csv,891,12dfa03f34284c93204d1054f75b5a342fd82094da0ca17cee372b4c581c5b26,publishable_core,cc_by_4_0,true
schrodinger_viscosity_v01_open_subset:892,schrodinger_viscosity_v01_open_subset,viscosity,dynamic_viscosity,RDHPKYGYEGBMSE-UHFFFAOYSA-N,ethyl bromide,CCBr,309.3,0.0003394,Pa*s,,,,,,,,1,pure,10.1186/s13321-024-00820-5,published_supplement_open_subset,data/viscosity_v01.csv,892,12dfa03f34284c93204d1054f75b5a342fd82094da0ca17cee372b4c581c5b26,publishable_core,cc_by_4_0,true
schrodinger_viscosity_v01_open_subset:893,schrodinger_viscosity_v01_open_subset,viscosity,dynamic_viscosity,RDHPKYGYEGBMSE-UHFFFAOYSA-N,ethyl bromide,CCBr,319.15,0.0003037,Pa*s,,,,,,,,1,pure,10.1186/s13321-024-00820-5,published_supplement_open_subset,data/viscosity_v01.csv,893,12dfa03f34284c93204d1054f75b5a342fd82094da0ca17cee372b4c581c5b26,publishable_core,cc_by_4_0,true
schrodinger_viscosity_v01_open_subset:894,schrodinger_viscosity_v01_open_subset,viscosity,dynamic_viscosity,RDHPKYGYEGBMSE-UHFFFAOYSA-N,ethyl bromide,CCBr,350.15,0.0002336,Pa*s,,,,,,,,1,pure,10.1186/s13321-024-00820-5,published_supplement_open_subset,data/viscosity_v01.csv,894,12dfa03f34284c93204d1054f75b5a342fd82094da0ca17cee372b4c581c5b26,publishable_core,cc_by_4_0,true
