Repository: LittleAlety/electrolyte-solvent-dielectric-ml

# 电解液溶剂筛选：可审计的多通道机器学习管线

> **2026-11-28 · PLAN B 生产失败诊断**：[根因分析](outputs/b750_completion/failure_diagnostics/FAILURE_ANALYSIS.md) · [执行报告](outputs/b750_completion/COMPLETION_REPORT.md)。214条测试通过；38/67合格，剩余21个几何步数耗尽、1个超时中断、7个从未启动。首轮5个续算全部合格，当前状态 BLOCKED_NEEDS_SUBMISSION。历史目标泄漏、方法错标、CM截断和点级CI解释已由[科学更正](outputs/b750_completion/scientific_errata.json)取代。

> An auditable, pre-registered machine-learning pipeline for electrolyte-solvent
> screening: static permittivity (epsilon), viscosity (eta), the orbital window
> (HOMO / LUMO), and redox potential - with a frozen main scoreboard, a shot ledger,
> and every negative result retained rather than routed around.

File: data/processed/eta_epsilon_joint_observations.csv (part 58 of 84)
row_id,dataset_id,property,property_family,inchikey,name,smiles,T_K,value,unit,phase,method,uncertainty,uncertainty_kind,confidence_level,frequency_mhz,pressure_kpa,n_components,pure_or_mixture,source_doi,source_kind,source_file,source_row_index,source_file_sha256,quality_layer,licence,redistributable
schrodinger_viscosity_v01_open_subset:999,schrodinger_viscosity_v01_open_subset,viscosity,dynamic_viscosity,IWTBVKIGCDZRPL-UHFFFAOYSA-N,3-methyl-1-pentanol,CCC(C)CCO,378.1,0.00047,Pa*s,,,,,,,,1,pure,10.1186/s13321-024-00820-5,published_supplement_open_subset,data/viscosity_v01.csv,999,12dfa03f34284c93204d1054f75b5a342fd82094da0ca17cee372b4c581c5b26,publishable_core,cc_by_4_0,true
schrodinger_viscosity_v01_open_subset:1000,schrodinger_viscosity_v01_open_subset,viscosity,dynamic_viscosity,IWTBVKIGCDZRPL-UHFFFAOYSA-N,3-methyl-1-pentanol,CCC(C)CCO,388.1,0.0004,Pa*s,,,,,,,,1,pure,10.1186/s13321-024-00820-5,published_supplement_open_subset,data/viscosity_v01.csv,1000,12dfa03f34284c93204d1054f75b5a342fd82094da0ca17cee372b4c581c5b26,publishable_core,cc_by_4_0,true
schrodinger_viscosity_v01_open_subset:1001,schrodinger_viscosity_v01_open_subset,viscosity,dynamic_viscosity,IWTBVKIGCDZRPL-UHFFFAOYSA-N,3-methyl-1-pentanol,CCC(C)CCO,398.1,0.00035,Pa*s,,,,,,,,1,pure,10.1186/s13321-024-00820-5,published_supplement_open_subset,data/viscosity_v01.csv,1001,12dfa03f34284c93204d1054f75b5a342fd82094da0ca17cee372b4c581c5b26,publishable_core,cc_by_4_0,true
schrodinger_viscosity_v01_open_subset:1002,schrodinger_viscosity_v01_open_subset,viscosity,dynamic_viscosity,QPRQEDXDYOZYLA-UHFFFAOYSA-N,2-methyl-1-butanol,CCC(C)CO,291.15,0.005495408739,Pa*s,,,,,,,,1,pure,10.1186/s13321-024-00820-5,published_supplement_open_subset,data/viscosity_v01.csv,1002,12dfa03f34284c93204d1054f75b5a342fd82094da0ca17cee372b4c581c5b26,publishable_core,cc_by_4_0,true
schrodinger_viscosity_v01_open_subset:1003,schrodinger_viscosity_v01_open_subset,viscosity,dynamic_viscosity,XHIUFYZDQBSEMF-UHFFFAOYSA-N,2-Methylbutyl acetate,CCC(C)COC(C)=O,293.15,0.000872,Pa*s,,,,,,,,1,pure,10.1186/s13321-024-00820-5,published_supplement_open_subset,data/viscosity_v01.csv,1003,12dfa03f34284c93204d1054f75b5a342fd82094da0ca17cee372b4c581c5b26,publishable_core,cc_by_4_0,true
schrodinger_viscosity_v01_open_subset:1004,schrodinger_viscosity_v01_open_subset,viscosity,dynamic_viscosity,BSPCSKHALVHRSR-UHFFFAOYSA-N,2-Chlorobutane,CCC(C)Cl,288.15,0.000439,Pa*s,,,,,,,,1,pure,10.1186/s13321-024-00820-5,published_supplement_open_subset,data/viscosity_v01.csv,1004,12dfa03f34284c93204d1054f75b5a342fd82094da0ca17cee372b4c581c5b26,publishable_core,cc_by_4_0,true
schrodinger_viscosity_v01_open_subset:1005,schrodinger_viscosity_v01_open_subset,viscosity,dynamic_viscosity,BHRZNVHARXXAHW-UHFFFAOYSA-N,sec-Butylamine,CCC(C)N,273.15,0.00077,Pa*s,,,,,,,,1,pure,10.1186/s13321-024-00820-5,published_supplement_open_subset,data/viscosity_v01.csv,1005,12dfa03f34284c93204d1054f75b5a342fd82094da0ca17cee372b4c581c5b26,publishable_core,cc_by_4_0,true
schrodinger_viscosity_v01_open_subset:1006,schrodinger_viscosity_v01_open_subset,viscosity,dynamic_viscosity,BHRZNVHARXXAHW-UHFFFAOYSA-N,sec-Butylamine,CCC(C)N,298.15,0.000571,Pa*s,,,,,,,,1,pure,10.1186/s13321-024-00820-5,published_supplement_open_subset,data/viscosity_v01.csv,1006,12dfa03f34284c93204d1054f75b5a342fd82094da0ca17cee372b4c581c5b26,publishable_core,cc_by_4_0,true
schrodinger_viscosity_v01_open_subset:1007,schrodinger_viscosity_v01_open_subset,viscosity,dynamic_viscosity,BHRZNVHARXXAHW-UHFFFAOYSA-N,sec-Butylamine,CCC(C)N,323.15,0.000367,Pa*s,,,,,,,,1,pure,10.1186/s13321-024-00820-5,published_supplement_open_subset,data/viscosity_v01.csv,1007,12dfa03f34284c93204d1054f75b5a342fd82094da0ca17cee372b4c581c5b26,publishable_core,cc_by_4_0,true
schrodinger_viscosity_v01_open_subset:1008,schrodinger_viscosity_v01_open_subset,viscosity,dynamic_viscosity,BTANRVKWQNVYAZ-UHFFFAOYSA-N,2-butanol,CCC(C)O,288.1,0.00465,Pa*s,,,,,,,,1,pure,10.1186/s13321-024-00820-5,published_supplement_open_subset,data/viscosity_v01.csv,1008,12dfa03f34284c93204d1054f75b5a342fd82094da0ca17cee372b4c581c5b26,publishable_core,cc_by_4_0,true
schrodinger_viscosity_v01_open_subset:1009,schrodinger_viscosity_v01_open_subset,viscosity,dynamic_viscosity,BTANRVKWQNVYAZ-UHFFFAOYSA-N,Sec-butyl alcohol,CCC(C)O,288.15,0.00421,Pa*s,,,,,,,,1,pure,10.1186/s13321-024-00820-5,published_supplement_open_subset,data/viscosity_v01.csv,1009,12dfa03f34284c93204d1054f75b5a342fd82094da0ca17cee372b4c581c5b26,publishable_core,cc_by_4_0,true
schrodinger_viscosity_v01_open_subset:1010,schrodinger_viscosity_v01_open_subset,viscosity,dynamic_viscosity,BTANRVKWQNVYAZ-UHFFFAOYSA-N,2-butanol,CCC(C)O,293.1,0.00353,Pa*s,,,,,,,,1,pure,10.1186/s13321-024-00820-5,published_supplement_open_subset,data/viscosity_v01.csv,1010,12dfa03f34284c93204d1054f75b5a342fd82094da0ca17cee372b4c581c5b26,publishable_core,cc_by_4_0,true
schrodinger_viscosity_v01_open_subset:1011,schrodinger_viscosity_v01_open_subset,viscosity,dynamic_viscosity,BTANRVKWQNVYAZ-UHFFFAOYSA-N,2-butanol,CCC(C)O,298.1,0.00308,Pa*s,,,,,,,,1,pure,10.1186/s13321-024-00820-5,published_supplement_open_subset,data/viscosity_v01.csv,1011,12dfa03f34284c93204d1054f75b5a342fd82094da0ca17cee372b4c581c5b26,publishable_core,cc_by_4_0,true
schrodinger_viscosity_v01_open_subset:1012,schrodinger_viscosity_v01_open_subset,viscosity,dynamic_viscosity,BTANRVKWQNVYAZ-UHFFFAOYSA-N,2-butanol,CCC(C)O,303.1,0.00267,Pa*s,,,,,,,,1,pure,10.1186/s13321-024-00820-5,published_supplement_open_subset,data/viscosity_v01.csv,1012,12dfa03f34284c93204d1054f75b5a342fd82094da0ca17cee372b4c581c5b26,publishable_core,cc_by_4_0,true
schrodinger_viscosity_v01_open_subset:1013,schrodinger_viscosity_v01_open_subset,viscosity,dynamic_viscosity,BTANRVKWQNVYAZ-UHFFFAOYSA-N,2-butanol,CCC(C)O,308.1,0.00231,Pa*s,,,,,,,,1,pure,10.1186/s13321-024-00820-5,published_supplement_open_subset,data/viscosity_v01.csv,1013,12dfa03f34284c93204d1054f75b5a342fd82094da0ca17cee372b4c581c5b26,publishable_core,cc_by_4_0,true
schrodinger_viscosity_v01_open_subset:1014,schrodinger_viscosity_v01_open_subset,viscosity,dynamic_viscosity,BTANRVKWQNVYAZ-UHFFFAOYSA-N,2-butanol,CCC(C)O,313.1,0.0018,Pa*s,,,,,,,,1,pure,10.1186/s13321-024-00820-5,published_supplement_open_subset,data/viscosity_v01.csv,1014,12dfa03f34284c93204d1054f75b5a342fd82094da0ca17cee372b4c581c5b26,publishable_core,cc_by_4_0,true
schrodinger_viscosity_v01_open_subset:1015,schrodinger_viscosity_v01_open_subset,viscosity,dynamic_viscosity,DCKVNWZUADLDEH-UHFFFAOYSA-N,sec-Butyl acetate,CCC(C)OC(C)=O,323.15,0.000493,Pa*s,,,,,,,,1,pure,10.1186/s13321-024-00820-5,published_supplement_open_subset,data/viscosity_v01.csv,1015,12dfa03f34284c93204d1054f75b5a342fd82094da0ca17cee372b4c581c5b26,publishable_core,cc_by_4_0,true
schrodinger_viscosity_v01_open_subset:1016,schrodinger_viscosity_v01_open_subset,viscosity,dynamic_viscosity,DCKVNWZUADLDEH-UHFFFAOYSA-N,sec-Butyl acetate,CCC(C)OC(C)=O,348.15,0.00037,Pa*s,,,,,,,,1,pure,10.1186/s13321-024-00820-5,published_supplement_open_subset,data/viscosity_v01.csv,1016,12dfa03f34284c93204d1054f75b5a342fd82094da0ca17cee372b4c581c5b26,publishable_core,cc_by_4_0,true
schrodinger_viscosity_v01_open_subset:1017,schrodinger_viscosity_v01_open_subset,viscosity,dynamic_viscosity,ZJMWRROPUADPEA-UHFFFAOYSA-N,sec-butylbenzene,CCC(C)c1ccccc1,298.15,0.00097,Pa*s,,,,,,,,1,pure,10.1186/s13321-024-00820-5,published_supplement_open_subset,data/viscosity_v01.csv,1017,12dfa03f34284c93204d1054f75b5a342fd82094da0ca17cee372b4c581c5b26,publishable_core,cc_by_4_0,true
schrodinger_viscosity_v01_open_subset:1018,schrodinger_viscosity_v01_open_subset,viscosity,dynamic_viscosity,OXQGTIUCKGYOAA-UHFFFAOYSA-N,2-Ethylbutanoic acid,CCC(CC)C(=O)O,293.15,0.0033,Pa*s,,,,,,,,1,pure,10.1186/s13321-024-00820-5,published_supplement_open_subset,data/viscosity_v01.csv,1018,12dfa03f34284c93204d1054f75b5a342fd82094da0ca17cee372b4c581c5b26,publishable_core,cc_by_4_0,true
schrodinger_viscosity_v01_open_subset:1019,schrodinger_viscosity_v01_open_subset,viscosity,dynamic_viscosity,JEYLQCXBYFQJRO-UHFFFAOYSA-N,Triethylene glycol bis(2-ethylbutyrate),CCC(CC)C(=O)OCCOCCOCCOC(=O)C(CC)CC,293.15,0.0103,Pa*s,,,,,,,,1,pure,10.1186/s13321-024-00820-5,published_supplement_open_subset,data/viscosity_v01.csv,1019,12dfa03f34284c93204d1054f75b5a342fd82094da0ca17cee372b4c581c5b26,publishable_core,cc_by_4_0,true
schrodinger_viscosity_v01_open_subset:1020,schrodinger_viscosity_v01_open_subset,viscosity,dynamic_viscosity,MZHWPEFVDZZOKM-UHFFFAOYSA-N,nonanedioic acid bis-(1-ethyl-propyl) ester,CCC(CC)OC(=O)CCCCCCCC(=O)OC(CC)CC,298.15,0.0098,Pa*s,,,,,,,,1,pure,10.1186/s13321-024-00820-5,published_supplement_open_subset,data/viscosity_v01.csv,1020,12dfa03f34284c93204d1054f75b5a342fd82094da0ca17cee372b4c581c5b26,publishable_core,cc_by_4_0,true
schrodinger_viscosity_v01_open_subset:1021,schrodinger_viscosity_v01_open_subset,viscosity,dynamic_viscosity,XKIRHOWVQWCYBT-UHFFFAOYSA-N,3-ethyl-3-pentanol,CCC(O)(CC)CC,291.15,0.006745280277,Pa*s,,,,,,,,1,pure,10.1186/s13321-024-00820-5,published_supplement_open_subset,data/viscosity_v01.csv,1021,12dfa03f34284c93204d1054f75b5a342fd82094da0ca17cee372b4c581c5b26,publishable_core,cc_by_4_0,true
schrodinger_viscosity_v01_open_subset:1022,schrodinger_viscosity_v01_open_subset,viscosity,dynamic_viscosity,ISTJMQSHILQAEC-UHFFFAOYSA-N,ethylisopropyl carbinol,CCC(O)C(C)C,298.15,0.00405,Pa*s,,,,,,,,1,pure,10.1186/s13321-024-00820-5,published_supplement_open_subset,data/viscosity_v01.csv,1022,12dfa03f34284c93204d1054f75b5a342fd82094da0ca17cee372b4c581c5b26,publishable_core,cc_by_4_0,true
schrodinger_viscosity_v01_open_subset:1023,schrodinger_viscosity_v01_open_subset,viscosity,dynamic_viscosity,AQIXEPGDORPWBJ-UHFFFAOYSA-N,3-Pentanol,CCC(O)CC,288.15,0.007337,Pa*s,,,,,,,,1,pure,10.1186/s13321-024-00820-5,published_supplement_open_subset,data/viscosity_v01.csv,1023,12dfa03f34284c93204d1054f75b5a342fd82094da0ca17cee372b4c581c5b26,publishable_core,cc_by_4_0,true
schrodinger_viscosity_v01_open_subset:1024,schrodinger_viscosity_v01_open_subset,viscosity,dynamic_viscosity,AQIXEPGDORPWBJ-UHFFFAOYSA-N,3-Pentanol,CCC(O)CC,303.15,0.003306,Pa*s,,,,,,,,1,pure,10.1186/s13321-024-00820-5,published_supplement_open_subset,data/viscosity_v01.csv,1024,12dfa03f34284c93204d1054f75b5a342fd82094da0ca17cee372b4c581c5b26,publishable_core,cc_by_4_0,true
schrodinger_viscosity_v01_open_subset:1025,schrodinger_viscosity_v01_open_subset,viscosity,dynamic_viscosity,BMRWNKZVCUKKSR-UHFFFAOYSA-N,"1,2-butanediol",CCC(O)CO,293.1,0.00895,Pa*s,,,,,,,,1,pure,10.1186/s13321-024-00820-5,published_supplement_open_subset,data/viscosity_v01.csv,1025,12dfa03f34284c93204d1054f75b5a342fd82094da0ca17cee372b4c581c5b26,publishable_core,cc_by_4_0,true
schrodinger_viscosity_v01_open_subset:1026,schrodinger_viscosity_v01_open_subset,viscosity,dynamic_viscosity,IFTRQJLVEBNKJK-UHFFFAOYSA-N,ethylcyclopentane,CCC1CCCC1,253.1,0.00096,Pa*s,,,,,,,,1,pure,10.1186/s13321-024-00820-5,published_supplement_open_subset,data/viscosity_v01.csv,1026,12dfa03f34284c93204d1054f75b5a342fd82094da0ca17cee372b4c581c5b26,publishable_core,cc_by_4_0,true
schrodinger_viscosity_v01_open_subset:1027,schrodinger_viscosity_v01_open_subset,viscosity,dynamic_viscosity,IFTRQJLVEBNKJK-UHFFFAOYSA-N,ethylcyclopentane,CCC1CCCC1,263.1,0.00083,Pa*s,,,,,,,,1,pure,10.1186/s13321-024-00820-5,published_supplement_open_subset,data/viscosity_v01.csv,1027,12dfa03f34284c93204d1054f75b5a342fd82094da0ca17cee372b4c581c5b26,publishable_core,cc_by_4_0,true
schrodinger_viscosity_v01_open_subset:1028,schrodinger_viscosity_v01_open_subset,viscosity,dynamic_viscosity,IFTRQJLVEBNKJK-UHFFFAOYSA-N,ethylcyclopentane,CCC1CCCC1,273.1,0.00073,Pa*s,,,,,,,,1,pure,10.1186/s13321-024-00820-5,published_supplement_open_subset,data/viscosity_v01.csv,1028,12dfa03f34284c93204d1054f75b5a342fd82094da0ca17cee372b4c581c5b26,publishable_core,cc_by_4_0,true
schrodinger_viscosity_v01_open_subset:1029,schrodinger_viscosity_v01_open_subset,viscosity,dynamic_viscosity,IFTRQJLVEBNKJK-UHFFFAOYSA-N,ethylcyclopentane,CCC1CCCC1,283.1,0.00064,Pa*s,,,,,,,,1,pure,10.1186/s13321-024-00820-5,published_supplement_open_subset,data/viscosity_v01.csv,1029,12dfa03f34284c93204d1054f75b5a342fd82094da0ca17cee372b4c581c5b26,publishable_core,cc_by_4_0,true
schrodinger_viscosity_v01_open_subset:1030,schrodinger_viscosity_v01_open_subset,viscosity,dynamic_viscosity,IFTRQJLVEBNKJK-UHFFFAOYSA-N,ethylcyclopentane,CCC1CCCC1,293.1,0.00057,Pa*s,,,,,,,,1,pure,10.1186/s13321-024-00820-5,published_supplement_open_subset,data/viscosity_v01.csv,1030,12dfa03f34284c93204d1054f75b5a342fd82094da0ca17cee372b4c581c5b26,publishable_core,cc_by_4_0,true
schrodinger_viscosity_v01_open_subset:1031,schrodinger_viscosity_v01_open_subset,viscosity,dynamic_viscosity,IFTRQJLVEBNKJK-UHFFFAOYSA-N,ethylcyclopentane,CCC1CCCC1,298.1,0.00054,Pa*s,,,,,,,,1,pure,10.1186/s13321-024-00820-5,published_supplement_open_subset,data/viscosity_v01.csv,1031,12dfa03f34284c93204d1054f75b5a342fd82094da0ca17cee372b4c581c5b26,publishable_core,cc_by_4_0,true
schrodinger_viscosity_v01_open_subset:1032,schrodinger_viscosity_v01_open_subset,viscosity,dynamic_viscosity,IFTRQJLVEBNKJK-UHFFFAOYSA-N,ethylcyclopentane,CCC1CCCC1,303.1,0.00051,Pa*s,,,,,,,,1,pure,10.1186/s13321-024-00820-5,published_supplement_open_subset,data/viscosity_v01.csv,1032,12dfa03f34284c93204d1054f75b5a342fd82094da0ca17cee372b4c581c5b26,publishable_core,cc_by_4_0,true
schrodinger_viscosity_v01_open_subset:1033,schrodinger_viscosity_v01_open_subset,viscosity,dynamic_viscosity,IFTRQJLVEBNKJK-UHFFFAOYSA-N,ethylcyclopentane,CCC1CCCC1,313.1,0.00046,Pa*s,,,,,,,,1,pure,10.1186/s13321-024-00820-5,published_supplement_open_subset,data/viscosity_v01.csv,1033,12dfa03f34284c93204d1054f75b5a342fd82094da0ca17cee372b4c581c5b26,publishable_core,cc_by_4_0,true
schrodinger_viscosity_v01_open_subset:1034,schrodinger_viscosity_v01_open_subset,viscosity,dynamic_viscosity,IFTRQJLVEBNKJK-UHFFFAOYSA-N,ethylcyclopentane,CCC1CCCC1,323.1,0.00041,Pa*s,,,,,,,,1,pure,10.1186/s13321-024-00820-5,published_supplement_open_subset,data/viscosity_v01.csv,1034,12dfa03f34284c93204d1054f75b5a342fd82094da0ca17cee372b4c581c5b26,publishable_core,cc_by_4_0,true
schrodinger_viscosity_v01_open_subset:1035,schrodinger_viscosity_v01_open_subset,viscosity,dynamic_viscosity,IFTRQJLVEBNKJK-UHFFFAOYSA-N,ethylcyclopentane,CCC1CCCC1,333.1,0.00038,Pa*s,,,,,,,,1,pure,10.1186/s13321-024-00820-5,published_supplement_open_subset,data/viscosity_v01.csv,1035,12dfa03f34284c93204d1054f75b5a342fd82094da0ca17cee372b4c581c5b26,publishable_core,cc_by_4_0,true
schrodinger_viscosity_v01_open_subset:1036,schrodinger_viscosity_v01_open_subset,viscosity,dynamic_viscosity,IFTRQJLVEBNKJK-UHFFFAOYSA-N,ethylcyclopentane,CCC1CCCC1,343.1,0.00034,Pa*s,,,,,,,,1,pure,10.1186/s13321-024-00820-5,published_supplement_open_subset,data/viscosity_v01.csv,1036,12dfa03f34284c93204d1054f75b5a342fd82094da0ca17cee372b4c581c5b26,publishable_core,cc_by_4_0,true
schrodinger_viscosity_v01_open_subset:1037,schrodinger_viscosity_v01_open_subset,viscosity,dynamic_viscosity,IFTRQJLVEBNKJK-UHFFFAOYSA-N,ethylcyclopentane,CCC1CCCC1,353.1,0.00032,Pa*s,,,,,,,,1,pure,10.1186/s13321-024-00820-5,published_supplement_open_subset,data/viscosity_v01.csv,1037,12dfa03f34284c93204d1054f75b5a342fd82094da0ca17cee372b4c581c5b26,publishable_core,cc_by_4_0,true
schrodinger_viscosity_v01_open_subset:1038,schrodinger_viscosity_v01_open_subset,viscosity,dynamic_viscosity,IFTRQJLVEBNKJK-UHFFFAOYSA-N,ethylcyclopentane,CCC1CCCC1,363.1,0.00029,Pa*s,,,,,,,,1,pure,10.1186/s13321-024-00820-5,published_supplement_open_subset,data/viscosity_v01.csv,1038,12dfa03f34284c93204d1054f75b5a342fd82094da0ca17cee372b4c581c5b26,publishable_core,cc_by_4_0,true
schrodinger_viscosity_v01_open_subset:1039,schrodinger_viscosity_v01_open_subset,viscosity,dynamic_viscosity,IFTRQJLVEBNKJK-UHFFFAOYSA-N,ethylcyclopentane,CCC1CCCC1,373.1,0.00027,Pa*s,,,,,,,,1,pure,10.1186/s13321-024-00820-5,published_supplement_open_subset,data/viscosity_v01.csv,1039,12dfa03f34284c93204d1054f75b5a342fd82094da0ca17cee372b4c581c5b26,publishable_core,cc_by_4_0,true
schrodinger_viscosity_v01_open_subset:1040,schrodinger_viscosity_v01_open_subset,viscosity,dynamic_viscosity,IIEWJVIFRVWJOD-UHFFFAOYSA-N,ethylcyclohexane,CCC1CCCCC1,273.1,0.00114,Pa*s,,,,,,,,1,pure,10.1186/s13321-024-00820-5,published_supplement_open_subset,data/viscosity_v01.csv,1040,12dfa03f34284c93204d1054f75b5a342fd82094da0ca17cee372b4c581c5b26,publishable_core,cc_by_4_0,true
schrodinger_viscosity_v01_open_subset:1041,schrodinger_viscosity_v01_open_subset,viscosity,dynamic_viscosity,IIEWJVIFRVWJOD-UHFFFAOYSA-N,ethylcyclohexane,CCC1CCCCC1,293.1,0.00084,Pa*s,,,,,,,,1,pure,10.1186/s13321-024-00820-5,published_supplement_open_subset,data/viscosity_v01.csv,1041,12dfa03f34284c93204d1054f75b5a342fd82094da0ca17cee372b4c581c5b26,publishable_core,cc_by_4_0,true
schrodinger_viscosity_v01_open_subset:1042,schrodinger_viscosity_v01_open_subset,viscosity,dynamic_viscosity,IIEWJVIFRVWJOD-UHFFFAOYSA-N,ethylcyclohexane,CCC1CCCCC1,313.1,0.00065,Pa*s,,,,,,,,1,pure,10.1186/s13321-024-00820-5,published_supplement_open_subset,data/viscosity_v01.csv,1042,12dfa03f34284c93204d1054f75b5a342fd82094da0ca17cee372b4c581c5b26,publishable_core,cc_by_4_0,true
schrodinger_viscosity_v01_open_subset:1043,schrodinger_viscosity_v01_open_subset,viscosity,dynamic_viscosity,RBACIKXCRWGCBB-UHFFFAOYSA-N,"1,2-Epoxybutane",CCC1CO1,288.15,0.000419,Pa*s,,,,,,,,1,pure,10.1186/s13321-024-00820-5,published_supplement_open_subset,data/viscosity_v01.csv,1043,12dfa03f34284c93204d1054f75b5a342fd82094da0ca17cee372b4c581c5b26,publishable_core,cc_by_4_0,true
schrodinger_viscosity_v01_open_subset:1044,schrodinger_viscosity_v01_open_subset,viscosity,dynamic_viscosity,RBACIKXCRWGCBB-UHFFFAOYSA-N,1-butene oxide,CCC1CO1,298.15,0.0004,Pa*s,,,,,,,,1,pure,10.1186/s13321-024-00820-5,published_supplement_open_subset,data/viscosity_v01.csv,1044,12dfa03f34284c93204d1054f75b5a342fd82094da0ca17cee372b4c581c5b26,publishable_core,cc_by_4_0,true
schrodinger_viscosity_v01_open_subset:1045,schrodinger_viscosity_v01_open_subset,viscosity,dynamic_viscosity,RBACIKXCRWGCBB-UHFFFAOYSA-N,"1,2-Epoxybutane",CCC1CO1,303.15,0.000358,Pa*s,,,,,,,,1,pure,10.1186/s13321-024-00820-5,published_supplement_open_subset,data/viscosity_v01.csv,1045,12dfa03f34284c93204d1054f75b5a342fd82094da0ca17cee372b4c581c5b26,publishable_core,cc_by_4_0,true
schrodinger_viscosity_v01_open_subset:1046,schrodinger_viscosity_v01_open_subset,viscosity,dynamic_viscosity,GRIOPRKVQWFULY-UHFFFAOYSA-N,2-Nitro-2-pentene,CCC=C(C)[N+](=O)[O-],303.15,0.00087,Pa*s,,,,,,,,1,pure,10.1186/s13321-024-00820-5,published_supplement_open_subset,data/viscosity_v01.csv,1046,12dfa03f34284c93204d1054f75b5a342fd82094da0ca17cee372b4c581c5b26,publishable_core,cc_by_4_0,true
schrodinger_viscosity_v01_open_subset:1047,schrodinger_viscosity_v01_open_subset,viscosity,dynamic_viscosity,NBBJYMSMWIIQGU-UHFFFAOYSA-N,propionaldehyde,CCC=O,273.15,0.000467,Pa*s,,,,,,,,1,pure,10.1186/s13321-024-00820-5,published_supplement_open_subset,data/viscosity_v01.csv,1047,12dfa03f34284c93204d1054f75b5a342fd82094da0ca17cee372b4c581c5b26,publishable_core,cc_by_4_0,true
schrodinger_viscosity_v01_open_subset:1048,schrodinger_viscosity_v01_open_subset,viscosity,dynamic_viscosity,NBBJYMSMWIIQGU-UHFFFAOYSA-N,Propionaldehyde (propanal),CCC=O,288.15,0.000357,Pa*s,,,,,,,,1,pure,10.1186/s13321-024-00820-5,published_supplement_open_subset,data/viscosity_v01.csv,1048,12dfa03f34284c93204d1054f75b5a342fd82094da0ca17cee372b4c581c5b26,publishable_core,cc_by_4_0,true
schrodinger_viscosity_v01_open_subset:1049,schrodinger_viscosity_v01_open_subset,viscosity,dynamic_viscosity,NBBJYMSMWIIQGU-UHFFFAOYSA-N,Propionaldehyde,CCC=O,299.85,0.0003167,Pa*s,,,,,,,,1,pure,10.1186/s13321-024-00820-5,published_supplement_open_subset,data/viscosity_v01.csv,1049,12dfa03f34284c93204d1054f75b5a342fd82094da0ca17cee372b4c581c5b26,publishable_core,cc_by_4_0,true
schrodinger_viscosity_v01_open_subset:1050,schrodinger_viscosity_v01_open_subset,viscosity,dynamic_viscosity,CYNYIHKIEHGYOZ-UHFFFAOYSA-N,n-propyl bromide,CCCBr,273.6,0.0006414,Pa*s,,,,,,,,1,pure,10.1186/s13321-024-00820-5,published_supplement_open_subset,data/viscosity_v01.csv,1050,12dfa03f34284c93204d1054f75b5a342fd82094da0ca17cee372b4c581c5b26,publishable_core,cc_by_4_0,true
schrodinger_viscosity_v01_open_subset:1051,schrodinger_viscosity_v01_open_subset,viscosity,dynamic_viscosity,CYNYIHKIEHGYOZ-UHFFFAOYSA-N,n-propyl bromide,CCCBr,281.01,0.0005884,Pa*s,,,,,,,,1,pure,10.1186/s13321-024-00820-5,published_supplement_open_subset,data/viscosity_v01.csv,1051,12dfa03f34284c93204d1054f75b5a342fd82094da0ca17cee372b4c581c5b26,publishable_core,cc_by_4_0,true
schrodinger_viscosity_v01_open_subset:1052,schrodinger_viscosity_v01_open_subset,viscosity,dynamic_viscosity,CYNYIHKIEHGYOZ-UHFFFAOYSA-N,n-propyl bromide,CCCBr,286.81,0.0005523,Pa*s,,,,,,,,1,pure,10.1186/s13321-024-00820-5,published_supplement_open_subset,data/viscosity_v01.csv,1052,12dfa03f34284c93204d1054f75b5a342fd82094da0ca17cee372b4c581c5b26,publishable_core,cc_by_4_0,true
schrodinger_viscosity_v01_open_subset:1053,schrodinger_viscosity_v01_open_subset,viscosity,dynamic_viscosity,CYNYIHKIEHGYOZ-UHFFFAOYSA-N,1-Bromopropane,CCCBr,288.15,0.000539,Pa*s,,,,,,,,1,pure,10.1186/s13321-024-00820-5,published_supplement_open_subset,data/viscosity_v01.csv,1053,12dfa03f34284c93204d1054f75b5a342fd82094da0ca17cee372b4c581c5b26,publishable_core,cc_by_4_0,true
schrodinger_viscosity_v01_open_subset:1054,schrodinger_viscosity_v01_open_subset,viscosity,dynamic_viscosity,CYNYIHKIEHGYOZ-UHFFFAOYSA-N,n-propyl bromide,CCCBr,292.32,0.0005209,Pa*s,,,,,,,,1,pure,10.1186/s13321-024-00820-5,published_supplement_open_subset,data/viscosity_v01.csv,1054,12dfa03f34284c93204d1054f75b5a342fd82094da0ca17cee372b4c581c5b26,publishable_core,cc_by_4_0,true
schrodinger_viscosity_v01_open_subset:1055,schrodinger_viscosity_v01_open_subset,viscosity,dynamic_viscosity,CYNYIHKIEHGYOZ-UHFFFAOYSA-N,n-propyl bromide,CCCBr,298.59,0.0004903,Pa*s,,,,,,,,1,pure,10.1186/s13321-024-00820-5,published_supplement_open_subset,data/viscosity_v01.csv,1055,12dfa03f34284c93204d1054f75b5a342fd82094da0ca17cee372b4c581c5b26,publishable_core,cc_by_4_0,true
schrodinger_viscosity_v01_open_subset:1056,schrodinger_viscosity_v01_open_subset,viscosity,dynamic_viscosity,CYNYIHKIEHGYOZ-UHFFFAOYSA-N,1-Bromopropane,CCCBr,303.15,0.000459,Pa*s,,,,,,,,1,pure,10.1186/s13321-024-00820-5,published_supplement_open_subset,data/viscosity_v01.csv,1056,12dfa03f34284c93204d1054f75b5a342fd82094da0ca17cee372b4c581c5b26,publishable_core,cc_by_4_0,true
schrodinger_viscosity_v01_open_subset:1057,schrodinger_viscosity_v01_open_subset,viscosity,dynamic_viscosity,CYNYIHKIEHGYOZ-UHFFFAOYSA-N,n-propyl bromide,CCCBr,305.03,0.0004588,Pa*s,,,,,,,,1,pure,10.1186/s13321-024-00820-5,published_supplement_open_subset,data/viscosity_v01.csv,1057,12dfa03f34284c93204d1054f75b5a342fd82094da0ca17cee372b4c581c5b26,publishable_core,cc_by_4_0,true
schrodinger_viscosity_v01_open_subset:1058,schrodinger_viscosity_v01_open_subset,viscosity,dynamic_viscosity,CYNYIHKIEHGYOZ-UHFFFAOYSA-N,n-propyl bromide,CCCBr,311.75,0.00043,Pa*s,,,,,,,,1,pure,10.1186/s13321-024-00820-5,published_supplement_open_subset,data/viscosity_v01.csv,1058,12dfa03f34284c93204d1054f75b5a342fd82094da0ca17cee372b4c581c5b26,publishable_core,cc_by_4_0,true
schrodinger_viscosity_v01_open_subset:1059,schrodinger_viscosity_v01_open_subset,viscosity,dynamic_viscosity,CYNYIHKIEHGYOZ-UHFFFAOYSA-N,n-propyl bromide,CCCBr,318.79,0.0004032,Pa*s,,,,,,,,1,pure,10.1186/s13321-024-00820-5,published_supplement_open_subset,data/viscosity_v01.csv,1059,12dfa03f34284c93204d1054f75b5a342fd82094da0ca17cee372b4c581c5b26,publishable_core,cc_by_4_0,true
schrodinger_viscosity_v01_open_subset:1060,schrodinger_viscosity_v01_open_subset,viscosity,dynamic_viscosity,CYNYIHKIEHGYOZ-UHFFFAOYSA-N,n-propyl bromide,CCCBr,324.16,0.0003844,Pa*s,,,,,,,,1,pure,10.1186/s13321-024-00820-5,published_supplement_open_subset,data/viscosity_v01.csv,1060,12dfa03f34284c93204d1054f75b5a342fd82094da0ca17cee372b4c581c5b26,publishable_core,cc_by_4_0,true
schrodinger_viscosity_v01_open_subset:1061,schrodinger_viscosity_v01_open_subset,viscosity,dynamic_viscosity,CYNYIHKIEHGYOZ-UHFFFAOYSA-N,n-propyl bromide,CCCBr,330.52,0.0003633,Pa*s,,,,,,,,1,pure,10.1186/s13321-024-00820-5,published_supplement_open_subset,data/viscosity_v01.csv,1061,12dfa03f34284c93204d1054f75b5a342fd82094da0ca17cee372b4c581c5b26,publishable_core,cc_by_4_0,true
schrodinger_viscosity_v01_open_subset:1062,schrodinger_viscosity_v01_open_subset,viscosity,dynamic_viscosity,CYNYIHKIEHGYOZ-UHFFFAOYSA-N,n-propyl bromide,CCCBr,335.13,0.0003495,Pa*s,,,,,,,,1,pure,10.1186/s13321-024-00820-5,published_supplement_open_subset,data/viscosity_v01.csv,1062,12dfa03f34284c93204d1054f75b5a342fd82094da0ca17cee372b4c581c5b26,publishable_core,cc_by_4_0,true
schrodinger_viscosity_v01_open_subset:1063,schrodinger_viscosity_v01_open_subset,viscosity,dynamic_viscosity,CYNYIHKIEHGYOZ-UHFFFAOYSA-N,n-propyl bromide,CCCBr,341.01,0.0003328,Pa*s,,,,,,,,1,pure,10.1186/s13321-024-00820-5,published_supplement_open_subset,data/viscosity_v01.csv,1063,12dfa03f34284c93204d1054f75b5a342fd82094da0ca17cee372b4c581c5b26,publishable_core,cc_by_4_0,true
schrodinger_viscosity_v01_open_subset:1064,schrodinger_viscosity_v01_open_subset,viscosity,dynamic_viscosity,CYNYIHKIEHGYOZ-UHFFFAOYSA-N,1-Bromopropane,CCCBr,343.15,0.000338,Pa*s,,,,,,,,1,pure,10.1186/s13321-024-00820-5,published_supplement_open_subset,data/viscosity_v01.csv,1064,12dfa03f34284c93204d1054f75b5a342fd82094da0ca17cee372b4c581c5b26,publishable_core,cc_by_4_0,true
schrodinger_viscosity_v01_open_subset:1065,schrodinger_viscosity_v01_open_subset,viscosity,dynamic_viscosity,IJDNQMDRQITEOD-UHFFFAOYSA-N,n-butane,CCCC,249.55,0.000265,Pa*s,,,,,,,,1,pure,10.1186/s13321-024-00820-5,published_supplement_open_subset,data/viscosity_v01.csv,1065,12dfa03f34284c93204d1054f75b5a342fd82094da0ca17cee372b4c581c5b26,publishable_core,cc_by_4_0,true
schrodinger_viscosity_v01_open_subset:1066,schrodinger_viscosity_v01_open_subset,viscosity,dynamic_viscosity,IJDNQMDRQITEOD-UHFFFAOYSA-N,n-butane,CCCC,273.15,0.000207,Pa*s,,,,,,,,1,pure,10.1186/s13321-024-00820-5,published_supplement_open_subset,data/viscosity_v01.csv,1066,12dfa03f34284c93204d1054f75b5a342fd82094da0ca17cee372b4c581c5b26,publishable_core,cc_by_4_0,true
schrodinger_viscosity_v01_open_subset:1067,schrodinger_viscosity_v01_open_subset,viscosity,dynamic_viscosity,IJDNQMDRQITEOD-UHFFFAOYSA-N,n-Butane,CCCC,278.15,0.00022,Pa*s,,,,,,,,1,pure,10.1186/s13321-024-00820-5,published_supplement_open_subset,data/viscosity_v01.csv,1067,12dfa03f34284c93204d1054f75b5a342fd82094da0ca17cee372b4c581c5b26,publishable_core,cc_by_4_0,true
schrodinger_viscosity_v01_open_subset:1068,schrodinger_viscosity_v01_open_subset,viscosity,dynamic_viscosity,IJDNQMDRQITEOD-UHFFFAOYSA-N,n-butane,CCCC,291.65,0.000176,Pa*s,,,,,,,,1,pure,10.1186/s13321-024-00820-5,published_supplement_open_subset,data/viscosity_v01.csv,1068,12dfa03f34284c93204d1054f75b5a342fd82094da0ca17cee372b4c581c5b26,publishable_core,cc_by_4_0,true
schrodinger_viscosity_v01_open_subset:1069,schrodinger_viscosity_v01_open_subset,viscosity,dynamic_viscosity,IJDNQMDRQITEOD-UHFFFAOYSA-N,n-butane,CCCC,307.65,0.000153,Pa*s,,,,,,,,1,pure,10.1186/s13321-024-00820-5,published_supplement_open_subset,data/viscosity_v01.csv,1069,12dfa03f34284c93204d1054f75b5a342fd82094da0ca17cee372b4c581c5b26,publishable_core,cc_by_4_0,true
schrodinger_viscosity_v01_open_subset:1070,schrodinger_viscosity_v01_open_subset,viscosity,dynamic_viscosity,KVNRLNFWIYMESJ-UHFFFAOYSA-N,Butanenitrile,CCCC#N,273.15,0.0008,Pa*s,,,,,,,,1,pure,10.1186/s13321-024-00820-5,published_supplement_open_subset,data/viscosity_v01.csv,1070,12dfa03f34284c93204d1054f75b5a342fd82094da0ca17cee372b4c581c5b26,publishable_core,cc_by_4_0,true
schrodinger_viscosity_v01_open_subset:1071,schrodinger_viscosity_v01_open_subset,viscosity,dynamic_viscosity,KVNRLNFWIYMESJ-UHFFFAOYSA-N,Butanenitrile,CCCC#N,293.15,0.0006,Pa*s,,,,,,,,1,pure,10.1186/s13321-024-00820-5,published_supplement_open_subset,data/viscosity_v01.csv,1071,12dfa03f34284c93204d1054f75b5a342fd82094da0ca17cee372b4c581c5b26,publishable_core,cc_by_4_0,true
schrodinger_viscosity_v01_open_subset:1072,schrodinger_viscosity_v01_open_subset,viscosity,dynamic_viscosity,KVNRLNFWIYMESJ-UHFFFAOYSA-N,Butanenitrile,CCCC#N,313.15,0.0005,Pa*s,,,,,,,,1,pure,10.1186/s13321-024-00820-5,published_supplement_open_subset,data/viscosity_v01.csv,1072,12dfa03f34284c93204d1054f75b5a342fd82094da0ca17cee372b4c581c5b26,publishable_core,cc_by_4_0,true
schrodinger_viscosity_v01_open_subset:1073,schrodinger_viscosity_v01_open_subset,viscosity,dynamic_viscosity,KVNRLNFWIYMESJ-UHFFFAOYSA-N,butanenitrile,CCCC#N,322.15,0.000515228645,Pa*s,,,,,,,,1,pure,10.1186/s13321-024-00820-5,published_supplement_open_subset,data/viscosity_v01.csv,1073,12dfa03f34284c93204d1054f75b5a342fd82094da0ca17cee372b4c581c5b26,publishable_core,cc_by_4_0,true
schrodinger_viscosity_v01_open_subset:1074,schrodinger_viscosity_v01_open_subset,viscosity,dynamic_viscosity,HCFAJYNVAYBARA-UHFFFAOYSA-N,dipropyl ketone,CCCC(=O)CCC,298.15,0.000685,Pa*s,,,,,,,,1,pure,10.1186/s13321-024-00820-5,published_supplement_open_subset,data/viscosity_v01.csv,1074,12dfa03f34284c93204d1054f75b5a342fd82094da0ca17cee372b4c581c5b26,publishable_core,cc_by_4_0,true
schrodinger_viscosity_v01_open_subset:1075,schrodinger_viscosity_v01_open_subset,viscosity,dynamic_viscosity,FERIUCNNQQJTOY-UHFFFAOYSA-N,n-butyric acid,CCCC(=O)O,276.36,0.002128,Pa*s,,,,,,,,1,pure,10.1186/s13321-024-00820-5,published_supplement_open_subset,data/viscosity_v01.csv,1075,12dfa03f34284c93204d1054f75b5a342fd82094da0ca17cee372b4c581c5b26,publishable_core,cc_by_4_0,true
schrodinger_viscosity_v01_open_subset:1076,schrodinger_viscosity_v01_open_subset,viscosity,dynamic_viscosity,FERIUCNNQQJTOY-UHFFFAOYSA-N,n-butyric acid,CCCC(=O)O,283.15,0.00192,Pa*s,,,,,,,,1,pure,10.1186/s13321-024-00820-5,published_supplement_open_subset,data/viscosity_v01.csv,1076,12dfa03f34284c93204d1054f75b5a342fd82094da0ca17cee372b4c581c5b26,publishable_core,cc_by_4_0,true
schrodinger_viscosity_v01_open_subset:1077,schrodinger_viscosity_v01_open_subset,viscosity,dynamic_viscosity,FERIUCNNQQJTOY-UHFFFAOYSA-N,n-butyric acid,CCCC(=O)O,291.17,0.001591,Pa*s,,,,,,,,1,pure,10.1186/s13321-024-00820-5,published_supplement_open_subset,data/viscosity_v01.csv,1077,12dfa03f34284c93204d1054f75b5a342fd82094da0ca17cee372b4c581c5b26,publishable_core,cc_by_4_0,true
schrodinger_viscosity_v01_open_subset:1078,schrodinger_viscosity_v01_open_subset,viscosity,dynamic_viscosity,FERIUCNNQQJTOY-UHFFFAOYSA-N,n-butyric acid,CCCC(=O)O,303.15,0.001341,Pa*s,,,,,,,,1,pure,10.1186/s13321-024-00820-5,published_supplement_open_subset,data/viscosity_v01.csv,1078,12dfa03f34284c93204d1054f75b5a342fd82094da0ca17cee372b4c581c5b26,publishable_core,cc_by_4_0,true
schrodinger_viscosity_v01_open_subset:1079,schrodinger_viscosity_v01_open_subset,viscosity,dynamic_viscosity,FERIUCNNQQJTOY-UHFFFAOYSA-N,n-butyric acid,CCCC(=O)O,304.98,0.001263,Pa*s,,,,,,,,1,pure,10.1186/s13321-024-00820-5,published_supplement_open_subset,data/viscosity_v01.csv,1079,12dfa03f34284c93204d1054f75b5a342fd82094da0ca17cee372b4c581c5b26,publishable_core,cc_by_4_0,true
schrodinger_viscosity_v01_open_subset:1080,schrodinger_viscosity_v01_open_subset,viscosity,dynamic_viscosity,FERIUCNNQQJTOY-UHFFFAOYSA-N,n-butyric acid,CCCC(=O)O,317.64,0.001049,Pa*s,,,,,,,,1,pure,10.1186/s13321-024-00820-5,published_supplement_open_subset,data/viscosity_v01.csv,1080,12dfa03f34284c93204d1054f75b5a342fd82094da0ca17cee372b4c581c5b26,publishable_core,cc_by_4_0,true
schrodinger_viscosity_v01_open_subset:1081,schrodinger_viscosity_v01_open_subset,viscosity,dynamic_viscosity,FERIUCNNQQJTOY-UHFFFAOYSA-N,n-butyric acid,CCCC(=O)O,332.54,0.00086,Pa*s,,,,,,,,1,pure,10.1186/s13321-024-00820-5,published_supplement_open_subset,data/viscosity_v01.csv,1081,12dfa03f34284c93204d1054f75b5a342fd82094da0ca17cee372b4c581c5b26,publishable_core,cc_by_4_0,true
schrodinger_viscosity_v01_open_subset:1082,schrodinger_viscosity_v01_open_subset,viscosity,dynamic_viscosity,FERIUCNNQQJTOY-UHFFFAOYSA-N,n-butyric acid,CCCC(=O)O,346.51,0.000727,Pa*s,,,,,,,,1,pure,10.1186/s13321-024-00820-5,published_supplement_open_subset,data/viscosity_v01.csv,1082,12dfa03f34284c93204d1054f75b5a342fd82094da0ca17cee372b4c581c5b26,publishable_core,cc_by_4_0,true
schrodinger_viscosity_v01_open_subset:1083,schrodinger_viscosity_v01_open_subset,viscosity,dynamic_viscosity,FERIUCNNQQJTOY-UHFFFAOYSA-N,n-butyric acid,CCCC(=O)O,359.7,0.000628,Pa*s,,,,,,,,1,pure,10.1186/s13321-024-00820-5,published_supplement_open_subset,data/viscosity_v01.csv,1083,12dfa03f34284c93204d1054f75b5a342fd82094da0ca17cee372b4c581c5b26,publishable_core,cc_by_4_0,true
schrodinger_viscosity_v01_open_subset:1084,schrodinger_viscosity_v01_open_subset,viscosity,dynamic_viscosity,FERIUCNNQQJTOY-UHFFFAOYSA-N,n-butyric acid,CCCC(=O)O,374.7,0.000537,Pa*s,,,,,,,,1,pure,10.1186/s13321-024-00820-5,published_supplement_open_subset,data/viscosity_v01.csv,1084,12dfa03f34284c93204d1054f75b5a342fd82094da0ca17cee372b4c581c5b26,publishable_core,cc_by_4_0,true
schrodinger_viscosity_v01_open_subset:1085,schrodinger_viscosity_v01_open_subset,viscosity,dynamic_viscosity,FERIUCNNQQJTOY-UHFFFAOYSA-N,n-butyric acid,CCCC(=O)O,388.39,0.00047,Pa*s,,,,,,,,1,pure,10.1186/s13321-024-00820-5,published_supplement_open_subset,data/viscosity_v01.csv,1085,12dfa03f34284c93204d1054f75b5a342fd82094da0ca17cee372b4c581c5b26,publishable_core,cc_by_4_0,true
schrodinger_viscosity_v01_open_subset:1086,schrodinger_viscosity_v01_open_subset,viscosity,dynamic_viscosity,FERIUCNNQQJTOY-UHFFFAOYSA-N,n-butyric acid,CCCC(=O)O,403.41,0.000408,Pa*s,,,,,,,,1,pure,10.1186/s13321-024-00820-5,published_supplement_open_subset,data/viscosity_v01.csv,1086,12dfa03f34284c93204d1054f75b5a342fd82094da0ca17cee372b4c581c5b26,publishable_core,cc_by_4_0,true
schrodinger_viscosity_v01_open_subset:1087,schrodinger_viscosity_v01_open_subset,viscosity,dynamic_viscosity,UUIQMZJEGPQKFD-UHFFFAOYSA-N,methyl butanoate,CCCC(=O)OC,273.1,0.00076,Pa*s,,,,,,,,1,pure,10.1186/s13321-024-00820-5,published_supplement_open_subset,data/viscosity_v01.csv,1087,12dfa03f34284c93204d1054f75b5a342fd82094da0ca17cee372b4c581c5b26,publishable_core,cc_by_4_0,true
schrodinger_viscosity_v01_open_subset:1088,schrodinger_viscosity_v01_open_subset,viscosity,dynamic_viscosity,UUIQMZJEGPQKFD-UHFFFAOYSA-N,methyl n-butyrate,CCCC(=O)OC,273.47,0.0007551,Pa*s,,,,,,,,1,pure,10.1186/s13321-024-00820-5,published_supplement_open_subset,data/viscosity_v01.csv,1088,12dfa03f34284c93204d1054f75b5a342fd82094da0ca17cee372b4c581c5b26,publishable_core,cc_by_4_0,true
schrodinger_viscosity_v01_open_subset:1089,schrodinger_viscosity_v01_open_subset,viscosity,dynamic_viscosity,UUIQMZJEGPQKFD-UHFFFAOYSA-N,methyl butanoate,CCCC(=O)OC,273.5,0.00076,Pa*s,,,,,,,,1,pure,10.1186/s13321-024-00820-5,published_supplement_open_subset,data/viscosity_v01.csv,1089,12dfa03f34284c93204d1054f75b5a342fd82094da0ca17cee372b4c581c5b26,publishable_core,cc_by_4_0,true
schrodinger_viscosity_v01_open_subset:1090,schrodinger_viscosity_v01_open_subset,viscosity,dynamic_viscosity,UUIQMZJEGPQKFD-UHFFFAOYSA-N,methyl butanoate,CCCC(=O)OC,283.1,0.00066,Pa*s,,,,,,,,1,pure,10.1186/s13321-024-00820-5,published_supplement_open_subset,data/viscosity_v01.csv,1090,12dfa03f34284c93204d1054f75b5a342fd82094da0ca17cee372b4c581c5b26,publishable_core,cc_by_4_0,true
schrodinger_viscosity_v01_open_subset:1091,schrodinger_viscosity_v01_open_subset,viscosity,dynamic_viscosity,UUIQMZJEGPQKFD-UHFFFAOYSA-N,methyl butanoate,CCCC(=O)OC,293.1,0.00058,Pa*s,,,,,,,,1,pure,10.1186/s13321-024-00820-5,published_supplement_open_subset,data/viscosity_v01.csv,1091,12dfa03f34284c93204d1054f75b5a342fd82094da0ca17cee372b4c581c5b26,publishable_core,cc_by_4_0,true
schrodinger_viscosity_v01_open_subset:1092,schrodinger_viscosity_v01_open_subset,viscosity,dynamic_viscosity,UUIQMZJEGPQKFD-UHFFFAOYSA-N,Methyl butanoate,CCCC(=O)OC,293.15,0.00058,Pa*s,,,,,,,,1,pure,10.1186/s13321-024-00820-5,published_supplement_open_subset,data/viscosity_v01.csv,1092,12dfa03f34284c93204d1054f75b5a342fd82094da0ca17cee372b4c581c5b26,publishable_core,cc_by_4_0,true
schrodinger_viscosity_v01_open_subset:1093,schrodinger_viscosity_v01_open_subset,viscosity,dynamic_viscosity,UUIQMZJEGPQKFD-UHFFFAOYSA-N,methyl butanoate,CCCC(=O)OC,293.5,0.00057,Pa*s,,,,,,,,1,pure,10.1186/s13321-024-00820-5,published_supplement_open_subset,data/viscosity_v01.csv,1093,12dfa03f34284c93204d1054f75b5a342fd82094da0ca17cee372b4c581c5b26,publishable_core,cc_by_4_0,true
schrodinger_viscosity_v01_open_subset:1094,schrodinger_viscosity_v01_open_subset,viscosity,dynamic_viscosity,UUIQMZJEGPQKFD-UHFFFAOYSA-N,methyl n-butyrate,CCCC(=O)OC,293.53,0.0005727,Pa*s,,,,,,,,1,pure,10.1186/s13321-024-00820-5,published_supplement_open_subset,data/viscosity_v01.csv,1094,12dfa03f34284c93204d1054f75b5a342fd82094da0ca17cee372b4c581c5b26,publishable_core,cc_by_4_0,true
schrodinger_viscosity_v01_open_subset:1095,schrodinger_viscosity_v01_open_subset,viscosity,dynamic_viscosity,UUIQMZJEGPQKFD-UHFFFAOYSA-N,methyl butanoate,CCCC(=O)OC,298.1,0.00053,Pa*s,,,,,,,,1,pure,10.1186/s13321-024-00820-5,published_supplement_open_subset,data/viscosity_v01.csv,1095,12dfa03f34284c93204d1054f75b5a342fd82094da0ca17cee372b4c581c5b26,publishable_core,cc_by_4_0,true
schrodinger_viscosity_v01_open_subset:1096,schrodinger_viscosity_v01_open_subset,viscosity,dynamic_viscosity,UUIQMZJEGPQKFD-UHFFFAOYSA-N,methyl butanoate,CCCC(=O)OC,303.1,0.00051,Pa*s,,,,,,,,1,pure,10.1186/s13321-024-00820-5,published_supplement_open_subset,data/viscosity_v01.csv,1096,12dfa03f34284c93204d1054f75b5a342fd82094da0ca17cee372b4c581c5b26,publishable_core,cc_by_4_0,true
schrodinger_viscosity_v01_open_subset:1097,schrodinger_viscosity_v01_open_subset,viscosity,dynamic_viscosity,UUIQMZJEGPQKFD-UHFFFAOYSA-N,methyl n-butyrate,CCCC(=O)OC,303.79,0.0005049,Pa*s,,,,,,,,1,pure,10.1186/s13321-024-00820-5,published_supplement_open_subset,data/viscosity_v01.csv,1097,12dfa03f34284c93204d1054f75b5a342fd82094da0ca17cee372b4c581c5b26,publishable_core,cc_by_4_0,true
schrodinger_viscosity_v01_open_subset:1098,schrodinger_viscosity_v01_open_subset,viscosity,dynamic_viscosity,UUIQMZJEGPQKFD-UHFFFAOYSA-N,methyl butanoate,CCCC(=O)OC,303.8,0.0005,Pa*s,,,,,,,,1,pure,10.1186/s13321-024-00820-5,published_supplement_open_subset,data/viscosity_v01.csv,1098,12dfa03f34284c93204d1054f75b5a342fd82094da0ca17cee372b4c581c5b26,publishable_core,cc_by_4_0,true
schrodinger_viscosity_v01_open_subset:1099,schrodinger_viscosity_v01_open_subset,viscosity,dynamic_viscosity,UUIQMZJEGPQKFD-UHFFFAOYSA-N,Methyl butanoate,CCCC(=O)OC,313.15,0.000459,Pa*s,,,,,,,,1,pure,10.1186/s13321-024-00820-5,published_supplement_open_subset,data/viscosity_v01.csv,1099,12dfa03f34284c93204d1054f75b5a342fd82094da0ca17cee372b4c581c5b26,publishable_core,cc_by_4_0,true
schrodinger_viscosity_v01_open_subset:1100,schrodinger_viscosity_v01_open_subset,viscosity,dynamic_viscosity,UUIQMZJEGPQKFD-UHFFFAOYSA-N,methyl n-butyrate,CCCC(=O)OC,313.73,0.0004503,Pa*s,,,,,,,,1,pure,10.1186/s13321-024-00820-5,published_supplement_open_subset,data/viscosity_v01.csv,1100,12dfa03f34284c93204d1054f75b5a342fd82094da0ca17cee372b4c581c5b26,publishable_core,cc_by_4_0,true
schrodinger_viscosity_v01_open_subset:1101,schrodinger_viscosity_v01_open_subset,viscosity,dynamic_viscosity,UUIQMZJEGPQKFD-UHFFFAOYSA-N,methyl n-butyrate,CCCC(=O)OC,323.45,0.0004058,Pa*s,,,,,,,,1,pure,10.1186/s13321-024-00820-5,published_supplement_open_subset,data/viscosity_v01.csv,1101,12dfa03f34284c93204d1054f75b5a342fd82094da0ca17cee372b4c581c5b26,publishable_core,cc_by_4_0,true
schrodinger_viscosity_v01_open_subset:1102,schrodinger_viscosity_v01_open_subset,viscosity,dynamic_viscosity,UUIQMZJEGPQKFD-UHFFFAOYSA-N,methyl n-butyrate,CCCC(=O)OC,333.35,0.0003667,Pa*s,,,,,,,,1,pure,10.1186/s13321-024-00820-5,published_supplement_open_subset,data/viscosity_v01.csv,1102,12dfa03f34284c93204d1054f75b5a342fd82094da0ca17cee372b4c581c5b26,publishable_core,cc_by_4_0,true
