Repository: LittleAlety/electrolyte-solvent-dielectric-ml

# 电解液溶剂筛选：可审计的多通道机器学习管线

> **2026-11-28 · PLAN B 生产失败诊断**：[根因分析](outputs/b750_completion/failure_diagnostics/FAILURE_ANALYSIS.md) · [执行报告](outputs/b750_completion/COMPLETION_REPORT.md)。214条测试通过；38/67合格，剩余21个几何步数耗尽、1个超时中断、7个从未启动。首轮5个续算全部合格，当前状态 BLOCKED_NEEDS_SUBMISSION。历史目标泄漏、方法错标、CM截断和点级CI解释已由[科学更正](outputs/b750_completion/scientific_errata.json)取代。

> An auditable, pre-registered machine-learning pipeline for electrolyte-solvent
> screening: static permittivity (epsilon), viscosity (eta), the orbital window
> (HOMO / LUMO), and redox potential - with a frozen main scoreboard, a shot ledger,
> and every negative result retained rather than routed around.

File: data/processed/eta_epsilon_joint_observations.csv (part 59 of 84)
row_id,dataset_id,property,property_family,inchikey,name,smiles,T_K,value,unit,phase,method,uncertainty,uncertainty_kind,confidence_level,frequency_mhz,pressure_kpa,n_components,pure_or_mixture,source_doi,source_kind,source_file,source_row_index,source_file_sha256,quality_layer,licence,redistributable
schrodinger_viscosity_v01_open_subset:1103,schrodinger_viscosity_v01_open_subset,viscosity,dynamic_viscosity,UUIQMZJEGPQKFD-UHFFFAOYSA-N,methyl n-butyrate,CCCC(=O)OC,344.65,0.0003295,Pa*s,,,,,,,,1,pure,10.1186/s13321-024-00820-5,published_supplement_open_subset,data/viscosity_v01.csv,1103,12dfa03f34284c93204d1054f75b5a342fd82094da0ca17cee372b4c581c5b26,publishable_core,cc_by_4_0,true
schrodinger_viscosity_v01_open_subset:1104,schrodinger_viscosity_v01_open_subset,viscosity,dynamic_viscosity,UUIQMZJEGPQKFD-UHFFFAOYSA-N,methyl n-butyrate,CCCC(=O)OC,352.6,0.0003057,Pa*s,,,,,,,,1,pure,10.1186/s13321-024-00820-5,published_supplement_open_subset,data/viscosity_v01.csv,1104,12dfa03f34284c93204d1054f75b5a342fd82094da0ca17cee372b4c581c5b26,publishable_core,cc_by_4_0,true
schrodinger_viscosity_v01_open_subset:1105,schrodinger_viscosity_v01_open_subset,viscosity,dynamic_viscosity,UUIQMZJEGPQKFD-UHFFFAOYSA-N,methyl n-butyrate,CCCC(=O)OC,363.78,0.0002767,Pa*s,,,,,,,,1,pure,10.1186/s13321-024-00820-5,published_supplement_open_subset,data/viscosity_v01.csv,1105,12dfa03f34284c93204d1054f75b5a342fd82094da0ca17cee372b4c581c5b26,publishable_core,cc_by_4_0,true
schrodinger_viscosity_v01_open_subset:1106,schrodinger_viscosity_v01_open_subset,viscosity,dynamic_viscosity,UUIQMZJEGPQKFD-UHFFFAOYSA-N,methyl n-butyrate,CCCC(=O)OC,371.43,0.0002592,Pa*s,,,,,,,,1,pure,10.1186/s13321-024-00820-5,published_supplement_open_subset,data/viscosity_v01.csv,1106,12dfa03f34284c93204d1054f75b5a342fd82094da0ca17cee372b4c581c5b26,publishable_core,cc_by_4_0,true
schrodinger_viscosity_v01_open_subset:1107,schrodinger_viscosity_v01_open_subset,viscosity,dynamic_viscosity,YHASWHZGWUONAO-UHFFFAOYSA-N,Butyric anhydride,CCCC(=O)OC(=O)CCC,293.15,0.00159,Pa*s,,,,,,,,1,pure,10.1186/s13321-024-00820-5,published_supplement_open_subset,data/viscosity_v01.csv,1107,12dfa03f34284c93204d1054f75b5a342fd82094da0ca17cee372b4c581c5b26,publishable_core,cc_by_4_0,true
schrodinger_viscosity_v01_open_subset:1108,schrodinger_viscosity_v01_open_subset,viscosity,dynamic_viscosity,OBNCKNCVKJNDBV-UHFFFAOYSA-N,Ethyl butanoate,CCCC(=O)OCC,288.15,0.000771,Pa*s,,,,,,,,1,pure,10.1186/s13321-024-00820-5,published_supplement_open_subset,data/viscosity_v01.csv,1108,12dfa03f34284c93204d1054f75b5a342fd82094da0ca17cee372b4c581c5b26,publishable_core,cc_by_4_0,true
schrodinger_viscosity_v01_open_subset:1109,schrodinger_viscosity_v01_open_subset,viscosity,dynamic_viscosity,OBNCKNCVKJNDBV-UHFFFAOYSA-N,ethyl n-butyrate,CCCC(=O)OCC,343.15,0.000381,Pa*s,,,,,,,,1,pure,10.1186/s13321-024-00820-5,published_supplement_open_subset,data/viscosity_v01.csv,1109,12dfa03f34284c93204d1054f75b5a342fd82094da0ca17cee372b4c581c5b26,publishable_core,cc_by_4_0,true
schrodinger_viscosity_v01_open_subset:1110,schrodinger_viscosity_v01_open_subset,viscosity,dynamic_viscosity,RGFNRWTWDWVHDD-UHFFFAOYSA-N,isobutyl n-butyrate,CCCC(=O)OCC(C)C,298.15,0.00084,Pa*s,,,,,,,,1,pure,10.1186/s13321-024-00820-5,published_supplement_open_subset,data/viscosity_v01.csv,1110,12dfa03f34284c93204d1054f75b5a342fd82094da0ca17cee372b4c581c5b26,publishable_core,cc_by_4_0,true
schrodinger_viscosity_v01_open_subset:1111,schrodinger_viscosity_v01_open_subset,viscosity,dynamic_viscosity,UYXTWWCETRIEDR-UHFFFAOYSA-N,"1,2,3-tris-butyryloxy-propane",CCCC(=O)OCC(COC(=O)CCC)OC(=O)CCC,298.15,0.0087,Pa*s,,,,,,,,1,pure,10.1186/s13321-024-00820-5,published_supplement_open_subset,data/viscosity_v01.csv,1111,12dfa03f34284c93204d1054f75b5a342fd82094da0ca17cee372b4c581c5b26,publishable_core,cc_by_4_0,true
schrodinger_viscosity_v01_open_subset:1112,schrodinger_viscosity_v01_open_subset,viscosity,dynamic_viscosity,VHOACUZAQKMOEQ-UHFFFAOYSA-N,ethyl propylacetoacetate,CCCC(C(C)=O)C(=O)OCC,293.15,0.002264,Pa*s,,,,,,,,1,pure,10.1186/s13321-024-00820-5,published_supplement_open_subset,data/viscosity_v01.csv,1112,12dfa03f34284c93204d1054f75b5a342fd82094da0ca17cee372b4c581c5b26,publishable_core,cc_by_4_0,true
schrodinger_viscosity_v01_open_subset:1113,schrodinger_viscosity_v01_open_subset,viscosity,dynamic_viscosity,CXOWYJMDMMMMJO-UHFFFAOYSA-N,"2,2,4-Trimethylpentane",CCCC(C)(C)C,293.15,0.000502,Pa*s,,,,,,,,1,pure,10.1186/s13321-024-00820-5,published_supplement_open_subset,data/viscosity_v01.csv,1113,12dfa03f34284c93204d1054f75b5a342fd82094da0ca17cee372b4c581c5b26,publishable_core,cc_by_4_0,true
schrodinger_viscosity_v01_open_subset:1114,schrodinger_viscosity_v01_open_subset,viscosity,dynamic_viscosity,CXOWYJMDMMMMJO-UHFFFAOYSA-N,"2,2-dimethylpentane",CCCC(C)(C)C,298.15,0.00031,Pa*s,,,,,,,,1,pure,10.1186/s13321-024-00820-5,published_supplement_open_subset,data/viscosity_v01.csv,1114,12dfa03f34284c93204d1054f75b5a342fd82094da0ca17cee372b4c581c5b26,publishable_core,cc_by_4_0,true
schrodinger_viscosity_v01_open_subset:1115,schrodinger_viscosity_v01_open_subset,viscosity,dynamic_viscosity,XNLICIUVMPYHGG-UHFFFAOYSA-N,methyl propyl ketone,CCCC(C)=O,273.53,0.0006404,Pa*s,,,,,,,,1,pure,10.1186/s13321-024-00820-5,published_supplement_open_subset,data/viscosity_v01.csv,1115,12dfa03f34284c93204d1054f75b5a342fd82094da0ca17cee372b4c581c5b26,publishable_core,cc_by_4_0,true
schrodinger_viscosity_v01_open_subset:1116,schrodinger_viscosity_v01_open_subset,viscosity,dynamic_viscosity,XNLICIUVMPYHGG-UHFFFAOYSA-N,methyl propyl ketone,CCCC(C)=O,282.55,0.0005692,Pa*s,,,,,,,,1,pure,10.1186/s13321-024-00820-5,published_supplement_open_subset,data/viscosity_v01.csv,1116,12dfa03f34284c93204d1054f75b5a342fd82094da0ca17cee372b4c581c5b26,publishable_core,cc_by_4_0,true
schrodinger_viscosity_v01_open_subset:1117,schrodinger_viscosity_v01_open_subset,viscosity,dynamic_viscosity,XNLICIUVMPYHGG-UHFFFAOYSA-N,Methyl propyl ketone,CCCC(C)=O,291.15,0.00051,Pa*s,,,,,,,,1,pure,10.1186/s13321-024-00820-5,published_supplement_open_subset,data/viscosity_v01.csv,1117,12dfa03f34284c93204d1054f75b5a342fd82094da0ca17cee372b4c581c5b26,publishable_core,cc_by_4_0,true
schrodinger_viscosity_v01_open_subset:1118,schrodinger_viscosity_v01_open_subset,viscosity,dynamic_viscosity,XNLICIUVMPYHGG-UHFFFAOYSA-N,methyl propyl ketone,CCCC(C)=O,291.45,0.0005109,Pa*s,,,,,,,,1,pure,10.1186/s13321-024-00820-5,published_supplement_open_subset,data/viscosity_v01.csv,1118,12dfa03f34284c93204d1054f75b5a342fd82094da0ca17cee372b4c581c5b26,publishable_core,cc_by_4_0,true
schrodinger_viscosity_v01_open_subset:1119,schrodinger_viscosity_v01_open_subset,viscosity,dynamic_viscosity,XNLICIUVMPYHGG-UHFFFAOYSA-N,methyl propyl ketone,CCCC(C)=O,300.92,0.0004592,Pa*s,,,,,,,,1,pure,10.1186/s13321-024-00820-5,published_supplement_open_subset,data/viscosity_v01.csv,1119,12dfa03f34284c93204d1054f75b5a342fd82094da0ca17cee372b4c581c5b26,publishable_core,cc_by_4_0,true
schrodinger_viscosity_v01_open_subset:1120,schrodinger_viscosity_v01_open_subset,viscosity,dynamic_viscosity,XNLICIUVMPYHGG-UHFFFAOYSA-N,methyl propyl ketone,CCCC(C)=O,308.58,0.0004234,Pa*s,,,,,,,,1,pure,10.1186/s13321-024-00820-5,published_supplement_open_subset,data/viscosity_v01.csv,1120,12dfa03f34284c93204d1054f75b5a342fd82094da0ca17cee372b4c581c5b26,publishable_core,cc_by_4_0,true
schrodinger_viscosity_v01_open_subset:1121,schrodinger_viscosity_v01_open_subset,viscosity,dynamic_viscosity,XNLICIUVMPYHGG-UHFFFAOYSA-N,methyl propyl ketone,CCCC(C)=O,318.44,0.0003831,Pa*s,,,,,,,,1,pure,10.1186/s13321-024-00820-5,published_supplement_open_subset,data/viscosity_v01.csv,1121,12dfa03f34284c93204d1054f75b5a342fd82094da0ca17cee372b4c581c5b26,publishable_core,cc_by_4_0,true
schrodinger_viscosity_v01_open_subset:1122,schrodinger_viscosity_v01_open_subset,viscosity,dynamic_viscosity,XNLICIUVMPYHGG-UHFFFAOYSA-N,methyl propyl ketone,CCCC(C)=O,327.09,0.0003525,Pa*s,,,,,,,,1,pure,10.1186/s13321-024-00820-5,published_supplement_open_subset,data/viscosity_v01.csv,1122,12dfa03f34284c93204d1054f75b5a342fd82094da0ca17cee372b4c581c5b26,publishable_core,cc_by_4_0,true
schrodinger_viscosity_v01_open_subset:1123,schrodinger_viscosity_v01_open_subset,viscosity,dynamic_viscosity,XNLICIUVMPYHGG-UHFFFAOYSA-N,methyl propyl ketone,CCCC(C)=O,335.39,0.0003262,Pa*s,,,,,,,,1,pure,10.1186/s13321-024-00820-5,published_supplement_open_subset,data/viscosity_v01.csv,1123,12dfa03f34284c93204d1054f75b5a342fd82094da0ca17cee372b4c581c5b26,publishable_core,cc_by_4_0,true
schrodinger_viscosity_v01_open_subset:1124,schrodinger_viscosity_v01_open_subset,viscosity,dynamic_viscosity,XNLICIUVMPYHGG-UHFFFAOYSA-N,methyl propyl ketone,CCCC(C)=O,345.89,0.000298,Pa*s,,,,,,,,1,pure,10.1186/s13321-024-00820-5,published_supplement_open_subset,data/viscosity_v01.csv,1124,12dfa03f34284c93204d1054f75b5a342fd82094da0ca17cee372b4c581c5b26,publishable_core,cc_by_4_0,true
schrodinger_viscosity_v01_open_subset:1125,schrodinger_viscosity_v01_open_subset,viscosity,dynamic_viscosity,XNLICIUVMPYHGG-UHFFFAOYSA-N,methyl propyl ketone,CCCC(C)=O,353.79,0.0002787,Pa*s,,,,,,,,1,pure,10.1186/s13321-024-00820-5,published_supplement_open_subset,data/viscosity_v01.csv,1125,12dfa03f34284c93204d1054f75b5a342fd82094da0ca17cee372b4c581c5b26,publishable_core,cc_by_4_0,true
schrodinger_viscosity_v01_open_subset:1126,schrodinger_viscosity_v01_open_subset,viscosity,dynamic_viscosity,XNLICIUVMPYHGG-UHFFFAOYSA-N,methyl propyl ketone,CCCC(C)=O,363.21,0.0002574,Pa*s,,,,,,,,1,pure,10.1186/s13321-024-00820-5,published_supplement_open_subset,data/viscosity_v01.csv,1126,12dfa03f34284c93204d1054f75b5a342fd82094da0ca17cee372b4c581c5b26,publishable_core,cc_by_4_0,true
schrodinger_viscosity_v01_open_subset:1127,schrodinger_viscosity_v01_open_subset,viscosity,dynamic_viscosity,XNLICIUVMPYHGG-UHFFFAOYSA-N,methyl propyl ketone,CCCC(C)=O,371.92,0.00024,Pa*s,,,,,,,,1,pure,10.1186/s13321-024-00820-5,published_supplement_open_subset,data/viscosity_v01.csv,1127,12dfa03f34284c93204d1054f75b5a342fd82094da0ca17cee372b4c581c5b26,publishable_core,cc_by_4_0,true
schrodinger_viscosity_v01_open_subset:1128,schrodinger_viscosity_v01_open_subset,viscosity,dynamic_viscosity,AFABGHUZZDYHJO-UHFFFAOYSA-N,2-methylpentane,CCCC(C)C,273.76,0.0003688,Pa*s,,,,,,,,1,pure,10.1186/s13321-024-00820-5,published_supplement_open_subset,data/viscosity_v01.csv,1128,12dfa03f34284c93204d1054f75b5a342fd82094da0ca17cee372b4c581c5b26,publishable_core,cc_by_4_0,true
schrodinger_viscosity_v01_open_subset:1129,schrodinger_viscosity_v01_open_subset,viscosity,dynamic_viscosity,AFABGHUZZDYHJO-UHFFFAOYSA-N,2-methylpentane,CCCC(C)C,278.74,0.0003487,Pa*s,,,,,,,,1,pure,10.1186/s13321-024-00820-5,published_supplement_open_subset,data/viscosity_v01.csv,1129,12dfa03f34284c93204d1054f75b5a342fd82094da0ca17cee372b4c581c5b26,publishable_core,cc_by_4_0,true
schrodinger_viscosity_v01_open_subset:1130,schrodinger_viscosity_v01_open_subset,viscosity,dynamic_viscosity,AFABGHUZZDYHJO-UHFFFAOYSA-N,2-methylpentane,CCCC(C)C,283.4,0.0003316,Pa*s,,,,,,,,1,pure,10.1186/s13321-024-00820-5,published_supplement_open_subset,data/viscosity_v01.csv,1130,12dfa03f34284c93204d1054f75b5a342fd82094da0ca17cee372b4c581c5b26,publishable_core,cc_by_4_0,true
schrodinger_viscosity_v01_open_subset:1131,schrodinger_viscosity_v01_open_subset,viscosity,dynamic_viscosity,AFABGHUZZDYHJO-UHFFFAOYSA-N,isohexane,CCCC(C)C,288.15,0.000324,Pa*s,,,,,,,,1,pure,10.1186/s13321-024-00820-5,published_supplement_open_subset,data/viscosity_v01.csv,1131,12dfa03f34284c93204d1054f75b5a342fd82094da0ca17cee372b4c581c5b26,publishable_core,cc_by_4_0,true
schrodinger_viscosity_v01_open_subset:1132,schrodinger_viscosity_v01_open_subset,viscosity,dynamic_viscosity,AFABGHUZZDYHJO-UHFFFAOYSA-N,2-methylpentane,CCCC(C)C,288.41,0.0003147,Pa*s,,,,,,,,1,pure,10.1186/s13321-024-00820-5,published_supplement_open_subset,data/viscosity_v01.csv,1132,12dfa03f34284c93204d1054f75b5a342fd82094da0ca17cee372b4c581c5b26,publishable_core,cc_by_4_0,true
schrodinger_viscosity_v01_open_subset:1133,schrodinger_viscosity_v01_open_subset,viscosity,dynamic_viscosity,AFABGHUZZDYHJO-UHFFFAOYSA-N,isohexane,CCCC(C)C,293.15,0.00031,Pa*s,,,,,,,,1,pure,10.1186/s13321-024-00820-5,published_supplement_open_subset,data/viscosity_v01.csv,1133,12dfa03f34284c93204d1054f75b5a342fd82094da0ca17cee372b4c581c5b26,publishable_core,cc_by_4_0,true
schrodinger_viscosity_v01_open_subset:1134,schrodinger_viscosity_v01_open_subset,viscosity,dynamic_viscosity,AFABGHUZZDYHJO-UHFFFAOYSA-N,2-methylpentane,CCCC(C)C,293.66,0.0002987,Pa*s,,,,,,,,1,pure,10.1186/s13321-024-00820-5,published_supplement_open_subset,data/viscosity_v01.csv,1134,12dfa03f34284c93204d1054f75b5a342fd82094da0ca17cee372b4c581c5b26,publishable_core,cc_by_4_0,true
schrodinger_viscosity_v01_open_subset:1135,schrodinger_viscosity_v01_open_subset,viscosity,dynamic_viscosity,AFABGHUZZDYHJO-UHFFFAOYSA-N,2-methylpentane,CCCC(C)C,298.6,0.0002841,Pa*s,,,,,,,,1,pure,10.1186/s13321-024-00820-5,published_supplement_open_subset,data/viscosity_v01.csv,1135,12dfa03f34284c93204d1054f75b5a342fd82094da0ca17cee372b4c581c5b26,publishable_core,cc_by_4_0,true
schrodinger_viscosity_v01_open_subset:1136,schrodinger_viscosity_v01_open_subset,viscosity,dynamic_viscosity,AFABGHUZZDYHJO-UHFFFAOYSA-N,isohexane,CCCC(C)C,303.15,0.00028,Pa*s,,,,,,,,1,pure,10.1186/s13321-024-00820-5,published_supplement_open_subset,data/viscosity_v01.csv,1136,12dfa03f34284c93204d1054f75b5a342fd82094da0ca17cee372b4c581c5b26,publishable_core,cc_by_4_0,true
schrodinger_viscosity_v01_open_subset:1137,schrodinger_viscosity_v01_open_subset,viscosity,dynamic_viscosity,AFABGHUZZDYHJO-UHFFFAOYSA-N,2-methylpentane,CCCC(C)C,305.12,0.000267,Pa*s,,,,,,,,1,pure,10.1186/s13321-024-00820-5,published_supplement_open_subset,data/viscosity_v01.csv,1137,12dfa03f34284c93204d1054f75b5a342fd82094da0ca17cee372b4c581c5b26,publishable_core,cc_by_4_0,true
schrodinger_viscosity_v01_open_subset:1138,schrodinger_viscosity_v01_open_subset,viscosity,dynamic_viscosity,AFABGHUZZDYHJO-UHFFFAOYSA-N,2-methylpentane,CCCC(C)C,309.78,0.000255,Pa*s,,,,,,,,1,pure,10.1186/s13321-024-00820-5,published_supplement_open_subset,data/viscosity_v01.csv,1138,12dfa03f34284c93204d1054f75b5a342fd82094da0ca17cee372b4c581c5b26,publishable_core,cc_by_4_0,true
schrodinger_viscosity_v01_open_subset:1139,schrodinger_viscosity_v01_open_subset,viscosity,dynamic_viscosity,AFABGHUZZDYHJO-UHFFFAOYSA-N,2-methylpentane,CCCC(C)C,314.22,0.000245,Pa*s,,,,,,,,1,pure,10.1186/s13321-024-00820-5,published_supplement_open_subset,data/viscosity_v01.csv,1139,12dfa03f34284c93204d1054f75b5a342fd82094da0ca17cee372b4c581c5b26,publishable_core,cc_by_4_0,true
schrodinger_viscosity_v01_open_subset:1140,schrodinger_viscosity_v01_open_subset,viscosity,dynamic_viscosity,AFABGHUZZDYHJO-UHFFFAOYSA-N,2-methylpentane,CCCC(C)C,318.53,0.0002355,Pa*s,,,,,,,,1,pure,10.1186/s13321-024-00820-5,published_supplement_open_subset,data/viscosity_v01.csv,1140,12dfa03f34284c93204d1054f75b5a342fd82094da0ca17cee372b4c581c5b26,publishable_core,cc_by_4_0,true
schrodinger_viscosity_v01_open_subset:1141,schrodinger_viscosity_v01_open_subset,viscosity,dynamic_viscosity,AFABGHUZZDYHJO-UHFFFAOYSA-N,2-methylpentane,CCCC(C)C,324.32,0.0002235,Pa*s,,,,,,,,1,pure,10.1186/s13321-024-00820-5,published_supplement_open_subset,data/viscosity_v01.csv,1141,12dfa03f34284c93204d1054f75b5a342fd82094da0ca17cee372b4c581c5b26,publishable_core,cc_by_4_0,true
schrodinger_viscosity_v01_open_subset:1142,schrodinger_viscosity_v01_open_subset,viscosity,dynamic_viscosity,AFABGHUZZDYHJO-UHFFFAOYSA-N,2-methylpentane,CCCC(C)C,328.58,0.0002151,Pa*s,,,,,,,,1,pure,10.1186/s13321-024-00820-5,published_supplement_open_subset,data/viscosity_v01.csv,1142,12dfa03f34284c93204d1054f75b5a342fd82094da0ca17cee372b4c581c5b26,publishable_core,cc_by_4_0,true
schrodinger_viscosity_v01_open_subset:1143,schrodinger_viscosity_v01_open_subset,viscosity,dynamic_viscosity,OVBFMEVBMNZIBR-UHFFFAOYSA-N,methylpropylacetic acid,CCCC(C)C(=O)O,293.15,0.002867,Pa*s,,,,,,,,1,pure,10.1186/s13321-024-00820-5,published_supplement_open_subset,data/viscosity_v01.csv,1143,12dfa03f34284c93204d1054f75b5a342fd82094da0ca17cee372b4c581c5b26,publishable_core,cc_by_4_0,true
schrodinger_viscosity_v01_open_subset:1144,schrodinger_viscosity_v01_open_subset,viscosity,dynamic_viscosity,FTZILAQGHINQQR-UHFFFAOYSA-N,2-methylpentaldehyde,CCCC(C)C=O,293.15,0.00056,Pa*s,,,,,,,,1,pure,10.1186/s13321-024-00820-5,published_supplement_open_subset,data/viscosity_v01.csv,1144,12dfa03f34284c93204d1054f75b5a342fd82094da0ca17cee372b4c581c5b26,publishable_core,cc_by_4_0,true
schrodinger_viscosity_v01_open_subset:1145,schrodinger_viscosity_v01_open_subset,viscosity,dynamic_viscosity,VLJXXKKOSFGPHI-UHFFFAOYSA-N,3-Methylhexane,CCCC(C)CC,293.15,0.000372,Pa*s,,,,,,,,1,pure,10.1186/s13321-024-00820-5,published_supplement_open_subset,data/viscosity_v01.csv,1145,12dfa03f34284c93204d1054f75b5a342fd82094da0ca17cee372b4c581c5b26,publishable_core,cc_by_4_0,true
schrodinger_viscosity_v01_open_subset:1146,schrodinger_viscosity_v01_open_subset,viscosity,dynamic_viscosity,VLJXXKKOSFGPHI-UHFFFAOYSA-N,3-Methylhexane,CCCC(C)CC,298.15,0.00035,Pa*s,,,,,,,,1,pure,10.1186/s13321-024-00820-5,published_supplement_open_subset,data/viscosity_v01.csv,1146,12dfa03f34284c93204d1054f75b5a342fd82094da0ca17cee372b4c581c5b26,publishable_core,cc_by_4_0,true
schrodinger_viscosity_v01_open_subset:1147,schrodinger_viscosity_v01_open_subset,viscosity,dynamic_viscosity,IIYGOARYARWJBO-UHFFFAOYSA-N,"2,2,4-trimethyl-heptane",CCCC(C)CC(C)(C)C,298.15,0.00052,Pa*s,,,,,,,,1,pure,10.1186/s13321-024-00820-5,published_supplement_open_subset,data/viscosity_v01.csv,1147,12dfa03f34284c93204d1054f75b5a342fd82094da0ca17cee372b4c581c5b26,publishable_core,cc_by_4_0,true
schrodinger_viscosity_v01_open_subset:1148,schrodinger_viscosity_v01_open_subset,viscosity,dynamic_viscosity,QCQMRLDBNMVKOZ-UHFFFAOYSA-N,"2,4,6-trimethyl-octane",CCCC(C)CC(C)CC(C)C,298.15,0.0011,Pa*s,,,,,,,,1,pure,10.1186/s13321-024-00820-5,published_supplement_open_subset,data/viscosity_v01.csv,1148,12dfa03f34284c93204d1054f75b5a342fd82094da0ca17cee372b4c581c5b26,publishable_core,cc_by_4_0,true
schrodinger_viscosity_v01_open_subset:1149,schrodinger_viscosity_v01_open_subset,viscosity,dynamic_viscosity,JYVLIDXNZAXMDK-UHFFFAOYSA-N,2-Pentanol,CCCC(C)O,288.15,0.00513,Pa*s,,,,,,,,1,pure,10.1186/s13321-024-00820-5,published_supplement_open_subset,data/viscosity_v01.csv,1149,12dfa03f34284c93204d1054f75b5a342fd82094da0ca17cee372b4c581c5b26,publishable_core,cc_by_4_0,true
schrodinger_viscosity_v01_open_subset:1150,schrodinger_viscosity_v01_open_subset,viscosity,dynamic_viscosity,JYVLIDXNZAXMDK-UHFFFAOYSA-N,2-Pentanol,CCCC(C)O,303.15,0.00278,Pa*s,,,,,,,,1,pure,10.1186/s13321-024-00820-5,published_supplement_open_subset,data/viscosity_v01.csv,1150,12dfa03f34284c93204d1054f75b5a342fd82094da0ca17cee372b4c581c5b26,publishable_core,cc_by_4_0,true
schrodinger_viscosity_v01_open_subset:1151,schrodinger_viscosity_v01_open_subset,viscosity,dynamic_viscosity,SFRKSDZMZHIISH-UHFFFAOYSA-N,3-ethylhexane,CCCC(CC)CC,298.15,0.00042,Pa*s,,,,,,,,1,pure,10.1186/s13321-024-00820-5,published_supplement_open_subset,data/viscosity_v01.csv,1151,12dfa03f34284c93204d1054f75b5a342fd82094da0ca17cee372b4c581c5b26,publishable_core,cc_by_4_0,true
schrodinger_viscosity_v01_open_subset:1152,schrodinger_viscosity_v01_open_subset,viscosity,dynamic_viscosity,NIJJYAXOARWZEE-UHFFFAOYSA-N,dipropylacetic acid,CCCC(CCC)C(=O)O,293.15,0.007642,Pa*s,,,,,,,,1,pure,10.1186/s13321-024-00820-5,published_supplement_open_subset,data/viscosity_v01.csv,1152,12dfa03f34284c93204d1054f75b5a342fd82094da0ca17cee372b4c581c5b26,publishable_core,cc_by_4_0,true
schrodinger_viscosity_v01_open_subset:1153,schrodinger_viscosity_v01_open_subset,viscosity,dynamic_viscosity,ZOCHHNOQQHDWHG-UHFFFAOYSA-N,3-hexanol,CCCC(O)CC,273.1,0.02141,Pa*s,,,,,,,,1,pure,10.1186/s13321-024-00820-5,published_supplement_open_subset,data/viscosity_v01.csv,1153,12dfa03f34284c93204d1054f75b5a342fd82094da0ca17cee372b4c581c5b26,publishable_core,cc_by_4_0,true
schrodinger_viscosity_v01_open_subset:1154,schrodinger_viscosity_v01_open_subset,viscosity,dynamic_viscosity,ZOCHHNOQQHDWHG-UHFFFAOYSA-N,3-hexanol,CCCC(O)CC,278.1,0.01701,Pa*s,,,,,,,,1,pure,10.1186/s13321-024-00820-5,published_supplement_open_subset,data/viscosity_v01.csv,1154,12dfa03f34284c93204d1054f75b5a342fd82094da0ca17cee372b4c581c5b26,publishable_core,cc_by_4_0,true
schrodinger_viscosity_v01_open_subset:1155,schrodinger_viscosity_v01_open_subset,viscosity,dynamic_viscosity,ZOCHHNOQQHDWHG-UHFFFAOYSA-N,3-hexanol,CCCC(O)CC,288.1,0.00873,Pa*s,,,,,,,,1,pure,10.1186/s13321-024-00820-5,published_supplement_open_subset,data/viscosity_v01.csv,1155,12dfa03f34284c93204d1054f75b5a342fd82094da0ca17cee372b4c581c5b26,publishable_core,cc_by_4_0,true
schrodinger_viscosity_v01_open_subset:1156,schrodinger_viscosity_v01_open_subset,viscosity,dynamic_viscosity,ZOCHHNOQQHDWHG-UHFFFAOYSA-N,3-hexanol,CCCC(O)CC,298.1,0.00481,Pa*s,,,,,,,,1,pure,10.1186/s13321-024-00820-5,published_supplement_open_subset,data/viscosity_v01.csv,1156,12dfa03f34284c93204d1054f75b5a342fd82094da0ca17cee372b4c581c5b26,publishable_core,cc_by_4_0,true
schrodinger_viscosity_v01_open_subset:1157,schrodinger_viscosity_v01_open_subset,viscosity,dynamic_viscosity,ZOCHHNOQQHDWHG-UHFFFAOYSA-N,3-hexanol,CCCC(O)CC,308.1,0.00304,Pa*s,,,,,,,,1,pure,10.1186/s13321-024-00820-5,published_supplement_open_subset,data/viscosity_v01.csv,1157,12dfa03f34284c93204d1054f75b5a342fd82094da0ca17cee372b4c581c5b26,publishable_core,cc_by_4_0,true
schrodinger_viscosity_v01_open_subset:1158,schrodinger_viscosity_v01_open_subset,viscosity,dynamic_viscosity,ZOCHHNOQQHDWHG-UHFFFAOYSA-N,3-hexanol,CCCC(O)CC,318.1,0.00204,Pa*s,,,,,,,,1,pure,10.1186/s13321-024-00820-5,published_supplement_open_subset,data/viscosity_v01.csv,1158,12dfa03f34284c93204d1054f75b5a342fd82094da0ca17cee372b4c581c5b26,publishable_core,cc_by_4_0,true
schrodinger_viscosity_v01_open_subset:1159,schrodinger_viscosity_v01_open_subset,viscosity,dynamic_viscosity,ZOCHHNOQQHDWHG-UHFFFAOYSA-N,3-hexanol,CCCC(O)CC,328.1,0.00145,Pa*s,,,,,,,,1,pure,10.1186/s13321-024-00820-5,published_supplement_open_subset,data/viscosity_v01.csv,1159,12dfa03f34284c93204d1054f75b5a342fd82094da0ca17cee372b4c581c5b26,publishable_core,cc_by_4_0,true
schrodinger_viscosity_v01_open_subset:1160,schrodinger_viscosity_v01_open_subset,viscosity,dynamic_viscosity,ZOCHHNOQQHDWHG-UHFFFAOYSA-N,3-hexanol,CCCC(O)CC,338.1,0.00108,Pa*s,,,,,,,,1,pure,10.1186/s13321-024-00820-5,published_supplement_open_subset,data/viscosity_v01.csv,1160,12dfa03f34284c93204d1054f75b5a342fd82094da0ca17cee372b4c581c5b26,publishable_core,cc_by_4_0,true
schrodinger_viscosity_v01_open_subset:1161,schrodinger_viscosity_v01_open_subset,viscosity,dynamic_viscosity,ZOCHHNOQQHDWHG-UHFFFAOYSA-N,3-hexanol,CCCC(O)CC,348.1,0.00084,Pa*s,,,,,,,,1,pure,10.1186/s13321-024-00820-5,published_supplement_open_subset,data/viscosity_v01.csv,1161,12dfa03f34284c93204d1054f75b5a342fd82094da0ca17cee372b4c581c5b26,publishable_core,cc_by_4_0,true
schrodinger_viscosity_v01_open_subset:1162,schrodinger_viscosity_v01_open_subset,viscosity,dynamic_viscosity,ZOCHHNOQQHDWHG-UHFFFAOYSA-N,3-hexanol,CCCC(O)CC,358.1,0.00067,Pa*s,,,,,,,,1,pure,10.1186/s13321-024-00820-5,published_supplement_open_subset,data/viscosity_v01.csv,1162,12dfa03f34284c93204d1054f75b5a342fd82094da0ca17cee372b4c581c5b26,publishable_core,cc_by_4_0,true
schrodinger_viscosity_v01_open_subset:1163,schrodinger_viscosity_v01_open_subset,viscosity,dynamic_viscosity,ZOCHHNOQQHDWHG-UHFFFAOYSA-N,3-hexanol,CCCC(O)CC,368.1,0.00055,Pa*s,,,,,,,,1,pure,10.1186/s13321-024-00820-5,published_supplement_open_subset,data/viscosity_v01.csv,1163,12dfa03f34284c93204d1054f75b5a342fd82094da0ca17cee372b4c581c5b26,publishable_core,cc_by_4_0,true
schrodinger_viscosity_v01_open_subset:1164,schrodinger_viscosity_v01_open_subset,viscosity,dynamic_viscosity,ZOCHHNOQQHDWHG-UHFFFAOYSA-N,3-hexanol,CCCC(O)CC,378.1,0.00046,Pa*s,,,,,,,,1,pure,10.1186/s13321-024-00820-5,published_supplement_open_subset,data/viscosity_v01.csv,1164,12dfa03f34284c93204d1054f75b5a342fd82094da0ca17cee372b4c581c5b26,publishable_core,cc_by_4_0,true
schrodinger_viscosity_v01_open_subset:1165,schrodinger_viscosity_v01_open_subset,viscosity,dynamic_viscosity,ZOCHHNOQQHDWHG-UHFFFAOYSA-N,3-hexanol,CCCC(O)CC,388.1,0.00039,Pa*s,,,,,,,,1,pure,10.1186/s13321-024-00820-5,published_supplement_open_subset,data/viscosity_v01.csv,1165,12dfa03f34284c93204d1054f75b5a342fd82094da0ca17cee372b4c581c5b26,publishable_core,cc_by_4_0,true
schrodinger_viscosity_v01_open_subset:1166,schrodinger_viscosity_v01_open_subset,viscosity,dynamic_viscosity,ZOCHHNOQQHDWHG-UHFFFAOYSA-N,3-hexanol,CCCC(O)CC,398.1,0.00034,Pa*s,,,,,,,,1,pure,10.1186/s13321-024-00820-5,published_supplement_open_subset,data/viscosity_v01.csv,1166,12dfa03f34284c93204d1054f75b5a342fd82094da0ca17cee372b4c581c5b26,publishable_core,cc_by_4_0,true
schrodinger_viscosity_v01_open_subset:1167,schrodinger_viscosity_v01_open_subset,viscosity,dynamic_viscosity,DEDZSLCZHWTGOR-UHFFFAOYSA-N,n-propylcyclohexane,CCCC1CCCCC1,273.1,0.00141,Pa*s,,,,,,,,1,pure,10.1186/s13321-024-00820-5,published_supplement_open_subset,data/viscosity_v01.csv,1167,12dfa03f34284c93204d1054f75b5a342fd82094da0ca17cee372b4c581c5b26,publishable_core,cc_by_4_0,true
schrodinger_viscosity_v01_open_subset:1168,schrodinger_viscosity_v01_open_subset,viscosity,dynamic_viscosity,DEDZSLCZHWTGOR-UHFFFAOYSA-N,n-propylcyclohexane,CCCC1CCCCC1,293.1,0.00101,Pa*s,,,,,,,,1,pure,10.1186/s13321-024-00820-5,published_supplement_open_subset,data/viscosity_v01.csv,1168,12dfa03f34284c93204d1054f75b5a342fd82094da0ca17cee372b4c581c5b26,publishable_core,cc_by_4_0,true
schrodinger_viscosity_v01_open_subset:1169,schrodinger_viscosity_v01_open_subset,viscosity,dynamic_viscosity,DEDZSLCZHWTGOR-UHFFFAOYSA-N,n-propylcyclohexane,CCCC1CCCCC1,313.1,0.00076,Pa*s,,,,,,,,1,pure,10.1186/s13321-024-00820-5,published_supplement_open_subset,data/viscosity_v01.csv,1169,12dfa03f34284c93204d1054f75b5a342fd82094da0ca17cee372b4c581c5b26,publishable_core,cc_by_4_0,true
schrodinger_viscosity_v01_open_subset:1170,schrodinger_viscosity_v01_open_subset,viscosity,dynamic_viscosity,IPHWNDSKYDRUFO-UHFFFAOYSA-N,2-Nitro-2-hexene,CCCC=C(C)[N+](=O)[O-],303.15,0.00114,Pa*s,,,,,,,,1,pure,10.1186/s13321-024-00820-5,published_supplement_open_subset,data/viscosity_v01.csv,1170,12dfa03f34284c93204d1054f75b5a342fd82094da0ca17cee372b4c581c5b26,publishable_core,cc_by_4_0,true
schrodinger_viscosity_v01_open_subset:1171,schrodinger_viscosity_v01_open_subset,viscosity,dynamic_viscosity,ZTQSAGDEMFDKMZ-UHFFFAOYSA-N,Butyraldehyde,CCCC=O,293.15,0.00045,Pa*s,,,,,,,,1,pure,10.1186/s13321-024-00820-5,published_supplement_open_subset,data/viscosity_v01.csv,1171,12dfa03f34284c93204d1054f75b5a342fd82094da0ca17cee372b4c581c5b26,publishable_core,cc_by_4_0,true
schrodinger_viscosity_v01_open_subset:1172,schrodinger_viscosity_v01_open_subset,viscosity,dynamic_viscosity,OFBQJSOFQDEBGM-UHFFFAOYSA-N,n-pentane,CCCCC,253.3,0.00034,Pa*s,,,,,,,,1,pure,10.1186/s13321-024-00820-5,published_supplement_open_subset,data/viscosity_v01.csv,1172,12dfa03f34284c93204d1054f75b5a342fd82094da0ca17cee372b4c581c5b26,publishable_core,cc_by_4_0,true
schrodinger_viscosity_v01_open_subset:1173,schrodinger_viscosity_v01_open_subset,viscosity,dynamic_viscosity,OFBQJSOFQDEBGM-UHFFFAOYSA-N,n-pentane,CCCCC,273.1,0.00027,Pa*s,,,,,,,,1,pure,10.1186/s13321-024-00820-5,published_supplement_open_subset,data/viscosity_v01.csv,1173,12dfa03f34284c93204d1054f75b5a342fd82094da0ca17cee372b4c581c5b26,publishable_core,cc_by_4_0,true
schrodinger_viscosity_v01_open_subset:1174,schrodinger_viscosity_v01_open_subset,viscosity,dynamic_viscosity,OFBQJSOFQDEBGM-UHFFFAOYSA-N,n-pentane,CCCCC,273.89,0.0002805,Pa*s,,,,,,,,1,pure,10.1186/s13321-024-00820-5,published_supplement_open_subset,data/viscosity_v01.csv,1174,12dfa03f34284c93204d1054f75b5a342fd82094da0ca17cee372b4c581c5b26,publishable_core,cc_by_4_0,true
schrodinger_viscosity_v01_open_subset:1175,schrodinger_viscosity_v01_open_subset,viscosity,dynamic_viscosity,OFBQJSOFQDEBGM-UHFFFAOYSA-N,n-pentane,CCCCC,280.62,0.000262,Pa*s,,,,,,,,1,pure,10.1186/s13321-024-00820-5,published_supplement_open_subset,data/viscosity_v01.csv,1175,12dfa03f34284c93204d1054f75b5a342fd82094da0ca17cee372b4c581c5b26,publishable_core,cc_by_4_0,true
schrodinger_viscosity_v01_open_subset:1176,schrodinger_viscosity_v01_open_subset,viscosity,dynamic_viscosity,OFBQJSOFQDEBGM-UHFFFAOYSA-N,n-pentane,CCCCC,286.31,0.0002481,Pa*s,,,,,,,,1,pure,10.1186/s13321-024-00820-5,published_supplement_open_subset,data/viscosity_v01.csv,1176,12dfa03f34284c93204d1054f75b5a342fd82094da0ca17cee372b4c581c5b26,publishable_core,cc_by_4_0,true
schrodinger_viscosity_v01_open_subset:1177,schrodinger_viscosity_v01_open_subset,viscosity,dynamic_viscosity,OFBQJSOFQDEBGM-UHFFFAOYSA-N,n-pentane,CCCCC,292.06,0.0002351,Pa*s,,,,,,,,1,pure,10.1186/s13321-024-00820-5,published_supplement_open_subset,data/viscosity_v01.csv,1177,12dfa03f34284c93204d1054f75b5a342fd82094da0ca17cee372b4c581c5b26,publishable_core,cc_by_4_0,true
schrodinger_viscosity_v01_open_subset:1178,schrodinger_viscosity_v01_open_subset,viscosity,dynamic_viscosity,OFBQJSOFQDEBGM-UHFFFAOYSA-N,n-pentane,CCCCC,293.1,0.00023,Pa*s,,,,,,,,1,pure,10.1186/s13321-024-00820-5,published_supplement_open_subset,data/viscosity_v01.csv,1178,12dfa03f34284c93204d1054f75b5a342fd82094da0ca17cee372b4c581c5b26,publishable_core,cc_by_4_0,true
schrodinger_viscosity_v01_open_subset:1179,schrodinger_viscosity_v01_open_subset,viscosity,dynamic_viscosity,OFBQJSOFQDEBGM-UHFFFAOYSA-N,n-pentane,CCCCC,299.45,0.0002192,Pa*s,,,,,,,,1,pure,10.1186/s13321-024-00820-5,published_supplement_open_subset,data/viscosity_v01.csv,1179,12dfa03f34284c93204d1054f75b5a342fd82094da0ca17cee372b4c581c5b26,publishable_core,cc_by_4_0,true
schrodinger_viscosity_v01_open_subset:1180,schrodinger_viscosity_v01_open_subset,viscosity,dynamic_viscosity,OFBQJSOFQDEBGM-UHFFFAOYSA-N,n-pentane,CCCCC,303.56,0.000211,Pa*s,,,,,,,,1,pure,10.1186/s13321-024-00820-5,published_supplement_open_subset,data/viscosity_v01.csv,1180,12dfa03f34284c93204d1054f75b5a342fd82094da0ca17cee372b4c581c5b26,publishable_core,cc_by_4_0,true
schrodinger_viscosity_v01_open_subset:1181,schrodinger_viscosity_v01_open_subset,viscosity,dynamic_viscosity,OFBQJSOFQDEBGM-UHFFFAOYSA-N,n-pentane,CCCCC,305.81,0.000207,Pa*s,,,,,,,,1,pure,10.1186/s13321-024-00820-5,published_supplement_open_subset,data/viscosity_v01.csv,1181,12dfa03f34284c93204d1054f75b5a342fd82094da0ca17cee372b4c581c5b26,publishable_core,cc_by_4_0,true
schrodinger_viscosity_v01_open_subset:1182,schrodinger_viscosity_v01_open_subset,viscosity,dynamic_viscosity,RFFFKMOABOFIDF-UHFFFAOYSA-N,Pentanenitrile,CCCCC#N,288.15,0.000779,Pa*s,,,,,,,,1,pure,10.1186/s13321-024-00820-5,published_supplement_open_subset,data/viscosity_v01.csv,1182,12dfa03f34284c93204d1054f75b5a342fd82094da0ca17cee372b4c581c5b26,publishable_core,cc_by_4_0,true
schrodinger_viscosity_v01_open_subset:1183,schrodinger_viscosity_v01_open_subset,viscosity,dynamic_viscosity,RFFFKMOABOFIDF-UHFFFAOYSA-N,valeronitrile,CCCCC#N,298.15,0.000691830971,Pa*s,,,,,,,,1,pure,10.1186/s13321-024-00820-5,published_supplement_open_subset,data/viscosity_v01.csv,1183,12dfa03f34284c93204d1054f75b5a342fd82094da0ca17cee372b4c581c5b26,publishable_core,cc_by_4_0,true
schrodinger_viscosity_v01_open_subset:1184,schrodinger_viscosity_v01_open_subset,viscosity,dynamic_viscosity,RFFFKMOABOFIDF-UHFFFAOYSA-N,Pentanenitrile,CCCCC#N,303.15,0.000637,Pa*s,,,,,,,,1,pure,10.1186/s13321-024-00820-5,published_supplement_open_subset,data/viscosity_v01.csv,1184,12dfa03f34284c93204d1054f75b5a342fd82094da0ca17cee372b4c581c5b26,publishable_core,cc_by_4_0,true
schrodinger_viscosity_v01_open_subset:1185,schrodinger_viscosity_v01_open_subset,viscosity,dynamic_viscosity,NGAZZOYFWWSOGK-UHFFFAOYSA-N,3-heptanone,CCCCC(=O)CC,293.15,0.00084,Pa*s,,,,,,,,1,pure,10.1186/s13321-024-00820-5,published_supplement_open_subset,data/viscosity_v01.csv,1185,12dfa03f34284c93204d1054f75b5a342fd82094da0ca17cee372b4c581c5b26,publishable_core,cc_by_4_0,true
schrodinger_viscosity_v01_open_subset:1186,schrodinger_viscosity_v01_open_subset,viscosity,dynamic_viscosity,NGAZZOYFWWSOGK-UHFFFAOYSA-N,3-heptanone,CCCCC(=O)CC,298.15,0.000743019138,Pa*s,,,,,,,,1,pure,10.1186/s13321-024-00820-5,published_supplement_open_subset,data/viscosity_v01.csv,1186,12dfa03f34284c93204d1054f75b5a342fd82094da0ca17cee372b4c581c5b26,publishable_core,cc_by_4_0,true
schrodinger_viscosity_v01_open_subset:1187,schrodinger_viscosity_v01_open_subset,viscosity,dynamic_viscosity,NQPDZGIKBAWPEJ-UHFFFAOYSA-N,Pentanoic acid,CCCCC(=O)O,288.15,0.002359,Pa*s,,,,,,,,1,pure,10.1186/s13321-024-00820-5,published_supplement_open_subset,data/viscosity_v01.csv,1187,12dfa03f34284c93204d1054f75b5a342fd82094da0ca17cee372b4c581c5b26,publishable_core,cc_by_4_0,true
schrodinger_viscosity_v01_open_subset:1188,schrodinger_viscosity_v01_open_subset,viscosity,dynamic_viscosity,NQPDZGIKBAWPEJ-UHFFFAOYSA-N,Pentanoic acid,CCCCC(=O)O,303.15,0.001774,Pa*s,,,,,,,,1,pure,10.1186/s13321-024-00820-5,published_supplement_open_subset,data/viscosity_v01.csv,1188,12dfa03f34284c93204d1054f75b5a342fd82094da0ca17cee372b4c581c5b26,publishable_core,cc_by_4_0,true
schrodinger_viscosity_v01_open_subset:1189,schrodinger_viscosity_v01_open_subset,viscosity,dynamic_viscosity,NQPDZGIKBAWPEJ-UHFFFAOYSA-N,n-valeric acid,CCCCC(=O)O,363.15,0.000753,Pa*s,,,,,,,,1,pure,10.1186/s13321-024-00820-5,published_supplement_open_subset,data/viscosity_v01.csv,1189,12dfa03f34284c93204d1054f75b5a342fd82094da0ca17cee372b4c581c5b26,publishable_core,cc_by_4_0,true
schrodinger_viscosity_v01_open_subset:1190,schrodinger_viscosity_v01_open_subset,viscosity,dynamic_viscosity,HNBDRPTVWVGKBR-UHFFFAOYSA-N,methyl pentanoate,CCCCC(=O)OC,298.15,0.00062,Pa*s,,,,,,,,1,pure,10.1186/s13321-024-00820-5,published_supplement_open_subset,data/viscosity_v01.csv,1190,12dfa03f34284c93204d1054f75b5a342fd82094da0ca17cee372b4c581c5b26,publishable_core,cc_by_4_0,true
schrodinger_viscosity_v01_open_subset:1191,schrodinger_viscosity_v01_open_subset,viscosity,dynamic_viscosity,ICMAFTSLXCXHRK-UHFFFAOYSA-N,ethyl n-valerate,CCCCC(=O)OCC,323.15,0.000536,Pa*s,,,,,,,,1,pure,10.1186/s13321-024-00820-5,published_supplement_open_subset,data/viscosity_v01.csv,1191,12dfa03f34284c93204d1054f75b5a342fd82094da0ca17cee372b4c581c5b26,publishable_core,cc_by_4_0,true
schrodinger_viscosity_v01_open_subset:1192,schrodinger_viscosity_v01_open_subset,viscosity,dynamic_viscosity,ADNADZOSMJDVIS-UHFFFAOYSA-N,isobutyl n-valerate,CCCCC(=O)OCC(C)C,298.15,0.00101,Pa*s,,,,,,,,1,pure,10.1186/s13321-024-00820-5,published_supplement_open_subset,data/viscosity_v01.csv,1192,12dfa03f34284c93204d1054f75b5a342fd82094da0ca17cee372b4c581c5b26,publishable_core,cc_by_4_0,true
schrodinger_viscosity_v01_open_subset:1193,schrodinger_viscosity_v01_open_subset,viscosity,dynamic_viscosity,FLTJDUOFAQWHDF-UHFFFAOYSA-N,"2,2-dimethylhexane",CCCCC(C)(C)C,273.1,0.00048,Pa*s,,,,,,,,1,pure,10.1186/s13321-024-00820-5,published_supplement_open_subset,data/viscosity_v01.csv,1193,12dfa03f34284c93204d1054f75b5a342fd82094da0ca17cee372b4c581c5b26,publishable_core,cc_by_4_0,true
schrodinger_viscosity_v01_open_subset:1194,schrodinger_viscosity_v01_open_subset,viscosity,dynamic_viscosity,FLTJDUOFAQWHDF-UHFFFAOYSA-N,"2,2-dimethylhexane",CCCCC(C)(C)C,293.1,0.00038,Pa*s,,,,,,,,1,pure,10.1186/s13321-024-00820-5,published_supplement_open_subset,data/viscosity_v01.csv,1194,12dfa03f34284c93204d1054f75b5a342fd82094da0ca17cee372b4c581c5b26,publishable_core,cc_by_4_0,true
schrodinger_viscosity_v01_open_subset:1195,schrodinger_viscosity_v01_open_subset,viscosity,dynamic_viscosity,FLTJDUOFAQWHDF-UHFFFAOYSA-N,"2,2-dimethylhexane",CCCCC(C)(C)C,313.1,0.00031,Pa*s,,,,,,,,1,pure,10.1186/s13321-024-00820-5,published_supplement_open_subset,data/viscosity_v01.csv,1195,12dfa03f34284c93204d1054f75b5a342fd82094da0ca17cee372b4c581c5b26,publishable_core,cc_by_4_0,true
schrodinger_viscosity_v01_open_subset:1196,schrodinger_viscosity_v01_open_subset,viscosity,dynamic_viscosity,GXDHCNNESPLIKD-UHFFFAOYSA-N,2-methy Ihexane,CCCCC(C)C,273.57,0.0004743,Pa*s,,,,,,,,1,pure,10.1186/s13321-024-00820-5,published_supplement_open_subset,data/viscosity_v01.csv,1196,12dfa03f34284c93204d1054f75b5a342fd82094da0ca17cee372b4c581c5b26,publishable_core,cc_by_4_0,true
schrodinger_viscosity_v01_open_subset:1197,schrodinger_viscosity_v01_open_subset,viscosity,dynamic_viscosity,GXDHCNNESPLIKD-UHFFFAOYSA-N,2-methy Ihexane,CCCCC(C)C,280.85,0.0004343,Pa*s,,,,,,,,1,pure,10.1186/s13321-024-00820-5,published_supplement_open_subset,data/viscosity_v01.csv,1197,12dfa03f34284c93204d1054f75b5a342fd82094da0ca17cee372b4c581c5b26,publishable_core,cc_by_4_0,true
schrodinger_viscosity_v01_open_subset:1198,schrodinger_viscosity_v01_open_subset,viscosity,dynamic_viscosity,GXDHCNNESPLIKD-UHFFFAOYSA-N,2-methy Ihexane,CCCCC(C)C,289.03,0.0003959,Pa*s,,,,,,,,1,pure,10.1186/s13321-024-00820-5,published_supplement_open_subset,data/viscosity_v01.csv,1198,12dfa03f34284c93204d1054f75b5a342fd82094da0ca17cee372b4c581c5b26,publishable_core,cc_by_4_0,true
schrodinger_viscosity_v01_open_subset:1199,schrodinger_viscosity_v01_open_subset,viscosity,dynamic_viscosity,GXDHCNNESPLIKD-UHFFFAOYSA-N,2-Methylhexane,CCCCC(C)C,293.15,0.000378,Pa*s,,,,,,,,1,pure,10.1186/s13321-024-00820-5,published_supplement_open_subset,data/viscosity_v01.csv,1199,12dfa03f34284c93204d1054f75b5a342fd82094da0ca17cee372b4c581c5b26,publishable_core,cc_by_4_0,true
schrodinger_viscosity_v01_open_subset:1200,schrodinger_viscosity_v01_open_subset,viscosity,dynamic_viscosity,GXDHCNNESPLIKD-UHFFFAOYSA-N,2-methy Ihexane,CCCCC(C)C,297.78,0.0003607,Pa*s,,,,,,,,1,pure,10.1186/s13321-024-00820-5,published_supplement_open_subset,data/viscosity_v01.csv,1200,12dfa03f34284c93204d1054f75b5a342fd82094da0ca17cee372b4c581c5b26,publishable_core,cc_by_4_0,true
schrodinger_viscosity_v01_open_subset:1201,schrodinger_viscosity_v01_open_subset,viscosity,dynamic_viscosity,GXDHCNNESPLIKD-UHFFFAOYSA-N,2-methy Ihexane,CCCCC(C)C,305.46,0.0003333,Pa*s,,,,,,,,1,pure,10.1186/s13321-024-00820-5,published_supplement_open_subset,data/viscosity_v01.csv,1201,12dfa03f34284c93204d1054f75b5a342fd82094da0ca17cee372b4c581c5b26,publishable_core,cc_by_4_0,true
schrodinger_viscosity_v01_open_subset:1202,schrodinger_viscosity_v01_open_subset,viscosity,dynamic_viscosity,GXDHCNNESPLIKD-UHFFFAOYSA-N,2-methy Ihexane,CCCCC(C)C,313.2,0.0003092,Pa*s,,,,,,,,1,pure,10.1186/s13321-024-00820-5,published_supplement_open_subset,data/viscosity_v01.csv,1202,12dfa03f34284c93204d1054f75b5a342fd82094da0ca17cee372b4c581c5b26,publishable_core,cc_by_4_0,true
schrodinger_viscosity_v01_open_subset:1203,schrodinger_viscosity_v01_open_subset,viscosity,dynamic_viscosity,GXDHCNNESPLIKD-UHFFFAOYSA-N,2-methy Ihexane,CCCCC(C)C,322.16,0.0002839,Pa*s,,,,,,,,1,pure,10.1186/s13321-024-00820-5,published_supplement_open_subset,data/viscosity_v01.csv,1203,12dfa03f34284c93204d1054f75b5a342fd82094da0ca17cee372b4c581c5b26,publishable_core,cc_by_4_0,true
schrodinger_viscosity_v01_open_subset:1204,schrodinger_viscosity_v01_open_subset,viscosity,dynamic_viscosity,GXDHCNNESPLIKD-UHFFFAOYSA-N,2-methy Ihexane,CCCCC(C)C,329.61,0.0002651,Pa*s,,,,,,,,1,pure,10.1186/s13321-024-00820-5,published_supplement_open_subset,data/viscosity_v01.csv,1204,12dfa03f34284c93204d1054f75b5a342fd82094da0ca17cee372b4c581c5b26,publishable_core,cc_by_4_0,true
schrodinger_viscosity_v01_open_subset:1205,schrodinger_viscosity_v01_open_subset,viscosity,dynamic_viscosity,GXDHCNNESPLIKD-UHFFFAOYSA-N,2-methy Ihexane,CCCCC(C)C,337.07,0.0002484,Pa*s,,,,,,,,1,pure,10.1186/s13321-024-00820-5,published_supplement_open_subset,data/viscosity_v01.csv,1205,12dfa03f34284c93204d1054f75b5a342fd82094da0ca17cee372b4c581c5b26,publishable_core,cc_by_4_0,true
schrodinger_viscosity_v01_open_subset:1206,schrodinger_viscosity_v01_open_subset,viscosity,dynamic_viscosity,GXDHCNNESPLIKD-UHFFFAOYSA-N,2-methy Ihexane,CCCCC(C)C,344.99,0.0002316,Pa*s,,,,,,,,1,pure,10.1186/s13321-024-00820-5,published_supplement_open_subset,data/viscosity_v01.csv,1206,12dfa03f34284c93204d1054f75b5a342fd82094da0ca17cee372b4c581c5b26,publishable_core,cc_by_4_0,true
