Repository: LittleAlety/electrolyte-solvent-dielectric-ml

# 电解液溶剂筛选：可审计的多通道机器学习管线

> **2026-11-28 · PLAN B 生产失败诊断**：[根因分析](outputs/b750_completion/failure_diagnostics/FAILURE_ANALYSIS.md) · [执行报告](outputs/b750_completion/COMPLETION_REPORT.md)。214条测试通过；38/67合格，剩余21个几何步数耗尽、1个超时中断、7个从未启动。首轮5个续算全部合格，当前状态 BLOCKED_NEEDS_SUBMISSION。历史目标泄漏、方法错标、CM截断和点级CI解释已由[科学更正](outputs/b750_completion/scientific_errata.json)取代。

> An auditable, pre-registered machine-learning pipeline for electrolyte-solvent
> screening: static permittivity (epsilon), viscosity (eta), the orbital window
> (HOMO / LUMO), and redox potential - with a frozen main scoreboard, a shot ledger,
> and every negative result retained rather than routed around.

File: data/processed/eta_epsilon_joint_observations.csv (part 60 of 84)
row_id,dataset_id,property,property_family,inchikey,name,smiles,T_K,value,unit,phase,method,uncertainty,uncertainty_kind,confidence_level,frequency_mhz,pressure_kpa,n_components,pure_or_mixture,source_doi,source_kind,source_file,source_row_index,source_file_sha256,quality_layer,licence,redistributable
schrodinger_viscosity_v01_open_subset:1207,schrodinger_viscosity_v01_open_subset,viscosity,dynamic_viscosity,GXDHCNNESPLIKD-UHFFFAOYSA-N,2-methy Ihexane,CCCCC(C)C,353.81,0.0002149,Pa*s,,,,,,,,1,pure,10.1186/s13321-024-00820-5,published_supplement_open_subset,data/viscosity_v01.csv,1207,12dfa03f34284c93204d1054f75b5a342fd82094da0ca17cee372b4c581c5b26,publishable_core,cc_by_4_0,true
schrodinger_viscosity_v01_open_subset:1208,schrodinger_viscosity_v01_open_subset,viscosity,dynamic_viscosity,GXDHCNNESPLIKD-UHFFFAOYSA-N,2-methy Ihexane,CCCCC(C)C,361.56,0.0002012,Pa*s,,,,,,,,1,pure,10.1186/s13321-024-00820-5,published_supplement_open_subset,data/viscosity_v01.csv,1208,12dfa03f34284c93204d1054f75b5a342fd82094da0ca17cee372b4c581c5b26,publishable_core,cc_by_4_0,true
schrodinger_viscosity_v01_open_subset:1209,schrodinger_viscosity_v01_open_subset,viscosity,dynamic_viscosity,NPHSALVLRUCAFH-UHFFFAOYSA-N,"2,4,6-trimethyl-decane",CCCCC(C)CC(C)CC(C)C,298.15,0.0014,Pa*s,,,,,,,,1,pure,10.1186/s13321-024-00820-5,published_supplement_open_subset,data/viscosity_v01.csv,1209,12dfa03f34284c93204d1054f75b5a342fd82094da0ca17cee372b4c581c5b26,publishable_core,cc_by_4_0,true
schrodinger_viscosity_v01_open_subset:1210,schrodinger_viscosity_v01_open_subset,viscosity,dynamic_viscosity,QNVRIHYSUZMSGM-UHFFFAOYSA-N,2-hexanol,CCCCC(C)O,278.1,0.01456,Pa*s,,,,,,,,1,pure,10.1186/s13321-024-00820-5,published_supplement_open_subset,data/viscosity_v01.csv,1210,12dfa03f34284c93204d1054f75b5a342fd82094da0ca17cee372b4c581c5b26,publishable_core,cc_by_4_0,true
schrodinger_viscosity_v01_open_subset:1211,schrodinger_viscosity_v01_open_subset,viscosity,dynamic_viscosity,QNVRIHYSUZMSGM-UHFFFAOYSA-N,2-hexanol,CCCCC(C)O,288.1,0.00802,Pa*s,,,,,,,,1,pure,10.1186/s13321-024-00820-5,published_supplement_open_subset,data/viscosity_v01.csv,1211,12dfa03f34284c93204d1054f75b5a342fd82094da0ca17cee372b4c581c5b26,publishable_core,cc_by_4_0,true
schrodinger_viscosity_v01_open_subset:1212,schrodinger_viscosity_v01_open_subset,viscosity,dynamic_viscosity,QNVRIHYSUZMSGM-UHFFFAOYSA-N,2-hexanol,CCCCC(C)O,298.1,0.00584,Pa*s,,,,,,,,1,pure,10.1186/s13321-024-00820-5,published_supplement_open_subset,data/viscosity_v01.csv,1212,12dfa03f34284c93204d1054f75b5a342fd82094da0ca17cee372b4c581c5b26,publishable_core,cc_by_4_0,true
schrodinger_viscosity_v01_open_subset:1213,schrodinger_viscosity_v01_open_subset,viscosity,dynamic_viscosity,QNVRIHYSUZMSGM-UHFFFAOYSA-N,2-hexanol,CCCCC(C)O,308.1,0.00397,Pa*s,,,,,,,,1,pure,10.1186/s13321-024-00820-5,published_supplement_open_subset,data/viscosity_v01.csv,1213,12dfa03f34284c93204d1054f75b5a342fd82094da0ca17cee372b4c581c5b26,publishable_core,cc_by_4_0,true
schrodinger_viscosity_v01_open_subset:1214,schrodinger_viscosity_v01_open_subset,viscosity,dynamic_viscosity,QNVRIHYSUZMSGM-UHFFFAOYSA-N,2-hexanol,CCCCC(C)O,318.1,0.00277,Pa*s,,,,,,,,1,pure,10.1186/s13321-024-00820-5,published_supplement_open_subset,data/viscosity_v01.csv,1214,12dfa03f34284c93204d1054f75b5a342fd82094da0ca17cee372b4c581c5b26,publishable_core,cc_by_4_0,true
schrodinger_viscosity_v01_open_subset:1215,schrodinger_viscosity_v01_open_subset,viscosity,dynamic_viscosity,QNVRIHYSUZMSGM-UHFFFAOYSA-N,2-hexanol,CCCCC(C)O,328.1,0.00202,Pa*s,,,,,,,,1,pure,10.1186/s13321-024-00820-5,published_supplement_open_subset,data/viscosity_v01.csv,1215,12dfa03f34284c93204d1054f75b5a342fd82094da0ca17cee372b4c581c5b26,publishable_core,cc_by_4_0,true
schrodinger_viscosity_v01_open_subset:1216,schrodinger_viscosity_v01_open_subset,viscosity,dynamic_viscosity,LGYNIFWIKSEESD-UHFFFAOYSA-N,2-ethylhexaldehyde,CCCCC(C=O)CC,298.15,0.0010527,Pa*s,,,,,,,,1,pure,10.1186/s13321-024-00820-5,published_supplement_open_subset,data/viscosity_v01.csv,1216,12dfa03f34284c93204d1054f75b5a342fd82094da0ca17cee372b4c581c5b26,publishable_core,cc_by_4_0,true
schrodinger_viscosity_v01_open_subset:1217,schrodinger_viscosity_v01_open_subset,viscosity,dynamic_viscosity,YIWUKEYIRIRTPP-UHFFFAOYSA-N,2-ethyl-1-hexanol,CCCCC(CC)CO,293.15,0.0098,Pa*s,,,,,,,,1,pure,10.1186/s13321-024-00820-5,published_supplement_open_subset,data/viscosity_v01.csv,1217,12dfa03f34284c93204d1054f75b5a342fd82094da0ca17cee372b4c581c5b26,publishable_core,cc_by_4_0,true
schrodinger_viscosity_v01_open_subset:1218,schrodinger_viscosity_v01_open_subset,viscosity,dynamic_viscosity,RPNHEAYLEQFUFI-UHFFFAOYSA-N,2-ethyl-1-hexanol,CCCCC(CC)COC(=O)C(F)(F)C(F)(F)F,291.15,0.009794899854,Pa*s,,,,,,,,1,pure,10.1186/s13321-024-00820-5,published_supplement_open_subset,data/viscosity_v01.csv,1218,12dfa03f34284c93204d1054f75b5a342fd82094da0ca17cee372b4c581c5b26,publishable_core,cc_by_4_0,true
schrodinger_viscosity_v01_open_subset:1219,schrodinger_viscosity_v01_open_subset,viscosity,dynamic_viscosity,SAOKZLXYCUGLFA-UHFFFAOYSA-N,di(2-ethylhexyl)adipate,CCCCC(CC)COC(=O)CCCCC(=O)OCC(CC)CCCC,291.3,0.01472,Pa*s,,,,,,,,1,pure,10.1186/s13321-024-00820-5,published_supplement_open_subset,data/viscosity_v01.csv,1219,12dfa03f34284c93204d1054f75b5a342fd82094da0ca17cee372b4c581c5b26,publishable_core,cc_by_4_0,true
schrodinger_viscosity_v01_open_subset:1220,schrodinger_viscosity_v01_open_subset,viscosity,dynamic_viscosity,SAOKZLXYCUGLFA-UHFFFAOYSA-N,Bis(2-ethylhexyl) adipate,CCCCC(CC)COC(=O)CCCCC(=O)OCC(CC)CCCC,293.15,0.0137,Pa*s,,,,,,,,1,pure,10.1186/s13321-024-00820-5,published_supplement_open_subset,data/viscosity_v01.csv,1220,12dfa03f34284c93204d1054f75b5a342fd82094da0ca17cee372b4c581c5b26,publishable_core,cc_by_4_0,true
schrodinger_viscosity_v01_open_subset:1221,schrodinger_viscosity_v01_open_subset,viscosity,dynamic_viscosity,SAOKZLXYCUGLFA-UHFFFAOYSA-N,di(2-ethylhexyl)adipate,CCCCC(CC)COC(=O)CCCCC(=O)OCC(CC)CCCC,298.1,0.01132,Pa*s,,,,,,,,1,pure,10.1186/s13321-024-00820-5,published_supplement_open_subset,data/viscosity_v01.csv,1221,12dfa03f34284c93204d1054f75b5a342fd82094da0ca17cee372b4c581c5b26,publishable_core,cc_by_4_0,true
schrodinger_viscosity_v01_open_subset:1222,schrodinger_viscosity_v01_open_subset,viscosity,dynamic_viscosity,SAOKZLXYCUGLFA-UHFFFAOYSA-N,di(2-ethylhexyl)adipate,CCCCC(CC)COC(=O)CCCCC(=O)OCC(CC)CCCC,308.2,0.00811,Pa*s,,,,,,,,1,pure,10.1186/s13321-024-00820-5,published_supplement_open_subset,data/viscosity_v01.csv,1222,12dfa03f34284c93204d1054f75b5a342fd82094da0ca17cee372b4c581c5b26,publishable_core,cc_by_4_0,true
schrodinger_viscosity_v01_open_subset:1223,schrodinger_viscosity_v01_open_subset,viscosity,dynamic_viscosity,SAOKZLXYCUGLFA-UHFFFAOYSA-N,di(2-ethylhexyl)adipate,CCCCC(CC)COC(=O)CCCCC(=O)OCC(CC)CCCC,310.9,0.00741,Pa*s,,,,,,,,1,pure,10.1186/s13321-024-00820-5,published_supplement_open_subset,data/viscosity_v01.csv,1223,12dfa03f34284c93204d1054f75b5a342fd82094da0ca17cee372b4c581c5b26,publishable_core,cc_by_4_0,true
schrodinger_viscosity_v01_open_subset:1224,schrodinger_viscosity_v01_open_subset,viscosity,dynamic_viscosity,SAOKZLXYCUGLFA-UHFFFAOYSA-N,di(2-ethylhexyl)adipate,CCCCC(CC)COC(=O)CCCCC(=O)OCC(CC)CCCC,319.1,0.00591,Pa*s,,,,,,,,1,pure,10.1186/s13321-024-00820-5,published_supplement_open_subset,data/viscosity_v01.csv,1224,12dfa03f34284c93204d1054f75b5a342fd82094da0ca17cee372b4c581c5b26,publishable_core,cc_by_4_0,true
schrodinger_viscosity_v01_open_subset:1225,schrodinger_viscosity_v01_open_subset,viscosity,dynamic_viscosity,SAOKZLXYCUGLFA-UHFFFAOYSA-N,di(2-ethylhexyl)adipate,CCCCC(CC)COC(=O)CCCCC(=O)OCC(CC)CCCC,327.6,0.00475,Pa*s,,,,,,,,1,pure,10.1186/s13321-024-00820-5,published_supplement_open_subset,data/viscosity_v01.csv,1225,12dfa03f34284c93204d1054f75b5a342fd82094da0ca17cee372b4c581c5b26,publishable_core,cc_by_4_0,true
schrodinger_viscosity_v01_open_subset:1226,schrodinger_viscosity_v01_open_subset,viscosity,dynamic_viscosity,SAOKZLXYCUGLFA-UHFFFAOYSA-N,di(2-ethylhexyl)adipate,CCCCC(CC)COC(=O)CCCCC(=O)OCC(CC)CCCC,328,0.0047,Pa*s,,,,,,,,1,pure,10.1186/s13321-024-00820-5,published_supplement_open_subset,data/viscosity_v01.csv,1226,12dfa03f34284c93204d1054f75b5a342fd82094da0ca17cee372b4c581c5b26,publishable_core,cc_by_4_0,true
schrodinger_viscosity_v01_open_subset:1227,schrodinger_viscosity_v01_open_subset,viscosity,dynamic_viscosity,SAOKZLXYCUGLFA-UHFFFAOYSA-N,di(2-ethylhexyl)adipate,CCCCC(CC)COC(=O)CCCCC(=O)OCC(CC)CCCC,337.9,0.00375,Pa*s,,,,,,,,1,pure,10.1186/s13321-024-00820-5,published_supplement_open_subset,data/viscosity_v01.csv,1227,12dfa03f34284c93204d1054f75b5a342fd82094da0ca17cee372b4c581c5b26,publishable_core,cc_by_4_0,true
schrodinger_viscosity_v01_open_subset:1228,schrodinger_viscosity_v01_open_subset,viscosity,dynamic_viscosity,SAOKZLXYCUGLFA-UHFFFAOYSA-N,di(2-ethylhexyl)adipate,CCCCC(CC)COC(=O)CCCCC(=O)OCC(CC)CCCC,348.7,0.003,Pa*s,,,,,,,,1,pure,10.1186/s13321-024-00820-5,published_supplement_open_subset,data/viscosity_v01.csv,1228,12dfa03f34284c93204d1054f75b5a342fd82094da0ca17cee372b4c581c5b26,publishable_core,cc_by_4_0,true
schrodinger_viscosity_v01_open_subset:1229,schrodinger_viscosity_v01_open_subset,viscosity,dynamic_viscosity,SAOKZLXYCUGLFA-UHFFFAOYSA-N,di(2-ethylhexyl)adipate,CCCCC(CC)COC(=O)CCCCC(=O)OCC(CC)CCCC,358.6,0.00249,Pa*s,,,,,,,,1,pure,10.1186/s13321-024-00820-5,published_supplement_open_subset,data/viscosity_v01.csv,1229,12dfa03f34284c93204d1054f75b5a342fd82094da0ca17cee372b4c581c5b26,publishable_core,cc_by_4_0,true
schrodinger_viscosity_v01_open_subset:1230,schrodinger_viscosity_v01_open_subset,viscosity,dynamic_viscosity,SAOKZLXYCUGLFA-UHFFFAOYSA-N,di(2-ethylhexyl)adipate,CCCCC(CC)COC(=O)CCCCC(=O)OCC(CC)CCCC,368.5,0.00211,Pa*s,,,,,,,,1,pure,10.1186/s13321-024-00820-5,published_supplement_open_subset,data/viscosity_v01.csv,1230,12dfa03f34284c93204d1054f75b5a342fd82094da0ca17cee372b4c581c5b26,publishable_core,cc_by_4_0,true
schrodinger_viscosity_v01_open_subset:1231,schrodinger_viscosity_v01_open_subset,viscosity,dynamic_viscosity,SAOKZLXYCUGLFA-UHFFFAOYSA-N,di(2-ethylhexyl)adipate,CCCCC(CC)COC(=O)CCCCC(=O)OCC(CC)CCCC,372,0.00204,Pa*s,,,,,,,,1,pure,10.1186/s13321-024-00820-5,published_supplement_open_subset,data/viscosity_v01.csv,1231,12dfa03f34284c93204d1054f75b5a342fd82094da0ca17cee372b4c581c5b26,publishable_core,cc_by_4_0,true
schrodinger_viscosity_v01_open_subset:1232,schrodinger_viscosity_v01_open_subset,viscosity,dynamic_viscosity,SAOKZLXYCUGLFA-UHFFFAOYSA-N,di(2-ethylhexyl)adipate,CCCCC(CC)COC(=O)CCCCC(=O)OCC(CC)CCCC,394.3,0.00142,Pa*s,,,,,,,,1,pure,10.1186/s13321-024-00820-5,published_supplement_open_subset,data/viscosity_v01.csv,1232,12dfa03f34284c93204d1054f75b5a342fd82094da0ca17cee372b4c581c5b26,publishable_core,cc_by_4_0,true
schrodinger_viscosity_v01_open_subset:1233,schrodinger_viscosity_v01_open_subset,viscosity,dynamic_viscosity,VJHINFRRDQUWOJ-UHFFFAOYSA-N,decanedioic acid bis-(2-ethyl-hexyl) ester,CCCCC(CC)COC(=O)CCCCCCCCC(=O)OCC(CC)CCCC,298.15,0.0195,Pa*s,,,,,,,,1,pure,10.1186/s13321-024-00820-5,published_supplement_open_subset,data/viscosity_v01.csv,1233,12dfa03f34284c93204d1054f75b5a342fd82094da0ca17cee372b4c581c5b26,publishable_core,cc_by_4_0,true
schrodinger_viscosity_v01_open_subset:1234,schrodinger_viscosity_v01_open_subset,viscosity,dynamic_viscosity,BJQHLKABXJIVAM-UHFFFAOYSA-N,Di(2-ethylhexyl) o-phthalate,CCCCC(CC)COC(=O)c1ccccc1C(=O)OCC(CC)CCCC,318.15,0.0214,Pa*s,,,,,,,,1,pure,10.1186/s13321-024-00820-5,published_supplement_open_subset,data/viscosity_v01.csv,1234,12dfa03f34284c93204d1054f75b5a342fd82094da0ca17cee372b4c581c5b26,publishable_core,cc_by_4_0,true
schrodinger_viscosity_v01_open_subset:1235,schrodinger_viscosity_v01_open_subset,viscosity,dynamic_viscosity,RZKSECIXORKHQS-UHFFFAOYSA-N,3-heptanol,CCCCC(O)CC,273,0.02258,Pa*s,,,,,,,,1,pure,10.1186/s13321-024-00820-5,published_supplement_open_subset,data/viscosity_v01.csv,1235,12dfa03f34284c93204d1054f75b5a342fd82094da0ca17cee372b4c581c5b26,publishable_core,cc_by_4_0,true
schrodinger_viscosity_v01_open_subset:1236,schrodinger_viscosity_v01_open_subset,viscosity,dynamic_viscosity,RZKSECIXORKHQS-UHFFFAOYSA-N,3-heptanol,CCCCC(O)CC,288.1,0.00917,Pa*s,,,,,,,,1,pure,10.1186/s13321-024-00820-5,published_supplement_open_subset,data/viscosity_v01.csv,1236,12dfa03f34284c93204d1054f75b5a342fd82094da0ca17cee372b4c581c5b26,publishable_core,cc_by_4_0,true
schrodinger_viscosity_v01_open_subset:1237,schrodinger_viscosity_v01_open_subset,viscosity,dynamic_viscosity,RZKSECIXORKHQS-UHFFFAOYSA-N,3-heptanol,CCCCC(O)CC,291.5,0.00717,Pa*s,,,,,,,,1,pure,10.1186/s13321-024-00820-5,published_supplement_open_subset,data/viscosity_v01.csv,1237,12dfa03f34284c93204d1054f75b5a342fd82094da0ca17cee372b4c581c5b26,publishable_core,cc_by_4_0,true
schrodinger_viscosity_v01_open_subset:1238,schrodinger_viscosity_v01_open_subset,viscosity,dynamic_viscosity,RZKSECIXORKHQS-UHFFFAOYSA-N,3-heptanol,CCCCC(O)CC,298.1,0.00538,Pa*s,,,,,,,,1,pure,10.1186/s13321-024-00820-5,published_supplement_open_subset,data/viscosity_v01.csv,1238,12dfa03f34284c93204d1054f75b5a342fd82094da0ca17cee372b4c581c5b26,publishable_core,cc_by_4_0,true
schrodinger_viscosity_v01_open_subset:1239,schrodinger_viscosity_v01_open_subset,viscosity,dynamic_viscosity,RZKSECIXORKHQS-UHFFFAOYSA-N,3-heptanol,CCCCC(O)CC,301.3,0.00442,Pa*s,,,,,,,,1,pure,10.1186/s13321-024-00820-5,published_supplement_open_subset,data/viscosity_v01.csv,1239,12dfa03f34284c93204d1054f75b5a342fd82094da0ca17cee372b4c581c5b26,publishable_core,cc_by_4_0,true
schrodinger_viscosity_v01_open_subset:1240,schrodinger_viscosity_v01_open_subset,viscosity,dynamic_viscosity,RZKSECIXORKHQS-UHFFFAOYSA-N,3-heptanol,CCCCC(O)CC,308.1,0.00349,Pa*s,,,,,,,,1,pure,10.1186/s13321-024-00820-5,published_supplement_open_subset,data/viscosity_v01.csv,1240,12dfa03f34284c93204d1054f75b5a342fd82094da0ca17cee372b4c581c5b26,publishable_core,cc_by_4_0,true
schrodinger_viscosity_v01_open_subset:1241,schrodinger_viscosity_v01_open_subset,viscosity,dynamic_viscosity,RZKSECIXORKHQS-UHFFFAOYSA-N,3-heptanol,CCCCC(O)CC,311.5,0.00299,Pa*s,,,,,,,,1,pure,10.1186/s13321-024-00820-5,published_supplement_open_subset,data/viscosity_v01.csv,1241,12dfa03f34284c93204d1054f75b5a342fd82094da0ca17cee372b4c581c5b26,publishable_core,cc_by_4_0,true
schrodinger_viscosity_v01_open_subset:1242,schrodinger_viscosity_v01_open_subset,viscosity,dynamic_viscosity,RZKSECIXORKHQS-UHFFFAOYSA-N,3-heptanol,CCCCC(O)CC,327,0.00169,Pa*s,,,,,,,,1,pure,10.1186/s13321-024-00820-5,published_supplement_open_subset,data/viscosity_v01.csv,1242,12dfa03f34284c93204d1054f75b5a342fd82094da0ca17cee372b4c581c5b26,publishable_core,cc_by_4_0,true
schrodinger_viscosity_v01_open_subset:1243,schrodinger_viscosity_v01_open_subset,viscosity,dynamic_viscosity,RZKSECIXORKHQS-UHFFFAOYSA-N,3-heptanol,CCCCC(O)CC,346.6,0.00102,Pa*s,,,,,,,,1,pure,10.1186/s13321-024-00820-5,published_supplement_open_subset,data/viscosity_v01.csv,1243,12dfa03f34284c93204d1054f75b5a342fd82094da0ca17cee372b4c581c5b26,publishable_core,cc_by_4_0,true
schrodinger_viscosity_v01_open_subset:1244,schrodinger_viscosity_v01_open_subset,viscosity,dynamic_viscosity,RZKSECIXORKHQS-UHFFFAOYSA-N,3-Heptanol,CCCCC(O)CC,348.15,0.000976,Pa*s,,,,,,,,1,pure,10.1186/s13321-024-00820-5,published_supplement_open_subset,data/viscosity_v01.csv,1244,12dfa03f34284c93204d1054f75b5a342fd82094da0ca17cee372b4c581c5b26,publishable_core,cc_by_4_0,true
schrodinger_viscosity_v01_open_subset:1245,schrodinger_viscosity_v01_open_subset,viscosity,dynamic_viscosity,RZKSECIXORKHQS-UHFFFAOYSA-N,3-heptanol,CCCCC(O)CC,359.6,0.00076,Pa*s,,,,,,,,1,pure,10.1186/s13321-024-00820-5,published_supplement_open_subset,data/viscosity_v01.csv,1245,12dfa03f34284c93204d1054f75b5a342fd82094da0ca17cee372b4c581c5b26,publishable_core,cc_by_4_0,true
schrodinger_viscosity_v01_open_subset:1246,schrodinger_viscosity_v01_open_subset,viscosity,dynamic_viscosity,RZKSECIXORKHQS-UHFFFAOYSA-N,3-heptanol,CCCCC(O)CC,371.5,0.0006,Pa*s,,,,,,,,1,pure,10.1186/s13321-024-00820-5,published_supplement_open_subset,data/viscosity_v01.csv,1246,12dfa03f34284c93204d1054f75b5a342fd82094da0ca17cee372b4c581c5b26,publishable_core,cc_by_4_0,true
schrodinger_viscosity_v01_open_subset:1247,schrodinger_viscosity_v01_open_subset,viscosity,dynamic_viscosity,RZKSECIXORKHQS-UHFFFAOYSA-N,3-Heptanol,CCCCC(O)CC,373.15,0.000584,Pa*s,,,,,,,,1,pure,10.1186/s13321-024-00820-5,published_supplement_open_subset,data/viscosity_v01.csv,1247,12dfa03f34284c93204d1054f75b5a342fd82094da0ca17cee372b4c581c5b26,publishable_core,cc_by_4_0,true
schrodinger_viscosity_v01_open_subset:1248,schrodinger_viscosity_v01_open_subset,viscosity,dynamic_viscosity,RZKSECIXORKHQS-UHFFFAOYSA-N,3-heptanol,CCCCC(O)CC,390.3,0.00044,Pa*s,,,,,,,,1,pure,10.1186/s13321-024-00820-5,published_supplement_open_subset,data/viscosity_v01.csv,1248,12dfa03f34284c93204d1054f75b5a342fd82094da0ca17cee372b4c581c5b26,publishable_core,cc_by_4_0,true
schrodinger_viscosity_v01_open_subset:1249,schrodinger_viscosity_v01_open_subset,viscosity,dynamic_viscosity,ZAGHKONXGGSVDV-UHFFFAOYSA-N,Butyl cyclo pentane,CCCCC1CCCC1,298.15,0.00083,Pa*s,,,,,,,,1,pure,10.1186/s13321-024-00820-5,published_supplement_open_subset,data/viscosity_v01.csv,1249,12dfa03f34284c93204d1054f75b5a342fd82094da0ca17cee372b4c581c5b26,publishable_core,cc_by_4_0,true
schrodinger_viscosity_v01_open_subset:1250,schrodinger_viscosity_v01_open_subset,viscosity,dynamic_viscosity,GGBJHURWWWLEQH-UHFFFAOYSA-N,n-butylcyclohexane,CCCCC1CCCCC1,253.1,0.00293,Pa*s,,,,,,,,1,pure,10.1186/s13321-024-00820-5,published_supplement_open_subset,data/viscosity_v01.csv,1250,12dfa03f34284c93204d1054f75b5a342fd82094da0ca17cee372b4c581c5b26,publishable_core,cc_by_4_0,true
schrodinger_viscosity_v01_open_subset:1251,schrodinger_viscosity_v01_open_subset,viscosity,dynamic_viscosity,GGBJHURWWWLEQH-UHFFFAOYSA-N,n-butylcyclohexane,CCCCC1CCCCC1,263.1,0.00234,Pa*s,,,,,,,,1,pure,10.1186/s13321-024-00820-5,published_supplement_open_subset,data/viscosity_v01.csv,1251,12dfa03f34284c93204d1054f75b5a342fd82094da0ca17cee372b4c581c5b26,publishable_core,cc_by_4_0,true
schrodinger_viscosity_v01_open_subset:1252,schrodinger_viscosity_v01_open_subset,viscosity,dynamic_viscosity,GGBJHURWWWLEQH-UHFFFAOYSA-N,n-butylcyclohexane,CCCCC1CCCCC1,273.1,0.0019,Pa*s,,,,,,,,1,pure,10.1186/s13321-024-00820-5,published_supplement_open_subset,data/viscosity_v01.csv,1252,12dfa03f34284c93204d1054f75b5a342fd82094da0ca17cee372b4c581c5b26,publishable_core,cc_by_4_0,true
schrodinger_viscosity_v01_open_subset:1253,schrodinger_viscosity_v01_open_subset,viscosity,dynamic_viscosity,GGBJHURWWWLEQH-UHFFFAOYSA-N,n-butylcyclohexane,CCCCC1CCCCC1,283.1,0.00157,Pa*s,,,,,,,,1,pure,10.1186/s13321-024-00820-5,published_supplement_open_subset,data/viscosity_v01.csv,1253,12dfa03f34284c93204d1054f75b5a342fd82094da0ca17cee372b4c581c5b26,publishable_core,cc_by_4_0,true
schrodinger_viscosity_v01_open_subset:1254,schrodinger_viscosity_v01_open_subset,viscosity,dynamic_viscosity,GGBJHURWWWLEQH-UHFFFAOYSA-N,n-butylcyclohexane,CCCCC1CCCCC1,293.1,0.00131,Pa*s,,,,,,,,1,pure,10.1186/s13321-024-00820-5,published_supplement_open_subset,data/viscosity_v01.csv,1254,12dfa03f34284c93204d1054f75b5a342fd82094da0ca17cee372b4c581c5b26,publishable_core,cc_by_4_0,true
schrodinger_viscosity_v01_open_subset:1255,schrodinger_viscosity_v01_open_subset,viscosity,dynamic_viscosity,GGBJHURWWWLEQH-UHFFFAOYSA-N,n-butylcyclohexane,CCCCC1CCCCC1,298.1,0.0012,Pa*s,,,,,,,,1,pure,10.1186/s13321-024-00820-5,published_supplement_open_subset,data/viscosity_v01.csv,1255,12dfa03f34284c93204d1054f75b5a342fd82094da0ca17cee372b4c581c5b26,publishable_core,cc_by_4_0,true
schrodinger_viscosity_v01_open_subset:1256,schrodinger_viscosity_v01_open_subset,viscosity,dynamic_viscosity,GGBJHURWWWLEQH-UHFFFAOYSA-N,n-butylcyclohexane,CCCCC1CCCCC1,303.1,0.00111,Pa*s,,,,,,,,1,pure,10.1186/s13321-024-00820-5,published_supplement_open_subset,data/viscosity_v01.csv,1256,12dfa03f34284c93204d1054f75b5a342fd82094da0ca17cee372b4c581c5b26,publishable_core,cc_by_4_0,true
schrodinger_viscosity_v01_open_subset:1257,schrodinger_viscosity_v01_open_subset,viscosity,dynamic_viscosity,GGBJHURWWWLEQH-UHFFFAOYSA-N,n-butylcyclohexane,CCCCC1CCCCC1,313.1,0.00095,Pa*s,,,,,,,,1,pure,10.1186/s13321-024-00820-5,published_supplement_open_subset,data/viscosity_v01.csv,1257,12dfa03f34284c93204d1054f75b5a342fd82094da0ca17cee372b4c581c5b26,publishable_core,cc_by_4_0,true
schrodinger_viscosity_v01_open_subset:1258,schrodinger_viscosity_v01_open_subset,viscosity,dynamic_viscosity,GGBJHURWWWLEQH-UHFFFAOYSA-N,n-butylcyclohexane,CCCCC1CCCCC1,323.1,0.00083,Pa*s,,,,,,,,1,pure,10.1186/s13321-024-00820-5,published_supplement_open_subset,data/viscosity_v01.csv,1258,12dfa03f34284c93204d1054f75b5a342fd82094da0ca17cee372b4c581c5b26,publishable_core,cc_by_4_0,true
schrodinger_viscosity_v01_open_subset:1259,schrodinger_viscosity_v01_open_subset,viscosity,dynamic_viscosity,GGBJHURWWWLEQH-UHFFFAOYSA-N,n-butylcyclohexane,CCCCC1CCCCC1,333.1,0.00073,Pa*s,,,,,,,,1,pure,10.1186/s13321-024-00820-5,published_supplement_open_subset,data/viscosity_v01.csv,1259,12dfa03f34284c93204d1054f75b5a342fd82094da0ca17cee372b4c581c5b26,publishable_core,cc_by_4_0,true
schrodinger_viscosity_v01_open_subset:1260,schrodinger_viscosity_v01_open_subset,viscosity,dynamic_viscosity,GGBJHURWWWLEQH-UHFFFAOYSA-N,n-butylcyclohexane,CCCCC1CCCCC1,343.1,0.00066,Pa*s,,,,,,,,1,pure,10.1186/s13321-024-00820-5,published_supplement_open_subset,data/viscosity_v01.csv,1260,12dfa03f34284c93204d1054f75b5a342fd82094da0ca17cee372b4c581c5b26,publishable_core,cc_by_4_0,true
schrodinger_viscosity_v01_open_subset:1261,schrodinger_viscosity_v01_open_subset,viscosity,dynamic_viscosity,GGBJHURWWWLEQH-UHFFFAOYSA-N,n-butylcyclohexane,CCCCC1CCCCC1,353.1,0.0006,Pa*s,,,,,,,,1,pure,10.1186/s13321-024-00820-5,published_supplement_open_subset,data/viscosity_v01.csv,1261,12dfa03f34284c93204d1054f75b5a342fd82094da0ca17cee372b4c581c5b26,publishable_core,cc_by_4_0,true
schrodinger_viscosity_v01_open_subset:1262,schrodinger_viscosity_v01_open_subset,viscosity,dynamic_viscosity,GGBJHURWWWLEQH-UHFFFAOYSA-N,n-butylcyclohexane,CCCCC1CCCCC1,363.1,0.00055,Pa*s,,,,,,,,1,pure,10.1186/s13321-024-00820-5,published_supplement_open_subset,data/viscosity_v01.csv,1262,12dfa03f34284c93204d1054f75b5a342fd82094da0ca17cee372b4c581c5b26,publishable_core,cc_by_4_0,true
schrodinger_viscosity_v01_open_subset:1263,schrodinger_viscosity_v01_open_subset,viscosity,dynamic_viscosity,GGBJHURWWWLEQH-UHFFFAOYSA-N,n-butylcyclohexane,CCCCC1CCCCC1,373.1,0.00051,Pa*s,,,,,,,,1,pure,10.1186/s13321-024-00820-5,published_supplement_open_subset,data/viscosity_v01.csv,1263,12dfa03f34284c93204d1054f75b5a342fd82094da0ca17cee372b4c581c5b26,publishable_core,cc_by_4_0,true
schrodinger_viscosity_v01_open_subset:1264,schrodinger_viscosity_v01_open_subset,viscosity,dynamic_viscosity,GGBJHURWWWLEQH-UHFFFAOYSA-N,n-butylcyclohexane,CCCCC1CCCCC1,383.1,0.00047,Pa*s,,,,,,,,1,pure,10.1186/s13321-024-00820-5,published_supplement_open_subset,data/viscosity_v01.csv,1264,12dfa03f34284c93204d1054f75b5a342fd82094da0ca17cee372b4c581c5b26,publishable_core,cc_by_4_0,true
schrodinger_viscosity_v01_open_subset:1265,schrodinger_viscosity_v01_open_subset,viscosity,dynamic_viscosity,HGBOYTHUEUWSSQ-UHFFFAOYSA-N,Pentanal,CCCCC=O,293.15,0.00054,Pa*s,,,,,,,,1,pure,10.1186/s13321-024-00820-5,published_supplement_open_subset,data/viscosity_v01.csv,1265,12dfa03f34284c93204d1054f75b5a342fd82094da0ca17cee372b4c581c5b26,publishable_core,cc_by_4_0,true
schrodinger_viscosity_v01_open_subset:1266,schrodinger_viscosity_v01_open_subset,viscosity,dynamic_viscosity,VLKZOEOYAKHREP-UHFFFAOYSA-N,n-hexane,CCCCCC,233.1,0.00064,Pa*s,,,,,,,,1,pure,10.1186/s13321-024-00820-5,published_supplement_open_subset,data/viscosity_v01.csv,1266,12dfa03f34284c93204d1054f75b5a342fd82094da0ca17cee372b4c581c5b26,publishable_core,cc_by_4_0,true
schrodinger_viscosity_v01_open_subset:1267,schrodinger_viscosity_v01_open_subset,viscosity,dynamic_viscosity,VLKZOEOYAKHREP-UHFFFAOYSA-N,n-hexane,CCCCCC,253.1,0.00048,Pa*s,,,,,,,,1,pure,10.1186/s13321-024-00820-5,published_supplement_open_subset,data/viscosity_v01.csv,1267,12dfa03f34284c93204d1054f75b5a342fd82094da0ca17cee372b4c581c5b26,publishable_core,cc_by_4_0,true
schrodinger_viscosity_v01_open_subset:1268,schrodinger_viscosity_v01_open_subset,viscosity,dynamic_viscosity,VLKZOEOYAKHREP-UHFFFAOYSA-N,n-hexane,CCCCCC,273.1,0.00038,Pa*s,,,,,,,,1,pure,10.1186/s13321-024-00820-5,published_supplement_open_subset,data/viscosity_v01.csv,1268,12dfa03f34284c93204d1054f75b5a342fd82094da0ca17cee372b4c581c5b26,publishable_core,cc_by_4_0,true
schrodinger_viscosity_v01_open_subset:1269,schrodinger_viscosity_v01_open_subset,viscosity,dynamic_viscosity,VLKZOEOYAKHREP-UHFFFAOYSA-N,n-hexane,CCCCCC,273.95,0.0003931,Pa*s,,,,,,,,1,pure,10.1186/s13321-024-00820-5,published_supplement_open_subset,data/viscosity_v01.csv,1269,12dfa03f34284c93204d1054f75b5a342fd82094da0ca17cee372b4c581c5b26,publishable_core,cc_by_4_0,true
schrodinger_viscosity_v01_open_subset:1270,schrodinger_viscosity_v01_open_subset,viscosity,dynamic_viscosity,VLKZOEOYAKHREP-UHFFFAOYSA-N,n-hexane,CCCCCC,282.3,0.0003581,Pa*s,,,,,,,,1,pure,10.1186/s13321-024-00820-5,published_supplement_open_subset,data/viscosity_v01.csv,1270,12dfa03f34284c93204d1054f75b5a342fd82094da0ca17cee372b4c581c5b26,publishable_core,cc_by_4_0,true
schrodinger_viscosity_v01_open_subset:1271,schrodinger_viscosity_v01_open_subset,viscosity,dynamic_viscosity,VLKZOEOYAKHREP-UHFFFAOYSA-N,n-hexane,CCCCCC,287.9,0.0003378,Pa*s,,,,,,,,1,pure,10.1186/s13321-024-00820-5,published_supplement_open_subset,data/viscosity_v01.csv,1271,12dfa03f34284c93204d1054f75b5a342fd82094da0ca17cee372b4c581c5b26,publishable_core,cc_by_4_0,true
schrodinger_viscosity_v01_open_subset:1272,schrodinger_viscosity_v01_open_subset,viscosity,dynamic_viscosity,VLKZOEOYAKHREP-UHFFFAOYSA-N,n-hexane,CCCCCC,288.6,0.00032,Pa*s,,,,,,,,1,pure,10.1186/s13321-024-00820-5,published_supplement_open_subset,data/viscosity_v01.csv,1272,12dfa03f34284c93204d1054f75b5a342fd82094da0ca17cee372b4c581c5b26,publishable_core,cc_by_4_0,true
schrodinger_viscosity_v01_open_subset:1273,schrodinger_viscosity_v01_open_subset,viscosity,dynamic_viscosity,VLKZOEOYAKHREP-UHFFFAOYSA-N,n-hexane,CCCCCC,293.1,0.00031,Pa*s,,,,,,,,1,pure,10.1186/s13321-024-00820-5,published_supplement_open_subset,data/viscosity_v01.csv,1273,12dfa03f34284c93204d1054f75b5a342fd82094da0ca17cee372b4c581c5b26,publishable_core,cc_by_4_0,true
schrodinger_viscosity_v01_open_subset:1274,schrodinger_viscosity_v01_open_subset,viscosity,dynamic_viscosity,VLKZOEOYAKHREP-UHFFFAOYSA-N,n-hexane,CCCCCC,293.13,0.0003202,Pa*s,,,,,,,,1,pure,10.1186/s13321-024-00820-5,published_supplement_open_subset,data/viscosity_v01.csv,1274,12dfa03f34284c93204d1054f75b5a342fd82094da0ca17cee372b4c581c5b26,publishable_core,cc_by_4_0,true
schrodinger_viscosity_v01_open_subset:1275,schrodinger_viscosity_v01_open_subset,viscosity,dynamic_viscosity,VLKZOEOYAKHREP-UHFFFAOYSA-N,Hexane,CCCCCC,293.15,0.000313,Pa*s,,,,,,,,1,pure,10.1186/s13321-024-00820-5,published_supplement_open_subset,data/viscosity_v01.csv,1275,12dfa03f34284c93204d1054f75b5a342fd82094da0ca17cee372b4c581c5b26,publishable_core,cc_by_4_0,true
schrodinger_viscosity_v01_open_subset:1276,schrodinger_viscosity_v01_open_subset,viscosity,dynamic_viscosity,VLKZOEOYAKHREP-UHFFFAOYSA-N,n-hexane,CCCCCC,298.1,0.00029,Pa*s,,,,,,,,1,pure,10.1186/s13321-024-00820-5,published_supplement_open_subset,data/viscosity_v01.csv,1276,12dfa03f34284c93204d1054f75b5a342fd82094da0ca17cee372b4c581c5b26,publishable_core,cc_by_4_0,true
schrodinger_viscosity_v01_open_subset:1277,schrodinger_viscosity_v01_open_subset,viscosity,dynamic_viscosity,VLKZOEOYAKHREP-UHFFFAOYSA-N,n-hexane,CCCCCC,298.54,0.0003035,Pa*s,,,,,,,,1,pure,10.1186/s13321-024-00820-5,published_supplement_open_subset,data/viscosity_v01.csv,1277,12dfa03f34284c93204d1054f75b5a342fd82094da0ca17cee372b4c581c5b26,publishable_core,cc_by_4_0,true
schrodinger_viscosity_v01_open_subset:1278,schrodinger_viscosity_v01_open_subset,viscosity,dynamic_viscosity,VLKZOEOYAKHREP-UHFFFAOYSA-N,n-hexane,CCCCCC,298.8,0.00029,Pa*s,,,,,,,,1,pure,10.1186/s13321-024-00820-5,published_supplement_open_subset,data/viscosity_v01.csv,1278,12dfa03f34284c93204d1054f75b5a342fd82094da0ca17cee372b4c581c5b26,publishable_core,cc_by_4_0,true
schrodinger_viscosity_v01_open_subset:1279,schrodinger_viscosity_v01_open_subset,viscosity,dynamic_viscosity,VLKZOEOYAKHREP-UHFFFAOYSA-N,n-hexane,CCCCCC,303,0.00029,Pa*s,,,,,,,,1,pure,10.1186/s13321-024-00820-5,published_supplement_open_subset,data/viscosity_v01.csv,1279,12dfa03f34284c93204d1054f75b5a342fd82094da0ca17cee372b4c581c5b26,publishable_core,cc_by_4_0,true
schrodinger_viscosity_v01_open_subset:1280,schrodinger_viscosity_v01_open_subset,viscosity,dynamic_viscosity,VLKZOEOYAKHREP-UHFFFAOYSA-N,n-hexane,CCCCCC,303.1,0.00028,Pa*s,,,,,,,,1,pure,10.1186/s13321-024-00820-5,published_supplement_open_subset,data/viscosity_v01.csv,1280,12dfa03f34284c93204d1054f75b5a342fd82094da0ca17cee372b4c581c5b26,publishable_core,cc_by_4_0,true
schrodinger_viscosity_v01_open_subset:1281,schrodinger_viscosity_v01_open_subset,viscosity,dynamic_viscosity,VLKZOEOYAKHREP-UHFFFAOYSA-N,n-hexane,CCCCCC,303.38,0.0002894,Pa*s,,,,,,,,1,pure,10.1186/s13321-024-00820-5,published_supplement_open_subset,data/viscosity_v01.csv,1281,12dfa03f34284c93204d1054f75b5a342fd82094da0ca17cee372b4c581c5b26,publishable_core,cc_by_4_0,true
schrodinger_viscosity_v01_open_subset:1282,schrodinger_viscosity_v01_open_subset,viscosity,dynamic_viscosity,VLKZOEOYAKHREP-UHFFFAOYSA-N,n-hexane,CCCCCC,308.15,0.0002828,Pa*s,,,,,,,,1,pure,10.1186/s13321-024-00820-5,published_supplement_open_subset,data/viscosity_v01.csv,1282,12dfa03f34284c93204d1054f75b5a342fd82094da0ca17cee372b4c581c5b26,publishable_core,cc_by_4_0,true
schrodinger_viscosity_v01_open_subset:1283,schrodinger_viscosity_v01_open_subset,viscosity,dynamic_viscosity,VLKZOEOYAKHREP-UHFFFAOYSA-N,n-hexane,CCCCCC,308.5,0.00027,Pa*s,,,,,,,,1,pure,10.1186/s13321-024-00820-5,published_supplement_open_subset,data/viscosity_v01.csv,1283,12dfa03f34284c93204d1054f75b5a342fd82094da0ca17cee372b4c581c5b26,publishable_core,cc_by_4_0,true
schrodinger_viscosity_v01_open_subset:1284,schrodinger_viscosity_v01_open_subset,viscosity,dynamic_viscosity,VLKZOEOYAKHREP-UHFFFAOYSA-N,n-hexane,CCCCCC,309.91,0.0002722,Pa*s,,,,,,,,1,pure,10.1186/s13321-024-00820-5,published_supplement_open_subset,data/viscosity_v01.csv,1284,12dfa03f34284c93204d1054f75b5a342fd82094da0ca17cee372b4c581c5b26,publishable_core,cc_by_4_0,true
schrodinger_viscosity_v01_open_subset:1285,schrodinger_viscosity_v01_open_subset,viscosity,dynamic_viscosity,VLKZOEOYAKHREP-UHFFFAOYSA-N,n-hexane,CCCCCC,310.1,0.00026,Pa*s,,,,,,,,1,pure,10.1186/s13321-024-00820-5,published_supplement_open_subset,data/viscosity_v01.csv,1285,12dfa03f34284c93204d1054f75b5a342fd82094da0ca17cee372b4c581c5b26,publishable_core,cc_by_4_0,true
schrodinger_viscosity_v01_open_subset:1286,schrodinger_viscosity_v01_open_subset,viscosity,dynamic_viscosity,VLKZOEOYAKHREP-UHFFFAOYSA-N,n-hexane,CCCCCC,313,0.00026,Pa*s,,,,,,,,1,pure,10.1186/s13321-024-00820-5,published_supplement_open_subset,data/viscosity_v01.csv,1286,12dfa03f34284c93204d1054f75b5a342fd82094da0ca17cee372b4c581c5b26,publishable_core,cc_by_4_0,true
schrodinger_viscosity_v01_open_subset:1287,schrodinger_viscosity_v01_open_subset,viscosity,dynamic_viscosity,VLKZOEOYAKHREP-UHFFFAOYSA-N,n-hexane,CCCCCC,313.1,0.00025,Pa*s,,,,,,,,1,pure,10.1186/s13321-024-00820-5,published_supplement_open_subset,data/viscosity_v01.csv,1287,12dfa03f34284c93204d1054f75b5a342fd82094da0ca17cee372b4c581c5b26,publishable_core,cc_by_4_0,true
schrodinger_viscosity_v01_open_subset:1288,schrodinger_viscosity_v01_open_subset,viscosity,dynamic_viscosity,VLKZOEOYAKHREP-UHFFFAOYSA-N,n-hexane,CCCCCC,316.62,0.0002557,Pa*s,,,,,,,,1,pure,10.1186/s13321-024-00820-5,published_supplement_open_subset,data/viscosity_v01.csv,1288,12dfa03f34284c93204d1054f75b5a342fd82094da0ca17cee372b4c581c5b26,publishable_core,cc_by_4_0,true
schrodinger_viscosity_v01_open_subset:1289,schrodinger_viscosity_v01_open_subset,viscosity,dynamic_viscosity,VLKZOEOYAKHREP-UHFFFAOYSA-N,n-hexane,CCCCCC,317.3,0.00025,Pa*s,,,,,,,,1,pure,10.1186/s13321-024-00820-5,published_supplement_open_subset,data/viscosity_v01.csv,1289,12dfa03f34284c93204d1054f75b5a342fd82094da0ca17cee372b4c581c5b26,publishable_core,cc_by_4_0,true
schrodinger_viscosity_v01_open_subset:1290,schrodinger_viscosity_v01_open_subset,viscosity,dynamic_viscosity,VLKZOEOYAKHREP-UHFFFAOYSA-N,n-hexane,CCCCCC,320.57,0.000247,Pa*s,,,,,,,,1,pure,10.1186/s13321-024-00820-5,published_supplement_open_subset,data/viscosity_v01.csv,1290,12dfa03f34284c93204d1054f75b5a342fd82094da0ca17cee372b4c581c5b26,publishable_core,cc_by_4_0,true
schrodinger_viscosity_v01_open_subset:1291,schrodinger_viscosity_v01_open_subset,viscosity,dynamic_viscosity,VLKZOEOYAKHREP-UHFFFAOYSA-N,n-hexane,CCCCCC,323,0.00024,Pa*s,,,,,,,,1,pure,10.1186/s13321-024-00820-5,published_supplement_open_subset,data/viscosity_v01.csv,1291,12dfa03f34284c93204d1054f75b5a342fd82094da0ca17cee372b4c581c5b26,publishable_core,cc_by_4_0,true
schrodinger_viscosity_v01_open_subset:1292,schrodinger_viscosity_v01_open_subset,viscosity,dynamic_viscosity,VLKZOEOYAKHREP-UHFFFAOYSA-N,n-hexane,CCCCCC,326.05,0.0002351,Pa*s,,,,,,,,1,pure,10.1186/s13321-024-00820-5,published_supplement_open_subset,data/viscosity_v01.csv,1292,12dfa03f34284c93204d1054f75b5a342fd82094da0ca17cee372b4c581c5b26,publishable_core,cc_by_4_0,true
schrodinger_viscosity_v01_open_subset:1293,schrodinger_viscosity_v01_open_subset,viscosity,dynamic_viscosity,VLKZOEOYAKHREP-UHFFFAOYSA-N,n-hexane,CCCCCC,326.6,0.00023,Pa*s,,,,,,,,1,pure,10.1186/s13321-024-00820-5,published_supplement_open_subset,data/viscosity_v01.csv,1293,12dfa03f34284c93204d1054f75b5a342fd82094da0ca17cee372b4c581c5b26,publishable_core,cc_by_4_0,true
schrodinger_viscosity_v01_open_subset:1294,schrodinger_viscosity_v01_open_subset,viscosity,dynamic_viscosity,VLKZOEOYAKHREP-UHFFFAOYSA-N,n-hexane,CCCCCC,331.91,0.0002231,Pa*s,,,,,,,,1,pure,10.1186/s13321-024-00820-5,published_supplement_open_subset,data/viscosity_v01.csv,1294,12dfa03f34284c93204d1054f75b5a342fd82094da0ca17cee372b4c581c5b26,publishable_core,cc_by_4_0,true
schrodinger_viscosity_v01_open_subset:1295,schrodinger_viscosity_v01_open_subset,viscosity,dynamic_viscosity,VLKZOEOYAKHREP-UHFFFAOYSA-N,n-hexane,CCCCCC,336.74,0.0002143,Pa*s,,,,,,,,1,pure,10.1186/s13321-024-00820-5,published_supplement_open_subset,data/viscosity_v01.csv,1295,12dfa03f34284c93204d1054f75b5a342fd82094da0ca17cee372b4c581c5b26,publishable_core,cc_by_4_0,true
schrodinger_viscosity_v01_open_subset:1296,schrodinger_viscosity_v01_open_subset,viscosity,dynamic_viscosity,VLKZOEOYAKHREP-UHFFFAOYSA-N,n-hexane,CCCCCC,338.15,0.0002177,Pa*s,,,,,,,,1,pure,10.1186/s13321-024-00820-5,published_supplement_open_subset,data/viscosity_v01.csv,1296,12dfa03f34284c93204d1054f75b5a342fd82094da0ca17cee372b4c581c5b26,publishable_core,cc_by_4_0,true
schrodinger_viscosity_v01_open_subset:1297,schrodinger_viscosity_v01_open_subset,viscosity,dynamic_viscosity,AILKHAQXUAOOFU-UHFFFAOYSA-N,Hexanenitrile,CCCCCC#N,288.15,0.001041,Pa*s,,,,,,,,1,pure,10.1186/s13321-024-00820-5,published_supplement_open_subset,data/viscosity_v01.csv,1297,12dfa03f34284c93204d1054f75b5a342fd82094da0ca17cee372b4c581c5b26,publishable_core,cc_by_4_0,true
schrodinger_viscosity_v01_open_subset:1298,schrodinger_viscosity_v01_open_subset,viscosity,dynamic_viscosity,AILKHAQXUAOOFU-UHFFFAOYSA-N,Hexanenitrile,CCCCCC#N,303.15,0.00083,Pa*s,,,,,,,,1,pure,10.1186/s13321-024-00820-5,published_supplement_open_subset,data/viscosity_v01.csv,1298,12dfa03f34284c93204d1054f75b5a342fd82094da0ca17cee372b4c581c5b26,publishable_core,cc_by_4_0,true
schrodinger_viscosity_v01_open_subset:1299,schrodinger_viscosity_v01_open_subset,viscosity,dynamic_viscosity,FUZZWVXGSFPDMH-UHFFFAOYSA-N,Hexanoic acid,CCCCCC(=O)O,288.15,0.003525,Pa*s,,,,,,,,1,pure,10.1186/s13321-024-00820-5,published_supplement_open_subset,data/viscosity_v01.csv,1299,12dfa03f34284c93204d1054f75b5a342fd82094da0ca17cee372b4c581c5b26,publishable_core,cc_by_4_0,true
schrodinger_viscosity_v01_open_subset:1300,schrodinger_viscosity_v01_open_subset,viscosity,dynamic_viscosity,FUZZWVXGSFPDMH-UHFFFAOYSA-N,Hexanoic acid,CCCCCC(=O)O,303.15,0.002511,Pa*s,,,,,,,,1,pure,10.1186/s13321-024-00820-5,published_supplement_open_subset,data/viscosity_v01.csv,1300,12dfa03f34284c93204d1054f75b5a342fd82094da0ca17cee372b4c581c5b26,publishable_core,cc_by_4_0,true
schrodinger_viscosity_v01_open_subset:1301,schrodinger_viscosity_v01_open_subset,viscosity,dynamic_viscosity,FUZZWVXGSFPDMH-UHFFFAOYSA-N,caproic acid,CCCCCC(=O)O,313.15,0.00212,Pa*s,,,,,,,,1,pure,10.1186/s13321-024-00820-5,published_supplement_open_subset,data/viscosity_v01.csv,1301,12dfa03f34284c93204d1054f75b5a342fd82094da0ca17cee372b4c581c5b26,publishable_core,cc_by_4_0,true
schrodinger_viscosity_v01_open_subset:1302,schrodinger_viscosity_v01_open_subset,viscosity,dynamic_viscosity,FUZZWVXGSFPDMH-UHFFFAOYSA-N,caproic acid,CCCCCC(=O)O,323.15,0.00175,Pa*s,,,,,,,,1,pure,10.1186/s13321-024-00820-5,published_supplement_open_subset,data/viscosity_v01.csv,1302,12dfa03f34284c93204d1054f75b5a342fd82094da0ca17cee372b4c581c5b26,publishable_core,cc_by_4_0,true
schrodinger_viscosity_v01_open_subset:1303,schrodinger_viscosity_v01_open_subset,viscosity,dynamic_viscosity,FUZZWVXGSFPDMH-UHFFFAOYSA-N,caproic acid,CCCCCC(=O)O,343.15,0.00129,Pa*s,,,,,,,,1,pure,10.1186/s13321-024-00820-5,published_supplement_open_subset,data/viscosity_v01.csv,1303,12dfa03f34284c93204d1054f75b5a342fd82094da0ca17cee372b4c581c5b26,publishable_core,cc_by_4_0,true
schrodinger_viscosity_v01_open_subset:1304,schrodinger_viscosity_v01_open_subset,viscosity,dynamic_viscosity,FUZZWVXGSFPDMH-UHFFFAOYSA-N,caproic acid,CCCCCC(=O)O,363.15,0.00098,Pa*s,,,,,,,,1,pure,10.1186/s13321-024-00820-5,published_supplement_open_subset,data/viscosity_v01.csv,1304,12dfa03f34284c93204d1054f75b5a342fd82094da0ca17cee372b4c581c5b26,publishable_core,cc_by_4_0,true
schrodinger_viscosity_v01_open_subset:1305,schrodinger_viscosity_v01_open_subset,viscosity,dynamic_viscosity,NUKZAGXMHTUAFE-UHFFFAOYSA-N,Methyl hexanoate,CCCCCC(=O)OC,298.15,0.00083,Pa*s,,,,,,,,1,pure,10.1186/s13321-024-00820-5,published_supplement_open_subset,data/viscosity_v01.csv,1305,12dfa03f34284c93204d1054f75b5a342fd82094da0ca17cee372b4c581c5b26,publishable_core,cc_by_4_0,true
schrodinger_viscosity_v01_open_subset:1306,schrodinger_viscosity_v01_open_subset,viscosity,dynamic_viscosity,SHZIWNPUGXLXDT-UHFFFAOYSA-N,Ethyl hexanoate,CCCCCC(=O)OCC,298.15,0.00097,Pa*s,,,,,,,,1,pure,10.1186/s13321-024-00820-5,published_supplement_open_subset,data/viscosity_v01.csv,1306,12dfa03f34284c93204d1054f75b5a342fd82094da0ca17cee372b4c581c5b26,publishable_core,cc_by_4_0,true
schrodinger_viscosity_v01_open_subset:1307,schrodinger_viscosity_v01_open_subset,viscosity,dynamic_viscosity,MAYCICSNZYXLHB-UHFFFAOYSA-N,"1,2,3-tris-(hexanoyloxy)-propane",CCCCCC(=O)OCC(COC(=O)CCCCC)OC(=O)CCCCC,298.15,0.014,Pa*s,,,,,,,,1,pure,10.1186/s13321-024-00820-5,published_supplement_open_subset,data/viscosity_v01.csv,1307,12dfa03f34284c93204d1054f75b5a342fd82094da0ca17cee372b4c581c5b26,publishable_core,cc_by_4_0,true
schrodinger_viscosity_v01_open_subset:1308,schrodinger_viscosity_v01_open_subset,viscosity,dynamic_viscosity,CATSNJVOTSVZJV-UHFFFAOYSA-N,2-Heptanone,CCCCCC(C)=O,288.15,0.000854,Pa*s,,,,,,,,1,pure,10.1186/s13321-024-00820-5,published_supplement_open_subset,data/viscosity_v01.csv,1308,12dfa03f34284c93204d1054f75b5a342fd82094da0ca17cee372b4c581c5b26,publishable_core,cc_by_4_0,true
schrodinger_viscosity_v01_open_subset:1309,schrodinger_viscosity_v01_open_subset,viscosity,dynamic_viscosity,CATSNJVOTSVZJV-UHFFFAOYSA-N,2-Heptanone,CCCCCC(C)=O,303.15,0.000686,Pa*s,,,,,,,,1,pure,10.1186/s13321-024-00820-5,published_supplement_open_subset,data/viscosity_v01.csv,1309,12dfa03f34284c93204d1054f75b5a342fd82094da0ca17cee372b4c581c5b26,publishable_core,cc_by_4_0,true
