Repository: LittleAlety/electrolyte-solvent-dielectric-ml

# 电解液溶剂筛选：可审计的多通道机器学习管线

> **2026-11-28 · PLAN B 生产失败诊断**：[根因分析](outputs/b750_completion/failure_diagnostics/FAILURE_ANALYSIS.md) · [执行报告](outputs/b750_completion/COMPLETION_REPORT.md)。214条测试通过；38/67合格，剩余21个几何步数耗尽、1个超时中断、7个从未启动。首轮5个续算全部合格，当前状态 BLOCKED_NEEDS_SUBMISSION。历史目标泄漏、方法错标、CM截断和点级CI解释已由[科学更正](outputs/b750_completion/scientific_errata.json)取代。

> An auditable, pre-registered machine-learning pipeline for electrolyte-solvent
> screening: static permittivity (epsilon), viscosity (eta), the orbital window
> (HOMO / LUMO), and redox potential - with a frozen main scoreboard, a shot ledger,
> and every negative result retained rather than routed around.

File: data/processed/eta_epsilon_joint_observations.csv (part 61 of 84)
row_id,dataset_id,property,property_family,inchikey,name,smiles,T_K,value,unit,phase,method,uncertainty,uncertainty_kind,confidence_level,frequency_mhz,pressure_kpa,n_components,pure_or_mixture,source_doi,source_kind,source_file,source_row_index,source_file_sha256,quality_layer,licence,redistributable
schrodinger_viscosity_v01_open_subset:1310,schrodinger_viscosity_v01_open_subset,viscosity,dynamic_viscosity,JVSWJIKNEAIKJW-UHFFFAOYSA-N,Isooctane,CCCCCC(C)C,298.15,0.00049,Pa*s,,,,,,,,1,pure,10.1186/s13321-024-00820-5,published_supplement_open_subset,data/viscosity_v01.csv,1310,12dfa03f34284c93204d1054f75b5a342fd82094da0ca17cee372b4c581c5b26,publishable_core,cc_by_4_0,true
schrodinger_viscosity_v01_open_subset:1311,schrodinger_viscosity_v01_open_subset,viscosity,dynamic_viscosity,MNDIARAMWBIKFW-UHFFFAOYSA-N,n-Hexyl bromide,CCCCCCBr,293.15,0.00101,Pa*s,,,,,,,,1,pure,10.1186/s13321-024-00820-5,published_supplement_open_subset,data/viscosity_v01.csv,1311,12dfa03f34284c93204d1054f75b5a342fd82094da0ca17cee372b4c581c5b26,publishable_core,cc_by_4_0,true
schrodinger_viscosity_v01_open_subset:1312,schrodinger_viscosity_v01_open_subset,viscosity,dynamic_viscosity,IMNFDUFMRHMDMM-UHFFFAOYSA-N,n-heptane,CCCCCCC,233.1,0.00095,Pa*s,,,,,,,,1,pure,10.1186/s13321-024-00820-5,published_supplement_open_subset,data/viscosity_v01.csv,1312,12dfa03f34284c93204d1054f75b5a342fd82094da0ca17cee372b4c581c5b26,publishable_core,cc_by_4_0,true
schrodinger_viscosity_v01_open_subset:1313,schrodinger_viscosity_v01_open_subset,viscosity,dynamic_viscosity,IMNFDUFMRHMDMM-UHFFFAOYSA-N,n-heptane,CCCCCCC,253.1,0.00068,Pa*s,,,,,,,,1,pure,10.1186/s13321-024-00820-5,published_supplement_open_subset,data/viscosity_v01.csv,1313,12dfa03f34284c93204d1054f75b5a342fd82094da0ca17cee372b4c581c5b26,publishable_core,cc_by_4_0,true
schrodinger_viscosity_v01_open_subset:1314,schrodinger_viscosity_v01_open_subset,viscosity,dynamic_viscosity,IMNFDUFMRHMDMM-UHFFFAOYSA-N,n-heptane,CCCCCCC,273.1,0.00052,Pa*s,,,,,,,,1,pure,10.1186/s13321-024-00820-5,published_supplement_open_subset,data/viscosity_v01.csv,1314,12dfa03f34284c93204d1054f75b5a342fd82094da0ca17cee372b4c581c5b26,publishable_core,cc_by_4_0,true
schrodinger_viscosity_v01_open_subset:1315,schrodinger_viscosity_v01_open_subset,viscosity,dynamic_viscosity,IMNFDUFMRHMDMM-UHFFFAOYSA-N,n-heptane,CCCCCCC,279.58,0.0004797,Pa*s,,,,,,,,1,pure,10.1186/s13321-024-00820-5,published_supplement_open_subset,data/viscosity_v01.csv,1315,12dfa03f34284c93204d1054f75b5a342fd82094da0ca17cee372b4c581c5b26,publishable_core,cc_by_4_0,true
schrodinger_viscosity_v01_open_subset:1316,schrodinger_viscosity_v01_open_subset,viscosity,dynamic_viscosity,IMNFDUFMRHMDMM-UHFFFAOYSA-N,n-heptane,CCCCCCC,279.71,0.0004795,Pa*s,,,,,,,,1,pure,10.1186/s13321-024-00820-5,published_supplement_open_subset,data/viscosity_v01.csv,1316,12dfa03f34284c93204d1054f75b5a342fd82094da0ca17cee372b4c581c5b26,publishable_core,cc_by_4_0,true
schrodinger_viscosity_v01_open_subset:1317,schrodinger_viscosity_v01_open_subset,viscosity,dynamic_viscosity,IMNFDUFMRHMDMM-UHFFFAOYSA-N,n-heptane,CCCCCCC,283.1,0.00046,Pa*s,,,,,,,,1,pure,10.1186/s13321-024-00820-5,published_supplement_open_subset,data/viscosity_v01.csv,1317,12dfa03f34284c93204d1054f75b5a342fd82094da0ca17cee372b4c581c5b26,publishable_core,cc_by_4_0,true
schrodinger_viscosity_v01_open_subset:1318,schrodinger_viscosity_v01_open_subset,viscosity,dynamic_viscosity,IMNFDUFMRHMDMM-UHFFFAOYSA-N,n-heptane,CCCCCCC,286.6,0.0004418,Pa*s,,,,,,,,1,pure,10.1186/s13321-024-00820-5,published_supplement_open_subset,data/viscosity_v01.csv,1318,12dfa03f34284c93204d1054f75b5a342fd82094da0ca17cee372b4c581c5b26,publishable_core,cc_by_4_0,true
schrodinger_viscosity_v01_open_subset:1319,schrodinger_viscosity_v01_open_subset,viscosity,dynamic_viscosity,IMNFDUFMRHMDMM-UHFFFAOYSA-N,n-heptane,CCCCCCC,292,0.00042,Pa*s,,,,,,,,1,pure,10.1186/s13321-024-00820-5,published_supplement_open_subset,data/viscosity_v01.csv,1319,12dfa03f34284c93204d1054f75b5a342fd82094da0ca17cee372b4c581c5b26,publishable_core,cc_by_4_0,true
schrodinger_viscosity_v01_open_subset:1320,schrodinger_viscosity_v01_open_subset,viscosity,dynamic_viscosity,IMNFDUFMRHMDMM-UHFFFAOYSA-N,n-heptane,CCCCCCC,293.1,0.00041,Pa*s,,,,,,,,1,pure,10.1186/s13321-024-00820-5,published_supplement_open_subset,data/viscosity_v01.csv,1320,12dfa03f34284c93204d1054f75b5a342fd82094da0ca17cee372b4c581c5b26,publishable_core,cc_by_4_0,true
schrodinger_viscosity_v01_open_subset:1321,schrodinger_viscosity_v01_open_subset,viscosity,dynamic_viscosity,IMNFDUFMRHMDMM-UHFFFAOYSA-N,Heptane,CCCCCCC,293.15,0.000416,Pa*s,,,,,,,,1,pure,10.1186/s13321-024-00820-5,published_supplement_open_subset,data/viscosity_v01.csv,1321,12dfa03f34284c93204d1054f75b5a342fd82094da0ca17cee372b4c581c5b26,publishable_core,cc_by_4_0,true
schrodinger_viscosity_v01_open_subset:1322,schrodinger_viscosity_v01_open_subset,viscosity,dynamic_viscosity,IMNFDUFMRHMDMM-UHFFFAOYSA-N,n-heptane,CCCCCCC,294.89,0.0004027,Pa*s,,,,,,,,1,pure,10.1186/s13321-024-00820-5,published_supplement_open_subset,data/viscosity_v01.csv,1322,12dfa03f34284c93204d1054f75b5a342fd82094da0ca17cee372b4c581c5b26,publishable_core,cc_by_4_0,true
schrodinger_viscosity_v01_open_subset:1323,schrodinger_viscosity_v01_open_subset,viscosity,dynamic_viscosity,IMNFDUFMRHMDMM-UHFFFAOYSA-N,n-heptane,CCCCCCC,297.3,0.00039,Pa*s,,,,,,,,1,pure,10.1186/s13321-024-00820-5,published_supplement_open_subset,data/viscosity_v01.csv,1323,12dfa03f34284c93204d1054f75b5a342fd82094da0ca17cee372b4c581c5b26,publishable_core,cc_by_4_0,true
schrodinger_viscosity_v01_open_subset:1324,schrodinger_viscosity_v01_open_subset,viscosity,dynamic_viscosity,IMNFDUFMRHMDMM-UHFFFAOYSA-N,n-heptane,CCCCCCC,297.4,0.00039,Pa*s,,,,,,,,1,pure,10.1186/s13321-024-00820-5,published_supplement_open_subset,data/viscosity_v01.csv,1324,12dfa03f34284c93204d1054f75b5a342fd82094da0ca17cee372b4c581c5b26,publishable_core,cc_by_4_0,true
schrodinger_viscosity_v01_open_subset:1325,schrodinger_viscosity_v01_open_subset,viscosity,dynamic_viscosity,IMNFDUFMRHMDMM-UHFFFAOYSA-N,n-heptane,CCCCCCC,298.1,0.00039,Pa*s,,,,,,,,1,pure,10.1186/s13321-024-00820-5,published_supplement_open_subset,data/viscosity_v01.csv,1325,12dfa03f34284c93204d1054f75b5a342fd82094da0ca17cee372b4c581c5b26,publishable_core,cc_by_4_0,true
schrodinger_viscosity_v01_open_subset:1326,schrodinger_viscosity_v01_open_subset,viscosity,dynamic_viscosity,IMNFDUFMRHMDMM-UHFFFAOYSA-N,n-heptane,CCCCCCC,303.1,0.00037,Pa*s,,,,,,,,1,pure,10.1186/s13321-024-00820-5,published_supplement_open_subset,data/viscosity_v01.csv,1326,12dfa03f34284c93204d1054f75b5a342fd82094da0ca17cee372b4c581c5b26,publishable_core,cc_by_4_0,true
schrodinger_viscosity_v01_open_subset:1327,schrodinger_viscosity_v01_open_subset,viscosity,dynamic_viscosity,IMNFDUFMRHMDMM-UHFFFAOYSA-N,n-heptane,CCCCCCC,303.42,0.0003685,Pa*s,,,,,,,,1,pure,10.1186/s13321-024-00820-5,published_supplement_open_subset,data/viscosity_v01.csv,1327,12dfa03f34284c93204d1054f75b5a342fd82094da0ca17cee372b4c581c5b26,publishable_core,cc_by_4_0,true
schrodinger_viscosity_v01_open_subset:1328,schrodinger_viscosity_v01_open_subset,viscosity,dynamic_viscosity,IMNFDUFMRHMDMM-UHFFFAOYSA-N,n-heptane,CCCCCCC,303.9,0.00037,Pa*s,,,,,,,,1,pure,10.1186/s13321-024-00820-5,published_supplement_open_subset,data/viscosity_v01.csv,1328,12dfa03f34284c93204d1054f75b5a342fd82094da0ca17cee372b4c581c5b26,publishable_core,cc_by_4_0,true
schrodinger_viscosity_v01_open_subset:1329,schrodinger_viscosity_v01_open_subset,viscosity,dynamic_viscosity,IMNFDUFMRHMDMM-UHFFFAOYSA-N,n-heptane,CCCCCCC,308.1,0.00035,Pa*s,,,,,,,,1,pure,10.1186/s13321-024-00820-5,published_supplement_open_subset,data/viscosity_v01.csv,1329,12dfa03f34284c93204d1054f75b5a342fd82094da0ca17cee372b4c581c5b26,publishable_core,cc_by_4_0,true
schrodinger_viscosity_v01_open_subset:1330,schrodinger_viscosity_v01_open_subset,viscosity,dynamic_viscosity,IMNFDUFMRHMDMM-UHFFFAOYSA-N,n-heptane,CCCCCCC,311.49,0.0003397,Pa*s,,,,,,,,1,pure,10.1186/s13321-024-00820-5,published_supplement_open_subset,data/viscosity_v01.csv,1330,12dfa03f34284c93204d1054f75b5a342fd82094da0ca17cee372b4c581c5b26,publishable_core,cc_by_4_0,true
schrodinger_viscosity_v01_open_subset:1331,schrodinger_viscosity_v01_open_subset,viscosity,dynamic_viscosity,IMNFDUFMRHMDMM-UHFFFAOYSA-N,n-heptane,CCCCCCC,313.1,0.00033,Pa*s,,,,,,,,1,pure,10.1186/s13321-024-00820-5,published_supplement_open_subset,data/viscosity_v01.csv,1331,12dfa03f34284c93204d1054f75b5a342fd82094da0ca17cee372b4c581c5b26,publishable_core,cc_by_4_0,true
schrodinger_viscosity_v01_open_subset:1332,schrodinger_viscosity_v01_open_subset,viscosity,dynamic_viscosity,IMNFDUFMRHMDMM-UHFFFAOYSA-N,Heptane,CCCCCCC,313.15,0.000341,Pa*s,,,,,,,,1,pure,10.1186/s13321-024-00820-5,published_supplement_open_subset,data/viscosity_v01.csv,1332,12dfa03f34284c93204d1054f75b5a342fd82094da0ca17cee372b4c581c5b26,publishable_core,cc_by_4_0,true
schrodinger_viscosity_v01_open_subset:1333,schrodinger_viscosity_v01_open_subset,viscosity,dynamic_viscosity,IMNFDUFMRHMDMM-UHFFFAOYSA-N,n-heptane,CCCCCCC,313.7,0.00033,Pa*s,,,,,,,,1,pure,10.1186/s13321-024-00820-5,published_supplement_open_subset,data/viscosity_v01.csv,1333,12dfa03f34284c93204d1054f75b5a342fd82094da0ca17cee372b4c581c5b26,publishable_core,cc_by_4_0,true
schrodinger_viscosity_v01_open_subset:1334,schrodinger_viscosity_v01_open_subset,viscosity,dynamic_viscosity,IMNFDUFMRHMDMM-UHFFFAOYSA-N,n-heptane,CCCCCCC,313.8,0.00033,Pa*s,,,,,,,,1,pure,10.1186/s13321-024-00820-5,published_supplement_open_subset,data/viscosity_v01.csv,1334,12dfa03f34284c93204d1054f75b5a342fd82094da0ca17cee372b4c581c5b26,publishable_core,cc_by_4_0,true
schrodinger_viscosity_v01_open_subset:1335,schrodinger_viscosity_v01_open_subset,viscosity,dynamic_viscosity,IMNFDUFMRHMDMM-UHFFFAOYSA-N,n-heptane,CCCCCCC,320.4,0.0003112,Pa*s,,,,,,,,1,pure,10.1186/s13321-024-00820-5,published_supplement_open_subset,data/viscosity_v01.csv,1335,12dfa03f34284c93204d1054f75b5a342fd82094da0ca17cee372b4c581c5b26,publishable_core,cc_by_4_0,true
schrodinger_viscosity_v01_open_subset:1336,schrodinger_viscosity_v01_open_subset,viscosity,dynamic_viscosity,IMNFDUFMRHMDMM-UHFFFAOYSA-N,n-heptane,CCCCCCC,328.18,0.000289,Pa*s,,,,,,,,1,pure,10.1186/s13321-024-00820-5,published_supplement_open_subset,data/viscosity_v01.csv,1336,12dfa03f34284c93204d1054f75b5a342fd82094da0ca17cee372b4c581c5b26,publishable_core,cc_by_4_0,true
schrodinger_viscosity_v01_open_subset:1337,schrodinger_viscosity_v01_open_subset,viscosity,dynamic_viscosity,IMNFDUFMRHMDMM-UHFFFAOYSA-N,n-heptane,CCCCCCC,333.4,0.00028,Pa*s,,,,,,,,1,pure,10.1186/s13321-024-00820-5,published_supplement_open_subset,data/viscosity_v01.csv,1337,12dfa03f34284c93204d1054f75b5a342fd82094da0ca17cee372b4c581c5b26,publishable_core,cc_by_4_0,true
schrodinger_viscosity_v01_open_subset:1338,schrodinger_viscosity_v01_open_subset,viscosity,dynamic_viscosity,IMNFDUFMRHMDMM-UHFFFAOYSA-N,n-heptane,CCCCCCC,335.19,0.0002714,Pa*s,,,,,,,,1,pure,10.1186/s13321-024-00820-5,published_supplement_open_subset,data/viscosity_v01.csv,1338,12dfa03f34284c93204d1054f75b5a342fd82094da0ca17cee372b4c581c5b26,publishable_core,cc_by_4_0,true
schrodinger_viscosity_v01_open_subset:1339,schrodinger_viscosity_v01_open_subset,viscosity,dynamic_viscosity,IMNFDUFMRHMDMM-UHFFFAOYSA-N,n-heptane,CCCCCCC,343.24,0.0002526,Pa*s,,,,,,,,1,pure,10.1186/s13321-024-00820-5,published_supplement_open_subset,data/viscosity_v01.csv,1339,12dfa03f34284c93204d1054f75b5a342fd82094da0ca17cee372b4c581c5b26,publishable_core,cc_by_4_0,true
schrodinger_viscosity_v01_open_subset:1340,schrodinger_viscosity_v01_open_subset,viscosity,dynamic_viscosity,IMNFDUFMRHMDMM-UHFFFAOYSA-N,n-heptane,CCCCCCC,346.5,0.00025,Pa*s,,,,,,,,1,pure,10.1186/s13321-024-00820-5,published_supplement_open_subset,data/viscosity_v01.csv,1340,12dfa03f34284c93204d1054f75b5a342fd82094da0ca17cee372b4c581c5b26,publishable_core,cc_by_4_0,true
schrodinger_viscosity_v01_open_subset:1341,schrodinger_viscosity_v01_open_subset,viscosity,dynamic_viscosity,IMNFDUFMRHMDMM-UHFFFAOYSA-N,n-heptane,CCCCCCC,350.85,0.0002372,Pa*s,,,,,,,,1,pure,10.1186/s13321-024-00820-5,published_supplement_open_subset,data/viscosity_v01.csv,1341,12dfa03f34284c93204d1054f75b5a342fd82094da0ca17cee372b4c581c5b26,publishable_core,cc_by_4_0,true
schrodinger_viscosity_v01_open_subset:1342,schrodinger_viscosity_v01_open_subset,viscosity,dynamic_viscosity,IMNFDUFMRHMDMM-UHFFFAOYSA-N,n-heptane,CCCCCCC,358.64,0.0002218,Pa*s,,,,,,,,1,pure,10.1186/s13321-024-00820-5,published_supplement_open_subset,data/viscosity_v01.csv,1342,12dfa03f34284c93204d1054f75b5a342fd82094da0ca17cee372b4c581c5b26,publishable_core,cc_by_4_0,true
schrodinger_viscosity_v01_open_subset:1343,schrodinger_viscosity_v01_open_subset,viscosity,dynamic_viscosity,IMNFDUFMRHMDMM-UHFFFAOYSA-N,n-heptane,CCCCCCC,365.36,0.0002096,Pa*s,,,,,,,,1,pure,10.1186/s13321-024-00820-5,published_supplement_open_subset,data/viscosity_v01.csv,1343,12dfa03f34284c93204d1054f75b5a342fd82094da0ca17cee372b4c581c5b26,publishable_core,cc_by_4_0,true
schrodinger_viscosity_v01_open_subset:1344,schrodinger_viscosity_v01_open_subset,viscosity,dynamic_viscosity,MNWFXJYAOYHMED-UHFFFAOYSA-N,heptylic acid,CCCCCCC(=O)O,290.65,0.0046,Pa*s,,,,,,,,1,pure,10.1186/s13321-024-00820-5,published_supplement_open_subset,data/viscosity_v01.csv,1344,12dfa03f34284c93204d1054f75b5a342fd82094da0ca17cee372b4c581c5b26,publishable_core,cc_by_4_0,true
schrodinger_viscosity_v01_open_subset:1345,schrodinger_viscosity_v01_open_subset,viscosity,dynamic_viscosity,MNWFXJYAOYHMED-UHFFFAOYSA-N,heptanoic acid,CCCCCCC(=O)O,291.15,0.004355118737,Pa*s,,,,,,,,1,pure,10.1186/s13321-024-00820-5,published_supplement_open_subset,data/viscosity_v01.csv,1345,12dfa03f34284c93204d1054f75b5a342fd82094da0ca17cee372b4c581c5b26,publishable_core,cc_by_4_0,true
schrodinger_viscosity_v01_open_subset:1346,schrodinger_viscosity_v01_open_subset,viscosity,dynamic_viscosity,MNWFXJYAOYHMED-UHFFFAOYSA-N,Heptanoic acid,CCCCCCC(=O)O,303.15,0.0034,Pa*s,,,,,,,,1,pure,10.1186/s13321-024-00820-5,published_supplement_open_subset,data/viscosity_v01.csv,1346,12dfa03f34284c93204d1054f75b5a342fd82094da0ca17cee372b4c581c5b26,publishable_core,cc_by_4_0,true
schrodinger_viscosity_v01_open_subset:1347,schrodinger_viscosity_v01_open_subset,viscosity,dynamic_viscosity,MNWFXJYAOYHMED-UHFFFAOYSA-N,heptylic acid,CCCCCCC(=O)O,343.15,0.00161,Pa*s,,,,,,,,1,pure,10.1186/s13321-024-00820-5,published_supplement_open_subset,data/viscosity_v01.csv,1347,12dfa03f34284c93204d1054f75b5a342fd82094da0ca17cee372b4c581c5b26,publishable_core,cc_by_4_0,true
schrodinger_viscosity_v01_open_subset:1348,schrodinger_viscosity_v01_open_subset,viscosity,dynamic_viscosity,MNWFXJYAOYHMED-UHFFFAOYSA-N,heptylic acid,CCCCCCC(=O)O,363.15,0.00119,Pa*s,,,,,,,,1,pure,10.1186/s13321-024-00820-5,published_supplement_open_subset,data/viscosity_v01.csv,1348,12dfa03f34284c93204d1054f75b5a342fd82094da0ca17cee372b4c581c5b26,publishable_core,cc_by_4_0,true
schrodinger_viscosity_v01_open_subset:1349,schrodinger_viscosity_v01_open_subset,viscosity,dynamic_viscosity,MNWFXJYAOYHMED-UHFFFAOYSA-N,Heptanoic acid,CCCCCCC(=O)O,393.15,0.00082,Pa*s,,,,,,,,1,pure,10.1186/s13321-024-00820-5,published_supplement_open_subset,data/viscosity_v01.csv,1349,12dfa03f34284c93204d1054f75b5a342fd82094da0ca17cee372b4c581c5b26,publishable_core,cc_by_4_0,true
schrodinger_viscosity_v01_open_subset:1350,schrodinger_viscosity_v01_open_subset,viscosity,dynamic_viscosity,XNCNNDVCAUWAIT-UHFFFAOYSA-N,methyl heptanoate,CCCCCCC(=O)OC,298.15,0.001,Pa*s,,,,,,,,1,pure,10.1186/s13321-024-00820-5,published_supplement_open_subset,data/viscosity_v01.csv,1350,12dfa03f34284c93204d1054f75b5a342fd82094da0ca17cee372b4c581c5b26,publishable_core,cc_by_4_0,true
schrodinger_viscosity_v01_open_subset:1351,schrodinger_viscosity_v01_open_subset,viscosity,dynamic_viscosity,MXOQDIDFDGDUME-UHFFFAOYSA-N,heptanoic acid 1-methyl-heptyl ester,CCCCCCC(=O)OC(C)CCCCCC,298.15,0.0031,Pa*s,,,,,,,,1,pure,10.1186/s13321-024-00820-5,published_supplement_open_subset,data/viscosity_v01.csv,1351,12dfa03f34284c93204d1054f75b5a342fd82094da0ca17cee372b4c581c5b26,publishable_core,cc_by_4_0,true
schrodinger_viscosity_v01_open_subset:1352,schrodinger_viscosity_v01_open_subset,viscosity,dynamic_viscosity,ZPVFWPFBNIEHGJ-UHFFFAOYSA-N,octan-2-one,CCCCCCC(C)=O,298.15,0.00095,Pa*s,,,,,,,,1,pure,10.1186/s13321-024-00820-5,published_supplement_open_subset,data/viscosity_v01.csv,1352,12dfa03f34284c93204d1054f75b5a342fd82094da0ca17cee372b4c581c5b26,publishable_core,cc_by_4_0,true
schrodinger_viscosity_v01_open_subset:1353,schrodinger_viscosity_v01_open_subset,viscosity,dynamic_viscosity,ZUBZATZOEPUUQF-UHFFFAOYSA-N,2-methyloctane,CCCCCCC(C)C,298.15,0.00063,Pa*s,,,,,,,,1,pure,10.1186/s13321-024-00820-5,published_supplement_open_subset,data/viscosity_v01.csv,1353,12dfa03f34284c93204d1054f75b5a342fd82094da0ca17cee372b4c581c5b26,publishable_core,cc_by_4_0,true
schrodinger_viscosity_v01_open_subset:1354,schrodinger_viscosity_v01_open_subset,viscosity,dynamic_viscosity,JLQUHHQIHZZTEZ-UHFFFAOYSA-N,"2,4,6-trimethyl-dodecane",CCCCCCC(C)CC(C)CC(C)C,298.15,0.0023,Pa*s,,,,,,,,1,pure,10.1186/s13321-024-00820-5,published_supplement_open_subset,data/viscosity_v01.csv,1354,12dfa03f34284c93204d1054f75b5a342fd82094da0ca17cee372b4c581c5b26,publishable_core,cc_by_4_0,true
schrodinger_viscosity_v01_open_subset:1355,schrodinger_viscosity_v01_open_subset,viscosity,dynamic_viscosity,LKHGKBBAJAFMSQ-UHFFFAOYSA-N,Hexyl cyclo pentane,CCCCCCC1CCCC1,298.15,0.00136,Pa*s,,,,,,,,1,pure,10.1186/s13321-024-00820-5,published_supplement_open_subset,data/viscosity_v01.csv,1355,12dfa03f34284c93204d1054f75b5a342fd82094da0ca17cee372b4c581c5b26,publishable_core,cc_by_4_0,true
schrodinger_viscosity_v01_open_subset:1356,schrodinger_viscosity_v01_open_subset,viscosity,dynamic_viscosity,QHWAQXOSHHKCFK-UHFFFAOYSA-N,n-Hexyl cyclo hexane,CCCCCCC1CCCCC1,298.15,0.00199,Pa*s,,,,,,,,1,pure,10.1186/s13321-024-00820-5,published_supplement_open_subset,data/viscosity_v01.csv,1356,12dfa03f34284c93204d1054f75b5a342fd82094da0ca17cee372b4c581c5b26,publishable_core,cc_by_4_0,true
schrodinger_viscosity_v01_open_subset:1357,schrodinger_viscosity_v01_open_subset,viscosity,dynamic_viscosity,FXHGMKSSBGDXIY-UHFFFAOYSA-N,N-heptanal,CCCCCCC=O,303.15,0.000791,Pa*s,,,,,,,,1,pure,10.1186/s13321-024-00820-5,published_supplement_open_subset,data/viscosity_v01.csv,1357,12dfa03f34284c93204d1054f75b5a342fd82094da0ca17cee372b4c581c5b26,publishable_core,cc_by_4_0,true
schrodinger_viscosity_v01_open_subset:1358,schrodinger_viscosity_v01_open_subset,viscosity,dynamic_viscosity,LSXKDWGTSHCFPP-UHFFFAOYSA-N,n-Heptyl bromide,CCCCCCCBr,293.15,0.00129,Pa*s,,,,,,,,1,pure,10.1186/s13321-024-00820-5,published_supplement_open_subset,data/viscosity_v01.csv,1358,12dfa03f34284c93204d1054f75b5a342fd82094da0ca17cee372b4c581c5b26,publishable_core,cc_by_4_0,true
schrodinger_viscosity_v01_open_subset:1359,schrodinger_viscosity_v01_open_subset,viscosity,dynamic_viscosity,TVMXDCGIABBOFY-UHFFFAOYSA-N,n-octane,CCCCCCCC,233.1,0.00145,Pa*s,,,,,,,,1,pure,10.1186/s13321-024-00820-5,published_supplement_open_subset,data/viscosity_v01.csv,1359,12dfa03f34284c93204d1054f75b5a342fd82094da0ca17cee372b4c581c5b26,publishable_core,cc_by_4_0,true
schrodinger_viscosity_v01_open_subset:1360,schrodinger_viscosity_v01_open_subset,viscosity,dynamic_viscosity,TVMXDCGIABBOFY-UHFFFAOYSA-N,n-octane,CCCCCCCC,253.1,0.00097,Pa*s,,,,,,,,1,pure,10.1186/s13321-024-00820-5,published_supplement_open_subset,data/viscosity_v01.csv,1360,12dfa03f34284c93204d1054f75b5a342fd82094da0ca17cee372b4c581c5b26,publishable_core,cc_by_4_0,true
schrodinger_viscosity_v01_open_subset:1361,schrodinger_viscosity_v01_open_subset,viscosity,dynamic_viscosity,TVMXDCGIABBOFY-UHFFFAOYSA-N,n-octane,CCCCCCCC,273.1,0.00071,Pa*s,,,,,,,,1,pure,10.1186/s13321-024-00820-5,published_supplement_open_subset,data/viscosity_v01.csv,1361,12dfa03f34284c93204d1054f75b5a342fd82094da0ca17cee372b4c581c5b26,publishable_core,cc_by_4_0,true
schrodinger_viscosity_v01_open_subset:1362,schrodinger_viscosity_v01_open_subset,viscosity,dynamic_viscosity,TVMXDCGIABBOFY-UHFFFAOYSA-N,n-octane,CCCCCCCC,273.4,0.0007,Pa*s,,,,,,,,1,pure,10.1186/s13321-024-00820-5,published_supplement_open_subset,data/viscosity_v01.csv,1362,12dfa03f34284c93204d1054f75b5a342fd82094da0ca17cee372b4c581c5b26,publishable_core,cc_by_4_0,true
schrodinger_viscosity_v01_open_subset:1363,schrodinger_viscosity_v01_open_subset,viscosity,dynamic_viscosity,TVMXDCGIABBOFY-UHFFFAOYSA-N,n-octane,CCCCCCCC,283.1,0.00061,Pa*s,,,,,,,,1,pure,10.1186/s13321-024-00820-5,published_supplement_open_subset,data/viscosity_v01.csv,1363,12dfa03f34284c93204d1054f75b5a342fd82094da0ca17cee372b4c581c5b26,publishable_core,cc_by_4_0,true
schrodinger_viscosity_v01_open_subset:1364,schrodinger_viscosity_v01_open_subset,viscosity,dynamic_viscosity,TVMXDCGIABBOFY-UHFFFAOYSA-N,n-octane,CCCCCCCC,285.33,0.000594,Pa*s,,,,,,,,1,pure,10.1186/s13321-024-00820-5,published_supplement_open_subset,data/viscosity_v01.csv,1364,12dfa03f34284c93204d1054f75b5a342fd82094da0ca17cee372b4c581c5b26,publishable_core,cc_by_4_0,true
schrodinger_viscosity_v01_open_subset:1365,schrodinger_viscosity_v01_open_subset,viscosity,dynamic_viscosity,TVMXDCGIABBOFY-UHFFFAOYSA-N,n-octane,CCCCCCCC,293.1,0.00054,Pa*s,,,,,,,,1,pure,10.1186/s13321-024-00820-5,published_supplement_open_subset,data/viscosity_v01.csv,1365,12dfa03f34284c93204d1054f75b5a342fd82094da0ca17cee372b4c581c5b26,publishable_core,cc_by_4_0,true
schrodinger_viscosity_v01_open_subset:1366,schrodinger_viscosity_v01_open_subset,viscosity,dynamic_viscosity,TVMXDCGIABBOFY-UHFFFAOYSA-N,Octane,CCCCCCCC,293.15,0.000546,Pa*s,,,,,,,,1,pure,10.1186/s13321-024-00820-5,published_supplement_open_subset,data/viscosity_v01.csv,1366,12dfa03f34284c93204d1054f75b5a342fd82094da0ca17cee372b4c581c5b26,publishable_core,cc_by_4_0,true
schrodinger_viscosity_v01_open_subset:1367,schrodinger_viscosity_v01_open_subset,viscosity,dynamic_viscosity,TVMXDCGIABBOFY-UHFFFAOYSA-N,n-octane,CCCCCCCC,296.07,0.00052,Pa*s,,,,,,,,1,pure,10.1186/s13321-024-00820-5,published_supplement_open_subset,data/viscosity_v01.csv,1367,12dfa03f34284c93204d1054f75b5a342fd82094da0ca17cee372b4c581c5b26,publishable_core,cc_by_4_0,true
schrodinger_viscosity_v01_open_subset:1368,schrodinger_viscosity_v01_open_subset,viscosity,dynamic_viscosity,TVMXDCGIABBOFY-UHFFFAOYSA-N,n-octane,CCCCCCCC,298.1,0.00051,Pa*s,,,,,,,,1,pure,10.1186/s13321-024-00820-5,published_supplement_open_subset,data/viscosity_v01.csv,1368,12dfa03f34284c93204d1054f75b5a342fd82094da0ca17cee372b4c581c5b26,publishable_core,cc_by_4_0,true
schrodinger_viscosity_v01_open_subset:1369,schrodinger_viscosity_v01_open_subset,viscosity,dynamic_viscosity,TVMXDCGIABBOFY-UHFFFAOYSA-N,n-octane,CCCCCCCC,303.1,0.00048,Pa*s,,,,,,,,1,pure,10.1186/s13321-024-00820-5,published_supplement_open_subset,data/viscosity_v01.csv,1369,12dfa03f34284c93204d1054f75b5a342fd82094da0ca17cee372b4c581c5b26,publishable_core,cc_by_4_0,true
schrodinger_viscosity_v01_open_subset:1370,schrodinger_viscosity_v01_open_subset,viscosity,dynamic_viscosity,TVMXDCGIABBOFY-UHFFFAOYSA-N,n-octane,CCCCCCCC,306.11,0.000463,Pa*s,,,,,,,,1,pure,10.1186/s13321-024-00820-5,published_supplement_open_subset,data/viscosity_v01.csv,1370,12dfa03f34284c93204d1054f75b5a342fd82094da0ca17cee372b4c581c5b26,publishable_core,cc_by_4_0,true
schrodinger_viscosity_v01_open_subset:1371,schrodinger_viscosity_v01_open_subset,viscosity,dynamic_viscosity,TVMXDCGIABBOFY-UHFFFAOYSA-N,n-octane,CCCCCCCC,308.1,0.00045,Pa*s,,,,,,,,1,pure,10.1186/s13321-024-00820-5,published_supplement_open_subset,data/viscosity_v01.csv,1371,12dfa03f34284c93204d1054f75b5a342fd82094da0ca17cee372b4c581c5b26,publishable_core,cc_by_4_0,true
schrodinger_viscosity_v01_open_subset:1372,schrodinger_viscosity_v01_open_subset,viscosity,dynamic_viscosity,TVMXDCGIABBOFY-UHFFFAOYSA-N,n-octane,CCCCCCCC,313.1,0.00043,Pa*s,,,,,,,,1,pure,10.1186/s13321-024-00820-5,published_supplement_open_subset,data/viscosity_v01.csv,1372,12dfa03f34284c93204d1054f75b5a342fd82094da0ca17cee372b4c581c5b26,publishable_core,cc_by_4_0,true
schrodinger_viscosity_v01_open_subset:1373,schrodinger_viscosity_v01_open_subset,viscosity,dynamic_viscosity,TVMXDCGIABBOFY-UHFFFAOYSA-N,Octane,CCCCCCCC,313.15,0.000433,Pa*s,,,,,,,,1,pure,10.1186/s13321-024-00820-5,published_supplement_open_subset,data/viscosity_v01.csv,1373,12dfa03f34284c93204d1054f75b5a342fd82094da0ca17cee372b4c581c5b26,publishable_core,cc_by_4_0,true
schrodinger_viscosity_v01_open_subset:1374,schrodinger_viscosity_v01_open_subset,viscosity,dynamic_viscosity,TVMXDCGIABBOFY-UHFFFAOYSA-N,n-octane,CCCCCCCC,313.3,0.00043,Pa*s,,,,,,,,1,pure,10.1186/s13321-024-00820-5,published_supplement_open_subset,data/viscosity_v01.csv,1374,12dfa03f34284c93204d1054f75b5a342fd82094da0ca17cee372b4c581c5b26,publishable_core,cc_by_4_0,true
schrodinger_viscosity_v01_open_subset:1375,schrodinger_viscosity_v01_open_subset,viscosity,dynamic_viscosity,TVMXDCGIABBOFY-UHFFFAOYSA-N,n-octane,CCCCCCCC,317.04,0.000411,Pa*s,,,,,,,,1,pure,10.1186/s13321-024-00820-5,published_supplement_open_subset,data/viscosity_v01.csv,1375,12dfa03f34284c93204d1054f75b5a342fd82094da0ca17cee372b4c581c5b26,publishable_core,cc_by_4_0,true
schrodinger_viscosity_v01_open_subset:1376,schrodinger_viscosity_v01_open_subset,viscosity,dynamic_viscosity,TVMXDCGIABBOFY-UHFFFAOYSA-N,n-octane,CCCCCCCC,327.88,0.000367,Pa*s,,,,,,,,1,pure,10.1186/s13321-024-00820-5,published_supplement_open_subset,data/viscosity_v01.csv,1376,12dfa03f34284c93204d1054f75b5a342fd82094da0ca17cee372b4c581c5b26,publishable_core,cc_by_4_0,true
schrodinger_viscosity_v01_open_subset:1377,schrodinger_viscosity_v01_open_subset,viscosity,dynamic_viscosity,TVMXDCGIABBOFY-UHFFFAOYSA-N,Octane,CCCCCCCC,333.15,0.000355,Pa*s,,,,,,,,1,pure,10.1186/s13321-024-00820-5,published_supplement_open_subset,data/viscosity_v01.csv,1377,12dfa03f34284c93204d1054f75b5a342fd82094da0ca17cee372b4c581c5b26,publishable_core,cc_by_4_0,true
schrodinger_viscosity_v01_open_subset:1378,schrodinger_viscosity_v01_open_subset,viscosity,dynamic_viscosity,TVMXDCGIABBOFY-UHFFFAOYSA-N,n-octane,CCCCCCCC,333.2,0.00035,Pa*s,,,,,,,,1,pure,10.1186/s13321-024-00820-5,published_supplement_open_subset,data/viscosity_v01.csv,1378,12dfa03f34284c93204d1054f75b5a342fd82094da0ca17cee372b4c581c5b26,publishable_core,cc_by_4_0,true
schrodinger_viscosity_v01_open_subset:1379,schrodinger_viscosity_v01_open_subset,viscosity,dynamic_viscosity,TVMXDCGIABBOFY-UHFFFAOYSA-N,n-octane,CCCCCCCC,339.61,0.000328,Pa*s,,,,,,,,1,pure,10.1186/s13321-024-00820-5,published_supplement_open_subset,data/viscosity_v01.csv,1379,12dfa03f34284c93204d1054f75b5a342fd82094da0ca17cee372b4c581c5b26,publishable_core,cc_by_4_0,true
schrodinger_viscosity_v01_open_subset:1380,schrodinger_viscosity_v01_open_subset,viscosity,dynamic_viscosity,TVMXDCGIABBOFY-UHFFFAOYSA-N,n-octane,CCCCCCCC,350.97,0.000296,Pa*s,,,,,,,,1,pure,10.1186/s13321-024-00820-5,published_supplement_open_subset,data/viscosity_v01.csv,1380,12dfa03f34284c93204d1054f75b5a342fd82094da0ca17cee372b4c581c5b26,publishable_core,cc_by_4_0,true
schrodinger_viscosity_v01_open_subset:1381,schrodinger_viscosity_v01_open_subset,viscosity,dynamic_viscosity,TVMXDCGIABBOFY-UHFFFAOYSA-N,n-octane,CCCCCCCC,352.3,0.00029,Pa*s,,,,,,,,1,pure,10.1186/s13321-024-00820-5,published_supplement_open_subset,data/viscosity_v01.csv,1381,12dfa03f34284c93204d1054f75b5a342fd82094da0ca17cee372b4c581c5b26,publishable_core,cc_by_4_0,true
schrodinger_viscosity_v01_open_subset:1382,schrodinger_viscosity_v01_open_subset,viscosity,dynamic_viscosity,TVMXDCGIABBOFY-UHFFFAOYSA-N,n-octane,CCCCCCCC,361.48,0.000269,Pa*s,,,,,,,,1,pure,10.1186/s13321-024-00820-5,published_supplement_open_subset,data/viscosity_v01.csv,1382,12dfa03f34284c93204d1054f75b5a342fd82094da0ca17cee372b4c581c5b26,publishable_core,cc_by_4_0,true
schrodinger_viscosity_v01_open_subset:1383,schrodinger_viscosity_v01_open_subset,viscosity,dynamic_viscosity,TVMXDCGIABBOFY-UHFFFAOYSA-N,n-octane,CCCCCCCC,369.9,0.00025,Pa*s,,,,,,,,1,pure,10.1186/s13321-024-00820-5,published_supplement_open_subset,data/viscosity_v01.csv,1383,12dfa03f34284c93204d1054f75b5a342fd82094da0ca17cee372b4c581c5b26,publishable_core,cc_by_4_0,true
schrodinger_viscosity_v01_open_subset:1384,schrodinger_viscosity_v01_open_subset,viscosity,dynamic_viscosity,TVMXDCGIABBOFY-UHFFFAOYSA-N,n-octane,CCCCCCCC,371.67,0.000247,Pa*s,,,,,,,,1,pure,10.1186/s13321-024-00820-5,published_supplement_open_subset,data/viscosity_v01.csv,1384,12dfa03f34284c93204d1054f75b5a342fd82094da0ca17cee372b4c581c5b26,publishable_core,cc_by_4_0,true
schrodinger_viscosity_v01_open_subset:1385,schrodinger_viscosity_v01_open_subset,viscosity,dynamic_viscosity,TVMXDCGIABBOFY-UHFFFAOYSA-N,n-octane,CCCCCCCC,382.22,0.000227,Pa*s,,,,,,,,1,pure,10.1186/s13321-024-00820-5,published_supplement_open_subset,data/viscosity_v01.csv,1385,12dfa03f34284c93204d1054f75b5a342fd82094da0ca17cee372b4c581c5b26,publishable_core,cc_by_4_0,true
schrodinger_viscosity_v01_open_subset:1386,schrodinger_viscosity_v01_open_subset,viscosity,dynamic_viscosity,TVMXDCGIABBOFY-UHFFFAOYSA-N,n-octane,CCCCCCCC,395.22,0.000204,Pa*s,,,,,,,,1,pure,10.1186/s13321-024-00820-5,published_supplement_open_subset,data/viscosity_v01.csv,1386,12dfa03f34284c93204d1054f75b5a342fd82094da0ca17cee372b4c581c5b26,publishable_core,cc_by_4_0,true
schrodinger_viscosity_v01_open_subset:1387,schrodinger_viscosity_v01_open_subset,viscosity,dynamic_viscosity,YSIMAPNUZAVQER-UHFFFAOYSA-N,Octanenitrile,CCCCCCCC#N,288.15,0.001811,Pa*s,,,,,,,,1,pure,10.1186/s13321-024-00820-5,published_supplement_open_subset,data/viscosity_v01.csv,1387,12dfa03f34284c93204d1054f75b5a342fd82094da0ca17cee372b4c581c5b26,publishable_core,cc_by_4_0,true
schrodinger_viscosity_v01_open_subset:1388,schrodinger_viscosity_v01_open_subset,viscosity,dynamic_viscosity,YSIMAPNUZAVQER-UHFFFAOYSA-N,Octanenitrile,CCCCCCCC#N,303.15,0.001356,Pa*s,,,,,,,,1,pure,10.1186/s13321-024-00820-5,published_supplement_open_subset,data/viscosity_v01.csv,1388,12dfa03f34284c93204d1054f75b5a342fd82094da0ca17cee372b4c581c5b26,publishable_core,cc_by_4_0,true
schrodinger_viscosity_v01_open_subset:1389,schrodinger_viscosity_v01_open_subset,viscosity,dynamic_viscosity,WWZKQHOCKIZLMA-UHFFFAOYSA-N,n-caprylic acid,CCCCCCCC(=O)O,343.15,0.00184,Pa*s,,,,,,,,1,pure,10.1186/s13321-024-00820-5,published_supplement_open_subset,data/viscosity_v01.csv,1389,12dfa03f34284c93204d1054f75b5a342fd82094da0ca17cee372b4c581c5b26,publishable_core,cc_by_4_0,true
schrodinger_viscosity_v01_open_subset:1390,schrodinger_viscosity_v01_open_subset,viscosity,dynamic_viscosity,WWZKQHOCKIZLMA-UHFFFAOYSA-N,n-caprylic acid,CCCCCCCC(=O)O,363.15,0.0013,Pa*s,,,,,,,,1,pure,10.1186/s13321-024-00820-5,published_supplement_open_subset,data/viscosity_v01.csv,1390,12dfa03f34284c93204d1054f75b5a342fd82094da0ca17cee372b4c581c5b26,publishable_core,cc_by_4_0,true
schrodinger_viscosity_v01_open_subset:1391,schrodinger_viscosity_v01_open_subset,viscosity,dynamic_viscosity,JGHZJRVDZXSNKQ-UHFFFAOYSA-N,Methyl octanoate,CCCCCCCC(=O)OC,298.15,0.0013,Pa*s,,,,,,,,1,pure,10.1186/s13321-024-00820-5,published_supplement_open_subset,data/viscosity_v01.csv,1391,12dfa03f34284c93204d1054f75b5a342fd82094da0ca17cee372b4c581c5b26,publishable_core,cc_by_4_0,true
schrodinger_viscosity_v01_open_subset:1392,schrodinger_viscosity_v01_open_subset,viscosity,dynamic_viscosity,RUYSQUUOTCIKAT-UHFFFAOYSA-N,octanoic acid 1-methyl-heptyl ester,CCCCCCCC(=O)OC(C)CCCCCC,298.15,0.0036,Pa*s,,,,,,,,1,pure,10.1186/s13321-024-00820-5,published_supplement_open_subset,data/viscosity_v01.csv,1392,12dfa03f34284c93204d1054f75b5a342fd82094da0ca17cee372b4c581c5b26,publishable_core,cc_by_4_0,true
schrodinger_viscosity_v01_open_subset:1393,schrodinger_viscosity_v01_open_subset,viscosity,dynamic_viscosity,YYZUSRORWSJGET-UHFFFAOYSA-N,ethyl n-caprylate,CCCCCCCC(=O)OCC,303.15,0.00094,Pa*s,,,,,,,,1,pure,10.1186/s13321-024-00820-5,published_supplement_open_subset,data/viscosity_v01.csv,1393,12dfa03f34284c93204d1054f75b5a342fd82094da0ca17cee372b4c581c5b26,publishable_core,cc_by_4_0,true
schrodinger_viscosity_v01_open_subset:1394,schrodinger_viscosity_v01_open_subset,viscosity,dynamic_viscosity,VLPFTAMPNXLGLX-UHFFFAOYSA-N,tricaprylin,CCCCCCCC(=O)OCC(COC(=O)CCCCCCC)OC(=O)CCCCCCC,298.15,0.0197,Pa*s,,,,,,,,1,pure,10.1186/s13321-024-00820-5,published_supplement_open_subset,data/viscosity_v01.csv,1394,12dfa03f34284c93204d1054f75b5a342fd82094da0ca17cee372b4c581c5b26,publishable_core,cc_by_4_0,true
schrodinger_viscosity_v01_open_subset:1395,schrodinger_viscosity_v01_open_subset,viscosity,dynamic_viscosity,VKCYHJWLYTUGCC-UHFFFAOYSA-N,nonan-2-one,CCCCCCCC(C)=O,298.15,0.0012,Pa*s,,,,,,,,1,pure,10.1186/s13321-024-00820-5,published_supplement_open_subset,data/viscosity_v01.csv,1395,12dfa03f34284c93204d1054f75b5a342fd82094da0ca17cee372b4c581c5b26,publishable_core,cc_by_4_0,true
schrodinger_viscosity_v01_open_subset:1396,schrodinger_viscosity_v01_open_subset,viscosity,dynamic_viscosity,FDTKZAFIMWJYKA-UHFFFAOYSA-N,"2,4,6-trimethyl-tridecane",CCCCCCCC(C)CC(C)CC(C)C,298.15,0.0028,Pa*s,,,,,,,,1,pure,10.1186/s13321-024-00820-5,published_supplement_open_subset,data/viscosity_v01.csv,1396,12dfa03f34284c93204d1054f75b5a342fd82094da0ca17cee372b4c581c5b26,publishable_core,cc_by_4_0,true
schrodinger_viscosity_v01_open_subset:1397,schrodinger_viscosity_v01_open_subset,viscosity,dynamic_viscosity,PPIIZJRNGJPCKQ-UHFFFAOYSA-N,n-Pentyl decyl cyclo hexane,CCCCCCCC(CCCCC)C1CCCCC1,303.15,0.00891,Pa*s,,,,,,,,1,pure,10.1186/s13321-024-00820-5,published_supplement_open_subset,data/viscosity_v01.csv,1397,12dfa03f34284c93204d1054f75b5a342fd82094da0ca17cee372b4c581c5b26,publishable_core,cc_by_4_0,true
schrodinger_viscosity_v01_open_subset:1398,schrodinger_viscosity_v01_open_subset,viscosity,dynamic_viscosity,LVGKNOAMLMIIKO-VAWYXSNFSA-N,ethyl elaidate,CCCCCCCC/C=C/CCCCCCCC(=O)OCC,297.85,0.00817,Pa*s,,,,,,,,1,pure,10.1186/s13321-024-00820-5,published_supplement_open_subset,data/viscosity_v01.csv,1398,12dfa03f34284c93204d1054f75b5a342fd82094da0ca17cee372b4c581c5b26,publishable_core,cc_by_4_0,true
schrodinger_viscosity_v01_open_subset:1399,schrodinger_viscosity_v01_open_subset,viscosity,dynamic_viscosity,QYDYPVFESGNLHU-KHPPLWFESA-N,Methyl oleate,CCCCCCCC/C=C\CCCCCCCC(=O)OC,293.15,0.00488,Pa*s,,,,,,,,1,pure,10.1186/s13321-024-00820-5,published_supplement_open_subset,data/viscosity_v01.csv,1399,12dfa03f34284c93204d1054f75b5a342fd82094da0ca17cee372b4c581c5b26,publishable_core,cc_by_4_0,true
schrodinger_viscosity_v01_open_subset:1400,schrodinger_viscosity_v01_open_subset,viscosity,dynamic_viscosity,BOFNAOHMSHEKQL-UHFFFAOYSA-N,Heptyl cyclo pentane,CCCCCCCC1CCCC1,298.15,0.00172,Pa*s,,,,,,,,1,pure,10.1186/s13321-024-00820-5,published_supplement_open_subset,data/viscosity_v01.csv,1400,12dfa03f34284c93204d1054f75b5a342fd82094da0ca17cee372b4c581c5b26,publishable_core,cc_by_4_0,true
schrodinger_viscosity_v01_open_subset:1401,schrodinger_viscosity_v01_open_subset,viscosity,dynamic_viscosity,MSTLSCNJAHAQNU-UHFFFAOYSA-N,n-Heptyl cyclo hexane,CCCCCCCC1CCCCC1,298.15,0.00247,Pa*s,,,,,,,,1,pure,10.1186/s13321-024-00820-5,published_supplement_open_subset,data/viscosity_v01.csv,1401,12dfa03f34284c93204d1054f75b5a342fd82094da0ca17cee372b4c581c5b26,publishable_core,cc_by_4_0,true
schrodinger_viscosity_v01_open_subset:1402,schrodinger_viscosity_v01_open_subset,viscosity,dynamic_viscosity,VMKOFRJSULQZRM-UHFFFAOYSA-N,n-Otyl bromide,CCCCCCCCBr,293.15,0.00163,Pa*s,,,,,,,,1,pure,10.1186/s13321-024-00820-5,published_supplement_open_subset,data/viscosity_v01.csv,1402,12dfa03f34284c93204d1054f75b5a342fd82094da0ca17cee372b4c581c5b26,publishable_core,cc_by_4_0,true
schrodinger_viscosity_v01_open_subset:1403,schrodinger_viscosity_v01_open_subset,viscosity,dynamic_viscosity,BKIMMITUMNQMOS-UHFFFAOYSA-N,n-nonane,CCCCCCCCC,295.45,0.000624,Pa*s,,,,,,,,1,pure,10.1186/s13321-024-00820-5,published_supplement_open_subset,data/viscosity_v01.csv,1403,12dfa03f34284c93204d1054f75b5a342fd82094da0ca17cee372b4c581c5b26,publishable_core,cc_by_4_0,true
schrodinger_viscosity_v01_open_subset:1404,schrodinger_viscosity_v01_open_subset,viscosity,dynamic_viscosity,FBUKVWPVBMHYJY-UHFFFAOYSA-N,pelargonie acid,CCCCCCCCC(=O)O,343.15,0.00241,Pa*s,,,,,,,,1,pure,10.1186/s13321-024-00820-5,published_supplement_open_subset,data/viscosity_v01.csv,1404,12dfa03f34284c93204d1054f75b5a342fd82094da0ca17cee372b4c581c5b26,publishable_core,cc_by_4_0,true
schrodinger_viscosity_v01_open_subset:1405,schrodinger_viscosity_v01_open_subset,viscosity,dynamic_viscosity,FBUKVWPVBMHYJY-UHFFFAOYSA-N,pelargonie acid,CCCCCCCCC(=O)O,363.15,0.00173,Pa*s,,,,,,,,1,pure,10.1186/s13321-024-00820-5,published_supplement_open_subset,data/viscosity_v01.csv,1405,12dfa03f34284c93204d1054f75b5a342fd82094da0ca17cee372b4c581c5b26,publishable_core,cc_by_4_0,true
schrodinger_viscosity_v01_open_subset:1406,schrodinger_viscosity_v01_open_subset,viscosity,dynamic_viscosity,IJXHLVMUNBOGRR-UHFFFAOYSA-N,methyl nonanoate,CCCCCCCCC(=O)OC,298.15,0.0015,Pa*s,,,,,,,,1,pure,10.1186/s13321-024-00820-5,published_supplement_open_subset,data/viscosity_v01.csv,1406,12dfa03f34284c93204d1054f75b5a342fd82094da0ca17cee372b4c581c5b26,publishable_core,cc_by_4_0,true
schrodinger_viscosity_v01_open_subset:1407,schrodinger_viscosity_v01_open_subset,viscosity,dynamic_viscosity,RURXBMZVHLWKTM-UHFFFAOYSA-N,nonanoic acid 1-methyl-hexyl ester,CCCCCCCCC(=O)OC(C)CCCCC,298.15,0.0037,Pa*s,,,,,,,,1,pure,10.1186/s13321-024-00820-5,published_supplement_open_subset,data/viscosity_v01.csv,1407,12dfa03f34284c93204d1054f75b5a342fd82094da0ca17cee372b4c581c5b26,publishable_core,cc_by_4_0,true
schrodinger_viscosity_v01_open_subset:1408,schrodinger_viscosity_v01_open_subset,viscosity,dynamic_viscosity,BYEVBITUADOIGY-UHFFFAOYSA-N,ethyl pelargonate,CCCCCCCCC(=O)OCC,298.15,0.00169,Pa*s,,,,,,,,1,pure,10.1186/s13321-024-00820-5,published_supplement_open_subset,data/viscosity_v01.csv,1408,12dfa03f34284c93204d1054f75b5a342fd82094da0ca17cee372b4c581c5b26,publishable_core,cc_by_4_0,true
schrodinger_viscosity_v01_open_subset:1409,schrodinger_viscosity_v01_open_subset,viscosity,dynamic_viscosity,BYEVBITUADOIGY-UHFFFAOYSA-N,ethyl pelargonate,CCCCCCCCC(=O)OCC,323.15,0.00111,Pa*s,,,,,,,,1,pure,10.1186/s13321-024-00820-5,published_supplement_open_subset,data/viscosity_v01.csv,1409,12dfa03f34284c93204d1054f75b5a342fd82094da0ca17cee372b4c581c5b26,publishable_core,cc_by_4_0,true
schrodinger_viscosity_v01_open_subset:1410,schrodinger_viscosity_v01_open_subset,viscosity,dynamic_viscosity,ACUZDYFTRHEKOS-UHFFFAOYSA-N,methyl-n-octyl carbinol,CCCCCCCCC(C)O,298.15,0.0101,Pa*s,,,,,,,,1,pure,10.1186/s13321-024-00820-5,published_supplement_open_subset,data/viscosity_v01.csv,1410,12dfa03f34284c93204d1054f75b5a342fd82094da0ca17cee372b4c581c5b26,publishable_core,cc_by_4_0,true
schrodinger_viscosity_v01_open_subset:1411,schrodinger_viscosity_v01_open_subset,viscosity,dynamic_viscosity,HARXDULSBROLME-UHFFFAOYSA-N,Octyl cyclo pentane,CCCCCCCCC1CCCC1,298.15,0.00215,Pa*s,,,,,,,,1,pure,10.1186/s13321-024-00820-5,published_supplement_open_subset,data/viscosity_v01.csv,1411,12dfa03f34284c93204d1054f75b5a342fd82094da0ca17cee372b4c581c5b26,publishable_core,cc_by_4_0,true
schrodinger_viscosity_v01_open_subset:1412,schrodinger_viscosity_v01_open_subset,viscosity,dynamic_viscosity,FBXWCEKQCVOOLT-UHFFFAOYSA-N,n-Octyl cyclo hexane,CCCCCCCCC1CCCCC1,298.15,0.0031,Pa*s,,,,,,,,1,pure,10.1186/s13321-024-00820-5,published_supplement_open_subset,data/viscosity_v01.csv,1412,12dfa03f34284c93204d1054f75b5a342fd82094da0ca17cee372b4c581c5b26,publishable_core,cc_by_4_0,true
schrodinger_viscosity_v01_open_subset:1413,schrodinger_viscosity_v01_open_subset,viscosity,dynamic_viscosity,ZQPPMHVWECSIRJ-UHFFFAOYSA-N,Oleic acid,CCCCCCCCC=CCCCCCCCC(=O)O,303.15,0.0256,Pa*s,,,,,,,,1,pure,10.1186/s13321-024-00820-5,published_supplement_open_subset,data/viscosity_v01.csv,1413,12dfa03f34284c93204d1054f75b5a342fd82094da0ca17cee372b4c581c5b26,publishable_core,cc_by_4_0,true
schrodinger_viscosity_v01_open_subset:1414,schrodinger_viscosity_v01_open_subset,viscosity,dynamic_viscosity,AYMUQTNXKPEMLM-UHFFFAOYSA-N,n-Nonyl bromide,CCCCCCCCCBr,293.15,0.00205,Pa*s,,,,,,,,1,pure,10.1186/s13321-024-00820-5,published_supplement_open_subset,data/viscosity_v01.csv,1414,12dfa03f34284c93204d1054f75b5a342fd82094da0ca17cee372b4c581c5b26,publishable_core,cc_by_4_0,true
