Repository: LittleAlety/electrolyte-solvent-dielectric-ml

# 电解液溶剂筛选：可审计的多通道机器学习管线

> **2026-11-28 · PLAN B 生产失败诊断**：[根因分析](outputs/b750_completion/failure_diagnostics/FAILURE_ANALYSIS.md) · [执行报告](outputs/b750_completion/COMPLETION_REPORT.md)。214条测试通过；38/67合格，剩余21个几何步数耗尽、1个超时中断、7个从未启动。首轮5个续算全部合格，当前状态 BLOCKED_NEEDS_SUBMISSION。历史目标泄漏、方法错标、CM截断和点级CI解释已由[科学更正](outputs/b750_completion/scientific_errata.json)取代。

> An auditable, pre-registered machine-learning pipeline for electrolyte-solvent
> screening: static permittivity (epsilon), viscosity (eta), the orbital window
> (HOMO / LUMO), and redox potential - with a frozen main scoreboard, a shot ledger,
> and every negative result retained rather than routed around.

File: data/processed/eta_epsilon_joint_observations.csv (part 62 of 84)
row_id,dataset_id,property,property_family,inchikey,name,smiles,T_K,value,unit,phase,method,uncertainty,uncertainty_kind,confidence_level,frequency_mhz,pressure_kpa,n_components,pure_or_mixture,source_doi,source_kind,source_file,source_row_index,source_file_sha256,quality_layer,licence,redistributable
schrodinger_viscosity_v01_open_subset:1415,schrodinger_viscosity_v01_open_subset,viscosity,dynamic_viscosity,DIOQZVSQGTUSAI-UHFFFAOYSA-N,n-decane,CCCCCCCCCC,240.1,0.00276,Pa*s,,,,,,,,1,pure,10.1186/s13321-024-00820-5,published_supplement_open_subset,data/viscosity_v01.csv,1415,12dfa03f34284c93204d1054f75b5a342fd82094da0ca17cee372b4c581c5b26,publishable_core,cc_by_4_0,true
schrodinger_viscosity_v01_open_subset:1416,schrodinger_viscosity_v01_open_subset,viscosity,dynamic_viscosity,DIOQZVSQGTUSAI-UHFFFAOYSA-N,n-decane,CCCCCCCCCC,243.1,0.00253,Pa*s,,,,,,,,1,pure,10.1186/s13321-024-00820-5,published_supplement_open_subset,data/viscosity_v01.csv,1416,12dfa03f34284c93204d1054f75b5a342fd82094da0ca17cee372b4c581c5b26,publishable_core,cc_by_4_0,true
schrodinger_viscosity_v01_open_subset:1417,schrodinger_viscosity_v01_open_subset,viscosity,dynamic_viscosity,DIOQZVSQGTUSAI-UHFFFAOYSA-N,n-decane,CCCCCCCCCC,247.1,0.00227,Pa*s,,,,,,,,1,pure,10.1186/s13321-024-00820-5,published_supplement_open_subset,data/viscosity_v01.csv,1417,12dfa03f34284c93204d1054f75b5a342fd82094da0ca17cee372b4c581c5b26,publishable_core,cc_by_4_0,true
schrodinger_viscosity_v01_open_subset:1418,schrodinger_viscosity_v01_open_subset,viscosity,dynamic_viscosity,DIOQZVSQGTUSAI-UHFFFAOYSA-N,n-decane,CCCCCCCCCC,253.1,0.00194,Pa*s,,,,,,,,1,pure,10.1186/s13321-024-00820-5,published_supplement_open_subset,data/viscosity_v01.csv,1418,12dfa03f34284c93204d1054f75b5a342fd82094da0ca17cee372b4c581c5b26,publishable_core,cc_by_4_0,true
schrodinger_viscosity_v01_open_subset:1419,schrodinger_viscosity_v01_open_subset,viscosity,dynamic_viscosity,DIOQZVSQGTUSAI-UHFFFAOYSA-N,n-decane,CCCCCCCCCC,263.1,0.00155,Pa*s,,,,,,,,1,pure,10.1186/s13321-024-00820-5,published_supplement_open_subset,data/viscosity_v01.csv,1419,12dfa03f34284c93204d1054f75b5a342fd82094da0ca17cee372b4c581c5b26,publishable_core,cc_by_4_0,true
schrodinger_viscosity_v01_open_subset:1420,schrodinger_viscosity_v01_open_subset,viscosity,dynamic_viscosity,DIOQZVSQGTUSAI-UHFFFAOYSA-N,n-decane,CCCCCCCCCC,273.1,0.00127,Pa*s,,,,,,,,1,pure,10.1186/s13321-024-00820-5,published_supplement_open_subset,data/viscosity_v01.csv,1420,12dfa03f34284c93204d1054f75b5a342fd82094da0ca17cee372b4c581c5b26,publishable_core,cc_by_4_0,true
schrodinger_viscosity_v01_open_subset:1421,schrodinger_viscosity_v01_open_subset,viscosity,dynamic_viscosity,DIOQZVSQGTUSAI-UHFFFAOYSA-N,n-decane,CCCCCCCCCC,283.1,0.00108,Pa*s,,,,,,,,1,pure,10.1186/s13321-024-00820-5,published_supplement_open_subset,data/viscosity_v01.csv,1421,12dfa03f34284c93204d1054f75b5a342fd82094da0ca17cee372b4c581c5b26,publishable_core,cc_by_4_0,true
schrodinger_viscosity_v01_open_subset:1422,schrodinger_viscosity_v01_open_subset,viscosity,dynamic_viscosity,DIOQZVSQGTUSAI-UHFFFAOYSA-N,n-decane,CCCCCCCCCC,293,0.00092,Pa*s,,,,,,,,1,pure,10.1186/s13321-024-00820-5,published_supplement_open_subset,data/viscosity_v01.csv,1422,12dfa03f34284c93204d1054f75b5a342fd82094da0ca17cee372b4c581c5b26,publishable_core,cc_by_4_0,true
schrodinger_viscosity_v01_open_subset:1423,schrodinger_viscosity_v01_open_subset,viscosity,dynamic_viscosity,DIOQZVSQGTUSAI-UHFFFAOYSA-N,n-decane,CCCCCCCCCC,293.1,0.00091,Pa*s,,,,,,,,1,pure,10.1186/s13321-024-00820-5,published_supplement_open_subset,data/viscosity_v01.csv,1423,12dfa03f34284c93204d1054f75b5a342fd82094da0ca17cee372b4c581c5b26,publishable_core,cc_by_4_0,true
schrodinger_viscosity_v01_open_subset:1424,schrodinger_viscosity_v01_open_subset,viscosity,dynamic_viscosity,DIOQZVSQGTUSAI-UHFFFAOYSA-N,n-decane,CCCCCCCCCC,295.45,0.00078,Pa*s,,,,,,,,1,pure,10.1186/s13321-024-00820-5,published_supplement_open_subset,data/viscosity_v01.csv,1424,12dfa03f34284c93204d1054f75b5a342fd82094da0ca17cee372b4c581c5b26,publishable_core,cc_by_4_0,true
schrodinger_viscosity_v01_open_subset:1425,schrodinger_viscosity_v01_open_subset,viscosity,dynamic_viscosity,DIOQZVSQGTUSAI-UHFFFAOYSA-N,n-decane,CCCCCCCCCC,303.1,0.00079,Pa*s,,,,,,,,1,pure,10.1186/s13321-024-00820-5,published_supplement_open_subset,data/viscosity_v01.csv,1425,12dfa03f34284c93204d1054f75b5a342fd82094da0ca17cee372b4c581c5b26,publishable_core,cc_by_4_0,true
schrodinger_viscosity_v01_open_subset:1426,schrodinger_viscosity_v01_open_subset,viscosity,dynamic_viscosity,DIOQZVSQGTUSAI-UHFFFAOYSA-N,n-decane,CCCCCCCCCC,308.1,0.00074,Pa*s,,,,,,,,1,pure,10.1186/s13321-024-00820-5,published_supplement_open_subset,data/viscosity_v01.csv,1426,12dfa03f34284c93204d1054f75b5a342fd82094da0ca17cee372b4c581c5b26,publishable_core,cc_by_4_0,true
schrodinger_viscosity_v01_open_subset:1427,schrodinger_viscosity_v01_open_subset,viscosity,dynamic_viscosity,DIOQZVSQGTUSAI-UHFFFAOYSA-N,n-decane,CCCCCCCCCC,312.1,0.0007,Pa*s,,,,,,,,1,pure,10.1186/s13321-024-00820-5,published_supplement_open_subset,data/viscosity_v01.csv,1427,12dfa03f34284c93204d1054f75b5a342fd82094da0ca17cee372b4c581c5b26,publishable_core,cc_by_4_0,true
schrodinger_viscosity_v01_open_subset:1428,schrodinger_viscosity_v01_open_subset,viscosity,dynamic_viscosity,DIOQZVSQGTUSAI-UHFFFAOYSA-N,n-decane,CCCCCCCCCC,312.2,0.0007,Pa*s,,,,,,,,1,pure,10.1186/s13321-024-00820-5,published_supplement_open_subset,data/viscosity_v01.csv,1428,12dfa03f34284c93204d1054f75b5a342fd82094da0ca17cee372b4c581c5b26,publishable_core,cc_by_4_0,true
schrodinger_viscosity_v01_open_subset:1429,schrodinger_viscosity_v01_open_subset,viscosity,dynamic_viscosity,DIOQZVSQGTUSAI-UHFFFAOYSA-N,n-decane,CCCCCCCCCC,313.1,0.00069,Pa*s,,,,,,,,1,pure,10.1186/s13321-024-00820-5,published_supplement_open_subset,data/viscosity_v01.csv,1429,12dfa03f34284c93204d1054f75b5a342fd82094da0ca17cee372b4c581c5b26,publishable_core,cc_by_4_0,true
schrodinger_viscosity_v01_open_subset:1430,schrodinger_viscosity_v01_open_subset,viscosity,dynamic_viscosity,DIOQZVSQGTUSAI-UHFFFAOYSA-N,n-decane,CCCCCCCCCC,333.3,0.00054,Pa*s,,,,,,,,1,pure,10.1186/s13321-024-00820-5,published_supplement_open_subset,data/viscosity_v01.csv,1430,12dfa03f34284c93204d1054f75b5a342fd82094da0ca17cee372b4c581c5b26,publishable_core,cc_by_4_0,true
schrodinger_viscosity_v01_open_subset:1431,schrodinger_viscosity_v01_open_subset,viscosity,dynamic_viscosity,DIOQZVSQGTUSAI-UHFFFAOYSA-N,n-decane,CCCCCCCCCC,352,0.00045,Pa*s,,,,,,,,1,pure,10.1186/s13321-024-00820-5,published_supplement_open_subset,data/viscosity_v01.csv,1431,12dfa03f34284c93204d1054f75b5a342fd82094da0ca17cee372b4c581c5b26,publishable_core,cc_by_4_0,true
schrodinger_viscosity_v01_open_subset:1432,schrodinger_viscosity_v01_open_subset,viscosity,dynamic_viscosity,DIOQZVSQGTUSAI-UHFFFAOYSA-N,n-decane,CCCCCCCCCC,374.2,0.00036,Pa*s,,,,,,,,1,pure,10.1186/s13321-024-00820-5,published_supplement_open_subset,data/viscosity_v01.csv,1432,12dfa03f34284c93204d1054f75b5a342fd82094da0ca17cee372b4c581c5b26,publishable_core,cc_by_4_0,true
schrodinger_viscosity_v01_open_subset:1433,schrodinger_viscosity_v01_open_subset,viscosity,dynamic_viscosity,DIOQZVSQGTUSAI-UHFFFAOYSA-N,n-decane,CCCCCCCCCC,396.5,0.0003,Pa*s,,,,,,,,1,pure,10.1186/s13321-024-00820-5,published_supplement_open_subset,data/viscosity_v01.csv,1433,12dfa03f34284c93204d1054f75b5a342fd82094da0ca17cee372b4c581c5b26,publishable_core,cc_by_4_0,true
schrodinger_viscosity_v01_open_subset:1434,schrodinger_viscosity_v01_open_subset,viscosity,dynamic_viscosity,GHVNFZFCNZKVNT-UHFFFAOYSA-N,n-capric acid,CCCCCCCCCC(=O)O,343.15,0.00288,Pa*s,,,,,,,,1,pure,10.1186/s13321-024-00820-5,published_supplement_open_subset,data/viscosity_v01.csv,1434,12dfa03f34284c93204d1054f75b5a342fd82094da0ca17cee372b4c581c5b26,publishable_core,cc_by_4_0,true
schrodinger_viscosity_v01_open_subset:1435,schrodinger_viscosity_v01_open_subset,viscosity,dynamic_viscosity,YRHYCMZPEVDGFQ-UHFFFAOYSA-N,Methyl decanoate,CCCCCCCCCC(=O)OC,298.15,0.0019,Pa*s,,,,,,,,1,pure,10.1186/s13321-024-00820-5,published_supplement_open_subset,data/viscosity_v01.csv,1435,12dfa03f34284c93204d1054f75b5a342fd82094da0ca17cee372b4c581c5b26,publishable_core,cc_by_4_0,true
schrodinger_viscosity_v01_open_subset:1436,schrodinger_viscosity_v01_open_subset,viscosity,dynamic_viscosity,RGXWDWUGBIJHDO-UHFFFAOYSA-N,ethyl decanoate,CCCCCCCCCC(=O)OCC,288.1,0.00262,Pa*s,,,,,,,,1,pure,10.1186/s13321-024-00820-5,published_supplement_open_subset,data/viscosity_v01.csv,1436,12dfa03f34284c93204d1054f75b5a342fd82094da0ca17cee372b4c581c5b26,publishable_core,cc_by_4_0,true
schrodinger_viscosity_v01_open_subset:1437,schrodinger_viscosity_v01_open_subset,viscosity,dynamic_viscosity,KYWIYKKSMDLRDC-UHFFFAOYSA-N,undecan-2-one,CCCCCCCCCC(C)=O,298.15,0.0019,Pa*s,,,,,,,,1,pure,10.1186/s13321-024-00820-5,published_supplement_open_subset,data/viscosity_v01.csv,1437,12dfa03f34284c93204d1054f75b5a342fd82094da0ca17cee372b4c581c5b26,publishable_core,cc_by_4_0,true
schrodinger_viscosity_v01_open_subset:1438,schrodinger_viscosity_v01_open_subset,viscosity,dynamic_viscosity,GTJOHISYCKPIMT-UHFFFAOYSA-N,2-methylundecane,CCCCCCCCCC(C)C,293.1,0.00179,Pa*s,,,,,,,,1,pure,10.1186/s13321-024-00820-5,published_supplement_open_subset,data/viscosity_v01.csv,1438,12dfa03f34284c93204d1054f75b5a342fd82094da0ca17cee372b4c581c5b26,publishable_core,cc_by_4_0,true
schrodinger_viscosity_v01_open_subset:1439,schrodinger_viscosity_v01_open_subset,viscosity,dynamic_viscosity,GTJOHISYCKPIMT-UHFFFAOYSA-N,2-methylundecane,CCCCCCCCCC(C)C,313.1,0.00124,Pa*s,,,,,,,,1,pure,10.1186/s13321-024-00820-5,published_supplement_open_subset,data/viscosity_v01.csv,1439,12dfa03f34284c93204d1054f75b5a342fd82094da0ca17cee372b4c581c5b26,publishable_core,cc_by_4_0,true
schrodinger_viscosity_v01_open_subset:1440,schrodinger_viscosity_v01_open_subset,viscosity,dynamic_viscosity,GTJOHISYCKPIMT-UHFFFAOYSA-N,2-methylundecane,CCCCCCCCCC(C)C,333.1,0.00092,Pa*s,,,,,,,,1,pure,10.1186/s13321-024-00820-5,published_supplement_open_subset,data/viscosity_v01.csv,1440,12dfa03f34284c93204d1054f75b5a342fd82094da0ca17cee372b4c581c5b26,publishable_core,cc_by_4_0,true
schrodinger_viscosity_v01_open_subset:1441,schrodinger_viscosity_v01_open_subset,viscosity,dynamic_viscosity,GTJOHISYCKPIMT-UHFFFAOYSA-N,2-methylundecane,CCCCCCCCCC(C)C,353.1,0.00071,Pa*s,,,,,,,,1,pure,10.1186/s13321-024-00820-5,published_supplement_open_subset,data/viscosity_v01.csv,1441,12dfa03f34284c93204d1054f75b5a342fd82094da0ca17cee372b4c581c5b26,publishable_core,cc_by_4_0,true
schrodinger_viscosity_v01_open_subset:1442,schrodinger_viscosity_v01_open_subset,viscosity,dynamic_viscosity,GOSMPOWFJYLNCO-UHFFFAOYSA-N,"2,4,6-trimethyl-pentadecane",CCCCCCCCCC(C)CC(C)CC(C)C,298.15,0.0042,Pa*s,,,,,,,,1,pure,10.1186/s13321-024-00820-5,published_supplement_open_subset,data/viscosity_v01.csv,1442,12dfa03f34284c93204d1054f75b5a342fd82094da0ca17cee372b4c581c5b26,publishable_core,cc_by_4_0,true
schrodinger_viscosity_v01_open_subset:1443,schrodinger_viscosity_v01_open_subset,viscosity,dynamic_viscosity,XMUJIPOFTAHSOK-UHFFFAOYSA-N,methylnonyl carbinol,CCCCCCCCCC(C)O,298.15,0.0123,Pa*s,,,,,,,,1,pure,10.1186/s13321-024-00820-5,published_supplement_open_subset,data/viscosity_v01.csv,1443,12dfa03f34284c93204d1054f75b5a342fd82094da0ca17cee372b4c581c5b26,publishable_core,cc_by_4_0,true
schrodinger_viscosity_v01_open_subset:1444,schrodinger_viscosity_v01_open_subset,viscosity,dynamic_viscosity,RPNQFIKILXUMDU-UHFFFAOYSA-N,butyric acid 1-methyl-decyl ester,CCCCCCCCCC(C)OC(=O)CCC,298.15,0.0036,Pa*s,,,,,,,,1,pure,10.1186/s13321-024-00820-5,published_supplement_open_subset,data/viscosity_v01.csv,1444,12dfa03f34284c93204d1054f75b5a342fd82094da0ca17cee372b4c581c5b26,publishable_core,cc_by_4_0,true
schrodinger_viscosity_v01_open_subset:1445,schrodinger_viscosity_v01_open_subset,viscosity,dynamic_viscosity,JKDIGYJIJGBMEP-UHFFFAOYSA-N,pentanoic acid 1-methyl-decyl ester,CCCCCCCCCC(C)OC(=O)CCCC,298.15,0.0037,Pa*s,,,,,,,,1,pure,10.1186/s13321-024-00820-5,published_supplement_open_subset,data/viscosity_v01.csv,1445,12dfa03f34284c93204d1054f75b5a342fd82094da0ca17cee372b4c581c5b26,publishable_core,cc_by_4_0,true
schrodinger_viscosity_v01_open_subset:1446,schrodinger_viscosity_v01_open_subset,viscosity,dynamic_viscosity,HTANSKVGXYBSJK-UHFFFAOYSA-N,heptanoic acid 1-methyl-decyl ester,CCCCCCCCCC(C)OC(=O)CCCCCC,298.15,0.0049,Pa*s,,,,,,,,1,pure,10.1186/s13321-024-00820-5,published_supplement_open_subset,data/viscosity_v01.csv,1446,12dfa03f34284c93204d1054f75b5a342fd82094da0ca17cee372b4c581c5b26,publishable_core,cc_by_4_0,true
schrodinger_viscosity_v01_open_subset:1447,schrodinger_viscosity_v01_open_subset,viscosity,dynamic_viscosity,RXZZGDJYEUQUDP-UHFFFAOYSA-N,nonanoic acid 1-methyl-decyl ester,CCCCCCCCCC(C)OC(=O)CCCCCCCC,298.15,0.0066,Pa*s,,,,,,,,1,pure,10.1186/s13321-024-00820-5,published_supplement_open_subset,data/viscosity_v01.csv,1447,12dfa03f34284c93204d1054f75b5a342fd82094da0ca17cee372b4c581c5b26,publishable_core,cc_by_4_0,true
schrodinger_viscosity_v01_open_subset:1448,schrodinger_viscosity_v01_open_subset,viscosity,dynamic_viscosity,GDCYEUOAZVKNHT-UHFFFAOYSA-N,Nonyl cyclo pentane,CCCCCCCCCC1CCCC1,298.15,0.00263,Pa*s,,,,,,,,1,pure,10.1186/s13321-024-00820-5,published_supplement_open_subset,data/viscosity_v01.csv,1448,12dfa03f34284c93204d1054f75b5a342fd82094da0ca17cee372b4c581c5b26,publishable_core,cc_by_4_0,true
schrodinger_viscosity_v01_open_subset:1449,schrodinger_viscosity_v01_open_subset,viscosity,dynamic_viscosity,CLMFECCMAVQYQA-UHFFFAOYSA-N,n-Nonyl cyclo hexane,CCCCCCCCCC1CCCCC1,298.15,0.0038,Pa*s,,,,,,,,1,pure,10.1186/s13321-024-00820-5,published_supplement_open_subset,data/viscosity_v01.csv,1449,12dfa03f34284c93204d1054f75b5a342fd82094da0ca17cee372b4c581c5b26,publishable_core,cc_by_4_0,true
schrodinger_viscosity_v01_open_subset:1450,schrodinger_viscosity_v01_open_subset,viscosity,dynamic_viscosity,MYMSJFSOOQERIO-UHFFFAOYSA-N,n-Decyl bromide,CCCCCCCCCCBr,293.15,0.00255,Pa*s,,,,,,,,1,pure,10.1186/s13321-024-00820-5,published_supplement_open_subset,data/viscosity_v01.csv,1450,12dfa03f34284c93204d1054f75b5a342fd82094da0ca17cee372b4c581c5b26,publishable_core,cc_by_4_0,true
schrodinger_viscosity_v01_open_subset:1451,schrodinger_viscosity_v01_open_subset,viscosity,dynamic_viscosity,RSJKGSCJYJTIGS-UHFFFAOYSA-N,n-undecane,CCCCCCCCCCC,293.1,0.00117,Pa*s,,,,,,,,1,pure,10.1186/s13321-024-00820-5,published_supplement_open_subset,data/viscosity_v01.csv,1451,12dfa03f34284c93204d1054f75b5a342fd82094da0ca17cee372b4c581c5b26,publishable_core,cc_by_4_0,true
schrodinger_viscosity_v01_open_subset:1452,schrodinger_viscosity_v01_open_subset,viscosity,dynamic_viscosity,RSJKGSCJYJTIGS-UHFFFAOYSA-N,n-undecane,CCCCCCCCCCC,295.85,0.00094,Pa*s,,,,,,,,1,pure,10.1186/s13321-024-00820-5,published_supplement_open_subset,data/viscosity_v01.csv,1452,12dfa03f34284c93204d1054f75b5a342fd82094da0ca17cee372b4c581c5b26,publishable_core,cc_by_4_0,true
schrodinger_viscosity_v01_open_subset:1453,schrodinger_viscosity_v01_open_subset,viscosity,dynamic_viscosity,RSJKGSCJYJTIGS-UHFFFAOYSA-N,n-undecane,CCCCCCCCCCC,308.1,0.00093,Pa*s,,,,,,,,1,pure,10.1186/s13321-024-00820-5,published_supplement_open_subset,data/viscosity_v01.csv,1453,12dfa03f34284c93204d1054f75b5a342fd82094da0ca17cee372b4c581c5b26,publishable_core,cc_by_4_0,true
schrodinger_viscosity_v01_open_subset:1454,schrodinger_viscosity_v01_open_subset,viscosity,dynamic_viscosity,RSJKGSCJYJTIGS-UHFFFAOYSA-N,n-undecane,CCCCCCCCCCC,313.1,0.00086,Pa*s,,,,,,,,1,pure,10.1186/s13321-024-00820-5,published_supplement_open_subset,data/viscosity_v01.csv,1454,12dfa03f34284c93204d1054f75b5a342fd82094da0ca17cee372b4c581c5b26,publishable_core,cc_by_4_0,true
schrodinger_viscosity_v01_open_subset:1455,schrodinger_viscosity_v01_open_subset,viscosity,dynamic_viscosity,ZDPHROOEEOARMN-UHFFFAOYSA-N,undecylic acid,CCCCCCCCCCC(=O)O,323.15,0.0073,Pa*s,,,,,,,,1,pure,10.1186/s13321-024-00820-5,published_supplement_open_subset,data/viscosity_v01.csv,1455,12dfa03f34284c93204d1054f75b5a342fd82094da0ca17cee372b4c581c5b26,publishable_core,cc_by_4_0,true
schrodinger_viscosity_v01_open_subset:1456,schrodinger_viscosity_v01_open_subset,viscosity,dynamic_viscosity,ODGXGOOTTOVSME-UHFFFAOYSA-N,undecanoic acid 1-methyl-pentyl ester,CCCCCCCCCCC(=O)OC(C)CCCC,298.15,0.0043,Pa*s,,,,,,,,1,pure,10.1186/s13321-024-00820-5,published_supplement_open_subset,data/viscosity_v01.csv,1456,12dfa03f34284c93204d1054f75b5a342fd82094da0ca17cee372b4c581c5b26,publishable_core,cc_by_4_0,true
schrodinger_viscosity_v01_open_subset:1457,schrodinger_viscosity_v01_open_subset,viscosity,dynamic_viscosity,BIHCCQRFXYRMHE-UHFFFAOYSA-N,undecanoic acid 1-methyl-hexyl ester,CCCCCCCCCCC(=O)OC(C)CCCCC,298.15,0.005,Pa*s,,,,,,,,1,pure,10.1186/s13321-024-00820-5,published_supplement_open_subset,data/viscosity_v01.csv,1457,12dfa03f34284c93204d1054f75b5a342fd82094da0ca17cee372b4c581c5b26,publishable_core,cc_by_4_0,true
schrodinger_viscosity_v01_open_subset:1458,schrodinger_viscosity_v01_open_subset,viscosity,dynamic_viscosity,FJDROLALUDCQRJ-UHFFFAOYSA-N,undecanoic acid 1-methyl-heptyl ester,CCCCCCCCCCC(=O)OC(C)CCCCCC,298.15,0.0058,Pa*s,,,,,,,,1,pure,10.1186/s13321-024-00820-5,published_supplement_open_subset,data/viscosity_v01.csv,1458,12dfa03f34284c93204d1054f75b5a342fd82094da0ca17cee372b4c581c5b26,publishable_core,cc_by_4_0,true
schrodinger_viscosity_v01_open_subset:1459,schrodinger_viscosity_v01_open_subset,viscosity,dynamic_viscosity,WOUVLFFZQCUYOL-UHFFFAOYSA-N,Decyl cyclo pentane,CCCCCCCCCCC1CCCC1,298.15,0.0032,Pa*s,,,,,,,,1,pure,10.1186/s13321-024-00820-5,published_supplement_open_subset,data/viscosity_v01.csv,1459,12dfa03f34284c93204d1054f75b5a342fd82094da0ca17cee372b4c581c5b26,publishable_core,cc_by_4_0,true
schrodinger_viscosity_v01_open_subset:1460,schrodinger_viscosity_v01_open_subset,viscosity,dynamic_viscosity,SNRUBQQJIBEYMU-UHFFFAOYSA-N,n-dodecane,CCCCCCCCCCCC,262.1,0.00297,Pa*s,,,,,,,,1,pure,10.1186/s13321-024-00820-5,published_supplement_open_subset,data/viscosity_v01.csv,1460,12dfa03f34284c93204d1054f75b5a342fd82094da0ca17cee372b4c581c5b26,publishable_core,cc_by_4_0,true
schrodinger_viscosity_v01_open_subset:1461,schrodinger_viscosity_v01_open_subset,viscosity,dynamic_viscosity,SNRUBQQJIBEYMU-UHFFFAOYSA-N,n-dodecane,CCCCCCCCCCCC,268.1,0.00255,Pa*s,,,,,,,,1,pure,10.1186/s13321-024-00820-5,published_supplement_open_subset,data/viscosity_v01.csv,1461,12dfa03f34284c93204d1054f75b5a342fd82094da0ca17cee372b4c581c5b26,publishable_core,cc_by_4_0,true
schrodinger_viscosity_v01_open_subset:1462,schrodinger_viscosity_v01_open_subset,viscosity,dynamic_viscosity,SNRUBQQJIBEYMU-UHFFFAOYSA-N,n-dodecane,CCCCCCCCCCCC,273.1,0.00226,Pa*s,,,,,,,,1,pure,10.1186/s13321-024-00820-5,published_supplement_open_subset,data/viscosity_v01.csv,1462,12dfa03f34284c93204d1054f75b5a342fd82094da0ca17cee372b4c581c5b26,publishable_core,cc_by_4_0,true
schrodinger_viscosity_v01_open_subset:1463,schrodinger_viscosity_v01_open_subset,viscosity,dynamic_viscosity,SNRUBQQJIBEYMU-UHFFFAOYSA-N,n-dodecane,CCCCCCCCCCCC,283.1,0.00182,Pa*s,,,,,,,,1,pure,10.1186/s13321-024-00820-5,published_supplement_open_subset,data/viscosity_v01.csv,1463,12dfa03f34284c93204d1054f75b5a342fd82094da0ca17cee372b4c581c5b26,publishable_core,cc_by_4_0,true
schrodinger_viscosity_v01_open_subset:1464,schrodinger_viscosity_v01_open_subset,viscosity,dynamic_viscosity,SNRUBQQJIBEYMU-UHFFFAOYSA-N,n-dodecane,CCCCCCCCCCCC,288.8,0.00161,Pa*s,,,,,,,,1,pure,10.1186/s13321-024-00820-5,published_supplement_open_subset,data/viscosity_v01.csv,1464,12dfa03f34284c93204d1054f75b5a342fd82094da0ca17cee372b4c581c5b26,publishable_core,cc_by_4_0,true
schrodinger_viscosity_v01_open_subset:1465,schrodinger_viscosity_v01_open_subset,viscosity,dynamic_viscosity,SNRUBQQJIBEYMU-UHFFFAOYSA-N,n-dodecane,CCCCCCCCCCCC,293.1,0.00149,Pa*s,,,,,,,,1,pure,10.1186/s13321-024-00820-5,published_supplement_open_subset,data/viscosity_v01.csv,1465,12dfa03f34284c93204d1054f75b5a342fd82094da0ca17cee372b4c581c5b26,publishable_core,cc_by_4_0,true
schrodinger_viscosity_v01_open_subset:1466,schrodinger_viscosity_v01_open_subset,viscosity,dynamic_viscosity,SNRUBQQJIBEYMU-UHFFFAOYSA-N,n-dodecane,CCCCCCCCCCCC,293.8,0.00147,Pa*s,,,,,,,,1,pure,10.1186/s13321-024-00820-5,published_supplement_open_subset,data/viscosity_v01.csv,1466,12dfa03f34284c93204d1054f75b5a342fd82094da0ca17cee372b4c581c5b26,publishable_core,cc_by_4_0,true
schrodinger_viscosity_v01_open_subset:1467,schrodinger_viscosity_v01_open_subset,viscosity,dynamic_viscosity,SNRUBQQJIBEYMU-UHFFFAOYSA-N,n-dodecane,CCCCCCCCCCCC,296.45,0.00115,Pa*s,,,,,,,,1,pure,10.1186/s13321-024-00820-5,published_supplement_open_subset,data/viscosity_v01.csv,1467,12dfa03f34284c93204d1054f75b5a342fd82094da0ca17cee372b4c581c5b26,publishable_core,cc_by_4_0,true
schrodinger_viscosity_v01_open_subset:1468,schrodinger_viscosity_v01_open_subset,viscosity,dynamic_viscosity,SNRUBQQJIBEYMU-UHFFFAOYSA-N,n-dodecane,CCCCCCCCCCCC,307.5,0.00116,Pa*s,,,,,,,,1,pure,10.1186/s13321-024-00820-5,published_supplement_open_subset,data/viscosity_v01.csv,1468,12dfa03f34284c93204d1054f75b5a342fd82094da0ca17cee372b4c581c5b26,publishable_core,cc_by_4_0,true
schrodinger_viscosity_v01_open_subset:1469,schrodinger_viscosity_v01_open_subset,viscosity,dynamic_viscosity,SNRUBQQJIBEYMU-UHFFFAOYSA-N,n-dodecane,CCCCCCCCCCCC,307.6,0.00116,Pa*s,,,,,,,,1,pure,10.1186/s13321-024-00820-5,published_supplement_open_subset,data/viscosity_v01.csv,1469,12dfa03f34284c93204d1054f75b5a342fd82094da0ca17cee372b4c581c5b26,publishable_core,cc_by_4_0,true
schrodinger_viscosity_v01_open_subset:1470,schrodinger_viscosity_v01_open_subset,viscosity,dynamic_viscosity,SNRUBQQJIBEYMU-UHFFFAOYSA-N,n-dodecane,CCCCCCCCCCCC,308.1,0.00115,Pa*s,,,,,,,,1,pure,10.1186/s13321-024-00820-5,published_supplement_open_subset,data/viscosity_v01.csv,1470,12dfa03f34284c93204d1054f75b5a342fd82094da0ca17cee372b4c581c5b26,publishable_core,cc_by_4_0,true
schrodinger_viscosity_v01_open_subset:1471,schrodinger_viscosity_v01_open_subset,viscosity,dynamic_viscosity,SNRUBQQJIBEYMU-UHFFFAOYSA-N,n-dodecane,CCCCCCCCCCCC,313.1,0.00106,Pa*s,,,,,,,,1,pure,10.1186/s13321-024-00820-5,published_supplement_open_subset,data/viscosity_v01.csv,1471,12dfa03f34284c93204d1054f75b5a342fd82094da0ca17cee372b4c581c5b26,publishable_core,cc_by_4_0,true
schrodinger_viscosity_v01_open_subset:1472,schrodinger_viscosity_v01_open_subset,viscosity,dynamic_viscosity,SNRUBQQJIBEYMU-UHFFFAOYSA-N,n-dodecane,CCCCCCCCCCCC,313.4,0.00106,Pa*s,,,,,,,,1,pure,10.1186/s13321-024-00820-5,published_supplement_open_subset,data/viscosity_v01.csv,1472,12dfa03f34284c93204d1054f75b5a342fd82094da0ca17cee372b4c581c5b26,publishable_core,cc_by_4_0,true
schrodinger_viscosity_v01_open_subset:1473,schrodinger_viscosity_v01_open_subset,viscosity,dynamic_viscosity,SNRUBQQJIBEYMU-UHFFFAOYSA-N,n-dodecane,CCCCCCCCCCCC,313.5,0.00106,Pa*s,,,,,,,,1,pure,10.1186/s13321-024-00820-5,published_supplement_open_subset,data/viscosity_v01.csv,1473,12dfa03f34284c93204d1054f75b5a342fd82094da0ca17cee372b4c581c5b26,publishable_core,cc_by_4_0,true
schrodinger_viscosity_v01_open_subset:1474,schrodinger_viscosity_v01_open_subset,viscosity,dynamic_viscosity,SNRUBQQJIBEYMU-UHFFFAOYSA-N,n-dodecane,CCCCCCCCCCCC,322.6,0.00093,Pa*s,,,,,,,,1,pure,10.1186/s13321-024-00820-5,published_supplement_open_subset,data/viscosity_v01.csv,1474,12dfa03f34284c93204d1054f75b5a342fd82094da0ca17cee372b4c581c5b26,publishable_core,cc_by_4_0,true
schrodinger_viscosity_v01_open_subset:1475,schrodinger_viscosity_v01_open_subset,viscosity,dynamic_viscosity,SNRUBQQJIBEYMU-UHFFFAOYSA-N,n-dodecane,CCCCCCCCCCCC,333.1,0.0008,Pa*s,,,,,,,,1,pure,10.1186/s13321-024-00820-5,published_supplement_open_subset,data/viscosity_v01.csv,1475,12dfa03f34284c93204d1054f75b5a342fd82094da0ca17cee372b4c581c5b26,publishable_core,cc_by_4_0,true
schrodinger_viscosity_v01_open_subset:1476,schrodinger_viscosity_v01_open_subset,viscosity,dynamic_viscosity,SNRUBQQJIBEYMU-UHFFFAOYSA-N,n-dodecane,CCCCCCCCCCCC,342.6,0.00072,Pa*s,,,,,,,,1,pure,10.1186/s13321-024-00820-5,published_supplement_open_subset,data/viscosity_v01.csv,1476,12dfa03f34284c93204d1054f75b5a342fd82094da0ca17cee372b4c581c5b26,publishable_core,cc_by_4_0,true
schrodinger_viscosity_v01_open_subset:1477,schrodinger_viscosity_v01_open_subset,viscosity,dynamic_viscosity,SNRUBQQJIBEYMU-UHFFFAOYSA-N,n-dodecane,CCCCCCCCCCCC,352.9,0.00063,Pa*s,,,,,,,,1,pure,10.1186/s13321-024-00820-5,published_supplement_open_subset,data/viscosity_v01.csv,1477,12dfa03f34284c93204d1054f75b5a342fd82094da0ca17cee372b4c581c5b26,publishable_core,cc_by_4_0,true
schrodinger_viscosity_v01_open_subset:1478,schrodinger_viscosity_v01_open_subset,viscosity,dynamic_viscosity,SNRUBQQJIBEYMU-UHFFFAOYSA-N,n-dodecane,CCCCCCCCCCCC,353.3,0.00063,Pa*s,,,,,,,,1,pure,10.1186/s13321-024-00820-5,published_supplement_open_subset,data/viscosity_v01.csv,1478,12dfa03f34284c93204d1054f75b5a342fd82094da0ca17cee372b4c581c5b26,publishable_core,cc_by_4_0,true
schrodinger_viscosity_v01_open_subset:1479,schrodinger_viscosity_v01_open_subset,viscosity,dynamic_viscosity,SNRUBQQJIBEYMU-UHFFFAOYSA-N,n-dodecane,CCCCCCCCCCCC,373.5,0.00051,Pa*s,,,,,,,,1,pure,10.1186/s13321-024-00820-5,published_supplement_open_subset,data/viscosity_v01.csv,1479,12dfa03f34284c93204d1054f75b5a342fd82094da0ca17cee372b4c581c5b26,publishable_core,cc_by_4_0,true
schrodinger_viscosity_v01_open_subset:1480,schrodinger_viscosity_v01_open_subset,viscosity,dynamic_viscosity,SNRUBQQJIBEYMU-UHFFFAOYSA-N,n-dodecane,CCCCCCCCCCCC,397.3,0.00041,Pa*s,,,,,,,,1,pure,10.1186/s13321-024-00820-5,published_supplement_open_subset,data/viscosity_v01.csv,1480,12dfa03f34284c93204d1054f75b5a342fd82094da0ca17cee372b4c581c5b26,publishable_core,cc_by_4_0,true
schrodinger_viscosity_v01_open_subset:1481,schrodinger_viscosity_v01_open_subset,viscosity,dynamic_viscosity,POULHZVOKOAJMA-UHFFFAOYSA-N,lauric acid,CCCCCCCCCCCC(=O)O,333.15,0.00561,Pa*s,,,,,,,,1,pure,10.1186/s13321-024-00820-5,published_supplement_open_subset,data/viscosity_v01.csv,1481,12dfa03f34284c93204d1054f75b5a342fd82094da0ca17cee372b4c581c5b26,publishable_core,cc_by_4_0,true
schrodinger_viscosity_v01_open_subset:1482,schrodinger_viscosity_v01_open_subset,viscosity,dynamic_viscosity,POULHZVOKOAJMA-UHFFFAOYSA-N,lauric acid,CCCCCCCCCCCC(=O)O,343.15,0.00443,Pa*s,,,,,,,,1,pure,10.1186/s13321-024-00820-5,published_supplement_open_subset,data/viscosity_v01.csv,1482,12dfa03f34284c93204d1054f75b5a342fd82094da0ca17cee372b4c581c5b26,publishable_core,cc_by_4_0,true
schrodinger_viscosity_v01_open_subset:1483,schrodinger_viscosity_v01_open_subset,viscosity,dynamic_viscosity,POULHZVOKOAJMA-UHFFFAOYSA-N,lauric acid,CCCCCCCCCCCC(=O)O,353.15,0.00362,Pa*s,,,,,,,,1,pure,10.1186/s13321-024-00820-5,published_supplement_open_subset,data/viscosity_v01.csv,1483,12dfa03f34284c93204d1054f75b5a342fd82094da0ca17cee372b4c581c5b26,publishable_core,cc_by_4_0,true
schrodinger_viscosity_v01_open_subset:1484,schrodinger_viscosity_v01_open_subset,viscosity,dynamic_viscosity,POULHZVOKOAJMA-UHFFFAOYSA-N,lauric acid,CCCCCCCCCCCC(=O)O,363.15,0.00299,Pa*s,,,,,,,,1,pure,10.1186/s13321-024-00820-5,published_supplement_open_subset,data/viscosity_v01.csv,1484,12dfa03f34284c93204d1054f75b5a342fd82094da0ca17cee372b4c581c5b26,publishable_core,cc_by_4_0,true
schrodinger_viscosity_v01_open_subset:1485,schrodinger_viscosity_v01_open_subset,viscosity,dynamic_viscosity,UQDUPQYQJKYHQI-UHFFFAOYSA-N,methyl dodecanoate,CCCCCCCCCCCC(=O)OC,293.1,0.00219,Pa*s,,,,,,,,1,pure,10.1186/s13321-024-00820-5,published_supplement_open_subset,data/viscosity_v01.csv,1485,12dfa03f34284c93204d1054f75b5a342fd82094da0ca17cee372b4c581c5b26,publishable_core,cc_by_4_0,true
schrodinger_viscosity_v01_open_subset:1486,schrodinger_viscosity_v01_open_subset,viscosity,dynamic_viscosity,UQDUPQYQJKYHQI-UHFFFAOYSA-N,methyl dodecanoate,CCCCCCCCCCCC(=O)OC,311,0.00152,Pa*s,,,,,,,,1,pure,10.1186/s13321-024-00820-5,published_supplement_open_subset,data/viscosity_v01.csv,1486,12dfa03f34284c93204d1054f75b5a342fd82094da0ca17cee372b4c581c5b26,publishable_core,cc_by_4_0,true
schrodinger_viscosity_v01_open_subset:1487,schrodinger_viscosity_v01_open_subset,viscosity,dynamic_viscosity,UQDUPQYQJKYHQI-UHFFFAOYSA-N,methyl dodecanoate,CCCCCCCCCCCC(=O)OC,313.1,0.00145,Pa*s,,,,,,,,1,pure,10.1186/s13321-024-00820-5,published_supplement_open_subset,data/viscosity_v01.csv,1487,12dfa03f34284c93204d1054f75b5a342fd82094da0ca17cee372b4c581c5b26,publishable_core,cc_by_4_0,true
schrodinger_viscosity_v01_open_subset:1488,schrodinger_viscosity_v01_open_subset,viscosity,dynamic_viscosity,UQDUPQYQJKYHQI-UHFFFAOYSA-N,methyl dodecanoate,CCCCCCCCCCCC(=O)OC,333.1,0.00107,Pa*s,,,,,,,,1,pure,10.1186/s13321-024-00820-5,published_supplement_open_subset,data/viscosity_v01.csv,1488,12dfa03f34284c93204d1054f75b5a342fd82094da0ca17cee372b4c581c5b26,publishable_core,cc_by_4_0,true
schrodinger_viscosity_v01_open_subset:1489,schrodinger_viscosity_v01_open_subset,viscosity,dynamic_viscosity,UQDUPQYQJKYHQI-UHFFFAOYSA-N,methyl dodecanoate,CCCCCCCCCCCC(=O)OC,343.1,0.00094,Pa*s,,,,,,,,1,pure,10.1186/s13321-024-00820-5,published_supplement_open_subset,data/viscosity_v01.csv,1489,12dfa03f34284c93204d1054f75b5a342fd82094da0ca17cee372b4c581c5b26,publishable_core,cc_by_4_0,true
schrodinger_viscosity_v01_open_subset:1490,schrodinger_viscosity_v01_open_subset,viscosity,dynamic_viscosity,UQDUPQYQJKYHQI-UHFFFAOYSA-N,methyl dodecanoate,CCCCCCCCCCCC(=O)OC,372,0.00067,Pa*s,,,,,,,,1,pure,10.1186/s13321-024-00820-5,published_supplement_open_subset,data/viscosity_v01.csv,1490,12dfa03f34284c93204d1054f75b5a342fd82094da0ca17cee372b4c581c5b26,publishable_core,cc_by_4_0,true
schrodinger_viscosity_v01_open_subset:1491,schrodinger_viscosity_v01_open_subset,viscosity,dynamic_viscosity,HKJSIRGFHAJVGR-UHFFFAOYSA-N,dodecanoic acid 1-methyl-pentyl ester,CCCCCCCCCCCC(=O)OC(C)CCCC,298.15,0.0054,Pa*s,,,,,,,,1,pure,10.1186/s13321-024-00820-5,published_supplement_open_subset,data/viscosity_v01.csv,1491,12dfa03f34284c93204d1054f75b5a342fd82094da0ca17cee372b4c581c5b26,publishable_core,cc_by_4_0,true
schrodinger_viscosity_v01_open_subset:1492,schrodinger_viscosity_v01_open_subset,viscosity,dynamic_viscosity,GQDYTVZBBZKSIZ-UHFFFAOYSA-N,dodecanoic acid 1-methyl-hexyl ester,CCCCCCCCCCCC(=O)OC(C)CCCCC,298.15,0.0059,Pa*s,,,,,,,,1,pure,10.1186/s13321-024-00820-5,published_supplement_open_subset,data/viscosity_v01.csv,1492,12dfa03f34284c93204d1054f75b5a342fd82094da0ca17cee372b4c581c5b26,publishable_core,cc_by_4_0,true
schrodinger_viscosity_v01_open_subset:1493,schrodinger_viscosity_v01_open_subset,viscosity,dynamic_viscosity,JSWUAQSWKXQZLI-UHFFFAOYSA-N,dodecanoic acid 1-methyl-nonyl ester,CCCCCCCCCCCC(=O)OC(C)CCCCCCCC,298.15,0.0097,Pa*s,,,,,,,,1,pure,10.1186/s13321-024-00820-5,published_supplement_open_subset,data/viscosity_v01.csv,1493,12dfa03f34284c93204d1054f75b5a342fd82094da0ca17cee372b4c581c5b26,publishable_core,cc_by_4_0,true
schrodinger_viscosity_v01_open_subset:1494,schrodinger_viscosity_v01_open_subset,viscosity,dynamic_viscosity,MMXKVMNBHPAILY-UHFFFAOYSA-N,ethyl dodecanoate,CCCCCCCCCCCC(=O)OCC,273.1,0.00594,Pa*s,,,,,,,,1,pure,10.1186/s13321-024-00820-5,published_supplement_open_subset,data/viscosity_v01.csv,1494,12dfa03f34284c93204d1054f75b5a342fd82094da0ca17cee372b4c581c5b26,publishable_core,cc_by_4_0,true
schrodinger_viscosity_v01_open_subset:1495,schrodinger_viscosity_v01_open_subset,viscosity,dynamic_viscosity,MMXKVMNBHPAILY-UHFFFAOYSA-N,ethyl dodecanoate,CCCCCCCCCCCC(=O)OCC,278.1,0.00517,Pa*s,,,,,,,,1,pure,10.1186/s13321-024-00820-5,published_supplement_open_subset,data/viscosity_v01.csv,1495,12dfa03f34284c93204d1054f75b5a342fd82094da0ca17cee372b4c581c5b26,publishable_core,cc_by_4_0,true
schrodinger_viscosity_v01_open_subset:1496,schrodinger_viscosity_v01_open_subset,viscosity,dynamic_viscosity,MMXKVMNBHPAILY-UHFFFAOYSA-N,ethyl dodecanoate,CCCCCCCCCCCC(=O)OCC,283.1,0.00446,Pa*s,,,,,,,,1,pure,10.1186/s13321-024-00820-5,published_supplement_open_subset,data/viscosity_v01.csv,1496,12dfa03f34284c93204d1054f75b5a342fd82094da0ca17cee372b4c581c5b26,publishable_core,cc_by_4_0,true
schrodinger_viscosity_v01_open_subset:1497,schrodinger_viscosity_v01_open_subset,viscosity,dynamic_viscosity,MMXKVMNBHPAILY-UHFFFAOYSA-N,ethyl dodecanoate,CCCCCCCCCCCC(=O)OCC,288.1,0.00383,Pa*s,,,,,,,,1,pure,10.1186/s13321-024-00820-5,published_supplement_open_subset,data/viscosity_v01.csv,1497,12dfa03f34284c93204d1054f75b5a342fd82094da0ca17cee372b4c581c5b26,publishable_core,cc_by_4_0,true
schrodinger_viscosity_v01_open_subset:1498,schrodinger_viscosity_v01_open_subset,viscosity,dynamic_viscosity,MMXKVMNBHPAILY-UHFFFAOYSA-N,ethyl dodecanoate,CCCCCCCCCCCC(=O)OCC,293.1,0.00333,Pa*s,,,,,,,,1,pure,10.1186/s13321-024-00820-5,published_supplement_open_subset,data/viscosity_v01.csv,1498,12dfa03f34284c93204d1054f75b5a342fd82094da0ca17cee372b4c581c5b26,publishable_core,cc_by_4_0,true
schrodinger_viscosity_v01_open_subset:1499,schrodinger_viscosity_v01_open_subset,viscosity,dynamic_viscosity,MMXKVMNBHPAILY-UHFFFAOYSA-N,ethyl laurate,CCCCCCCCCCCC(=O)OCC,298.15,0.00308,Pa*s,,,,,,,,1,pure,10.1186/s13321-024-00820-5,published_supplement_open_subset,data/viscosity_v01.csv,1499,12dfa03f34284c93204d1054f75b5a342fd82094da0ca17cee372b4c581c5b26,publishable_core,cc_by_4_0,true
schrodinger_viscosity_v01_open_subset:1500,schrodinger_viscosity_v01_open_subset,viscosity,dynamic_viscosity,MMXKVMNBHPAILY-UHFFFAOYSA-N,ethyl dodecanoate,CCCCCCCCCCCC(=O)OCC,303.1,0.00187,Pa*s,,,,,,,,1,pure,10.1186/s13321-024-00820-5,published_supplement_open_subset,data/viscosity_v01.csv,1500,12dfa03f34284c93204d1054f75b5a342fd82094da0ca17cee372b4c581c5b26,publishable_core,cc_by_4_0,true
schrodinger_viscosity_v01_open_subset:1501,schrodinger_viscosity_v01_open_subset,viscosity,dynamic_viscosity,MMXKVMNBHPAILY-UHFFFAOYSA-N,ethyl dodecanoate,CCCCCCCCCCCC(=O)OCC,308.1,0.00174,Pa*s,,,,,,,,1,pure,10.1186/s13321-024-00820-5,published_supplement_open_subset,data/viscosity_v01.csv,1501,12dfa03f34284c93204d1054f75b5a342fd82094da0ca17cee372b4c581c5b26,publishable_core,cc_by_4_0,true
schrodinger_viscosity_v01_open_subset:1502,schrodinger_viscosity_v01_open_subset,viscosity,dynamic_viscosity,MMXKVMNBHPAILY-UHFFFAOYSA-N,ethyl dodecanoate,CCCCCCCCCCCC(=O)OCC,310.1,0.00167,Pa*s,,,,,,,,1,pure,10.1186/s13321-024-00820-5,published_supplement_open_subset,data/viscosity_v01.csv,1502,12dfa03f34284c93204d1054f75b5a342fd82094da0ca17cee372b4c581c5b26,publishable_core,cc_by_4_0,true
schrodinger_viscosity_v01_open_subset:1503,schrodinger_viscosity_v01_open_subset,viscosity,dynamic_viscosity,MMXKVMNBHPAILY-UHFFFAOYSA-N,ethyl dodecanoate,CCCCCCCCCCCC(=O)OCC,323.1,0.00135,Pa*s,,,,,,,,1,pure,10.1186/s13321-024-00820-5,published_supplement_open_subset,data/viscosity_v01.csv,1503,12dfa03f34284c93204d1054f75b5a342fd82094da0ca17cee372b4c581c5b26,publishable_core,cc_by_4_0,true
schrodinger_viscosity_v01_open_subset:1504,schrodinger_viscosity_v01_open_subset,viscosity,dynamic_viscosity,MMXKVMNBHPAILY-UHFFFAOYSA-N,ethyl dodecanoate,CCCCCCCCCCCC(=O)OCC,338.1,0.00109,Pa*s,,,,,,,,1,pure,10.1186/s13321-024-00820-5,published_supplement_open_subset,data/viscosity_v01.csv,1504,12dfa03f34284c93204d1054f75b5a342fd82094da0ca17cee372b4c581c5b26,publishable_core,cc_by_4_0,true
schrodinger_viscosity_v01_open_subset:1505,schrodinger_viscosity_v01_open_subset,viscosity,dynamic_viscosity,MMXKVMNBHPAILY-UHFFFAOYSA-N,ethyl dodecanoate,CCCCCCCCCCCC(=O)OCC,348.1,0.001,Pa*s,,,,,,,,1,pure,10.1186/s13321-024-00820-5,published_supplement_open_subset,data/viscosity_v01.csv,1505,12dfa03f34284c93204d1054f75b5a342fd82094da0ca17cee372b4c581c5b26,publishable_core,cc_by_4_0,true
schrodinger_viscosity_v01_open_subset:1506,schrodinger_viscosity_v01_open_subset,viscosity,dynamic_viscosity,MMXKVMNBHPAILY-UHFFFAOYSA-N,ethyl dodecanoate,CCCCCCCCCCCC(=O)OCC,353.1,0.0009,Pa*s,,,,,,,,1,pure,10.1186/s13321-024-00820-5,published_supplement_open_subset,data/viscosity_v01.csv,1506,12dfa03f34284c93204d1054f75b5a342fd82094da0ca17cee372b4c581c5b26,publishable_core,cc_by_4_0,true
schrodinger_viscosity_v01_open_subset:1507,schrodinger_viscosity_v01_open_subset,viscosity,dynamic_viscosity,MMXKVMNBHPAILY-UHFFFAOYSA-N,ethyl dodecanoate,CCCCCCCCCCCC(=O)OCC,368.1,0.00075,Pa*s,,,,,,,,1,pure,10.1186/s13321-024-00820-5,published_supplement_open_subset,data/viscosity_v01.csv,1507,12dfa03f34284c93204d1054f75b5a342fd82094da0ca17cee372b4c581c5b26,publishable_core,cc_by_4_0,true
schrodinger_viscosity_v01_open_subset:1508,schrodinger_viscosity_v01_open_subset,viscosity,dynamic_viscosity,CJBFZKZYIPBBTO-UHFFFAOYSA-N,2-methyltridecane,CCCCCCCCCCCC(C)C,293.1,0.00111,Pa*s,,,,,,,,1,pure,10.1186/s13321-024-00820-5,published_supplement_open_subset,data/viscosity_v01.csv,1508,12dfa03f34284c93204d1054f75b5a342fd82094da0ca17cee372b4c581c5b26,publishable_core,cc_by_4_0,true
schrodinger_viscosity_v01_open_subset:1509,schrodinger_viscosity_v01_open_subset,viscosity,dynamic_viscosity,CJBFZKZYIPBBTO-UHFFFAOYSA-N,2-methyltridecane,CCCCCCCCCCCC(C)C,313.1,0.00081,Pa*s,,,,,,,,1,pure,10.1186/s13321-024-00820-5,published_supplement_open_subset,data/viscosity_v01.csv,1509,12dfa03f34284c93204d1054f75b5a342fd82094da0ca17cee372b4c581c5b26,publishable_core,cc_by_4_0,true
schrodinger_viscosity_v01_open_subset:1510,schrodinger_viscosity_v01_open_subset,viscosity,dynamic_viscosity,CJBFZKZYIPBBTO-UHFFFAOYSA-N,2-methyltridecane,CCCCCCCCCCCC(C)C,333.1,0.00063,Pa*s,,,,,,,,1,pure,10.1186/s13321-024-00820-5,published_supplement_open_subset,data/viscosity_v01.csv,1510,12dfa03f34284c93204d1054f75b5a342fd82094da0ca17cee372b4c581c5b26,publishable_core,cc_by_4_0,true
schrodinger_viscosity_v01_open_subset:1511,schrodinger_viscosity_v01_open_subset,viscosity,dynamic_viscosity,CJBFZKZYIPBBTO-UHFFFAOYSA-N,2-methyltridecane,CCCCCCCCCCCC(C)C,353.1,0.0005,Pa*s,,,,,,,,1,pure,10.1186/s13321-024-00820-5,published_supplement_open_subset,data/viscosity_v01.csv,1511,12dfa03f34284c93204d1054f75b5a342fd82094da0ca17cee372b4c581c5b26,publishable_core,cc_by_4_0,true
schrodinger_viscosity_v01_open_subset:1512,schrodinger_viscosity_v01_open_subset,viscosity,dynamic_viscosity,VIFFBXZBERJIPU-UHFFFAOYSA-N,"2,4,6-trimethyl-heptadecane",CCCCCCCCCCCC(C)CC(C)CC(C)C,298.15,0.0057,Pa*s,,,,,,,,1,pure,10.1186/s13321-024-00820-5,published_supplement_open_subset,data/viscosity_v01.csv,1512,12dfa03f34284c93204d1054f75b5a342fd82094da0ca17cee372b4c581c5b26,publishable_core,cc_by_4_0,true
schrodinger_viscosity_v01_open_subset:1513,schrodinger_viscosity_v01_open_subset,viscosity,dynamic_viscosity,FIWKORYTHDYMGF-UHFFFAOYSA-N,Undecylcylopentane,CCCCCCCCCCCC1CCCC1,298.15,0.00384,Pa*s,,,,,,,,1,pure,10.1186/s13321-024-00820-5,published_supplement_open_subset,data/viscosity_v01.csv,1513,12dfa03f34284c93204d1054f75b5a342fd82094da0ca17cee372b4c581c5b26,publishable_core,cc_by_4_0,true
schrodinger_viscosity_v01_open_subset:1514,schrodinger_viscosity_v01_open_subset,viscosity,dynamic_viscosity,XQQVOBPJWHQXEN-UHFFFAOYSA-N,n-Undecyl cyclo hexane,CCCCCCCCCCCC1CCCCC1,298.15,0.0055,Pa*s,,,,,,,,1,pure,10.1186/s13321-024-00820-5,published_supplement_open_subset,data/viscosity_v01.csv,1514,12dfa03f34284c93204d1054f75b5a342fd82094da0ca17cee372b4c581c5b26,publishable_core,cc_by_4_0,true
schrodinger_viscosity_v01_open_subset:1515,schrodinger_viscosity_v01_open_subset,viscosity,dynamic_viscosity,IIYFAKIEWZDVMP-UHFFFAOYSA-N,n-tridecane,CCCCCCCCCCCCC,267.7,0.00345,Pa*s,,,,,,,,1,pure,10.1186/s13321-024-00820-5,published_supplement_open_subset,data/viscosity_v01.csv,1515,12dfa03f34284c93204d1054f75b5a342fd82094da0ca17cee372b4c581c5b26,publishable_core,cc_by_4_0,true
schrodinger_viscosity_v01_open_subset:1516,schrodinger_viscosity_v01_open_subset,viscosity,dynamic_viscosity,IIYFAKIEWZDVMP-UHFFFAOYSA-N,n-tridecane,CCCCCCCCCCCCC,273.1,0.00296,Pa*s,,,,,,,,1,pure,10.1186/s13321-024-00820-5,published_supplement_open_subset,data/viscosity_v01.csv,1516,12dfa03f34284c93204d1054f75b5a342fd82094da0ca17cee372b4c581c5b26,publishable_core,cc_by_4_0,true
schrodinger_viscosity_v01_open_subset:1517,schrodinger_viscosity_v01_open_subset,viscosity,dynamic_viscosity,IIYFAKIEWZDVMP-UHFFFAOYSA-N,n-tridecane,CCCCCCCCCCCCC,293.1,0.00187,Pa*s,,,,,,,,1,pure,10.1186/s13321-024-00820-5,published_supplement_open_subset,data/viscosity_v01.csv,1517,12dfa03f34284c93204d1054f75b5a342fd82094da0ca17cee372b4c581c5b26,publishable_core,cc_by_4_0,true
