Repository: LittleAlety/electrolyte-solvent-dielectric-ml

# 电解液溶剂筛选：可审计的多通道机器学习管线

> **2026-11-28 · PLAN B 生产失败诊断**：[根因分析](outputs/b750_completion/failure_diagnostics/FAILURE_ANALYSIS.md) · [执行报告](outputs/b750_completion/COMPLETION_REPORT.md)。214条测试通过；38/67合格，剩余21个几何步数耗尽、1个超时中断、7个从未启动。首轮5个续算全部合格，当前状态 BLOCKED_NEEDS_SUBMISSION。历史目标泄漏、方法错标、CM截断和点级CI解释已由[科学更正](outputs/b750_completion/scientific_errata.json)取代。

> An auditable, pre-registered machine-learning pipeline for electrolyte-solvent
> screening: static permittivity (epsilon), viscosity (eta), the orbital window
> (HOMO / LUMO), and redox potential - with a frozen main scoreboard, a shot ledger,
> and every negative result retained rather than routed around.

File: data/processed/eta_epsilon_joint_observations.csv (part 64 of 84)
row_id,dataset_id,property,property_family,inchikey,name,smiles,T_K,value,unit,phase,method,uncertainty,uncertainty_kind,confidence_level,frequency_mhz,pressure_kpa,n_components,pure_or_mixture,source_doi,source_kind,source_file,source_row_index,source_file_sha256,quality_layer,licence,redistributable
schrodinger_viscosity_v01_open_subset:1620,schrodinger_viscosity_v01_open_subset,viscosity,dynamic_viscosity,HOWGUJZVBDQJKV-UHFFFAOYSA-N,n-docosane,CCCCCCCCCCCCCCCCCCCCCC,358.1,0.00214,Pa*s,,,,,,,,1,pure,10.1186/s13321-024-00820-5,published_supplement_open_subset,data/viscosity_v01.csv,1620,12dfa03f34284c93204d1054f75b5a342fd82094da0ca17cee372b4c581c5b26,publishable_core,cc_by_4_0,true
schrodinger_viscosity_v01_open_subset:1621,schrodinger_viscosity_v01_open_subset,viscosity,dynamic_viscosity,FIGVVZUWCLSUEI-UHFFFAOYSA-N,n-tricosane,CCCCCCCCCCCCCCCCCCCCCCC,333.1,0.00376,Pa*s,,,,,,,,1,pure,10.1186/s13321-024-00820-5,published_supplement_open_subset,data/viscosity_v01.csv,1621,12dfa03f34284c93204d1054f75b5a342fd82094da0ca17cee372b4c581c5b26,publishable_core,cc_by_4_0,true
schrodinger_viscosity_v01_open_subset:1622,schrodinger_viscosity_v01_open_subset,viscosity,dynamic_viscosity,FIGVVZUWCLSUEI-UHFFFAOYSA-N,n-tricosane,CCCCCCCCCCCCCCCCCCCCCCC,343.1,0.00312,Pa*s,,,,,,,,1,pure,10.1186/s13321-024-00820-5,published_supplement_open_subset,data/viscosity_v01.csv,1622,12dfa03f34284c93204d1054f75b5a342fd82094da0ca17cee372b4c581c5b26,publishable_core,cc_by_4_0,true
schrodinger_viscosity_v01_open_subset:1623,schrodinger_viscosity_v01_open_subset,viscosity,dynamic_viscosity,FIGVVZUWCLSUEI-UHFFFAOYSA-N,n-tricosane,CCCCCCCCCCCCCCCCCCCCCCC,353.1,0.00261,Pa*s,,,,,,,,1,pure,10.1186/s13321-024-00820-5,published_supplement_open_subset,data/viscosity_v01.csv,1623,12dfa03f34284c93204d1054f75b5a342fd82094da0ca17cee372b4c581c5b26,publishable_core,cc_by_4_0,true
schrodinger_viscosity_v01_open_subset:1624,schrodinger_viscosity_v01_open_subset,viscosity,dynamic_viscosity,FIGVVZUWCLSUEI-UHFFFAOYSA-N,n-tricosane,CCCCCCCCCCCCCCCCCCCCCCC,363.1,0.0022,Pa*s,,,,,,,,1,pure,10.1186/s13321-024-00820-5,published_supplement_open_subset,data/viscosity_v01.csv,1624,12dfa03f34284c93204d1054f75b5a342fd82094da0ca17cee372b4c581c5b26,publishable_core,cc_by_4_0,true
schrodinger_viscosity_v01_open_subset:1625,schrodinger_viscosity_v01_open_subset,viscosity,dynamic_viscosity,FIGVVZUWCLSUEI-UHFFFAOYSA-N,n-tricosane,CCCCCCCCCCCCCCCCCCCCCCC,372,0.00193,Pa*s,,,,,,,,1,pure,10.1186/s13321-024-00820-5,published_supplement_open_subset,data/viscosity_v01.csv,1625,12dfa03f34284c93204d1054f75b5a342fd82094da0ca17cee372b4c581c5b26,publishable_core,cc_by_4_0,true
schrodinger_viscosity_v01_open_subset:1626,schrodinger_viscosity_v01_open_subset,viscosity,dynamic_viscosity,FIGVVZUWCLSUEI-UHFFFAOYSA-N,n-tricosane,CCCCCCCCCCCCCCCCCCCCCCC,388.1,0.0015,Pa*s,,,,,,,,1,pure,10.1186/s13321-024-00820-5,published_supplement_open_subset,data/viscosity_v01.csv,1626,12dfa03f34284c93204d1054f75b5a342fd82094da0ca17cee372b4c581c5b26,publishable_core,cc_by_4_0,true
schrodinger_viscosity_v01_open_subset:1627,schrodinger_viscosity_v01_open_subset,viscosity,dynamic_viscosity,HMSWAIKSFDFLKN-UHFFFAOYSA-N,n-hexacosane,CCCCCCCCCCCCCCCCCCCCCCCCCC,333.1,0.00517,Pa*s,,,,,,,,1,pure,10.1186/s13321-024-00820-5,published_supplement_open_subset,data/viscosity_v01.csv,1627,12dfa03f34284c93204d1054f75b5a342fd82094da0ca17cee372b4c581c5b26,publishable_core,cc_by_4_0,true
schrodinger_viscosity_v01_open_subset:1628,schrodinger_viscosity_v01_open_subset,viscosity,dynamic_viscosity,HMSWAIKSFDFLKN-UHFFFAOYSA-N,n-hexacosane,CCCCCCCCCCCCCCCCCCCCCCCCCC,372,0.00248,Pa*s,,,,,,,,1,pure,10.1186/s13321-024-00820-5,published_supplement_open_subset,data/viscosity_v01.csv,1628,12dfa03f34284c93204d1054f75b5a342fd82094da0ca17cee372b4c581c5b26,publishable_core,cc_by_4_0,true
schrodinger_viscosity_v01_open_subset:1629,schrodinger_viscosity_v01_open_subset,viscosity,dynamic_viscosity,JXTPJDDICSTXJX-UHFFFAOYSA-N,n-triacontane,CCCCCCCCCCCCCCCCCCCCCCCCCCCCCC,343.1,0.00604,Pa*s,,,,,,,,1,pure,10.1186/s13321-024-00820-5,published_supplement_open_subset,data/viscosity_v01.csv,1629,12dfa03f34284c93204d1054f75b5a342fd82094da0ca17cee372b4c581c5b26,publishable_core,cc_by_4_0,true
schrodinger_viscosity_v01_open_subset:1630,schrodinger_viscosity_v01_open_subset,viscosity,dynamic_viscosity,JXTPJDDICSTXJX-UHFFFAOYSA-N,n-triacontane,CCCCCCCCCCCCCCCCCCCCCCCCCCCCCC,353.1,0.00487,Pa*s,,,,,,,,1,pure,10.1186/s13321-024-00820-5,published_supplement_open_subset,data/viscosity_v01.csv,1630,12dfa03f34284c93204d1054f75b5a342fd82094da0ca17cee372b4c581c5b26,publishable_core,cc_by_4_0,true
schrodinger_viscosity_v01_open_subset:1631,schrodinger_viscosity_v01_open_subset,viscosity,dynamic_viscosity,JXTPJDDICSTXJX-UHFFFAOYSA-N,n-triacontane,CCCCCCCCCCCCCCCCCCCCCCCCCCCCCC,363.1,0.00404,Pa*s,,,,,,,,1,pure,10.1186/s13321-024-00820-5,published_supplement_open_subset,data/viscosity_v01.csv,1631,12dfa03f34284c93204d1054f75b5a342fd82094da0ca17cee372b4c581c5b26,publishable_core,cc_by_4_0,true
schrodinger_viscosity_v01_open_subset:1632,schrodinger_viscosity_v01_open_subset,viscosity,dynamic_viscosity,QHMGJGNTMQDRQA-UHFFFAOYSA-N,n-dotriacontane,CCCCCCCCCCCCCCCCCCCCCCCCCCCCCCCC,348.1,0.00658,Pa*s,,,,,,,,1,pure,10.1186/s13321-024-00820-5,published_supplement_open_subset,data/viscosity_v01.csv,1632,12dfa03f34284c93204d1054f75b5a342fd82094da0ca17cee372b4c581c5b26,publishable_core,cc_by_4_0,true
schrodinger_viscosity_v01_open_subset:1633,schrodinger_viscosity_v01_open_subset,viscosity,dynamic_viscosity,QHMGJGNTMQDRQA-UHFFFAOYSA-N,n-dotriacontane,CCCCCCCCCCCCCCCCCCCCCCCCCCCCCCCC,353.1,0.00546,Pa*s,,,,,,,,1,pure,10.1186/s13321-024-00820-5,published_supplement_open_subset,data/viscosity_v01.csv,1633,12dfa03f34284c93204d1054f75b5a342fd82094da0ca17cee372b4c581c5b26,publishable_core,cc_by_4_0,true
schrodinger_viscosity_v01_open_subset:1634,schrodinger_viscosity_v01_open_subset,viscosity,dynamic_viscosity,QHMGJGNTMQDRQA-UHFFFAOYSA-N,n-dotriacontane,CCCCCCCCCCCCCCCCCCCCCCCCCCCCCCCC,363.1,0.00449,Pa*s,,,,,,,,1,pure,10.1186/s13321-024-00820-5,published_supplement_open_subset,data/viscosity_v01.csv,1634,12dfa03f34284c93204d1054f75b5a342fd82094da0ca17cee372b4c581c5b26,publishable_core,cc_by_4_0,true
schrodinger_viscosity_v01_open_subset:1635,schrodinger_viscosity_v01_open_subset,viscosity,dynamic_viscosity,QHMGJGNTMQDRQA-UHFFFAOYSA-N,n-dotriacontane,CCCCCCCCCCCCCCCCCCCCCCCCCCCCCCCC,372,0.00382,Pa*s,,,,,,,,1,pure,10.1186/s13321-024-00820-5,published_supplement_open_subset,data/viscosity_v01.csv,1635,12dfa03f34284c93204d1054f75b5a342fd82094da0ca17cee372b4c581c5b26,publishable_core,cc_by_4_0,true
schrodinger_viscosity_v01_open_subset:1636,schrodinger_viscosity_v01_open_subset,viscosity,dynamic_viscosity,BXWNKGSJHAJOGX-UHFFFAOYSA-N,cetyl alcohol,CCCCCCCCCCCCCCCCO,323.15,0.0146,Pa*s,,,,,,,,1,pure,10.1186/s13321-024-00820-5,published_supplement_open_subset,data/viscosity_v01.csv,1636,12dfa03f34284c93204d1054f75b5a342fd82094da0ca17cee372b4c581c5b26,publishable_core,cc_by_4_0,true
schrodinger_viscosity_v01_open_subset:1637,schrodinger_viscosity_v01_open_subset,viscosity,dynamic_viscosity,BXWNKGSJHAJOGX-UHFFFAOYSA-N,1-hexadecanol,CCCCCCCCCCCCCCCCO,353.1,0.0111,Pa*s,,,,,,,,1,pure,10.1186/s13321-024-00820-5,published_supplement_open_subset,data/viscosity_v01.csv,1637,12dfa03f34284c93204d1054f75b5a342fd82094da0ca17cee372b4c581c5b26,publishable_core,cc_by_4_0,true
schrodinger_viscosity_v01_open_subset:1638,schrodinger_viscosity_v01_open_subset,viscosity,dynamic_viscosity,BXWNKGSJHAJOGX-UHFFFAOYSA-N,cetyl alcohol,CCCCCCCCCCCCCCCCO,363.15,0.00353,Pa*s,,,,,,,,1,pure,10.1186/s13321-024-00820-5,published_supplement_open_subset,data/viscosity_v01.csv,1638,12dfa03f34284c93204d1054f75b5a342fd82094da0ca17cee372b4c581c5b26,publishable_core,cc_by_4_0,true
schrodinger_viscosity_v01_open_subset:1639,schrodinger_viscosity_v01_open_subset,viscosity,dynamic_viscosity,DEQLTFPCJRGSHW-UHFFFAOYSA-N,Hexa decyl benzene,CCCCCCCCCCCCCCCCc1ccccc1,303.15,0.00774,Pa*s,,,,,,,,1,pure,10.1186/s13321-024-00820-5,published_supplement_open_subset,data/viscosity_v01.csv,1639,12dfa03f34284c93204d1054f75b5a342fd82094da0ca17cee372b4c581c5b26,publishable_core,cc_by_4_0,true
schrodinger_viscosity_v01_open_subset:1640,schrodinger_viscosity_v01_open_subset,viscosity,dynamic_viscosity,JZALLXAUNPOCEU-UHFFFAOYSA-N,Tetradecylbenzene,CCCCCCCCCCCCCCc1ccccc1,283.15,0.010321,Pa*s,,,,,,,,1,pure,10.1186/s13321-024-00820-5,published_supplement_open_subset,data/viscosity_v01.csv,1640,12dfa03f34284c93204d1054f75b5a342fd82094da0ca17cee372b4c581c5b26,publishable_core,cc_by_4_0,true
schrodinger_viscosity_v01_open_subset:1641,schrodinger_viscosity_v01_open_subset,viscosity,dynamic_viscosity,JZALLXAUNPOCEU-UHFFFAOYSA-N,Tetra decyl benzene,CCCCCCCCCCCCCCc1ccccc1,298.15,0.0066,Pa*s,,,,,,,,1,pure,10.1186/s13321-024-00820-5,published_supplement_open_subset,data/viscosity_v01.csv,1641,12dfa03f34284c93204d1054f75b5a342fd82094da0ca17cee372b4c581c5b26,publishable_core,cc_by_4_0,true
schrodinger_viscosity_v01_open_subset:1642,schrodinger_viscosity_v01_open_subset,viscosity,dynamic_viscosity,MCVUKOYZUCWLQQ-UHFFFAOYSA-N,Tridecyl benzene,CCCCCCCCCCCCCc1ccccc1,298.15,0.00563,Pa*s,,,,,,,,1,pure,10.1186/s13321-024-00820-5,published_supplement_open_subset,data/viscosity_v01.csv,1642,12dfa03f34284c93204d1054f75b5a342fd82094da0ca17cee372b4c581c5b26,publishable_core,cc_by_4_0,true
schrodinger_viscosity_v01_open_subset:1643,schrodinger_viscosity_v01_open_subset,viscosity,dynamic_viscosity,MCVUKOYZUCWLQQ-UHFFFAOYSA-N,Tridecylbenzene,CCCCCCCCCCCCCc1ccccc1,300,0.0052958,Pa*s,,,,,,,,1,pure,10.1186/s13321-024-00820-5,published_supplement_open_subset,data/viscosity_v01.csv,1643,12dfa03f34284c93204d1054f75b5a342fd82094da0ca17cee372b4c581c5b26,publishable_core,cc_by_4_0,true
schrodinger_viscosity_v01_open_subset:1644,schrodinger_viscosity_v01_open_subset,viscosity,dynamic_viscosity,LQZZUXJYWNFBMV-UHFFFAOYSA-N,1-dodecanol,CCCCCCCCCCCCO,293.15,0.0188,Pa*s,,,,,,,,1,pure,10.1186/s13321-024-00820-5,published_supplement_open_subset,data/viscosity_v01.csv,1644,12dfa03f34284c93204d1054f75b5a342fd82094da0ca17cee372b4c581c5b26,publishable_core,cc_by_4_0,true
schrodinger_viscosity_v01_open_subset:1645,schrodinger_viscosity_v01_open_subset,viscosity,dynamic_viscosity,KWKXNDCHNDYVRT-UHFFFAOYSA-N,Dodecyl benzene,CCCCCCCCCCCCc1ccccc1,298.15,0.00478,Pa*s,,,,,,,,1,pure,10.1186/s13321-024-00820-5,published_supplement_open_subset,data/viscosity_v01.csv,1645,12dfa03f34284c93204d1054f75b5a342fd82094da0ca17cee372b4c581c5b26,publishable_core,cc_by_4_0,true
schrodinger_viscosity_v01_open_subset:1646,schrodinger_viscosity_v01_open_subset,viscosity,dynamic_viscosity,KJIOQYGWTQBHNH-UHFFFAOYSA-N,1-undecanol,CCCCCCCCCCCO,293.15,0.0172,Pa*s,,,,,,,,1,pure,10.1186/s13321-024-00820-5,published_supplement_open_subset,data/viscosity_v01.csv,1646,12dfa03f34284c93204d1054f75b5a342fd82094da0ca17cee372b4c581c5b26,publishable_core,cc_by_4_0,true
schrodinger_viscosity_v01_open_subset:1647,schrodinger_viscosity_v01_open_subset,viscosity,dynamic_viscosity,KJIOQYGWTQBHNH-UHFFFAOYSA-N,1-undecanol,CCCCCCCCCCCO,298.1,0.0091,Pa*s,,,,,,,,1,pure,10.1186/s13321-024-00820-5,published_supplement_open_subset,data/viscosity_v01.csv,1647,12dfa03f34284c93204d1054f75b5a342fd82094da0ca17cee372b4c581c5b26,publishable_core,cc_by_4_0,true
schrodinger_viscosity_v01_open_subset:1648,schrodinger_viscosity_v01_open_subset,viscosity,dynamic_viscosity,XBEADGFTLHRJRB-UHFFFAOYSA-N,Undecyl benzene,CCCCCCCCCCCc1ccccc1,298.15,0.004,Pa*s,,,,,,,,1,pure,10.1186/s13321-024-00820-5,published_supplement_open_subset,data/viscosity_v01.csv,1648,12dfa03f34284c93204d1054f75b5a342fd82094da0ca17cee372b4c581c5b26,publishable_core,cc_by_4_0,true
schrodinger_viscosity_v01_open_subset:1649,schrodinger_viscosity_v01_open_subset,viscosity,dynamic_viscosity,NUPSHWCALHZGOV-UHFFFAOYSA-N,decyl ethanoate,CCCCCCCCCCOC(C)=O,293.1,0.00273,Pa*s,,,,,,,,1,pure,10.1186/s13321-024-00820-5,published_supplement_open_subset,data/viscosity_v01.csv,1649,12dfa03f34284c93204d1054f75b5a342fd82094da0ca17cee372b4c581c5b26,publishable_core,cc_by_4_0,true
schrodinger_viscosity_v01_open_subset:1650,schrodinger_viscosity_v01_open_subset,viscosity,dynamic_viscosity,NUPSHWCALHZGOV-UHFFFAOYSA-N,decyl ethanoate,CCCCCCCCCCOC(C)=O,308.1,0.00206,Pa*s,,,,,,,,1,pure,10.1186/s13321-024-00820-5,published_supplement_open_subset,data/viscosity_v01.csv,1650,12dfa03f34284c93204d1054f75b5a342fd82094da0ca17cee372b4c581c5b26,publishable_core,cc_by_4_0,true
schrodinger_viscosity_v01_open_subset:1651,schrodinger_viscosity_v01_open_subset,viscosity,dynamic_viscosity,NUPSHWCALHZGOV-UHFFFAOYSA-N,decyl ethanoate,CCCCCCCCCCOC(C)=O,311,0.00191,Pa*s,,,,,,,,1,pure,10.1186/s13321-024-00820-5,published_supplement_open_subset,data/viscosity_v01.csv,1651,12dfa03f34284c93204d1054f75b5a342fd82094da0ca17cee372b4c581c5b26,publishable_core,cc_by_4_0,true
schrodinger_viscosity_v01_open_subset:1652,schrodinger_viscosity_v01_open_subset,viscosity,dynamic_viscosity,NUPSHWCALHZGOV-UHFFFAOYSA-N,decyl ethanoate,CCCCCCCCCCOC(C)=O,323.1,0.00157,Pa*s,,,,,,,,1,pure,10.1186/s13321-024-00820-5,published_supplement_open_subset,data/viscosity_v01.csv,1652,12dfa03f34284c93204d1054f75b5a342fd82094da0ca17cee372b4c581c5b26,publishable_core,cc_by_4_0,true
schrodinger_viscosity_v01_open_subset:1653,schrodinger_viscosity_v01_open_subset,viscosity,dynamic_viscosity,NUPSHWCALHZGOV-UHFFFAOYSA-N,decyl ethanoate,CCCCCCCCCCOC(C)=O,338.1,0.00124,Pa*s,,,,,,,,1,pure,10.1186/s13321-024-00820-5,published_supplement_open_subset,data/viscosity_v01.csv,1653,12dfa03f34284c93204d1054f75b5a342fd82094da0ca17cee372b4c581c5b26,publishable_core,cc_by_4_0,true
schrodinger_viscosity_v01_open_subset:1654,schrodinger_viscosity_v01_open_subset,viscosity,dynamic_viscosity,NUPSHWCALHZGOV-UHFFFAOYSA-N,decyl ethanoate,CCCCCCCCCCOC(C)=O,353.1,0.001,Pa*s,,,,,,,,1,pure,10.1186/s13321-024-00820-5,published_supplement_open_subset,data/viscosity_v01.csv,1654,12dfa03f34284c93204d1054f75b5a342fd82094da0ca17cee372b4c581c5b26,publishable_core,cc_by_4_0,true
schrodinger_viscosity_v01_open_subset:1655,schrodinger_viscosity_v01_open_subset,viscosity,dynamic_viscosity,NUPSHWCALHZGOV-UHFFFAOYSA-N,decyl ethanoate,CCCCCCCCCCOC(C)=O,368.1,0.00081,Pa*s,,,,,,,,1,pure,10.1186/s13321-024-00820-5,published_supplement_open_subset,data/viscosity_v01.csv,1655,12dfa03f34284c93204d1054f75b5a342fd82094da0ca17cee372b4c581c5b26,publishable_core,cc_by_4_0,true
schrodinger_viscosity_v01_open_subset:1656,schrodinger_viscosity_v01_open_subset,viscosity,dynamic_viscosity,NUPSHWCALHZGOV-UHFFFAOYSA-N,decyl ethanoate,CCCCCCCCCCOC(C)=O,372,0.00078,Pa*s,,,,,,,,1,pure,10.1186/s13321-024-00820-5,published_supplement_open_subset,data/viscosity_v01.csv,1656,12dfa03f34284c93204d1054f75b5a342fd82094da0ca17cee372b4c581c5b26,publishable_core,cc_by_4_0,true
schrodinger_viscosity_v01_open_subset:1657,schrodinger_viscosity_v01_open_subset,viscosity,dynamic_viscosity,NUPSHWCALHZGOV-UHFFFAOYSA-N,decyl ethanoate,CCCCCCCCCCOC(C)=O,394.1,0.00061,Pa*s,,,,,,,,1,pure,10.1186/s13321-024-00820-5,published_supplement_open_subset,data/viscosity_v01.csv,1657,12dfa03f34284c93204d1054f75b5a342fd82094da0ca17cee372b4c581c5b26,publishable_core,cc_by_4_0,true
schrodinger_viscosity_v01_open_subset:1658,schrodinger_viscosity_v01_open_subset,viscosity,dynamic_viscosity,UZILCZKGXMQEQR-UHFFFAOYSA-N,Decylbenzene,CCCCCCCCCCc1ccccc1,253.15,0.015327,Pa*s,,,,,,,,1,pure,10.1186/s13321-024-00820-5,published_supplement_open_subset,data/viscosity_v01.csv,1658,12dfa03f34284c93204d1054f75b5a342fd82094da0ca17cee372b4c581c5b26,publishable_core,cc_by_4_0,true
schrodinger_viscosity_v01_open_subset:1659,schrodinger_viscosity_v01_open_subset,viscosity,dynamic_viscosity,UZILCZKGXMQEQR-UHFFFAOYSA-N,n-decylbenzene,CCCCCCCCCCc1ccccc1,303.1,0.00258,Pa*s,,,,,,,,1,pure,10.1186/s13321-024-00820-5,published_supplement_open_subset,data/viscosity_v01.csv,1659,12dfa03f34284c93204d1054f75b5a342fd82094da0ca17cee372b4c581c5b26,publishable_core,cc_by_4_0,true
schrodinger_viscosity_v01_open_subset:1660,schrodinger_viscosity_v01_open_subset,viscosity,dynamic_viscosity,UZILCZKGXMQEQR-UHFFFAOYSA-N,n-decylbenzene,CCCCCCCCCCc1ccccc1,313.1,0.00212,Pa*s,,,,,,,,1,pure,10.1186/s13321-024-00820-5,published_supplement_open_subset,data/viscosity_v01.csv,1660,12dfa03f34284c93204d1054f75b5a342fd82094da0ca17cee372b4c581c5b26,publishable_core,cc_by_4_0,true
schrodinger_viscosity_v01_open_subset:1661,schrodinger_viscosity_v01_open_subset,viscosity,dynamic_viscosity,UZILCZKGXMQEQR-UHFFFAOYSA-N,n-decylbenzene,CCCCCCCCCCc1ccccc1,333.1,0.00152,Pa*s,,,,,,,,1,pure,10.1186/s13321-024-00820-5,published_supplement_open_subset,data/viscosity_v01.csv,1661,12dfa03f34284c93204d1054f75b5a342fd82094da0ca17cee372b4c581c5b26,publishable_core,cc_by_4_0,true
schrodinger_viscosity_v01_open_subset:1662,schrodinger_viscosity_v01_open_subset,viscosity,dynamic_viscosity,UZILCZKGXMQEQR-UHFFFAOYSA-N,n-decylbenzene,CCCCCCCCCCc1ccccc1,353.1,0.00114,Pa*s,,,,,,,,1,pure,10.1186/s13321-024-00820-5,published_supplement_open_subset,data/viscosity_v01.csv,1662,12dfa03f34284c93204d1054f75b5a342fd82094da0ca17cee372b4c581c5b26,publishable_core,cc_by_4_0,true
schrodinger_viscosity_v01_open_subset:1663,schrodinger_viscosity_v01_open_subset,viscosity,dynamic_viscosity,UZILCZKGXMQEQR-UHFFFAOYSA-N,n-decylbenzene,CCCCCCCCCCc1ccccc1,373.1,0.00093,Pa*s,,,,,,,,1,pure,10.1186/s13321-024-00820-5,published_supplement_open_subset,data/viscosity_v01.csv,1663,12dfa03f34284c93204d1054f75b5a342fd82094da0ca17cee372b4c581c5b26,publishable_core,cc_by_4_0,true
schrodinger_viscosity_v01_open_subset:1664,schrodinger_viscosity_v01_open_subset,viscosity,dynamic_viscosity,GJQIMXVRFNLMTB-UHFFFAOYSA-N,nonyl ethanoate,CCCCCCCCCOC(C)=O,293.1,0.00175,Pa*s,,,,,,,,1,pure,10.1186/s13321-024-00820-5,published_supplement_open_subset,data/viscosity_v01.csv,1664,12dfa03f34284c93204d1054f75b5a342fd82094da0ca17cee372b4c581c5b26,publishable_core,cc_by_4_0,true
schrodinger_viscosity_v01_open_subset:1665,schrodinger_viscosity_v01_open_subset,viscosity,dynamic_viscosity,GJQIMXVRFNLMTB-UHFFFAOYSA-N,nonyl ethanoate,CCCCCCCCCOC(C)=O,310.9,0.00121,Pa*s,,,,,,,,1,pure,10.1186/s13321-024-00820-5,published_supplement_open_subset,data/viscosity_v01.csv,1665,12dfa03f34284c93204d1054f75b5a342fd82094da0ca17cee372b4c581c5b26,publishable_core,cc_by_4_0,true
schrodinger_viscosity_v01_open_subset:1666,schrodinger_viscosity_v01_open_subset,viscosity,dynamic_viscosity,GJQIMXVRFNLMTB-UHFFFAOYSA-N,nonyl ethanoate,CCCCCCCCCOC(C)=O,372,0.00051,Pa*s,,,,,,,,1,pure,10.1186/s13321-024-00820-5,published_supplement_open_subset,data/viscosity_v01.csv,1666,12dfa03f34284c93204d1054f75b5a342fd82094da0ca17cee372b4c581c5b26,publishable_core,cc_by_4_0,true
schrodinger_viscosity_v01_open_subset:1667,schrodinger_viscosity_v01_open_subset,viscosity,dynamic_viscosity,GJQIMXVRFNLMTB-UHFFFAOYSA-N,nonyl ethanoate,CCCCCCCCCOC(C)=O,394.3,0.00041,Pa*s,,,,,,,,1,pure,10.1186/s13321-024-00820-5,published_supplement_open_subset,data/viscosity_v01.csv,1667,12dfa03f34284c93204d1054f75b5a342fd82094da0ca17cee372b4c581c5b26,publishable_core,cc_by_4_0,true
schrodinger_viscosity_v01_open_subset:1668,schrodinger_viscosity_v01_open_subset,viscosity,dynamic_viscosity,LIXVMPBOGDCSRM-UHFFFAOYSA-N,n-nonylbenzene,CCCCCCCCCc1ccccc1,253.1,0.0122,Pa*s,,,,,,,,1,pure,10.1186/s13321-024-00820-5,published_supplement_open_subset,data/viscosity_v01.csv,1668,12dfa03f34284c93204d1054f75b5a342fd82094da0ca17cee372b4c581c5b26,publishable_core,cc_by_4_0,true
schrodinger_viscosity_v01_open_subset:1669,schrodinger_viscosity_v01_open_subset,viscosity,dynamic_viscosity,LIXVMPBOGDCSRM-UHFFFAOYSA-N,n-nonylbenzene,CCCCCCCCCc1ccccc1,258.1,0.0095,Pa*s,,,,,,,,1,pure,10.1186/s13321-024-00820-5,published_supplement_open_subset,data/viscosity_v01.csv,1669,12dfa03f34284c93204d1054f75b5a342fd82094da0ca17cee372b4c581c5b26,publishable_core,cc_by_4_0,true
schrodinger_viscosity_v01_open_subset:1670,schrodinger_viscosity_v01_open_subset,viscosity,dynamic_viscosity,LIXVMPBOGDCSRM-UHFFFAOYSA-N,n-nonylbenzene,CCCCCCCCCc1ccccc1,263.1,0.00766,Pa*s,,,,,,,,1,pure,10.1186/s13321-024-00820-5,published_supplement_open_subset,data/viscosity_v01.csv,1670,12dfa03f34284c93204d1054f75b5a342fd82094da0ca17cee372b4c581c5b26,publishable_core,cc_by_4_0,true
schrodinger_viscosity_v01_open_subset:1671,schrodinger_viscosity_v01_open_subset,viscosity,dynamic_viscosity,LIXVMPBOGDCSRM-UHFFFAOYSA-N,n-nonylbenzene,CCCCCCCCCc1ccccc1,268.1,0.00635,Pa*s,,,,,,,,1,pure,10.1186/s13321-024-00820-5,published_supplement_open_subset,data/viscosity_v01.csv,1671,12dfa03f34284c93204d1054f75b5a342fd82094da0ca17cee372b4c581c5b26,publishable_core,cc_by_4_0,true
schrodinger_viscosity_v01_open_subset:1672,schrodinger_viscosity_v01_open_subset,viscosity,dynamic_viscosity,LIXVMPBOGDCSRM-UHFFFAOYSA-N,n-nonylbenzene,CCCCCCCCCc1ccccc1,273.1,0.00536,Pa*s,,,,,,,,1,pure,10.1186/s13321-024-00820-5,published_supplement_open_subset,data/viscosity_v01.csv,1672,12dfa03f34284c93204d1054f75b5a342fd82094da0ca17cee372b4c581c5b26,publishable_core,cc_by_4_0,true
schrodinger_viscosity_v01_open_subset:1673,schrodinger_viscosity_v01_open_subset,viscosity,dynamic_viscosity,LIXVMPBOGDCSRM-UHFFFAOYSA-N,n-nonylbenzene,CCCCCCCCCc1ccccc1,278.1,0.00461,Pa*s,,,,,,,,1,pure,10.1186/s13321-024-00820-5,published_supplement_open_subset,data/viscosity_v01.csv,1673,12dfa03f34284c93204d1054f75b5a342fd82094da0ca17cee372b4c581c5b26,publishable_core,cc_by_4_0,true
schrodinger_viscosity_v01_open_subset:1674,schrodinger_viscosity_v01_open_subset,viscosity,dynamic_viscosity,LIXVMPBOGDCSRM-UHFFFAOYSA-N,n-nonylbenzene,CCCCCCCCCc1ccccc1,283.1,0.00402,Pa*s,,,,,,,,1,pure,10.1186/s13321-024-00820-5,published_supplement_open_subset,data/viscosity_v01.csv,1674,12dfa03f34284c93204d1054f75b5a342fd82094da0ca17cee372b4c581c5b26,publishable_core,cc_by_4_0,true
schrodinger_viscosity_v01_open_subset:1675,schrodinger_viscosity_v01_open_subset,viscosity,dynamic_viscosity,LIXVMPBOGDCSRM-UHFFFAOYSA-N,n-nonylbenzene,CCCCCCCCCc1ccccc1,288.1,0.00353,Pa*s,,,,,,,,1,pure,10.1186/s13321-024-00820-5,published_supplement_open_subset,data/viscosity_v01.csv,1675,12dfa03f34284c93204d1054f75b5a342fd82094da0ca17cee372b4c581c5b26,publishable_core,cc_by_4_0,true
schrodinger_viscosity_v01_open_subset:1676,schrodinger_viscosity_v01_open_subset,viscosity,dynamic_viscosity,LIXVMPBOGDCSRM-UHFFFAOYSA-N,n-nonylbenzene,CCCCCCCCCc1ccccc1,293.1,0.00318,Pa*s,,,,,,,,1,pure,10.1186/s13321-024-00820-5,published_supplement_open_subset,data/viscosity_v01.csv,1676,12dfa03f34284c93204d1054f75b5a342fd82094da0ca17cee372b4c581c5b26,publishable_core,cc_by_4_0,true
schrodinger_viscosity_v01_open_subset:1677,schrodinger_viscosity_v01_open_subset,viscosity,dynamic_viscosity,LIXVMPBOGDCSRM-UHFFFAOYSA-N,n-nonylbenzene,CCCCCCCCCc1ccccc1,298.1,0.0028,Pa*s,,,,,,,,1,pure,10.1186/s13321-024-00820-5,published_supplement_open_subset,data/viscosity_v01.csv,1677,12dfa03f34284c93204d1054f75b5a342fd82094da0ca17cee372b4c581c5b26,publishable_core,cc_by_4_0,true
schrodinger_viscosity_v01_open_subset:1678,schrodinger_viscosity_v01_open_subset,viscosity,dynamic_viscosity,LIXVMPBOGDCSRM-UHFFFAOYSA-N,Nonyl benzene,CCCCCCCCCc1ccccc1,298.15,0.0028,Pa*s,,,,,,,,1,pure,10.1186/s13321-024-00820-5,published_supplement_open_subset,data/viscosity_v01.csv,1678,12dfa03f34284c93204d1054f75b5a342fd82094da0ca17cee372b4c581c5b26,publishable_core,cc_by_4_0,true
schrodinger_viscosity_v01_open_subset:1679,schrodinger_viscosity_v01_open_subset,viscosity,dynamic_viscosity,LIXVMPBOGDCSRM-UHFFFAOYSA-N,n-nonylbenzene,CCCCCCCCCc1ccccc1,303.1,0.00253,Pa*s,,,,,,,,1,pure,10.1186/s13321-024-00820-5,published_supplement_open_subset,data/viscosity_v01.csv,1679,12dfa03f34284c93204d1054f75b5a342fd82094da0ca17cee372b4c581c5b26,publishable_core,cc_by_4_0,true
schrodinger_viscosity_v01_open_subset:1680,schrodinger_viscosity_v01_open_subset,viscosity,dynamic_viscosity,LIXVMPBOGDCSRM-UHFFFAOYSA-N,n-nonylbenzene,CCCCCCCCCc1ccccc1,308.1,0.00229,Pa*s,,,,,,,,1,pure,10.1186/s13321-024-00820-5,published_supplement_open_subset,data/viscosity_v01.csv,1680,12dfa03f34284c93204d1054f75b5a342fd82094da0ca17cee372b4c581c5b26,publishable_core,cc_by_4_0,true
schrodinger_viscosity_v01_open_subset:1681,schrodinger_viscosity_v01_open_subset,viscosity,dynamic_viscosity,LIXVMPBOGDCSRM-UHFFFAOYSA-N,n-nonylbenzene,CCCCCCCCCc1ccccc1,310.9,0.00207,Pa*s,,,,,,,,1,pure,10.1186/s13321-024-00820-5,published_supplement_open_subset,data/viscosity_v01.csv,1681,12dfa03f34284c93204d1054f75b5a342fd82094da0ca17cee372b4c581c5b26,publishable_core,cc_by_4_0,true
schrodinger_viscosity_v01_open_subset:1682,schrodinger_viscosity_v01_open_subset,viscosity,dynamic_viscosity,LIXVMPBOGDCSRM-UHFFFAOYSA-N,n-nonylbenzene,CCCCCCCCCc1ccccc1,313.1,0.00208,Pa*s,,,,,,,,1,pure,10.1186/s13321-024-00820-5,published_supplement_open_subset,data/viscosity_v01.csv,1682,12dfa03f34284c93204d1054f75b5a342fd82094da0ca17cee372b4c581c5b26,publishable_core,cc_by_4_0,true
schrodinger_viscosity_v01_open_subset:1683,schrodinger_viscosity_v01_open_subset,viscosity,dynamic_viscosity,LIXVMPBOGDCSRM-UHFFFAOYSA-N,n-nonylbenzene,CCCCCCCCCc1ccccc1,318.1,0.0019,Pa*s,,,,,,,,1,pure,10.1186/s13321-024-00820-5,published_supplement_open_subset,data/viscosity_v01.csv,1683,12dfa03f34284c93204d1054f75b5a342fd82094da0ca17cee372b4c581c5b26,publishable_core,cc_by_4_0,true
schrodinger_viscosity_v01_open_subset:1684,schrodinger_viscosity_v01_open_subset,viscosity,dynamic_viscosity,LIXVMPBOGDCSRM-UHFFFAOYSA-N,n-nonylbenzene,CCCCCCCCCc1ccccc1,323.1,0.00175,Pa*s,,,,,,,,1,pure,10.1186/s13321-024-00820-5,published_supplement_open_subset,data/viscosity_v01.csv,1684,12dfa03f34284c93204d1054f75b5a342fd82094da0ca17cee372b4c581c5b26,publishable_core,cc_by_4_0,true
schrodinger_viscosity_v01_open_subset:1685,schrodinger_viscosity_v01_open_subset,viscosity,dynamic_viscosity,LIXVMPBOGDCSRM-UHFFFAOYSA-N,n-nonylbenzene,CCCCCCCCCc1ccccc1,328.1,0.0016,Pa*s,,,,,,,,1,pure,10.1186/s13321-024-00820-5,published_supplement_open_subset,data/viscosity_v01.csv,1685,12dfa03f34284c93204d1054f75b5a342fd82094da0ca17cee372b4c581c5b26,publishable_core,cc_by_4_0,true
schrodinger_viscosity_v01_open_subset:1686,schrodinger_viscosity_v01_open_subset,viscosity,dynamic_viscosity,LIXVMPBOGDCSRM-UHFFFAOYSA-N,n-nonylbenzene,CCCCCCCCCc1ccccc1,333.1,0.00144,Pa*s,,,,,,,,1,pure,10.1186/s13321-024-00820-5,published_supplement_open_subset,data/viscosity_v01.csv,1686,12dfa03f34284c93204d1054f75b5a342fd82094da0ca17cee372b4c581c5b26,publishable_core,cc_by_4_0,true
schrodinger_viscosity_v01_open_subset:1687,schrodinger_viscosity_v01_open_subset,viscosity,dynamic_viscosity,LIXVMPBOGDCSRM-UHFFFAOYSA-N,n-nonylbenzene,CCCCCCCCCc1ccccc1,338.1,0.00137,Pa*s,,,,,,,,1,pure,10.1186/s13321-024-00820-5,published_supplement_open_subset,data/viscosity_v01.csv,1687,12dfa03f34284c93204d1054f75b5a342fd82094da0ca17cee372b4c581c5b26,publishable_core,cc_by_4_0,true
schrodinger_viscosity_v01_open_subset:1688,schrodinger_viscosity_v01_open_subset,viscosity,dynamic_viscosity,LIXVMPBOGDCSRM-UHFFFAOYSA-N,n-nonylbenzene,CCCCCCCCCc1ccccc1,343.1,0.00129,Pa*s,,,,,,,,1,pure,10.1186/s13321-024-00820-5,published_supplement_open_subset,data/viscosity_v01.csv,1688,12dfa03f34284c93204d1054f75b5a342fd82094da0ca17cee372b4c581c5b26,publishable_core,cc_by_4_0,true
schrodinger_viscosity_v01_open_subset:1689,schrodinger_viscosity_v01_open_subset,viscosity,dynamic_viscosity,LIXVMPBOGDCSRM-UHFFFAOYSA-N,n-nonylbenzene,CCCCCCCCCc1ccccc1,348.1,0.00119,Pa*s,,,,,,,,1,pure,10.1186/s13321-024-00820-5,published_supplement_open_subset,data/viscosity_v01.csv,1689,12dfa03f34284c93204d1054f75b5a342fd82094da0ca17cee372b4c581c5b26,publishable_core,cc_by_4_0,true
schrodinger_viscosity_v01_open_subset:1690,schrodinger_viscosity_v01_open_subset,viscosity,dynamic_viscosity,LIXVMPBOGDCSRM-UHFFFAOYSA-N,n-nonylbenzene,CCCCCCCCCc1ccccc1,353.1,0.00111,Pa*s,,,,,,,,1,pure,10.1186/s13321-024-00820-5,published_supplement_open_subset,data/viscosity_v01.csv,1690,12dfa03f34284c93204d1054f75b5a342fd82094da0ca17cee372b4c581c5b26,publishable_core,cc_by_4_0,true
schrodinger_viscosity_v01_open_subset:1691,schrodinger_viscosity_v01_open_subset,viscosity,dynamic_viscosity,LIXVMPBOGDCSRM-UHFFFAOYSA-N,n-nonylbenzene,CCCCCCCCCc1ccccc1,358.1,0.00104,Pa*s,,,,,,,,1,pure,10.1186/s13321-024-00820-5,published_supplement_open_subset,data/viscosity_v01.csv,1691,12dfa03f34284c93204d1054f75b5a342fd82094da0ca17cee372b4c581c5b26,publishable_core,cc_by_4_0,true
schrodinger_viscosity_v01_open_subset:1692,schrodinger_viscosity_v01_open_subset,viscosity,dynamic_viscosity,LIXVMPBOGDCSRM-UHFFFAOYSA-N,n-nonylbenzene,CCCCCCCCCc1ccccc1,363.1,0.00098,Pa*s,,,,,,,,1,pure,10.1186/s13321-024-00820-5,published_supplement_open_subset,data/viscosity_v01.csv,1692,12dfa03f34284c93204d1054f75b5a342fd82094da0ca17cee372b4c581c5b26,publishable_core,cc_by_4_0,true
schrodinger_viscosity_v01_open_subset:1693,schrodinger_viscosity_v01_open_subset,viscosity,dynamic_viscosity,LIXVMPBOGDCSRM-UHFFFAOYSA-N,n-nonylbenzene,CCCCCCCCCc1ccccc1,368.1,0.00092,Pa*s,,,,,,,,1,pure,10.1186/s13321-024-00820-5,published_supplement_open_subset,data/viscosity_v01.csv,1693,12dfa03f34284c93204d1054f75b5a342fd82094da0ca17cee372b4c581c5b26,publishable_core,cc_by_4_0,true
schrodinger_viscosity_v01_open_subset:1694,schrodinger_viscosity_v01_open_subset,viscosity,dynamic_viscosity,LIXVMPBOGDCSRM-UHFFFAOYSA-N,n-nonylbenzene,CCCCCCCCCc1ccccc1,372,0.00088,Pa*s,,,,,,,,1,pure,10.1186/s13321-024-00820-5,published_supplement_open_subset,data/viscosity_v01.csv,1694,12dfa03f34284c93204d1054f75b5a342fd82094da0ca17cee372b4c581c5b26,publishable_core,cc_by_4_0,true
schrodinger_viscosity_v01_open_subset:1695,schrodinger_viscosity_v01_open_subset,viscosity,dynamic_viscosity,LIXVMPBOGDCSRM-UHFFFAOYSA-N,n-nonylbenzene,CCCCCCCCCc1ccccc1,373.1,0.00086,Pa*s,,,,,,,,1,pure,10.1186/s13321-024-00820-5,published_supplement_open_subset,data/viscosity_v01.csv,1695,12dfa03f34284c93204d1054f75b5a342fd82094da0ca17cee372b4c581c5b26,publishable_core,cc_by_4_0,true
schrodinger_viscosity_v01_open_subset:1696,schrodinger_viscosity_v01_open_subset,viscosity,dynamic_viscosity,LIXVMPBOGDCSRM-UHFFFAOYSA-N,n-nonylbenzene,CCCCCCCCCc1ccccc1,378.1,0.00082,Pa*s,,,,,,,,1,pure,10.1186/s13321-024-00820-5,published_supplement_open_subset,data/viscosity_v01.csv,1696,12dfa03f34284c93204d1054f75b5a342fd82094da0ca17cee372b4c581c5b26,publishable_core,cc_by_4_0,true
schrodinger_viscosity_v01_open_subset:1697,schrodinger_viscosity_v01_open_subset,viscosity,dynamic_viscosity,LIXVMPBOGDCSRM-UHFFFAOYSA-N,n-nonylbenzene,CCCCCCCCCc1ccccc1,383.1,0.00077,Pa*s,,,,,,,,1,pure,10.1186/s13321-024-00820-5,published_supplement_open_subset,data/viscosity_v01.csv,1697,12dfa03f34284c93204d1054f75b5a342fd82094da0ca17cee372b4c581c5b26,publishable_core,cc_by_4_0,true
schrodinger_viscosity_v01_open_subset:1698,schrodinger_viscosity_v01_open_subset,viscosity,dynamic_viscosity,LIXVMPBOGDCSRM-UHFFFAOYSA-N,n-nonylbenzene,CCCCCCCCCc1ccccc1,388.1,0.00073,Pa*s,,,,,,,,1,pure,10.1186/s13321-024-00820-5,published_supplement_open_subset,data/viscosity_v01.csv,1698,12dfa03f34284c93204d1054f75b5a342fd82094da0ca17cee372b4c581c5b26,publishable_core,cc_by_4_0,true
schrodinger_viscosity_v01_open_subset:1699,schrodinger_viscosity_v01_open_subset,viscosity,dynamic_viscosity,LIXVMPBOGDCSRM-UHFFFAOYSA-N,n-nonylbenzene,CCCCCCCCCc1ccccc1,393.1,0.00069,Pa*s,,,,,,,,1,pure,10.1186/s13321-024-00820-5,published_supplement_open_subset,data/viscosity_v01.csv,1699,12dfa03f34284c93204d1054f75b5a342fd82094da0ca17cee372b4c581c5b26,publishable_core,cc_by_4_0,true
schrodinger_viscosity_v01_open_subset:1700,schrodinger_viscosity_v01_open_subset,viscosity,dynamic_viscosity,LIXVMPBOGDCSRM-UHFFFAOYSA-N,n-nonylbenzene,CCCCCCCCCc1ccccc1,398.1,0.00065,Pa*s,,,,,,,,1,pure,10.1186/s13321-024-00820-5,published_supplement_open_subset,data/viscosity_v01.csv,1700,12dfa03f34284c93204d1054f75b5a342fd82094da0ca17cee372b4c581c5b26,publishable_core,cc_by_4_0,true
schrodinger_viscosity_v01_open_subset:1701,schrodinger_viscosity_v01_open_subset,viscosity,dynamic_viscosity,SNQQPOLDUKLAAF-UHFFFAOYSA-N,nonylphenol,CCCCCCCCCc1ccccc1O,373.1,0.00667,Pa*s,,,,,,,,1,pure,10.1186/s13321-024-00820-5,published_supplement_open_subset,data/viscosity_v01.csv,1701,12dfa03f34284c93204d1054f75b5a342fd82094da0ca17cee372b4c581c5b26,publishable_core,cc_by_4_0,true
schrodinger_viscosity_v01_open_subset:1702,schrodinger_viscosity_v01_open_subset,viscosity,dynamic_viscosity,KBPLFHHGFOOTCA-UHFFFAOYSA-N,1-Octanol,CCCCCCCCO,288.15,0.01064,Pa*s,,,,,,,,1,pure,10.1186/s13321-024-00820-5,published_supplement_open_subset,data/viscosity_v01.csv,1702,12dfa03f34284c93204d1054f75b5a342fd82094da0ca17cee372b4c581c5b26,publishable_core,cc_by_4_0,true
schrodinger_viscosity_v01_open_subset:1703,schrodinger_viscosity_v01_open_subset,viscosity,dynamic_viscosity,KBPLFHHGFOOTCA-UHFFFAOYSA-N,n-octyl alcohol,CCCCCCCCO,293.15,0.008925,Pa*s,,,,,,,,1,pure,10.1186/s13321-024-00820-5,published_supplement_open_subset,data/viscosity_v01.csv,1703,12dfa03f34284c93204d1054f75b5a342fd82094da0ca17cee372b4c581c5b26,publishable_core,cc_by_4_0,true
schrodinger_viscosity_v01_open_subset:1704,schrodinger_viscosity_v01_open_subset,viscosity,dynamic_viscosity,KBPLFHHGFOOTCA-UHFFFAOYSA-N,1-Octanol,CCCCCCCCO,303.15,0.006125,Pa*s,,,,,,,,1,pure,10.1186/s13321-024-00820-5,published_supplement_open_subset,data/viscosity_v01.csv,1704,12dfa03f34284c93204d1054f75b5a342fd82094da0ca17cee372b4c581c5b26,publishable_core,cc_by_4_0,true
schrodinger_viscosity_v01_open_subset:1705,schrodinger_viscosity_v01_open_subset,viscosity,dynamic_viscosity,KBPLFHHGFOOTCA-UHFFFAOYSA-N,n-octyl alcohol,CCCCCCCCO,363.15,0.00121,Pa*s,,,,,,,,1,pure,10.1186/s13321-024-00820-5,published_supplement_open_subset,data/viscosity_v01.csv,1705,12dfa03f34284c93204d1054f75b5a342fd82094da0ca17cee372b4c581c5b26,publishable_core,cc_by_4_0,true
schrodinger_viscosity_v01_open_subset:1706,schrodinger_viscosity_v01_open_subset,viscosity,dynamic_viscosity,NEHDRDVHPTWWFG-UHFFFAOYSA-N,dioctyl adipate,CCCCCCCCOC(=O)CCCCC(=O)OCCCCCCCC,293.1,0.0129,Pa*s,,,,,,,,1,pure,10.1186/s13321-024-00820-5,published_supplement_open_subset,data/viscosity_v01.csv,1706,12dfa03f34284c93204d1054f75b5a342fd82094da0ca17cee372b4c581c5b26,publishable_core,cc_by_4_0,true
schrodinger_viscosity_v01_open_subset:1707,schrodinger_viscosity_v01_open_subset,viscosity,dynamic_viscosity,NEHDRDVHPTWWFG-UHFFFAOYSA-N,dioctyl adipate,CCCCCCCCOC(=O)CCCCC(=O)OCCCCCCCC,298.1,0.011,Pa*s,,,,,,,,1,pure,10.1186/s13321-024-00820-5,published_supplement_open_subset,data/viscosity_v01.csv,1707,12dfa03f34284c93204d1054f75b5a342fd82094da0ca17cee372b4c581c5b26,publishable_core,cc_by_4_0,true
schrodinger_viscosity_v01_open_subset:1708,schrodinger_viscosity_v01_open_subset,viscosity,dynamic_viscosity,NEHDRDVHPTWWFG-UHFFFAOYSA-N,dioctyl adipate,CCCCCCCCOC(=O)CCCCC(=O)OCCCCCCCC,310.9,0.00797,Pa*s,,,,,,,,1,pure,10.1186/s13321-024-00820-5,published_supplement_open_subset,data/viscosity_v01.csv,1708,12dfa03f34284c93204d1054f75b5a342fd82094da0ca17cee372b4c581c5b26,publishable_core,cc_by_4_0,true
schrodinger_viscosity_v01_open_subset:1709,schrodinger_viscosity_v01_open_subset,viscosity,dynamic_viscosity,NEHDRDVHPTWWFG-UHFFFAOYSA-N,dioctyl adipate,CCCCCCCCOC(=O)CCCCC(=O)OCCCCCCCC,323.1,0.00597,Pa*s,,,,,,,,1,pure,10.1186/s13321-024-00820-5,published_supplement_open_subset,data/viscosity_v01.csv,1709,12dfa03f34284c93204d1054f75b5a342fd82094da0ca17cee372b4c581c5b26,publishable_core,cc_by_4_0,true
schrodinger_viscosity_v01_open_subset:1710,schrodinger_viscosity_v01_open_subset,viscosity,dynamic_viscosity,NEHDRDVHPTWWFG-UHFFFAOYSA-N,dioctyl adipate,CCCCCCCCOC(=O)CCCCC(=O)OCCCCCCCC,372,0.00249,Pa*s,,,,,,,,1,pure,10.1186/s13321-024-00820-5,published_supplement_open_subset,data/viscosity_v01.csv,1710,12dfa03f34284c93204d1054f75b5a342fd82094da0ca17cee372b4c581c5b26,publishable_core,cc_by_4_0,true
schrodinger_viscosity_v01_open_subset:1711,schrodinger_viscosity_v01_open_subset,viscosity,dynamic_viscosity,DJNTZVRUYMHBTD-UHFFFAOYSA-N,octyl octanoate,CCCCCCCCOC(=O)CCCCCCC,298.15,0.0044,Pa*s,,,,,,,,1,pure,10.1186/s13321-024-00820-5,published_supplement_open_subset,data/viscosity_v01.csv,1711,12dfa03f34284c93204d1054f75b5a342fd82094da0ca17cee372b4c581c5b26,publishable_core,cc_by_4_0,true
schrodinger_viscosity_v01_open_subset:1712,schrodinger_viscosity_v01_open_subset,viscosity,dynamic_viscosity,YLYBTZIQSIBWLI-UHFFFAOYSA-N,octyl ethanoate,CCCCCCCCOC(C)=O,293.1,0.00185,Pa*s,,,,,,,,1,pure,10.1186/s13321-024-00820-5,published_supplement_open_subset,data/viscosity_v01.csv,1712,12dfa03f34284c93204d1054f75b5a342fd82094da0ca17cee372b4c581c5b26,publishable_core,cc_by_4_0,true
schrodinger_viscosity_v01_open_subset:1713,schrodinger_viscosity_v01_open_subset,viscosity,dynamic_viscosity,YLYBTZIQSIBWLI-UHFFFAOYSA-N,octyl ethanoate,CCCCCCCCOC(C)=O,298.1,0.00168,Pa*s,,,,,,,,1,pure,10.1186/s13321-024-00820-5,published_supplement_open_subset,data/viscosity_v01.csv,1713,12dfa03f34284c93204d1054f75b5a342fd82094da0ca17cee372b4c581c5b26,publishable_core,cc_by_4_0,true
schrodinger_viscosity_v01_open_subset:1714,schrodinger_viscosity_v01_open_subset,viscosity,dynamic_viscosity,YLYBTZIQSIBWLI-UHFFFAOYSA-N,octyl ethanoate,CCCCCCCCOC(C)=O,308.1,0.00138,Pa*s,,,,,,,,1,pure,10.1186/s13321-024-00820-5,published_supplement_open_subset,data/viscosity_v01.csv,1714,12dfa03f34284c93204d1054f75b5a342fd82094da0ca17cee372b4c581c5b26,publishable_core,cc_by_4_0,true
schrodinger_viscosity_v01_open_subset:1715,schrodinger_viscosity_v01_open_subset,viscosity,dynamic_viscosity,YLYBTZIQSIBWLI-UHFFFAOYSA-N,octyl ethanoate,CCCCCCCCOC(C)=O,323.1,0.00107,Pa*s,,,,,,,,1,pure,10.1186/s13321-024-00820-5,published_supplement_open_subset,data/viscosity_v01.csv,1715,12dfa03f34284c93204d1054f75b5a342fd82094da0ca17cee372b4c581c5b26,publishable_core,cc_by_4_0,true
schrodinger_viscosity_v01_open_subset:1716,schrodinger_viscosity_v01_open_subset,viscosity,dynamic_viscosity,YLYBTZIQSIBWLI-UHFFFAOYSA-N,octyl ethanoate,CCCCCCCCOC(C)=O,338.1,0.00088,Pa*s,,,,,,,,1,pure,10.1186/s13321-024-00820-5,published_supplement_open_subset,data/viscosity_v01.csv,1716,12dfa03f34284c93204d1054f75b5a342fd82094da0ca17cee372b4c581c5b26,publishable_core,cc_by_4_0,true
schrodinger_viscosity_v01_open_subset:1717,schrodinger_viscosity_v01_open_subset,viscosity,dynamic_viscosity,YLYBTZIQSIBWLI-UHFFFAOYSA-N,octyl ethanoate,CCCCCCCCOC(C)=O,353.1,0.00073,Pa*s,,,,,,,,1,pure,10.1186/s13321-024-00820-5,published_supplement_open_subset,data/viscosity_v01.csv,1717,12dfa03f34284c93204d1054f75b5a342fd82094da0ca17cee372b4c581c5b26,publishable_core,cc_by_4_0,true
schrodinger_viscosity_v01_open_subset:1718,schrodinger_viscosity_v01_open_subset,viscosity,dynamic_viscosity,YLYBTZIQSIBWLI-UHFFFAOYSA-N,octyl ethanoate,CCCCCCCCOC(C)=O,368.1,0.00061,Pa*s,,,,,,,,1,pure,10.1186/s13321-024-00820-5,published_supplement_open_subset,data/viscosity_v01.csv,1718,12dfa03f34284c93204d1054f75b5a342fd82094da0ca17cee372b4c581c5b26,publishable_core,cc_by_4_0,true
schrodinger_viscosity_v01_open_subset:1719,schrodinger_viscosity_v01_open_subset,viscosity,dynamic_viscosity,AVBRYQRTMPHARE-UHFFFAOYSA-N,octyl methanoate,CCCCCCCCOC=O,288.1,0.00175,Pa*s,,,,,,,,1,pure,10.1186/s13321-024-00820-5,published_supplement_open_subset,data/viscosity_v01.csv,1719,12dfa03f34284c93204d1054f75b5a342fd82094da0ca17cee372b4c581c5b26,publishable_core,cc_by_4_0,true
schrodinger_viscosity_v01_open_subset:1720,schrodinger_viscosity_v01_open_subset,viscosity,dynamic_viscosity,AVBRYQRTMPHARE-UHFFFAOYSA-N,octyl formate,CCCCCCCCOC=O,298.15,0.00145,Pa*s,,,,,,,,1,pure,10.1186/s13321-024-00820-5,published_supplement_open_subset,data/viscosity_v01.csv,1720,12dfa03f34284c93204d1054f75b5a342fd82094da0ca17cee372b4c581c5b26,publishable_core,cc_by_4_0,true
schrodinger_viscosity_v01_open_subset:1721,schrodinger_viscosity_v01_open_subset,viscosity,dynamic_viscosity,AVBRYQRTMPHARE-UHFFFAOYSA-N,octyl methanoate,CCCCCCCCOC=O,303.1,0.00132,Pa*s,,,,,,,,1,pure,10.1186/s13321-024-00820-5,published_supplement_open_subset,data/viscosity_v01.csv,1721,12dfa03f34284c93204d1054f75b5a342fd82094da0ca17cee372b4c581c5b26,publishable_core,cc_by_4_0,true
