Repository: LittleAlety/electrolyte-solvent-dielectric-ml

# 电解液溶剂筛选：可审计的多通道机器学习管线

> **2026-11-28 · PLAN B 生产失败诊断**：[根因分析](outputs/b750_completion/failure_diagnostics/FAILURE_ANALYSIS.md) · [执行报告](outputs/b750_completion/COMPLETION_REPORT.md)。214条测试通过；38/67合格，剩余21个几何步数耗尽、1个超时中断、7个从未启动。首轮5个续算全部合格，当前状态 BLOCKED_NEEDS_SUBMISSION。历史目标泄漏、方法错标、CM截断和点级CI解释已由[科学更正](outputs/b750_completion/scientific_errata.json)取代。

> An auditable, pre-registered machine-learning pipeline for electrolyte-solvent
> screening: static permittivity (epsilon), viscosity (eta), the orbital window
> (HOMO / LUMO), and redox potential - with a frozen main scoreboard, a shot ledger,
> and every negative result retained rather than routed around.

File: data/processed/eta_epsilon_joint_observations.csv (part 65 of 84)
row_id,dataset_id,property,property_family,inchikey,name,smiles,T_K,value,unit,phase,method,uncertainty,uncertainty_kind,confidence_level,frequency_mhz,pressure_kpa,n_components,pure_or_mixture,source_doi,source_kind,source_file,source_row_index,source_file_sha256,quality_layer,licence,redistributable
schrodinger_viscosity_v01_open_subset:1722,schrodinger_viscosity_v01_open_subset,viscosity,dynamic_viscosity,CDKDZKXSXLNROY-UHFFFAOYSA-N,Octyl benzene,CCCCCCCCc1ccccc1,298.15,0.00231,Pa*s,,,,,,,,1,pure,10.1186/s13321-024-00820-5,published_supplement_open_subset,data/viscosity_v01.csv,1722,12dfa03f34284c93204d1054f75b5a342fd82094da0ca17cee372b4c581c5b26,publishable_core,cc_by_4_0,true
schrodinger_viscosity_v01_open_subset:1723,schrodinger_viscosity_v01_open_subset,viscosity,dynamic_viscosity,BBMCTIGTTCKYKF-UHFFFAOYSA-N,n-heptyl alcohol,CCCCCCCO,363.15,0.001,Pa*s,,,,,,,,1,pure,10.1186/s13321-024-00820-5,published_supplement_open_subset,data/viscosity_v01.csv,1723,12dfa03f34284c93204d1054f75b5a342fd82094da0ca17cee372b4c581c5b26,publishable_core,cc_by_4_0,true
schrodinger_viscosity_v01_open_subset:1724,schrodinger_viscosity_v01_open_subset,viscosity,dynamic_viscosity,JQCXWCOOWVGKMT-UHFFFAOYSA-N,di-n-heptyl phthalate,CCCCCCCOC(=O)c1ccccc1C(=O)OCCCCCCC,353.1,0.00603,Pa*s,,,,,,,,1,pure,10.1186/s13321-024-00820-5,published_supplement_open_subset,data/viscosity_v01.csv,1724,12dfa03f34284c93204d1054f75b5a342fd82094da0ca17cee372b4c581c5b26,publishable_core,cc_by_4_0,true
schrodinger_viscosity_v01_open_subset:1725,schrodinger_viscosity_v01_open_subset,viscosity,dynamic_viscosity,ZCZSIDMEHXZRLG-UHFFFAOYSA-N,heptyl ethanoate,CCCCCCCOC(C)=O,273.1,0.00232,Pa*s,,,,,,,,1,pure,10.1186/s13321-024-00820-5,published_supplement_open_subset,data/viscosity_v01.csv,1725,12dfa03f34284c93204d1054f75b5a342fd82094da0ca17cee372b4c581c5b26,publishable_core,cc_by_4_0,true
schrodinger_viscosity_v01_open_subset:1726,schrodinger_viscosity_v01_open_subset,viscosity,dynamic_viscosity,ZCZSIDMEHXZRLG-UHFFFAOYSA-N,heptyl ethanoate,CCCCCCCOC(C)=O,283.1,0.00185,Pa*s,,,,,,,,1,pure,10.1186/s13321-024-00820-5,published_supplement_open_subset,data/viscosity_v01.csv,1726,12dfa03f34284c93204d1054f75b5a342fd82094da0ca17cee372b4c581c5b26,publishable_core,cc_by_4_0,true
schrodinger_viscosity_v01_open_subset:1727,schrodinger_viscosity_v01_open_subset,viscosity,dynamic_viscosity,ZCZSIDMEHXZRLG-UHFFFAOYSA-N,heptyl ethanoate,CCCCCCCOC(C)=O,288.1,0.0016,Pa*s,,,,,,,,1,pure,10.1186/s13321-024-00820-5,published_supplement_open_subset,data/viscosity_v01.csv,1727,12dfa03f34284c93204d1054f75b5a342fd82094da0ca17cee372b4c581c5b26,publishable_core,cc_by_4_0,true
schrodinger_viscosity_v01_open_subset:1728,schrodinger_viscosity_v01_open_subset,viscosity,dynamic_viscosity,ZCZSIDMEHXZRLG-UHFFFAOYSA-N,heptyl ethanoate,CCCCCCCOC(C)=O,293.1,0.00152,Pa*s,,,,,,,,1,pure,10.1186/s13321-024-00820-5,published_supplement_open_subset,data/viscosity_v01.csv,1728,12dfa03f34284c93204d1054f75b5a342fd82094da0ca17cee372b4c581c5b26,publishable_core,cc_by_4_0,true
schrodinger_viscosity_v01_open_subset:1729,schrodinger_viscosity_v01_open_subset,viscosity,dynamic_viscosity,ZCZSIDMEHXZRLG-UHFFFAOYSA-N,heptyl ethanoate,CCCCCCCOC(C)=O,300.5,0.00124,Pa*s,,,,,,,,1,pure,10.1186/s13321-024-00820-5,published_supplement_open_subset,data/viscosity_v01.csv,1729,12dfa03f34284c93204d1054f75b5a342fd82094da0ca17cee372b4c581c5b26,publishable_core,cc_by_4_0,true
schrodinger_viscosity_v01_open_subset:1730,schrodinger_viscosity_v01_open_subset,viscosity,dynamic_viscosity,ZCZSIDMEHXZRLG-UHFFFAOYSA-N,heptyl ethanoate,CCCCCCCOC(C)=O,303.1,0.00124,Pa*s,,,,,,,,1,pure,10.1186/s13321-024-00820-5,published_supplement_open_subset,data/viscosity_v01.csv,1730,12dfa03f34284c93204d1054f75b5a342fd82094da0ca17cee372b4c581c5b26,publishable_core,cc_by_4_0,true
schrodinger_viscosity_v01_open_subset:1731,schrodinger_viscosity_v01_open_subset,viscosity,dynamic_viscosity,ZCZSIDMEHXZRLG-UHFFFAOYSA-N,heptyl ethanoate,CCCCCCCOC(C)=O,313.1,0.00109,Pa*s,,,,,,,,1,pure,10.1186/s13321-024-00820-5,published_supplement_open_subset,data/viscosity_v01.csv,1731,12dfa03f34284c93204d1054f75b5a342fd82094da0ca17cee372b4c581c5b26,publishable_core,cc_by_4_0,true
schrodinger_viscosity_v01_open_subset:1732,schrodinger_viscosity_v01_open_subset,viscosity,dynamic_viscosity,ZCZSIDMEHXZRLG-UHFFFAOYSA-N,heptyl ethanoate,CCCCCCCOC(C)=O,315.4,0.00096,Pa*s,,,,,,,,1,pure,10.1186/s13321-024-00820-5,published_supplement_open_subset,data/viscosity_v01.csv,1732,12dfa03f34284c93204d1054f75b5a342fd82094da0ca17cee372b4c581c5b26,publishable_core,cc_by_4_0,true
schrodinger_viscosity_v01_open_subset:1733,schrodinger_viscosity_v01_open_subset,viscosity,dynamic_viscosity,ZCZSIDMEHXZRLG-UHFFFAOYSA-N,heptyl ethanoate,CCCCCCCOC(C)=O,333.1,0.00083,Pa*s,,,,,,,,1,pure,10.1186/s13321-024-00820-5,published_supplement_open_subset,data/viscosity_v01.csv,1733,12dfa03f34284c93204d1054f75b5a342fd82094da0ca17cee372b4c581c5b26,publishable_core,cc_by_4_0,true
schrodinger_viscosity_v01_open_subset:1734,schrodinger_viscosity_v01_open_subset,viscosity,dynamic_viscosity,ZCZSIDMEHXZRLG-UHFFFAOYSA-N,heptyl ethanoate,CCCCCCCOC(C)=O,353.1,0.00065,Pa*s,,,,,,,,1,pure,10.1186/s13321-024-00820-5,published_supplement_open_subset,data/viscosity_v01.csv,1734,12dfa03f34284c93204d1054f75b5a342fd82094da0ca17cee372b4c581c5b26,publishable_core,cc_by_4_0,true
schrodinger_viscosity_v01_open_subset:1735,schrodinger_viscosity_v01_open_subset,viscosity,dynamic_viscosity,ZCZSIDMEHXZRLG-UHFFFAOYSA-N,heptyl ethanoate,CCCCCCCOC(C)=O,367.5,0.00051,Pa*s,,,,,,,,1,pure,10.1186/s13321-024-00820-5,published_supplement_open_subset,data/viscosity_v01.csv,1735,12dfa03f34284c93204d1054f75b5a342fd82094da0ca17cee372b4c581c5b26,publishable_core,cc_by_4_0,true
schrodinger_viscosity_v01_open_subset:1736,schrodinger_viscosity_v01_open_subset,viscosity,dynamic_viscosity,XEAMDSXSXYAICO-UHFFFAOYSA-N,heptyl methanoate,CCCCCCCOC=O,288.1,0.00137,Pa*s,,,,,,,,1,pure,10.1186/s13321-024-00820-5,published_supplement_open_subset,data/viscosity_v01.csv,1736,12dfa03f34284c93204d1054f75b5a342fd82094da0ca17cee372b4c581c5b26,publishable_core,cc_by_4_0,true
schrodinger_viscosity_v01_open_subset:1737,schrodinger_viscosity_v01_open_subset,viscosity,dynamic_viscosity,XEAMDSXSXYAICO-UHFFFAOYSA-N,heptyl formate,CCCCCCCOC=O,298.15,0.00116,Pa*s,,,,,,,,1,pure,10.1186/s13321-024-00820-5,published_supplement_open_subset,data/viscosity_v01.csv,1737,12dfa03f34284c93204d1054f75b5a342fd82094da0ca17cee372b4c581c5b26,publishable_core,cc_by_4_0,true
schrodinger_viscosity_v01_open_subset:1738,schrodinger_viscosity_v01_open_subset,viscosity,dynamic_viscosity,XEAMDSXSXYAICO-UHFFFAOYSA-N,heptyl methanoate,CCCCCCCOC=O,303.1,0.00106,Pa*s,,,,,,,,1,pure,10.1186/s13321-024-00820-5,published_supplement_open_subset,data/viscosity_v01.csv,1738,12dfa03f34284c93204d1054f75b5a342fd82094da0ca17cee372b4c581c5b26,publishable_core,cc_by_4_0,true
schrodinger_viscosity_v01_open_subset:1739,schrodinger_viscosity_v01_open_subset,viscosity,dynamic_viscosity,VPIAKHNXCOTPAY-UHFFFAOYSA-N,N-heptanethiol,CCCCCCCS,293.15,0.00124,Pa*s,,,,,,,,1,pure,10.1186/s13321-024-00820-5,published_supplement_open_subset,data/viscosity_v01.csv,1739,12dfa03f34284c93204d1054f75b5a342fd82094da0ca17cee372b4c581c5b26,publishable_core,cc_by_4_0,true
schrodinger_viscosity_v01_open_subset:1740,schrodinger_viscosity_v01_open_subset,viscosity,dynamic_viscosity,LBNXAWYDQUGHGX-UHFFFAOYSA-N,n-heptylbenzene,CCCCCCCc1ccccc1,288.1,0.00069,Pa*s,,,,,,,,1,pure,10.1186/s13321-024-00820-5,published_supplement_open_subset,data/viscosity_v01.csv,1740,12dfa03f34284c93204d1054f75b5a342fd82094da0ca17cee372b4c581c5b26,publishable_core,cc_by_4_0,true
schrodinger_viscosity_v01_open_subset:1741,schrodinger_viscosity_v01_open_subset,viscosity,dynamic_viscosity,LBNXAWYDQUGHGX-UHFFFAOYSA-N,n-heptylbenzene,CCCCCCCc1ccccc1,293.1,0.00065,Pa*s,,,,,,,,1,pure,10.1186/s13321-024-00820-5,published_supplement_open_subset,data/viscosity_v01.csv,1741,12dfa03f34284c93204d1054f75b5a342fd82094da0ca17cee372b4c581c5b26,publishable_core,cc_by_4_0,true
schrodinger_viscosity_v01_open_subset:1742,schrodinger_viscosity_v01_open_subset,viscosity,dynamic_viscosity,LBNXAWYDQUGHGX-UHFFFAOYSA-N,n-heptylbenzene,CCCCCCCc1ccccc1,298.1,0.00061,Pa*s,,,,,,,,1,pure,10.1186/s13321-024-00820-5,published_supplement_open_subset,data/viscosity_v01.csv,1742,12dfa03f34284c93204d1054f75b5a342fd82094da0ca17cee372b4c581c5b26,publishable_core,cc_by_4_0,true
schrodinger_viscosity_v01_open_subset:1743,schrodinger_viscosity_v01_open_subset,viscosity,dynamic_viscosity,LBNXAWYDQUGHGX-UHFFFAOYSA-N,n-heptylbenzene,CCCCCCCc1ccccc1,303.1,0.00057,Pa*s,,,,,,,,1,pure,10.1186/s13321-024-00820-5,published_supplement_open_subset,data/viscosity_v01.csv,1743,12dfa03f34284c93204d1054f75b5a342fd82094da0ca17cee372b4c581c5b26,publishable_core,cc_by_4_0,true
schrodinger_viscosity_v01_open_subset:1744,schrodinger_viscosity_v01_open_subset,viscosity,dynamic_viscosity,ZSIAUFGUXNUGDI-UHFFFAOYSA-N,1-Hexanol,CCCCCCO,288.15,0.006203,Pa*s,,,,,,,,1,pure,10.1186/s13321-024-00820-5,published_supplement_open_subset,data/viscosity_v01.csv,1744,12dfa03f34284c93204d1054f75b5a342fd82094da0ca17cee372b4c581c5b26,publishable_core,cc_by_4_0,true
schrodinger_viscosity_v01_open_subset:1745,schrodinger_viscosity_v01_open_subset,viscosity,dynamic_viscosity,ZSIAUFGUXNUGDI-UHFFFAOYSA-N,1-Hexanol,CCCCCCO,303.15,0.003872,Pa*s,,,,,,,,1,pure,10.1186/s13321-024-00820-5,published_supplement_open_subset,data/viscosity_v01.csv,1745,12dfa03f34284c93204d1054f75b5a342fd82094da0ca17cee372b4c581c5b26,publishable_core,cc_by_4_0,true
schrodinger_viscosity_v01_open_subset:1746,schrodinger_viscosity_v01_open_subset,viscosity,dynamic_viscosity,LSVLEIBTIVPHDT-UHFFFAOYSA-N,"propane-1,2,3-tricarboxylic acid trihexyl ester",CCCCCCOC(=O)CC(CC(=O)OCCCCCC)C(=O)OCCCCCC,298.15,0.0199,Pa*s,,,,,,,,1,pure,10.1186/s13321-024-00820-5,published_supplement_open_subset,data/viscosity_v01.csv,1746,12dfa03f34284c93204d1054f75b5a342fd82094da0ca17cee372b4c581c5b26,publishable_core,cc_by_4_0,true
schrodinger_viscosity_v01_open_subset:1747,schrodinger_viscosity_v01_open_subset,viscosity,dynamic_viscosity,HHECSPXBQJHZAF-UHFFFAOYSA-N,dihexyl adipate,CCCCCCOC(=O)CCCCC(=O)OCCCCCC,293.1,0.00914,Pa*s,,,,,,,,1,pure,10.1186/s13321-024-00820-5,published_supplement_open_subset,data/viscosity_v01.csv,1747,12dfa03f34284c93204d1054f75b5a342fd82094da0ca17cee372b4c581c5b26,publishable_core,cc_by_4_0,true
schrodinger_viscosity_v01_open_subset:1748,schrodinger_viscosity_v01_open_subset,viscosity,dynamic_viscosity,HHECSPXBQJHZAF-UHFFFAOYSA-N,dihexyl adipate,CCCCCCOC(=O)CCCCC(=O)OCCCCCC,303.1,0.00539,Pa*s,,,,,,,,1,pure,10.1186/s13321-024-00820-5,published_supplement_open_subset,data/viscosity_v01.csv,1748,12dfa03f34284c93204d1054f75b5a342fd82094da0ca17cee372b4c581c5b26,publishable_core,cc_by_4_0,true
schrodinger_viscosity_v01_open_subset:1749,schrodinger_viscosity_v01_open_subset,viscosity,dynamic_viscosity,HHECSPXBQJHZAF-UHFFFAOYSA-N,dihexyl adipate,CCCCCCOC(=O)CCCCC(=O)OCCCCCC,323.1,0.00278,Pa*s,,,,,,,,1,pure,10.1186/s13321-024-00820-5,published_supplement_open_subset,data/viscosity_v01.csv,1749,12dfa03f34284c93204d1054f75b5a342fd82094da0ca17cee372b4c581c5b26,publishable_core,cc_by_4_0,true
schrodinger_viscosity_v01_open_subset:1750,schrodinger_viscosity_v01_open_subset,viscosity,dynamic_viscosity,GQIDSVPVVYHXAP-UHFFFAOYSA-N,decanedioic acid dihexyl ester,CCCCCCOC(=O)CCCCCCCCC(=O)OCCCCCC,298.15,0.0128,Pa*s,,,,,,,,1,pure,10.1186/s13321-024-00820-5,published_supplement_open_subset,data/viscosity_v01.csv,1750,12dfa03f34284c93204d1054f75b5a342fd82094da0ca17cee372b4c581c5b26,publishable_core,cc_by_4_0,true
schrodinger_viscosity_v01_open_subset:1751,schrodinger_viscosity_v01_open_subset,viscosity,dynamic_viscosity,OKQDSOXFNBWWJL-UHFFFAOYSA-N,carbonic acid dihexyl ester,CCCCCCOC(=O)OCCCCCC,298.15,0.0036,Pa*s,,,,,,,,1,pure,10.1186/s13321-024-00820-5,published_supplement_open_subset,data/viscosity_v01.csv,1751,12dfa03f34284c93204d1054f75b5a342fd82094da0ca17cee372b4c581c5b26,publishable_core,cc_by_4_0,true
schrodinger_viscosity_v01_open_subset:1752,schrodinger_viscosity_v01_open_subset,viscosity,dynamic_viscosity,AOGQPLXWSUTHQB-UHFFFAOYSA-N,hexyl ethanoate,CCCCCCOC(C)=O,288.1,0.00125,Pa*s,,,,,,,,1,pure,10.1186/s13321-024-00820-5,published_supplement_open_subset,data/viscosity_v01.csv,1752,12dfa03f34284c93204d1054f75b5a342fd82094da0ca17cee372b4c581c5b26,publishable_core,cc_by_4_0,true
schrodinger_viscosity_v01_open_subset:1753,schrodinger_viscosity_v01_open_subset,viscosity,dynamic_viscosity,AOGQPLXWSUTHQB-UHFFFAOYSA-N,hexyl ethanoate,CCCCCCOC(C)=O,293.1,0.00117,Pa*s,,,,,,,,1,pure,10.1186/s13321-024-00820-5,published_supplement_open_subset,data/viscosity_v01.csv,1753,12dfa03f34284c93204d1054f75b5a342fd82094da0ca17cee372b4c581c5b26,publishable_core,cc_by_4_0,true
schrodinger_viscosity_v01_open_subset:1754,schrodinger_viscosity_v01_open_subset,viscosity,dynamic_viscosity,AOGQPLXWSUTHQB-UHFFFAOYSA-N,hexyl ethanoate,CCCCCCOC(C)=O,298.1,0.00108,Pa*s,,,,,,,,1,pure,10.1186/s13321-024-00820-5,published_supplement_open_subset,data/viscosity_v01.csv,1754,12dfa03f34284c93204d1054f75b5a342fd82094da0ca17cee372b4c581c5b26,publishable_core,cc_by_4_0,true
schrodinger_viscosity_v01_open_subset:1755,schrodinger_viscosity_v01_open_subset,viscosity,dynamic_viscosity,AOGQPLXWSUTHQB-UHFFFAOYSA-N,hexyl ethanoate,CCCCCCOC(C)=O,303.1,0.00097,Pa*s,,,,,,,,1,pure,10.1186/s13321-024-00820-5,published_supplement_open_subset,data/viscosity_v01.csv,1755,12dfa03f34284c93204d1054f75b5a342fd82094da0ca17cee372b4c581c5b26,publishable_core,cc_by_4_0,true
schrodinger_viscosity_v01_open_subset:1756,schrodinger_viscosity_v01_open_subset,viscosity,dynamic_viscosity,AOGQPLXWSUTHQB-UHFFFAOYSA-N,hexyl ethanoate,CCCCCCOC(C)=O,308.1,0.00091,Pa*s,,,,,,,,1,pure,10.1186/s13321-024-00820-5,published_supplement_open_subset,data/viscosity_v01.csv,1756,12dfa03f34284c93204d1054f75b5a342fd82094da0ca17cee372b4c581c5b26,publishable_core,cc_by_4_0,true
schrodinger_viscosity_v01_open_subset:1757,schrodinger_viscosity_v01_open_subset,viscosity,dynamic_viscosity,AOGQPLXWSUTHQB-UHFFFAOYSA-N,hexyl ethanoate,CCCCCCOC(C)=O,323.1,0.00074,Pa*s,,,,,,,,1,pure,10.1186/s13321-024-00820-5,published_supplement_open_subset,data/viscosity_v01.csv,1757,12dfa03f34284c93204d1054f75b5a342fd82094da0ca17cee372b4c581c5b26,publishable_core,cc_by_4_0,true
schrodinger_viscosity_v01_open_subset:1758,schrodinger_viscosity_v01_open_subset,viscosity,dynamic_viscosity,AOGQPLXWSUTHQB-UHFFFAOYSA-N,hexyl ethanoate,CCCCCCOC(C)=O,338.1,0.00062,Pa*s,,,,,,,,1,pure,10.1186/s13321-024-00820-5,published_supplement_open_subset,data/viscosity_v01.csv,1758,12dfa03f34284c93204d1054f75b5a342fd82094da0ca17cee372b4c581c5b26,publishable_core,cc_by_4_0,true
schrodinger_viscosity_v01_open_subset:1759,schrodinger_viscosity_v01_open_subset,viscosity,dynamic_viscosity,AOGQPLXWSUTHQB-UHFFFAOYSA-N,hexyl ethanoate,CCCCCCOC(C)=O,353.1,0.00052,Pa*s,,,,,,,,1,pure,10.1186/s13321-024-00820-5,published_supplement_open_subset,data/viscosity_v01.csv,1759,12dfa03f34284c93204d1054f75b5a342fd82094da0ca17cee372b4c581c5b26,publishable_core,cc_by_4_0,true
schrodinger_viscosity_v01_open_subset:1760,schrodinger_viscosity_v01_open_subset,viscosity,dynamic_viscosity,AOGQPLXWSUTHQB-UHFFFAOYSA-N,hexyl ethanoate,CCCCCCOC(C)=O,368.1,0.00045,Pa*s,,,,,,,,1,pure,10.1186/s13321-024-00820-5,published_supplement_open_subset,data/viscosity_v01.csv,1760,12dfa03f34284c93204d1054f75b5a342fd82094da0ca17cee372b4c581c5b26,publishable_core,cc_by_4_0,true
schrodinger_viscosity_v01_open_subset:1761,schrodinger_viscosity_v01_open_subset,viscosity,dynamic_viscosity,OUGPMNMLWKSBRI-UHFFFAOYSA-N,hexyl methanoate,CCCCCCOC=O,288.1,0.00112,Pa*s,,,,,,,,1,pure,10.1186/s13321-024-00820-5,published_supplement_open_subset,data/viscosity_v01.csv,1761,12dfa03f34284c93204d1054f75b5a342fd82094da0ca17cee372b4c581c5b26,publishable_core,cc_by_4_0,true
schrodinger_viscosity_v01_open_subset:1762,schrodinger_viscosity_v01_open_subset,viscosity,dynamic_viscosity,OUGPMNMLWKSBRI-UHFFFAOYSA-N,Hexyl formate,CCCCCCOC=O,298.15,0.00096,Pa*s,,,,,,,,1,pure,10.1186/s13321-024-00820-5,published_supplement_open_subset,data/viscosity_v01.csv,1762,12dfa03f34284c93204d1054f75b5a342fd82094da0ca17cee372b4c581c5b26,publishable_core,cc_by_4_0,true
schrodinger_viscosity_v01_open_subset:1763,schrodinger_viscosity_v01_open_subset,viscosity,dynamic_viscosity,OUGPMNMLWKSBRI-UHFFFAOYSA-N,hexyl methanoate,CCCCCCOC=O,303.1,0.00088,Pa*s,,,,,,,,1,pure,10.1186/s13321-024-00820-5,published_supplement_open_subset,data/viscosity_v01.csv,1763,12dfa03f34284c93204d1054f75b5a342fd82094da0ca17cee372b4c581c5b26,publishable_core,cc_by_4_0,true
schrodinger_viscosity_v01_open_subset:1764,schrodinger_viscosity_v01_open_subset,viscosity,dynamic_viscosity,ZXHQLEQLZPJIFG-UHFFFAOYSA-N,ethyl hexyl ether,CCCCCCOCC,298.15,0.000929,Pa*s,,,,,,,,1,pure,10.1186/s13321-024-00820-5,published_supplement_open_subset,data/viscosity_v01.csv,1764,12dfa03f34284c93204d1054f75b5a342fd82094da0ca17cee372b4c581c5b26,publishable_core,cc_by_4_0,true
schrodinger_viscosity_v01_open_subset:1765,schrodinger_viscosity_v01_open_subset,viscosity,dynamic_viscosity,ZXHQLEQLZPJIFG-UHFFFAOYSA-N,ethyl hexyl ether,CCCCCCOCC,323.15,0.000653,Pa*s,,,,,,,,1,pure,10.1186/s13321-024-00820-5,published_supplement_open_subset,data/viscosity_v01.csv,1765,12dfa03f34284c93204d1054f75b5a342fd82094da0ca17cee372b4c581c5b26,publishable_core,cc_by_4_0,true
schrodinger_viscosity_v01_open_subset:1766,schrodinger_viscosity_v01_open_subset,viscosity,dynamic_viscosity,UPGSWASWQBLSKZ-UHFFFAOYSA-N,Ethylene Glycol Hexyl Ether,CCCCCCOCCO,298.15,0.0045,Pa*s,,,,,,,,1,pure,10.1186/s13321-024-00820-5,published_supplement_open_subset,data/viscosity_v01.csv,1766,12dfa03f34284c93204d1054f75b5a342fd82094da0ca17cee372b4c581c5b26,publishable_core,cc_by_4_0,true
schrodinger_viscosity_v01_open_subset:1767,schrodinger_viscosity_v01_open_subset,viscosity,dynamic_viscosity,GZMAAYIALGURDQ-UHFFFAOYSA-N,Diethylene glycol hexyl ether,CCCCCCOCCOCCO,293.15,0.0086,Pa*s,,,,,,,,1,pure,10.1186/s13321-024-00820-5,published_supplement_open_subset,data/viscosity_v01.csv,1767,12dfa03f34284c93204d1054f75b5a342fd82094da0ca17cee372b4c581c5b26,publishable_core,cc_by_4_0,true
schrodinger_viscosity_v01_open_subset:1768,schrodinger_viscosity_v01_open_subset,viscosity,dynamic_viscosity,GZMAAYIALGURDQ-UHFFFAOYSA-N,Diethylene Glycol Hexyl Ether,CCCCCCOCCOCCO,298.15,0.0063,Pa*s,,,,,,,,1,pure,10.1186/s13321-024-00820-5,published_supplement_open_subset,data/viscosity_v01.csv,1768,12dfa03f34284c93204d1054f75b5a342fd82094da0ca17cee372b4c581c5b26,publishable_core,cc_by_4_0,true
schrodinger_viscosity_v01_open_subset:1769,schrodinger_viscosity_v01_open_subset,viscosity,dynamic_viscosity,XRJWGFXUIIXRNM-UHFFFAOYSA-N,1-n-hexylnaphthalene,CCCCCCc1cccc2ccccc12,273.1,0.02393,Pa*s,,,,,,,,1,pure,10.1186/s13321-024-00820-5,published_supplement_open_subset,data/viscosity_v01.csv,1769,12dfa03f34284c93204d1054f75b5a342fd82094da0ca17cee372b4c581c5b26,publishable_core,cc_by_4_0,true
schrodinger_viscosity_v01_open_subset:1770,schrodinger_viscosity_v01_open_subset,viscosity,dynamic_viscosity,XRJWGFXUIIXRNM-UHFFFAOYSA-N,1-n-hexylnaphthalene,CCCCCCc1cccc2ccccc12,293.1,0.00884,Pa*s,,,,,,,,1,pure,10.1186/s13321-024-00820-5,published_supplement_open_subset,data/viscosity_v01.csv,1770,12dfa03f34284c93204d1054f75b5a342fd82094da0ca17cee372b4c581c5b26,publishable_core,cc_by_4_0,true
schrodinger_viscosity_v01_open_subset:1771,schrodinger_viscosity_v01_open_subset,viscosity,dynamic_viscosity,XRJWGFXUIIXRNM-UHFFFAOYSA-N,1-n-hexylnaphthalene,CCCCCCc1cccc2ccccc12,323.1,0.00328,Pa*s,,,,,,,,1,pure,10.1186/s13321-024-00820-5,published_supplement_open_subset,data/viscosity_v01.csv,1771,12dfa03f34284c93204d1054f75b5a342fd82094da0ca17cee372b4c581c5b26,publishable_core,cc_by_4_0,true
schrodinger_viscosity_v01_open_subset:1772,schrodinger_viscosity_v01_open_subset,viscosity,dynamic_viscosity,XRJWGFXUIIXRNM-UHFFFAOYSA-N,1-n-hexylnaphthalene,CCCCCCc1cccc2ccccc12,353.1,0.00173,Pa*s,,,,,,,,1,pure,10.1186/s13321-024-00820-5,published_supplement_open_subset,data/viscosity_v01.csv,1772,12dfa03f34284c93204d1054f75b5a342fd82094da0ca17cee372b4c581c5b26,publishable_core,cc_by_4_0,true
schrodinger_viscosity_v01_open_subset:1773,schrodinger_viscosity_v01_open_subset,viscosity,dynamic_viscosity,XRJWGFXUIIXRNM-UHFFFAOYSA-N,1-n-hexylnaphthalene,CCCCCCc1cccc2ccccc12,373.1,0.00126,Pa*s,,,,,,,,1,pure,10.1186/s13321-024-00820-5,published_supplement_open_subset,data/viscosity_v01.csv,1773,12dfa03f34284c93204d1054f75b5a342fd82094da0ca17cee372b4c581c5b26,publishable_core,cc_by_4_0,true
schrodinger_viscosity_v01_open_subset:1774,schrodinger_viscosity_v01_open_subset,viscosity,dynamic_viscosity,LTEQMZWBSYACLV-UHFFFAOYSA-N,Hexyl benzene,CCCCCCc1ccccc1,298.15,0.00152,Pa*s,,,,,,,,1,pure,10.1186/s13321-024-00820-5,published_supplement_open_subset,data/viscosity_v01.csv,1774,12dfa03f34284c93204d1054f75b5a342fd82094da0ca17cee372b4c581c5b26,publishable_core,cc_by_4_0,true
schrodinger_viscosity_v01_open_subset:1775,schrodinger_viscosity_v01_open_subset,viscosity,dynamic_viscosity,SQCZQTSHSZLZIQ-UHFFFAOYSA-N,1-Chloropentane,CCCCCCl,293.15,0.00058,Pa*s,,,,,,,,1,pure,10.1186/s13321-024-00820-5,published_supplement_open_subset,data/viscosity_v01.csv,1775,12dfa03f34284c93204d1054f75b5a342fd82094da0ca17cee372b4c581c5b26,publishable_core,cc_by_4_0,true
schrodinger_viscosity_v01_open_subset:1776,schrodinger_viscosity_v01_open_subset,viscosity,dynamic_viscosity,JACMPVXHEARCBO-UHFFFAOYSA-N,Dipentylamine,CCCCCNCCCCC,328.15,0.00466,Pa*s,,,,,,,,1,pure,10.1186/s13321-024-00820-5,published_supplement_open_subset,data/viscosity_v01.csv,1776,12dfa03f34284c93204d1054f75b5a342fd82094da0ca17cee372b4c581c5b26,publishable_core,cc_by_4_0,true
schrodinger_viscosity_v01_open_subset:1777,schrodinger_viscosity_v01_open_subset,viscosity,dynamic_viscosity,JACMPVXHEARCBO-UHFFFAOYSA-N,Dipentylamine,CCCCCNCCCCC,403.15,0.00104,Pa*s,,,,,,,,1,pure,10.1186/s13321-024-00820-5,published_supplement_open_subset,data/viscosity_v01.csv,1777,12dfa03f34284c93204d1054f75b5a342fd82094da0ca17cee372b4c581c5b26,publishable_core,cc_by_4_0,true
schrodinger_viscosity_v01_open_subset:1778,schrodinger_viscosity_v01_open_subset,viscosity,dynamic_viscosity,AMQJEAYHLZJPGS-UHFFFAOYSA-N,d-amyl alcohol,CCCCCO,284.78,0.0069581,Pa*s,,,,,,,,1,pure,10.1186/s13321-024-00820-5,published_supplement_open_subset,data/viscosity_v01.csv,1778,12dfa03f34284c93204d1054f75b5a342fd82094da0ca17cee372b4c581c5b26,publishable_core,cc_by_4_0,true
schrodinger_viscosity_v01_open_subset:1779,schrodinger_viscosity_v01_open_subset,viscosity,dynamic_viscosity,AMQJEAYHLZJPGS-UHFFFAOYSA-N,1-Pentanol,CCCCCO,288.15,0.00465,Pa*s,,,,,,,,1,pure,10.1186/s13321-024-00820-5,published_supplement_open_subset,data/viscosity_v01.csv,1779,12dfa03f34284c93204d1054f75b5a342fd82094da0ca17cee372b4c581c5b26,publishable_core,cc_by_4_0,true
schrodinger_viscosity_v01_open_subset:1780,schrodinger_viscosity_v01_open_subset,viscosity,dynamic_viscosity,AMQJEAYHLZJPGS-UHFFFAOYSA-N,n-Pentanol,CCCCCO,293.15,0.0044,Pa*s,,,,,,,,1,pure,10.1186/s13321-024-00820-5,published_supplement_open_subset,data/viscosity_v01.csv,1780,12dfa03f34284c93204d1054f75b5a342fd82094da0ca17cee372b4c581c5b26,publishable_core,cc_by_4_0,true
schrodinger_viscosity_v01_open_subset:1781,schrodinger_viscosity_v01_open_subset,viscosity,dynamic_viscosity,AMQJEAYHLZJPGS-UHFFFAOYSA-N,d-amyl alcohol,CCCCCO,307.9,0.0030788,Pa*s,,,,,,,,1,pure,10.1186/s13321-024-00820-5,published_supplement_open_subset,data/viscosity_v01.csv,1781,12dfa03f34284c93204d1054f75b5a342fd82094da0ca17cee372b4c581c5b26,publishable_core,cc_by_4_0,true
schrodinger_viscosity_v01_open_subset:1782,schrodinger_viscosity_v01_open_subset,viscosity,dynamic_viscosity,AMQJEAYHLZJPGS-UHFFFAOYSA-N,d-amyl alcohol,CCCCCO,320.55,0.002088,Pa*s,,,,,,,,1,pure,10.1186/s13321-024-00820-5,published_supplement_open_subset,data/viscosity_v01.csv,1782,12dfa03f34284c93204d1054f75b5a342fd82094da0ca17cee372b4c581c5b26,publishable_core,cc_by_4_0,true
schrodinger_viscosity_v01_open_subset:1783,schrodinger_viscosity_v01_open_subset,viscosity,dynamic_viscosity,AMQJEAYHLZJPGS-UHFFFAOYSA-N,d-amyl alcohol,CCCCCO,330.09,0.0015956,Pa*s,,,,,,,,1,pure,10.1186/s13321-024-00820-5,published_supplement_open_subset,data/viscosity_v01.csv,1783,12dfa03f34284c93204d1054f75b5a342fd82094da0ca17cee372b4c581c5b26,publishable_core,cc_by_4_0,true
schrodinger_viscosity_v01_open_subset:1784,schrodinger_viscosity_v01_open_subset,viscosity,dynamic_viscosity,AMQJEAYHLZJPGS-UHFFFAOYSA-N,d-amyl alcohol,CCCCCO,340.67,0.0012183,Pa*s,,,,,,,,1,pure,10.1186/s13321-024-00820-5,published_supplement_open_subset,data/viscosity_v01.csv,1784,12dfa03f34284c93204d1054f75b5a342fd82094da0ca17cee372b4c581c5b26,publishable_core,cc_by_4_0,true
schrodinger_viscosity_v01_open_subset:1785,schrodinger_viscosity_v01_open_subset,viscosity,dynamic_viscosity,AMQJEAYHLZJPGS-UHFFFAOYSA-N,d-amyl alcohol,CCCCCO,352.4,0.0009254,Pa*s,,,,,,,,1,pure,10.1186/s13321-024-00820-5,published_supplement_open_subset,data/viscosity_v01.csv,1785,12dfa03f34284c93204d1054f75b5a342fd82094da0ca17cee372b4c581c5b26,publishable_core,cc_by_4_0,true
schrodinger_viscosity_v01_open_subset:1786,schrodinger_viscosity_v01_open_subset,viscosity,dynamic_viscosity,AMQJEAYHLZJPGS-UHFFFAOYSA-N,d-amyl alcohol,CCCCCO,365.03,0.0007075,Pa*s,,,,,,,,1,pure,10.1186/s13321-024-00820-5,published_supplement_open_subset,data/viscosity_v01.csv,1786,12dfa03f34284c93204d1054f75b5a342fd82094da0ca17cee372b4c581c5b26,publishable_core,cc_by_4_0,true
schrodinger_viscosity_v01_open_subset:1787,schrodinger_viscosity_v01_open_subset,viscosity,dynamic_viscosity,AMQJEAYHLZJPGS-UHFFFAOYSA-N,d-amyl alcohol,CCCCCO,373.18,0.0006033,Pa*s,,,,,,,,1,pure,10.1186/s13321-024-00820-5,published_supplement_open_subset,data/viscosity_v01.csv,1787,12dfa03f34284c93204d1054f75b5a342fd82094da0ca17cee372b4c581c5b26,publishable_core,cc_by_4_0,true
schrodinger_viscosity_v01_open_subset:1788,schrodinger_viscosity_v01_open_subset,viscosity,dynamic_viscosity,AMQJEAYHLZJPGS-UHFFFAOYSA-N,d-amyl alcohol,CCCCCO,385.93,0.0004819,Pa*s,,,,,,,,1,pure,10.1186/s13321-024-00820-5,published_supplement_open_subset,data/viscosity_v01.csv,1788,12dfa03f34284c93204d1054f75b5a342fd82094da0ca17cee372b4c581c5b26,publishable_core,cc_by_4_0,true
schrodinger_viscosity_v01_open_subset:1789,schrodinger_viscosity_v01_open_subset,viscosity,dynamic_viscosity,AMQJEAYHLZJPGS-UHFFFAOYSA-N,d-amyl alcohol,CCCCCO,397.51,0.0004008,Pa*s,,,,,,,,1,pure,10.1186/s13321-024-00820-5,published_supplement_open_subset,data/viscosity_v01.csv,1789,12dfa03f34284c93204d1054f75b5a342fd82094da0ca17cee372b4c581c5b26,publishable_core,cc_by_4_0,true
schrodinger_viscosity_v01_open_subset:1790,schrodinger_viscosity_v01_open_subset,viscosity,dynamic_viscosity,DBUJFULDVAZULB-UHFFFAOYSA-N,Methyl pentyl ether,CCCCCOC,298.15,0.00042,Pa*s,,,,,,,,1,pure,10.1186/s13321-024-00820-5,published_supplement_open_subset,data/viscosity_v01.csv,1790,12dfa03f34284c93204d1054f75b5a342fd82094da0ca17cee372b4c581c5b26,publishable_core,cc_by_4_0,true
schrodinger_viscosity_v01_open_subset:1791,schrodinger_viscosity_v01_open_subset,viscosity,dynamic_viscosity,ZAFQKNMWLKQGSY-UHFFFAOYSA-N,"propane-1,2,3-tricarboxylic acid tripentyl ester",CCCCCOC(=O)CC(CC(=O)OCCCCC)C(=O)OCCCCC,298.15,0.0174,Pa*s,,,,,,,,1,pure,10.1186/s13321-024-00820-5,published_supplement_open_subset,data/viscosity_v01.csv,1791,12dfa03f34284c93204d1054f75b5a342fd82094da0ca17cee372b4c581c5b26,publishable_core,cc_by_4_0,true
schrodinger_viscosity_v01_open_subset:1792,schrodinger_viscosity_v01_open_subset,viscosity,dynamic_viscosity,CFNJLPHOBMVMNS-UHFFFAOYSA-N,pentyl butanoate,CCCCCOC(=O)CCC,303.2,0.00102,Pa*s,,,,,,,,1,pure,10.1186/s13321-024-00820-5,published_supplement_open_subset,data/viscosity_v01.csv,1792,12dfa03f34284c93204d1054f75b5a342fd82094da0ca17cee372b4c581c5b26,publishable_core,cc_by_4_0,true
schrodinger_viscosity_v01_open_subset:1793,schrodinger_viscosity_v01_open_subset,viscosity,dynamic_viscosity,CFNJLPHOBMVMNS-UHFFFAOYSA-N,pentyl butanoate,CCCCCOC(=O)CCC,313.2,0.00089,Pa*s,,,,,,,,1,pure,10.1186/s13321-024-00820-5,published_supplement_open_subset,data/viscosity_v01.csv,1793,12dfa03f34284c93204d1054f75b5a342fd82094da0ca17cee372b4c581c5b26,publishable_core,cc_by_4_0,true
schrodinger_viscosity_v01_open_subset:1794,schrodinger_viscosity_v01_open_subset,viscosity,dynamic_viscosity,CFNJLPHOBMVMNS-UHFFFAOYSA-N,pentyl butanoate,CCCCCOC(=O)CCC,333.2,0.00069,Pa*s,,,,,,,,1,pure,10.1186/s13321-024-00820-5,published_supplement_open_subset,data/viscosity_v01.csv,1794,12dfa03f34284c93204d1054f75b5a342fd82094da0ca17cee372b4c581c5b26,publishable_core,cc_by_4_0,true
schrodinger_viscosity_v01_open_subset:1795,schrodinger_viscosity_v01_open_subset,viscosity,dynamic_viscosity,CFNJLPHOBMVMNS-UHFFFAOYSA-N,pentyl butanoate,CCCCCOC(=O)CCC,353.2,0.00055,Pa*s,,,,,,,,1,pure,10.1186/s13321-024-00820-5,published_supplement_open_subset,data/viscosity_v01.csv,1795,12dfa03f34284c93204d1054f75b5a342fd82094da0ca17cee372b4c581c5b26,publishable_core,cc_by_4_0,true
schrodinger_viscosity_v01_open_subset:1796,schrodinger_viscosity_v01_open_subset,viscosity,dynamic_viscosity,CFNJLPHOBMVMNS-UHFFFAOYSA-N,pentyl butanoate,CCCCCOC(=O)CCC,373.2,0.00045,Pa*s,,,,,,,,1,pure,10.1186/s13321-024-00820-5,published_supplement_open_subset,data/viscosity_v01.csv,1796,12dfa03f34284c93204d1054f75b5a342fd82094da0ca17cee372b4c581c5b26,publishable_core,cc_by_4_0,true
schrodinger_viscosity_v01_open_subset:1797,schrodinger_viscosity_v01_open_subset,viscosity,dynamic_viscosity,HVOBSMMTXJMTIU-UHFFFAOYSA-N,heptanedioic acid dipentyl ester,CCCCCOC(=O)CCCCCC(=O)OCCCCC,298.15,0.007,Pa*s,,,,,,,,1,pure,10.1186/s13321-024-00820-5,published_supplement_open_subset,data/viscosity_v01.csv,1797,12dfa03f34284c93204d1054f75b5a342fd82094da0ca17cee372b4c581c5b26,publishable_core,cc_by_4_0,true
schrodinger_viscosity_v01_open_subset:1798,schrodinger_viscosity_v01_open_subset,viscosity,dynamic_viscosity,IPKKHRVROFYTEK-UHFFFAOYSA-N,Dipentyl o-phthalate,CCCCCOC(=O)c1ccccc1C(=O)OCCCCC,318.15,0.01151,Pa*s,,,,,,,,1,pure,10.1186/s13321-024-00820-5,published_supplement_open_subset,data/viscosity_v01.csv,1798,12dfa03f34284c93204d1054f75b5a342fd82094da0ca17cee372b4c581c5b26,publishable_core,cc_by_4_0,true
schrodinger_viscosity_v01_open_subset:1799,schrodinger_viscosity_v01_open_subset,viscosity,dynamic_viscosity,PGMYKACGEOXYJE-UHFFFAOYSA-N,pentyl ethanoate,CCCCCOC(C)=O,288.1,0.00101,Pa*s,,,,,,,,1,pure,10.1186/s13321-024-00820-5,published_supplement_open_subset,data/viscosity_v01.csv,1799,12dfa03f34284c93204d1054f75b5a342fd82094da0ca17cee372b4c581c5b26,publishable_core,cc_by_4_0,true
schrodinger_viscosity_v01_open_subset:1800,schrodinger_viscosity_v01_open_subset,viscosity,dynamic_viscosity,PGMYKACGEOXYJE-UHFFFAOYSA-N,pentyl ethanoate,CCCCCOC(C)=O,288.5,0.00101,Pa*s,,,,,,,,1,pure,10.1186/s13321-024-00820-5,published_supplement_open_subset,data/viscosity_v01.csv,1800,12dfa03f34284c93204d1054f75b5a342fd82094da0ca17cee372b4c581c5b26,publishable_core,cc_by_4_0,true
schrodinger_viscosity_v01_open_subset:1801,schrodinger_viscosity_v01_open_subset,viscosity,dynamic_viscosity,PGMYKACGEOXYJE-UHFFFAOYSA-N,pentyl ethanoate,CCCCCOC(C)=O,293.1,0.00092,Pa*s,,,,,,,,1,pure,10.1186/s13321-024-00820-5,published_supplement_open_subset,data/viscosity_v01.csv,1801,12dfa03f34284c93204d1054f75b5a342fd82094da0ca17cee372b4c581c5b26,publishable_core,cc_by_4_0,true
schrodinger_viscosity_v01_open_subset:1802,schrodinger_viscosity_v01_open_subset,viscosity,dynamic_viscosity,PGMYKACGEOXYJE-UHFFFAOYSA-N,Pentyl acetate,CCCCCOC(C)=O,293.15,0.000924,Pa*s,,,,,,,,1,pure,10.1186/s13321-024-00820-5,published_supplement_open_subset,data/viscosity_v01.csv,1802,12dfa03f34284c93204d1054f75b5a342fd82094da0ca17cee372b4c581c5b26,publishable_core,cc_by_4_0,true
schrodinger_viscosity_v01_open_subset:1803,schrodinger_viscosity_v01_open_subset,viscosity,dynamic_viscosity,PGMYKACGEOXYJE-UHFFFAOYSA-N,pentyl ethanoate,CCCCCOC(C)=O,298.1,0.00086,Pa*s,,,,,,,,1,pure,10.1186/s13321-024-00820-5,published_supplement_open_subset,data/viscosity_v01.csv,1803,12dfa03f34284c93204d1054f75b5a342fd82094da0ca17cee372b4c581c5b26,publishable_core,cc_by_4_0,true
schrodinger_viscosity_v01_open_subset:1804,schrodinger_viscosity_v01_open_subset,viscosity,dynamic_viscosity,PGMYKACGEOXYJE-UHFFFAOYSA-N,pentyl ethanoate,CCCCCOC(C)=O,300.2,0.00081,Pa*s,,,,,,,,1,pure,10.1186/s13321-024-00820-5,published_supplement_open_subset,data/viscosity_v01.csv,1804,12dfa03f34284c93204d1054f75b5a342fd82094da0ca17cee372b4c581c5b26,publishable_core,cc_by_4_0,true
schrodinger_viscosity_v01_open_subset:1805,schrodinger_viscosity_v01_open_subset,viscosity,dynamic_viscosity,PGMYKACGEOXYJE-UHFFFAOYSA-N,pentyl ethanoate,CCCCCOC(C)=O,303.1,0.00083,Pa*s,,,,,,,,1,pure,10.1186/s13321-024-00820-5,published_supplement_open_subset,data/viscosity_v01.csv,1805,12dfa03f34284c93204d1054f75b5a342fd82094da0ca17cee372b4c581c5b26,publishable_core,cc_by_4_0,true
schrodinger_viscosity_v01_open_subset:1806,schrodinger_viscosity_v01_open_subset,viscosity,dynamic_viscosity,PGMYKACGEOXYJE-UHFFFAOYSA-N,pentyl ethanoate,CCCCCOC(C)=O,315.5,0.00067,Pa*s,,,,,,,,1,pure,10.1186/s13321-024-00820-5,published_supplement_open_subset,data/viscosity_v01.csv,1806,12dfa03f34284c93204d1054f75b5a342fd82094da0ca17cee372b4c581c5b26,publishable_core,cc_by_4_0,true
schrodinger_viscosity_v01_open_subset:1807,schrodinger_viscosity_v01_open_subset,viscosity,dynamic_viscosity,PGMYKACGEOXYJE-UHFFFAOYSA-N,pentyl ethanoate,CCCCCOC(C)=O,336.1,0.00053,Pa*s,,,,,,,,1,pure,10.1186/s13321-024-00820-5,published_supplement_open_subset,data/viscosity_v01.csv,1807,12dfa03f34284c93204d1054f75b5a342fd82094da0ca17cee372b4c581c5b26,publishable_core,cc_by_4_0,true
schrodinger_viscosity_v01_open_subset:1808,schrodinger_viscosity_v01_open_subset,viscosity,dynamic_viscosity,PGMYKACGEOXYJE-UHFFFAOYSA-N,pentyl ethanoate,CCCCCOC(C)=O,373.6,0.00036,Pa*s,,,,,,,,1,pure,10.1186/s13321-024-00820-5,published_supplement_open_subset,data/viscosity_v01.csv,1808,12dfa03f34284c93204d1054f75b5a342fd82094da0ca17cee372b4c581c5b26,publishable_core,cc_by_4_0,true
schrodinger_viscosity_v01_open_subset:1809,schrodinger_viscosity_v01_open_subset,viscosity,dynamic_viscosity,PGMYKACGEOXYJE-UHFFFAOYSA-N,pentyl ethanoate,CCCCCOC(C)=O,392.5,0.0003,Pa*s,,,,,,,,1,pure,10.1186/s13321-024-00820-5,published_supplement_open_subset,data/viscosity_v01.csv,1809,12dfa03f34284c93204d1054f75b5a342fd82094da0ca17cee372b4c581c5b26,publishable_core,cc_by_4_0,true
schrodinger_viscosity_v01_open_subset:1810,schrodinger_viscosity_v01_open_subset,viscosity,dynamic_viscosity,PGMYKACGEOXYJE-UHFFFAOYSA-N,pentyl ethanoate,CCCCCOC(C)=O,400,0.00025,Pa*s,,,,,,,,1,pure,10.1186/s13321-024-00820-5,published_supplement_open_subset,data/viscosity_v01.csv,1810,12dfa03f34284c93204d1054f75b5a342fd82094da0ca17cee372b4c581c5b26,publishable_core,cc_by_4_0,true
schrodinger_viscosity_v01_open_subset:1811,schrodinger_viscosity_v01_open_subset,viscosity,dynamic_viscosity,DIQMPQMYFZXDAX-UHFFFAOYSA-N,pentyl methanoate,CCCCCOC=O,288.1,0.00085,Pa*s,,,,,,,,1,pure,10.1186/s13321-024-00820-5,published_supplement_open_subset,data/viscosity_v01.csv,1811,12dfa03f34284c93204d1054f75b5a342fd82094da0ca17cee372b4c581c5b26,publishable_core,cc_by_4_0,true
schrodinger_viscosity_v01_open_subset:1812,schrodinger_viscosity_v01_open_subset,viscosity,dynamic_viscosity,DIQMPQMYFZXDAX-UHFFFAOYSA-N,pentyl formate,CCCCCOC=O,298.15,0.00078,Pa*s,,,,,,,,1,pure,10.1186/s13321-024-00820-5,published_supplement_open_subset,data/viscosity_v01.csv,1812,12dfa03f34284c93204d1054f75b5a342fd82094da0ca17cee372b4c581c5b26,publishable_core,cc_by_4_0,true
schrodinger_viscosity_v01_open_subset:1813,schrodinger_viscosity_v01_open_subset,viscosity,dynamic_viscosity,DIQMPQMYFZXDAX-UHFFFAOYSA-N,pentyl methanoate,CCCCCOC=O,303.1,0.00069,Pa*s,,,,,,,,1,pure,10.1186/s13321-024-00820-5,published_supplement_open_subset,data/viscosity_v01.csv,1813,12dfa03f34284c93204d1054f75b5a342fd82094da0ca17cee372b4c581c5b26,publishable_core,cc_by_4_0,true
schrodinger_viscosity_v01_open_subset:1814,schrodinger_viscosity_v01_open_subset,viscosity,dynamic_viscosity,AOPDRZXCEAKHHW-UHFFFAOYSA-N,Dipentyl ether,CCCCCOCCCCC,288.15,0.001188,Pa*s,,,,,,,,1,pure,10.1186/s13321-024-00820-5,published_supplement_open_subset,data/viscosity_v01.csv,1814,12dfa03f34284c93204d1054f75b5a342fd82094da0ca17cee372b4c581c5b26,publishable_core,cc_by_4_0,true
schrodinger_viscosity_v01_open_subset:1815,schrodinger_viscosity_v01_open_subset,viscosity,dynamic_viscosity,AOPDRZXCEAKHHW-UHFFFAOYSA-N,Dipentyl ether,CCCCCOCCCCC,298.15,0.00098,Pa*s,,,,,,,,1,pure,10.1186/s13321-024-00820-5,published_supplement_open_subset,data/viscosity_v01.csv,1815,12dfa03f34284c93204d1054f75b5a342fd82094da0ca17cee372b4c581c5b26,publishable_core,cc_by_4_0,true
schrodinger_viscosity_v01_open_subset:1816,schrodinger_viscosity_v01_open_subset,viscosity,dynamic_viscosity,AOPDRZXCEAKHHW-UHFFFAOYSA-N,Dipentyl ether,CCCCCOCCCCC,303.15,0.000922,Pa*s,,,,,,,,1,pure,10.1186/s13321-024-00820-5,published_supplement_open_subset,data/viscosity_v01.csv,1816,12dfa03f34284c93204d1054f75b5a342fd82094da0ca17cee372b4c581c5b26,publishable_core,cc_by_4_0,true
schrodinger_viscosity_v01_open_subset:1817,schrodinger_viscosity_v01_open_subset,viscosity,dynamic_viscosity,PWATWSYOIIXYMA-UHFFFAOYSA-N,Pentyl benzene,CCCCCc1ccccc1,298.15,0.00122,Pa*s,,,,,,,,1,pure,10.1186/s13321-024-00820-5,published_supplement_open_subset,data/viscosity_v01.csv,1817,12dfa03f34284c93204d1054f75b5a342fd82094da0ca17cee372b4c581c5b26,publishable_core,cc_by_4_0,true
schrodinger_viscosity_v01_open_subset:1818,schrodinger_viscosity_v01_open_subset,viscosity,dynamic_viscosity,VFWCMGCRMGJXDK-UHFFFAOYSA-N,1-chlorobutane,CCCCCl,322.15,0.000404575892,Pa*s,,,,,,,,1,pure,10.1186/s13321-024-00820-5,published_supplement_open_subset,data/viscosity_v01.csv,1818,12dfa03f34284c93204d1054f75b5a342fd82094da0ca17cee372b4c581c5b26,publishable_core,cc_by_4_0,true
schrodinger_viscosity_v01_open_subset:1819,schrodinger_viscosity_v01_open_subset,viscosity,dynamic_viscosity,KMGBZBJJOKUPIA-UHFFFAOYSA-N,1-iodobutane,CCCCI,298.15,0.00082603795,Pa*s,,,,,,,,1,pure,10.1186/s13321-024-00820-5,published_supplement_open_subset,data/viscosity_v01.csv,1819,12dfa03f34284c93204d1054f75b5a342fd82094da0ca17cee372b4c581c5b26,publishable_core,cc_by_4_0,true
schrodinger_viscosity_v01_open_subset:1820,schrodinger_viscosity_v01_open_subset,viscosity,dynamic_viscosity,IMFACGCPASFAPR-UHFFFAOYSA-N,Tributylamine,CCCCN(CCCC)CCCC,333.15,0.00073,Pa*s,,,,,,,,1,pure,10.1186/s13321-024-00820-5,published_supplement_open_subset,data/viscosity_v01.csv,1820,12dfa03f34284c93204d1054f75b5a342fd82094da0ca17cee372b4c581c5b26,publishable_core,cc_by_4_0,true
schrodinger_viscosity_v01_open_subset:1821,schrodinger_viscosity_v01_open_subset,viscosity,dynamic_viscosity,LRHPLDYGYMQRHN-UHFFFAOYSA-N,1-butanol,CCCCO,233.1,0.0217,Pa*s,,,,,,,,1,pure,10.1186/s13321-024-00820-5,published_supplement_open_subset,data/viscosity_v01.csv,1821,12dfa03f34284c93204d1054f75b5a342fd82094da0ca17cee372b4c581c5b26,publishable_core,cc_by_4_0,true
schrodinger_viscosity_v01_open_subset:1822,schrodinger_viscosity_v01_open_subset,viscosity,dynamic_viscosity,LRHPLDYGYMQRHN-UHFFFAOYSA-N,1-butanol,CCCCO,243.1,0.01447,Pa*s,,,,,,,,1,pure,10.1186/s13321-024-00820-5,published_supplement_open_subset,data/viscosity_v01.csv,1822,12dfa03f34284c93204d1054f75b5a342fd82094da0ca17cee372b4c581c5b26,publishable_core,cc_by_4_0,true
schrodinger_viscosity_v01_open_subset:1823,schrodinger_viscosity_v01_open_subset,viscosity,dynamic_viscosity,LRHPLDYGYMQRHN-UHFFFAOYSA-N,1-butanol,CCCCO,253.1,0.00996,Pa*s,,,,,,,,1,pure,10.1186/s13321-024-00820-5,published_supplement_open_subset,data/viscosity_v01.csv,1823,12dfa03f34284c93204d1054f75b5a342fd82094da0ca17cee372b4c581c5b26,publishable_core,cc_by_4_0,true
schrodinger_viscosity_v01_open_subset:1824,schrodinger_viscosity_v01_open_subset,viscosity,dynamic_viscosity,LRHPLDYGYMQRHN-UHFFFAOYSA-N,1-butanol,CCCCO,263.1,0.00725,Pa*s,,,,,,,,1,pure,10.1186/s13321-024-00820-5,published_supplement_open_subset,data/viscosity_v01.csv,1824,12dfa03f34284c93204d1054f75b5a342fd82094da0ca17cee372b4c581c5b26,publishable_core,cc_by_4_0,true
