Repository: LittleAlety/electrolyte-solvent-dielectric-ml

# 电解液溶剂筛选：可审计的多通道机器学习管线

> **2026-11-28 · PLAN B 生产失败诊断**：[根因分析](outputs/b750_completion/failure_diagnostics/FAILURE_ANALYSIS.md) · [执行报告](outputs/b750_completion/COMPLETION_REPORT.md)。214条测试通过；38/67合格，剩余21个几何步数耗尽、1个超时中断、7个从未启动。首轮5个续算全部合格，当前状态 BLOCKED_NEEDS_SUBMISSION。历史目标泄漏、方法错标、CM截断和点级CI解释已由[科学更正](outputs/b750_completion/scientific_errata.json)取代。

> An auditable, pre-registered machine-learning pipeline for electrolyte-solvent
> screening: static permittivity (epsilon), viscosity (eta), the orbital window
> (HOMO / LUMO), and redox potential - with a frozen main scoreboard, a shot ledger,
> and every negative result retained rather than routed around.

File: data/processed/eta_epsilon_joint_observations.csv (part 66 of 84)
row_id,dataset_id,property,property_family,inchikey,name,smiles,T_K,value,unit,phase,method,uncertainty,uncertainty_kind,confidence_level,frequency_mhz,pressure_kpa,n_components,pure_or_mixture,source_doi,source_kind,source_file,source_row_index,source_file_sha256,quality_layer,licence,redistributable
schrodinger_viscosity_v01_open_subset:1825,schrodinger_viscosity_v01_open_subset,viscosity,dynamic_viscosity,LRHPLDYGYMQRHN-UHFFFAOYSA-N,1-butanol,CCCCO,273.1,0.00527,Pa*s,,,,,,,,1,pure,10.1186/s13321-024-00820-5,published_supplement_open_subset,data/viscosity_v01.csv,1825,12dfa03f34284c93204d1054f75b5a342fd82094da0ca17cee372b4c581c5b26,publishable_core,cc_by_4_0,true
schrodinger_viscosity_v01_open_subset:1826,schrodinger_viscosity_v01_open_subset,viscosity,dynamic_viscosity,LRHPLDYGYMQRHN-UHFFFAOYSA-N,n-butyl alcohol,CCCCO,273.42,0.005154,Pa*s,,,,,,,,1,pure,10.1186/s13321-024-00820-5,published_supplement_open_subset,data/viscosity_v01.csv,1826,12dfa03f34284c93204d1054f75b5a342fd82094da0ca17cee372b4c581c5b26,publishable_core,cc_by_4_0,true
schrodinger_viscosity_v01_open_subset:1827,schrodinger_viscosity_v01_open_subset,viscosity,dynamic_viscosity,LRHPLDYGYMQRHN-UHFFFAOYSA-N,1-butanol,CCCCO,278.1,0.00459,Pa*s,,,,,,,,1,pure,10.1186/s13321-024-00820-5,published_supplement_open_subset,data/viscosity_v01.csv,1827,12dfa03f34284c93204d1054f75b5a342fd82094da0ca17cee372b4c581c5b26,publishable_core,cc_by_4_0,true
schrodinger_viscosity_v01_open_subset:1828,schrodinger_viscosity_v01_open_subset,viscosity,dynamic_viscosity,LRHPLDYGYMQRHN-UHFFFAOYSA-N,1-butanol,CCCCO,283.1,0.00387,Pa*s,,,,,,,,1,pure,10.1186/s13321-024-00820-5,published_supplement_open_subset,data/viscosity_v01.csv,1828,12dfa03f34284c93204d1054f75b5a342fd82094da0ca17cee372b4c581c5b26,publishable_core,cc_by_4_0,true
schrodinger_viscosity_v01_open_subset:1829,schrodinger_viscosity_v01_open_subset,viscosity,dynamic_viscosity,LRHPLDYGYMQRHN-UHFFFAOYSA-N,n-butyl alcohol,CCCCO,283.84,0.003796,Pa*s,,,,,,,,1,pure,10.1186/s13321-024-00820-5,published_supplement_open_subset,data/viscosity_v01.csv,1829,12dfa03f34284c93204d1054f75b5a342fd82094da0ca17cee372b4c581c5b26,publishable_core,cc_by_4_0,true
schrodinger_viscosity_v01_open_subset:1830,schrodinger_viscosity_v01_open_subset,viscosity,dynamic_viscosity,LRHPLDYGYMQRHN-UHFFFAOYSA-N,1-butanol,CCCCO,288.1,0.00332,Pa*s,,,,,,,,1,pure,10.1186/s13321-024-00820-5,published_supplement_open_subset,data/viscosity_v01.csv,1830,12dfa03f34284c93204d1054f75b5a342fd82094da0ca17cee372b4c581c5b26,publishable_core,cc_by_4_0,true
schrodinger_viscosity_v01_open_subset:1831,schrodinger_viscosity_v01_open_subset,viscosity,dynamic_viscosity,LRHPLDYGYMQRHN-UHFFFAOYSA-N,1-butanol,CCCCO,293.1,0.00294,Pa*s,,,,,,,,1,pure,10.1186/s13321-024-00820-5,published_supplement_open_subset,data/viscosity_v01.csv,1831,12dfa03f34284c93204d1054f75b5a342fd82094da0ca17cee372b4c581c5b26,publishable_core,cc_by_4_0,true
schrodinger_viscosity_v01_open_subset:1832,schrodinger_viscosity_v01_open_subset,viscosity,dynamic_viscosity,LRHPLDYGYMQRHN-UHFFFAOYSA-N,1-Butanol,CCCCO,293.15,0.002948,Pa*s,,,,,,,,1,pure,10.1186/s13321-024-00820-5,published_supplement_open_subset,data/viscosity_v01.csv,1832,12dfa03f34284c93204d1054f75b5a342fd82094da0ca17cee372b4c581c5b26,publishable_core,cc_by_4_0,true
schrodinger_viscosity_v01_open_subset:1833,schrodinger_viscosity_v01_open_subset,viscosity,dynamic_viscosity,LRHPLDYGYMQRHN-UHFFFAOYSA-N,n-butyl alcohol,CCCCO,294.98,0.002801,Pa*s,,,,,,,,1,pure,10.1186/s13321-024-00820-5,published_supplement_open_subset,data/viscosity_v01.csv,1833,12dfa03f34284c93204d1054f75b5a342fd82094da0ca17cee372b4c581c5b26,publishable_core,cc_by_4_0,true
schrodinger_viscosity_v01_open_subset:1834,schrodinger_viscosity_v01_open_subset,viscosity,dynamic_viscosity,LRHPLDYGYMQRHN-UHFFFAOYSA-N,1-butanol,CCCCO,298.1,0.00257,Pa*s,,,,,,,,1,pure,10.1186/s13321-024-00820-5,published_supplement_open_subset,data/viscosity_v01.csv,1834,12dfa03f34284c93204d1054f75b5a342fd82094da0ca17cee372b4c581c5b26,publishable_core,cc_by_4_0,true
schrodinger_viscosity_v01_open_subset:1835,schrodinger_viscosity_v01_open_subset,viscosity,dynamic_viscosity,LRHPLDYGYMQRHN-UHFFFAOYSA-N,1-butanol,CCCCO,300.1,0.00238,Pa*s,,,,,,,,1,pure,10.1186/s13321-024-00820-5,published_supplement_open_subset,data/viscosity_v01.csv,1835,12dfa03f34284c93204d1054f75b5a342fd82094da0ca17cee372b4c581c5b26,publishable_core,cc_by_4_0,true
schrodinger_viscosity_v01_open_subset:1836,schrodinger_viscosity_v01_open_subset,viscosity,dynamic_viscosity,LRHPLDYGYMQRHN-UHFFFAOYSA-N,1-butanol,CCCCO,303.1,0.00225,Pa*s,,,,,,,,1,pure,10.1186/s13321-024-00820-5,published_supplement_open_subset,data/viscosity_v01.csv,1836,12dfa03f34284c93204d1054f75b5a342fd82094da0ca17cee372b4c581c5b26,publishable_core,cc_by_4_0,true
schrodinger_viscosity_v01_open_subset:1837,schrodinger_viscosity_v01_open_subset,viscosity,dynamic_viscosity,LRHPLDYGYMQRHN-UHFFFAOYSA-N,n-butyl alcohol,CCCCO,304.88,0.002172,Pa*s,,,,,,,,1,pure,10.1186/s13321-024-00820-5,published_supplement_open_subset,data/viscosity_v01.csv,1837,12dfa03f34284c93204d1054f75b5a342fd82094da0ca17cee372b4c581c5b26,publishable_core,cc_by_4_0,true
schrodinger_viscosity_v01_open_subset:1838,schrodinger_viscosity_v01_open_subset,viscosity,dynamic_viscosity,LRHPLDYGYMQRHN-UHFFFAOYSA-N,1-butanol,CCCCO,308.1,0.00199,Pa*s,,,,,,,,1,pure,10.1186/s13321-024-00820-5,published_supplement_open_subset,data/viscosity_v01.csv,1838,12dfa03f34284c93204d1054f75b5a342fd82094da0ca17cee372b4c581c5b26,publishable_core,cc_by_4_0,true
schrodinger_viscosity_v01_open_subset:1839,schrodinger_viscosity_v01_open_subset,viscosity,dynamic_viscosity,LRHPLDYGYMQRHN-UHFFFAOYSA-N,1-butanol,CCCCO,313.1,0.00178,Pa*s,,,,,,,,1,pure,10.1186/s13321-024-00820-5,published_supplement_open_subset,data/viscosity_v01.csv,1839,12dfa03f34284c93204d1054f75b5a342fd82094da0ca17cee372b4c581c5b26,publishable_core,cc_by_4_0,true
schrodinger_viscosity_v01_open_subset:1840,schrodinger_viscosity_v01_open_subset,viscosity,dynamic_viscosity,LRHPLDYGYMQRHN-UHFFFAOYSA-N,1-Butanol,CCCCO,313.15,0.001782,Pa*s,,,,,,,,1,pure,10.1186/s13321-024-00820-5,published_supplement_open_subset,data/viscosity_v01.csv,1840,12dfa03f34284c93204d1054f75b5a342fd82094da0ca17cee372b4c581c5b26,publishable_core,cc_by_4_0,true
schrodinger_viscosity_v01_open_subset:1841,schrodinger_viscosity_v01_open_subset,viscosity,dynamic_viscosity,LRHPLDYGYMQRHN-UHFFFAOYSA-N,n-butyl alcohol,CCCCO,316.06,0.001661,Pa*s,,,,,,,,1,pure,10.1186/s13321-024-00820-5,published_supplement_open_subset,data/viscosity_v01.csv,1841,12dfa03f34284c93204d1054f75b5a342fd82094da0ca17cee372b4c581c5b26,publishable_core,cc_by_4_0,true
schrodinger_viscosity_v01_open_subset:1842,schrodinger_viscosity_v01_open_subset,viscosity,dynamic_viscosity,LRHPLDYGYMQRHN-UHFFFAOYSA-N,1-butanol,CCCCO,318.1,0.00158,Pa*s,,,,,,,,1,pure,10.1186/s13321-024-00820-5,published_supplement_open_subset,data/viscosity_v01.csv,1842,12dfa03f34284c93204d1054f75b5a342fd82094da0ca17cee372b4c581c5b26,publishable_core,cc_by_4_0,true
schrodinger_viscosity_v01_open_subset:1843,schrodinger_viscosity_v01_open_subset,viscosity,dynamic_viscosity,LRHPLDYGYMQRHN-UHFFFAOYSA-N,1-butanol,CCCCO,323.1,0.00139,Pa*s,,,,,,,,1,pure,10.1186/s13321-024-00820-5,published_supplement_open_subset,data/viscosity_v01.csv,1843,12dfa03f34284c93204d1054f75b5a342fd82094da0ca17cee372b4c581c5b26,publishable_core,cc_by_4_0,true
schrodinger_viscosity_v01_open_subset:1844,schrodinger_viscosity_v01_open_subset,viscosity,dynamic_viscosity,LRHPLDYGYMQRHN-UHFFFAOYSA-N,n-butyl alcohol,CCCCO,325.32,0.001344,Pa*s,,,,,,,,1,pure,10.1186/s13321-024-00820-5,published_supplement_open_subset,data/viscosity_v01.csv,1844,12dfa03f34284c93204d1054f75b5a342fd82094da0ca17cee372b4c581c5b26,publishable_core,cc_by_4_0,true
schrodinger_viscosity_v01_open_subset:1845,schrodinger_viscosity_v01_open_subset,viscosity,dynamic_viscosity,LRHPLDYGYMQRHN-UHFFFAOYSA-N,1-butanol,CCCCO,328.1,0.00125,Pa*s,,,,,,,,1,pure,10.1186/s13321-024-00820-5,published_supplement_open_subset,data/viscosity_v01.csv,1845,12dfa03f34284c93204d1054f75b5a342fd82094da0ca17cee372b4c581c5b26,publishable_core,cc_by_4_0,true
schrodinger_viscosity_v01_open_subset:1846,schrodinger_viscosity_v01_open_subset,viscosity,dynamic_viscosity,LRHPLDYGYMQRHN-UHFFFAOYSA-N,n-butyl alcohol,CCCCO,335.14,0.00109,Pa*s,,,,,,,,1,pure,10.1186/s13321-024-00820-5,published_supplement_open_subset,data/viscosity_v01.csv,1846,12dfa03f34284c93204d1054f75b5a342fd82094da0ca17cee372b4c581c5b26,publishable_core,cc_by_4_0,true
schrodinger_viscosity_v01_open_subset:1847,schrodinger_viscosity_v01_open_subset,viscosity,dynamic_viscosity,LRHPLDYGYMQRHN-UHFFFAOYSA-N,n-butyl alcohol,CCCCO,345.39,0.000886,Pa*s,,,,,,,,1,pure,10.1186/s13321-024-00820-5,published_supplement_open_subset,data/viscosity_v01.csv,1847,12dfa03f34284c93204d1054f75b5a342fd82094da0ca17cee372b4c581c5b26,publishable_core,cc_by_4_0,true
schrodinger_viscosity_v01_open_subset:1848,schrodinger_viscosity_v01_open_subset,viscosity,dynamic_viscosity,LRHPLDYGYMQRHN-UHFFFAOYSA-N,n-butyl alcohol,CCCCO,356.28,0.0007183,Pa*s,,,,,,,,1,pure,10.1186/s13321-024-00820-5,published_supplement_open_subset,data/viscosity_v01.csv,1848,12dfa03f34284c93204d1054f75b5a342fd82094da0ca17cee372b4c581c5b26,publishable_core,cc_by_4_0,true
schrodinger_viscosity_v01_open_subset:1849,schrodinger_viscosity_v01_open_subset,viscosity,dynamic_viscosity,LRHPLDYGYMQRHN-UHFFFAOYSA-N,n-butyl alcohol,CCCCO,368.03,0.0005817,Pa*s,,,,,,,,1,pure,10.1186/s13321-024-00820-5,published_supplement_open_subset,data/viscosity_v01.csv,1849,12dfa03f34284c93204d1054f75b5a342fd82094da0ca17cee372b4c581c5b26,publishable_core,cc_by_4_0,true
schrodinger_viscosity_v01_open_subset:1850,schrodinger_viscosity_v01_open_subset,viscosity,dynamic_viscosity,LRHPLDYGYMQRHN-UHFFFAOYSA-N,n-butyl alcohol,CCCCO,376.11,0.0005096,Pa*s,,,,,,,,1,pure,10.1186/s13321-024-00820-5,published_supplement_open_subset,data/viscosity_v01.csv,1850,12dfa03f34284c93204d1054f75b5a342fd82094da0ca17cee372b4c581c5b26,publishable_core,cc_by_4_0,true
schrodinger_viscosity_v01_open_subset:1851,schrodinger_viscosity_v01_open_subset,viscosity,dynamic_viscosity,LRHPLDYGYMQRHN-UHFFFAOYSA-N,n-butyl alcohol,CCCCO,387.26,0.0004259,Pa*s,,,,,,,,1,pure,10.1186/s13321-024-00820-5,published_supplement_open_subset,data/viscosity_v01.csv,1851,12dfa03f34284c93204d1054f75b5a342fd82094da0ca17cee372b4c581c5b26,publishable_core,cc_by_4_0,true
schrodinger_viscosity_v01_open_subset:1852,schrodinger_viscosity_v01_open_subset,viscosity,dynamic_viscosity,CXBDYQVECUFKRK-UHFFFAOYSA-N,Butyl methyl ether,CCCCOC,298.15,0.00032,Pa*s,,,,,,,,1,pure,10.1186/s13321-024-00820-5,published_supplement_open_subset,data/viscosity_v01.csv,1852,12dfa03f34284c93204d1054f75b5a342fd82094da0ca17cee372b4c581c5b26,publishable_core,cc_by_4_0,true
schrodinger_viscosity_v01_open_subset:1853,schrodinger_viscosity_v01_open_subset,viscosity,dynamic_viscosity,JBSLOWBPDRZSMB-FPLPWBNLSA-N,dibutyl maleate,CCCCOC(=O)/C=C\C(=O)OCCCC,293.1,0.00563,Pa*s,,,,,,,,1,pure,10.1186/s13321-024-00820-5,published_supplement_open_subset,data/viscosity_v01.csv,1853,12dfa03f34284c93204d1054f75b5a342fd82094da0ca17cee372b4c581c5b26,publishable_core,cc_by_4_0,true
schrodinger_viscosity_v01_open_subset:1854,schrodinger_viscosity_v01_open_subset,viscosity,dynamic_viscosity,JBSLOWBPDRZSMB-FPLPWBNLSA-N,Dibutyl maleate,CCCCOC(=O)/C=C\C(=O)OCCCC,293.15,0.00562,Pa*s,,,,,,,,1,pure,10.1186/s13321-024-00820-5,published_supplement_open_subset,data/viscosity_v01.csv,1854,12dfa03f34284c93204d1054f75b5a342fd82094da0ca17cee372b4c581c5b26,publishable_core,cc_by_4_0,true
schrodinger_viscosity_v01_open_subset:1855,schrodinger_viscosity_v01_open_subset,viscosity,dynamic_viscosity,JBSLOWBPDRZSMB-FPLPWBNLSA-N,dibutyl maleate,CCCCOC(=O)/C=C\C(=O)OCCCC,298.1,0.00476,Pa*s,,,,,,,,1,pure,10.1186/s13321-024-00820-5,published_supplement_open_subset,data/viscosity_v01.csv,1855,12dfa03f34284c93204d1054f75b5a342fd82094da0ca17cee372b4c581c5b26,publishable_core,cc_by_4_0,true
schrodinger_viscosity_v01_open_subset:1856,schrodinger_viscosity_v01_open_subset,viscosity,dynamic_viscosity,JBSLOWBPDRZSMB-FPLPWBNLSA-N,Dibutyl maleate,CCCCOC(=O)/C=C\C(=O)OCCCC,298.15,0.00476,Pa*s,,,,,,,,1,pure,10.1186/s13321-024-00820-5,published_supplement_open_subset,data/viscosity_v01.csv,1856,12dfa03f34284c93204d1054f75b5a342fd82094da0ca17cee372b4c581c5b26,publishable_core,cc_by_4_0,true
schrodinger_viscosity_v01_open_subset:1857,schrodinger_viscosity_v01_open_subset,viscosity,dynamic_viscosity,JBSLOWBPDRZSMB-UHFFFAOYSA-N,Dibutylmaleate,CCCCOC(=O)C=CC(=O)OCCCC,298.15,0.0046,Pa*s,,,,,,,,1,pure,10.1186/s13321-024-00820-5,published_supplement_open_subset,data/viscosity_v01.csv,1857,12dfa03f34284c93204d1054f75b5a342fd82094da0ca17cee372b4c581c5b26,publishable_core,cc_by_4_0,true
schrodinger_viscosity_v01_open_subset:1858,schrodinger_viscosity_v01_open_subset,viscosity,dynamic_viscosity,BTMVHUNTONAYDX-UHFFFAOYSA-N,butyl propanoate,CCCCOC(=O)CC,288.1,0.00088,Pa*s,,,,,,,,1,pure,10.1186/s13321-024-00820-5,published_supplement_open_subset,data/viscosity_v01.csv,1858,12dfa03f34284c93204d1054f75b5a342fd82094da0ca17cee372b4c581c5b26,publishable_core,cc_by_4_0,true
schrodinger_viscosity_v01_open_subset:1859,schrodinger_viscosity_v01_open_subset,viscosity,dynamic_viscosity,BTMVHUNTONAYDX-UHFFFAOYSA-N,butyl propanoate,CCCCOC(=O)CC,298.1,0.00076,Pa*s,,,,,,,,1,pure,10.1186/s13321-024-00820-5,published_supplement_open_subset,data/viscosity_v01.csv,1859,12dfa03f34284c93204d1054f75b5a342fd82094da0ca17cee372b4c581c5b26,publishable_core,cc_by_4_0,true
schrodinger_viscosity_v01_open_subset:1860,schrodinger_viscosity_v01_open_subset,viscosity,dynamic_viscosity,BTMVHUNTONAYDX-UHFFFAOYSA-N,butyl propanoate,CCCCOC(=O)CC,303.1,0.00071,Pa*s,,,,,,,,1,pure,10.1186/s13321-024-00820-5,published_supplement_open_subset,data/viscosity_v01.csv,1860,12dfa03f34284c93204d1054f75b5a342fd82094da0ca17cee372b4c581c5b26,publishable_core,cc_by_4_0,true
schrodinger_viscosity_v01_open_subset:1861,schrodinger_viscosity_v01_open_subset,viscosity,dynamic_viscosity,HNICOURSUYWHPJ-UHFFFAOYSA-N,"propane-1,2,3-tricarboxylic acid tributyl ester",CCCCOC(=O)CC(CC(=O)OCCCC)C(=O)OCCCC,298.15,0.0132,Pa*s,,,,,,,,1,pure,10.1186/s13321-024-00820-5,published_supplement_open_subset,data/viscosity_v01.csv,1861,12dfa03f34284c93204d1054f75b5a342fd82094da0ca17cee372b4c581c5b26,publishable_core,cc_by_4_0,true
schrodinger_viscosity_v01_open_subset:1862,schrodinger_viscosity_v01_open_subset,viscosity,dynamic_viscosity,XUPYJHCZDLZNFP-UHFFFAOYSA-N,butyl butanoate,CCCCOC(=O)CCC,298.1,0.00098,Pa*s,,,,,,,,1,pure,10.1186/s13321-024-00820-5,published_supplement_open_subset,data/viscosity_v01.csv,1862,12dfa03f34284c93204d1054f75b5a342fd82094da0ca17cee372b4c581c5b26,publishable_core,cc_by_4_0,true
schrodinger_viscosity_v01_open_subset:1863,schrodinger_viscosity_v01_open_subset,viscosity,dynamic_viscosity,XUPYJHCZDLZNFP-UHFFFAOYSA-N,butyl butyrate,CCCCOC(=O)CCC,298.15,0.00092,Pa*s,,,,,,,,1,pure,10.1186/s13321-024-00820-5,published_supplement_open_subset,data/viscosity_v01.csv,1863,12dfa03f34284c93204d1054f75b5a342fd82094da0ca17cee372b4c581c5b26,publishable_core,cc_by_4_0,true
schrodinger_viscosity_v01_open_subset:1864,schrodinger_viscosity_v01_open_subset,viscosity,dynamic_viscosity,OKJADYKTJJGKDX-UHFFFAOYSA-N,butyl pentanoate,CCCCOC(=O)CCCC,273.1,0.00179,Pa*s,,,,,,,,1,pure,10.1186/s13321-024-00820-5,published_supplement_open_subset,data/viscosity_v01.csv,1864,12dfa03f34284c93204d1054f75b5a342fd82094da0ca17cee372b4c581c5b26,publishable_core,cc_by_4_0,true
schrodinger_viscosity_v01_open_subset:1865,schrodinger_viscosity_v01_open_subset,viscosity,dynamic_viscosity,OKJADYKTJJGKDX-UHFFFAOYSA-N,butyl pentanoate,CCCCOC(=O)CCCC,283.1,0.00147,Pa*s,,,,,,,,1,pure,10.1186/s13321-024-00820-5,published_supplement_open_subset,data/viscosity_v01.csv,1865,12dfa03f34284c93204d1054f75b5a342fd82094da0ca17cee372b4c581c5b26,publishable_core,cc_by_4_0,true
schrodinger_viscosity_v01_open_subset:1866,schrodinger_viscosity_v01_open_subset,viscosity,dynamic_viscosity,OKJADYKTJJGKDX-UHFFFAOYSA-N,butyl pentanoate,CCCCOC(=O)CCCC,293.1,0.00123,Pa*s,,,,,,,,1,pure,10.1186/s13321-024-00820-5,published_supplement_open_subset,data/viscosity_v01.csv,1866,12dfa03f34284c93204d1054f75b5a342fd82094da0ca17cee372b4c581c5b26,publishable_core,cc_by_4_0,true
schrodinger_viscosity_v01_open_subset:1867,schrodinger_viscosity_v01_open_subset,viscosity,dynamic_viscosity,OKJADYKTJJGKDX-UHFFFAOYSA-N,Butyl valerate,CCCCOC(=O)CCCC,298.15,0.0012,Pa*s,,,,,,,,1,pure,10.1186/s13321-024-00820-5,published_supplement_open_subset,data/viscosity_v01.csv,1867,12dfa03f34284c93204d1054f75b5a342fd82094da0ca17cee372b4c581c5b26,publishable_core,cc_by_4_0,true
schrodinger_viscosity_v01_open_subset:1868,schrodinger_viscosity_v01_open_subset,viscosity,dynamic_viscosity,OKJADYKTJJGKDX-UHFFFAOYSA-N,butyl pentanoate,CCCCOC(=O)CCCC,303.1,0.00105,Pa*s,,,,,,,,1,pure,10.1186/s13321-024-00820-5,published_supplement_open_subset,data/viscosity_v01.csv,1868,12dfa03f34284c93204d1054f75b5a342fd82094da0ca17cee372b4c581c5b26,publishable_core,cc_by_4_0,true
schrodinger_viscosity_v01_open_subset:1869,schrodinger_viscosity_v01_open_subset,viscosity,dynamic_viscosity,OKJADYKTJJGKDX-UHFFFAOYSA-N,butyl pentanoate,CCCCOC(=O)CCCC,313.1,0.00091,Pa*s,,,,,,,,1,pure,10.1186/s13321-024-00820-5,published_supplement_open_subset,data/viscosity_v01.csv,1869,12dfa03f34284c93204d1054f75b5a342fd82094da0ca17cee372b4c581c5b26,publishable_core,cc_by_4_0,true
schrodinger_viscosity_v01_open_subset:1870,schrodinger_viscosity_v01_open_subset,viscosity,dynamic_viscosity,OKJADYKTJJGKDX-UHFFFAOYSA-N,butyl pentanoate,CCCCOC(=O)CCCC,333.1,0.0007,Pa*s,,,,,,,,1,pure,10.1186/s13321-024-00820-5,published_supplement_open_subset,data/viscosity_v01.csv,1870,12dfa03f34284c93204d1054f75b5a342fd82094da0ca17cee372b4c581c5b26,publishable_core,cc_by_4_0,true
schrodinger_viscosity_v01_open_subset:1871,schrodinger_viscosity_v01_open_subset,viscosity,dynamic_viscosity,OKJADYKTJJGKDX-UHFFFAOYSA-N,butyl pentanoate,CCCCOC(=O)CCCC,353.1,0.00056,Pa*s,,,,,,,,1,pure,10.1186/s13321-024-00820-5,published_supplement_open_subset,data/viscosity_v01.csv,1871,12dfa03f34284c93204d1054f75b5a342fd82094da0ca17cee372b4c581c5b26,publishable_core,cc_by_4_0,true
schrodinger_viscosity_v01_open_subset:1872,schrodinger_viscosity_v01_open_subset,viscosity,dynamic_viscosity,OKJADYKTJJGKDX-UHFFFAOYSA-N,butyl pentanoate,CCCCOC(=O)CCCC,373.1,0.00045,Pa*s,,,,,,,,1,pure,10.1186/s13321-024-00820-5,published_supplement_open_subset,data/viscosity_v01.csv,1872,12dfa03f34284c93204d1054f75b5a342fd82094da0ca17cee372b4c581c5b26,publishable_core,cc_by_4_0,true
schrodinger_viscosity_v01_open_subset:1873,schrodinger_viscosity_v01_open_subset,viscosity,dynamic_viscosity,PYGXAGIECVVIOZ-UHFFFAOYSA-N,dibutyl sebacate,CCCCOC(=O)CCCCCCCCC(=O)OCCCC,273.1,0.0189,Pa*s,,,,,,,,1,pure,10.1186/s13321-024-00820-5,published_supplement_open_subset,data/viscosity_v01.csv,1873,12dfa03f34284c93204d1054f75b5a342fd82094da0ca17cee372b4c581c5b26,publishable_core,cc_by_4_0,true
schrodinger_viscosity_v01_open_subset:1874,schrodinger_viscosity_v01_open_subset,viscosity,dynamic_viscosity,PYGXAGIECVVIOZ-UHFFFAOYSA-N,dibutyl sebacate,CCCCOC(=O)CCCCCCCCC(=O)OCCCC,277.1,0.0163,Pa*s,,,,,,,,1,pure,10.1186/s13321-024-00820-5,published_supplement_open_subset,data/viscosity_v01.csv,1874,12dfa03f34284c93204d1054f75b5a342fd82094da0ca17cee372b4c581c5b26,publishable_core,cc_by_4_0,true
schrodinger_viscosity_v01_open_subset:1875,schrodinger_viscosity_v01_open_subset,viscosity,dynamic_viscosity,PYGXAGIECVVIOZ-UHFFFAOYSA-N,dibutyl sebacate,CCCCOC(=O)CCCCCCCCC(=O)OCCCC,293.1,0.00936,Pa*s,,,,,,,,1,pure,10.1186/s13321-024-00820-5,published_supplement_open_subset,data/viscosity_v01.csv,1875,12dfa03f34284c93204d1054f75b5a342fd82094da0ca17cee372b4c581c5b26,publishable_core,cc_by_4_0,true
schrodinger_viscosity_v01_open_subset:1876,schrodinger_viscosity_v01_open_subset,viscosity,dynamic_viscosity,PYGXAGIECVVIOZ-UHFFFAOYSA-N,dibutyl sebacate,CCCCOC(=O)CCCCCCCCC(=O)OCCCC,298.1,0.00821,Pa*s,,,,,,,,1,pure,10.1186/s13321-024-00820-5,published_supplement_open_subset,data/viscosity_v01.csv,1876,12dfa03f34284c93204d1054f75b5a342fd82094da0ca17cee372b4c581c5b26,publishable_core,cc_by_4_0,true
schrodinger_viscosity_v01_open_subset:1877,schrodinger_viscosity_v01_open_subset,viscosity,dynamic_viscosity,PYGXAGIECVVIOZ-UHFFFAOYSA-N,dibutyl sebacate,CCCCOC(=O)CCCCCCCCC(=O)OCCCC,301.1,0.00722,Pa*s,,,,,,,,1,pure,10.1186/s13321-024-00820-5,published_supplement_open_subset,data/viscosity_v01.csv,1877,12dfa03f34284c93204d1054f75b5a342fd82094da0ca17cee372b4c581c5b26,publishable_core,cc_by_4_0,true
schrodinger_viscosity_v01_open_subset:1878,schrodinger_viscosity_v01_open_subset,viscosity,dynamic_viscosity,PYGXAGIECVVIOZ-UHFFFAOYSA-N,dibutyl sebacate,CCCCOC(=O)CCCCCCCCC(=O)OCCCC,310.9,0.00567,Pa*s,,,,,,,,1,pure,10.1186/s13321-024-00820-5,published_supplement_open_subset,data/viscosity_v01.csv,1878,12dfa03f34284c93204d1054f75b5a342fd82094da0ca17cee372b4c581c5b26,publishable_core,cc_by_4_0,true
schrodinger_viscosity_v01_open_subset:1879,schrodinger_viscosity_v01_open_subset,viscosity,dynamic_viscosity,PYGXAGIECVVIOZ-UHFFFAOYSA-N,dibutyl sebacate,CCCCOC(=O)CCCCCCCCC(=O)OCCCC,311,0.00552,Pa*s,,,,,,,,1,pure,10.1186/s13321-024-00820-5,published_supplement_open_subset,data/viscosity_v01.csv,1879,12dfa03f34284c93204d1054f75b5a342fd82094da0ca17cee372b4c581c5b26,publishable_core,cc_by_4_0,true
schrodinger_viscosity_v01_open_subset:1880,schrodinger_viscosity_v01_open_subset,viscosity,dynamic_viscosity,PYGXAGIECVVIOZ-UHFFFAOYSA-N,dibutyl sebacate,CCCCOC(=O)CCCCCCCCC(=O)OCCCC,323.1,0.00423,Pa*s,,,,,,,,1,pure,10.1186/s13321-024-00820-5,published_supplement_open_subset,data/viscosity_v01.csv,1880,12dfa03f34284c93204d1054f75b5a342fd82094da0ca17cee372b4c581c5b26,publishable_core,cc_by_4_0,true
schrodinger_viscosity_v01_open_subset:1881,schrodinger_viscosity_v01_open_subset,viscosity,dynamic_viscosity,PYGXAGIECVVIOZ-UHFFFAOYSA-N,dibutyl sebacate,CCCCOC(=O)CCCCCCCCC(=O)OCCCC,327.6,0.00391,Pa*s,,,,,,,,1,pure,10.1186/s13321-024-00820-5,published_supplement_open_subset,data/viscosity_v01.csv,1881,12dfa03f34284c93204d1054f75b5a342fd82094da0ca17cee372b4c581c5b26,publishable_core,cc_by_4_0,true
schrodinger_viscosity_v01_open_subset:1882,schrodinger_viscosity_v01_open_subset,viscosity,dynamic_viscosity,PYGXAGIECVVIOZ-UHFFFAOYSA-N,dibutyl sebacate,CCCCOC(=O)CCCCCCCCC(=O)OCCCC,330.9,0.00363,Pa*s,,,,,,,,1,pure,10.1186/s13321-024-00820-5,published_supplement_open_subset,data/viscosity_v01.csv,1882,12dfa03f34284c93204d1054f75b5a342fd82094da0ca17cee372b4c581c5b26,publishable_core,cc_by_4_0,true
schrodinger_viscosity_v01_open_subset:1883,schrodinger_viscosity_v01_open_subset,viscosity,dynamic_viscosity,PYGXAGIECVVIOZ-UHFFFAOYSA-N,dibutyl sebacate,CCCCOC(=O)CCCCCCCCC(=O)OCCCC,343.1,0.00284,Pa*s,,,,,,,,1,pure,10.1186/s13321-024-00820-5,published_supplement_open_subset,data/viscosity_v01.csv,1883,12dfa03f34284c93204d1054f75b5a342fd82094da0ca17cee372b4c581c5b26,publishable_core,cc_by_4_0,true
schrodinger_viscosity_v01_open_subset:1884,schrodinger_viscosity_v01_open_subset,viscosity,dynamic_viscosity,PYGXAGIECVVIOZ-UHFFFAOYSA-N,dibutyl sebacate,CCCCOC(=O)CCCCCCCCC(=O)OCCCC,353.1,0.00261,Pa*s,,,,,,,,1,pure,10.1186/s13321-024-00820-5,published_supplement_open_subset,data/viscosity_v01.csv,1884,12dfa03f34284c93204d1054f75b5a342fd82094da0ca17cee372b4c581c5b26,publishable_core,cc_by_4_0,true
schrodinger_viscosity_v01_open_subset:1885,schrodinger_viscosity_v01_open_subset,viscosity,dynamic_viscosity,PYGXAGIECVVIOZ-UHFFFAOYSA-N,dibutyl sebacate,CCCCOC(=O)CCCCCCCCC(=O)OCCCC,371.1,0.00181,Pa*s,,,,,,,,1,pure,10.1186/s13321-024-00820-5,published_supplement_open_subset,data/viscosity_v01.csv,1885,12dfa03f34284c93204d1054f75b5a342fd82094da0ca17cee372b4c581c5b26,publishable_core,cc_by_4_0,true
schrodinger_viscosity_v01_open_subset:1886,schrodinger_viscosity_v01_open_subset,viscosity,dynamic_viscosity,DOIRQSBPFJWKBE-UHFFFAOYSA-N,di-n-butyl phthalate,CCCCOC(=O)c1ccccc1C(=O)OCCCC,293.1,0.01991,Pa*s,,,,,,,,1,pure,10.1186/s13321-024-00820-5,published_supplement_open_subset,data/viscosity_v01.csv,1886,12dfa03f34284c93204d1054f75b5a342fd82094da0ca17cee372b4c581c5b26,publishable_core,cc_by_4_0,true
schrodinger_viscosity_v01_open_subset:1887,schrodinger_viscosity_v01_open_subset,viscosity,dynamic_viscosity,DOIRQSBPFJWKBE-UHFFFAOYSA-N,di-n-butyl phthalate,CCCCOC(=O)c1ccccc1C(=O)OCCCC,298.1,0.01647,Pa*s,,,,,,,,1,pure,10.1186/s13321-024-00820-5,published_supplement_open_subset,data/viscosity_v01.csv,1887,12dfa03f34284c93204d1054f75b5a342fd82094da0ca17cee372b4c581c5b26,publishable_core,cc_by_4_0,true
schrodinger_viscosity_v01_open_subset:1888,schrodinger_viscosity_v01_open_subset,viscosity,dynamic_viscosity,DOIRQSBPFJWKBE-UHFFFAOYSA-N,di-n-butyl phthalate,CCCCOC(=O)c1ccccc1C(=O)OCCCC,303.2,0.01343,Pa*s,,,,,,,,1,pure,10.1186/s13321-024-00820-5,published_supplement_open_subset,data/viscosity_v01.csv,1888,12dfa03f34284c93204d1054f75b5a342fd82094da0ca17cee372b4c581c5b26,publishable_core,cc_by_4_0,true
schrodinger_viscosity_v01_open_subset:1889,schrodinger_viscosity_v01_open_subset,viscosity,dynamic_viscosity,DOIRQSBPFJWKBE-UHFFFAOYSA-N,Dibutyl o-phthalate,CCCCOC(=O)c1ccccc1C(=O)OCCCC,308.15,0.01117,Pa*s,,,,,,,,1,pure,10.1186/s13321-024-00820-5,published_supplement_open_subset,data/viscosity_v01.csv,1889,12dfa03f34284c93204d1054f75b5a342fd82094da0ca17cee372b4c581c5b26,publishable_core,cc_by_4_0,true
schrodinger_viscosity_v01_open_subset:1890,schrodinger_viscosity_v01_open_subset,viscosity,dynamic_viscosity,DOIRQSBPFJWKBE-UHFFFAOYSA-N,di-n-butyl phthalate,CCCCOC(=O)c1ccccc1C(=O)OCCCC,311,0.00948,Pa*s,,,,,,,,1,pure,10.1186/s13321-024-00820-5,published_supplement_open_subset,data/viscosity_v01.csv,1890,12dfa03f34284c93204d1054f75b5a342fd82094da0ca17cee372b4c581c5b26,publishable_core,cc_by_4_0,true
schrodinger_viscosity_v01_open_subset:1891,schrodinger_viscosity_v01_open_subset,viscosity,dynamic_viscosity,DOIRQSBPFJWKBE-UHFFFAOYSA-N,di-n-butyl phthalate,CCCCOC(=O)c1ccccc1C(=O)OCCCC,313.1,0.0094,Pa*s,,,,,,,,1,pure,10.1186/s13321-024-00820-5,published_supplement_open_subset,data/viscosity_v01.csv,1891,12dfa03f34284c93204d1054f75b5a342fd82094da0ca17cee372b4c581c5b26,publishable_core,cc_by_4_0,true
schrodinger_viscosity_v01_open_subset:1892,schrodinger_viscosity_v01_open_subset,viscosity,dynamic_viscosity,DOIRQSBPFJWKBE-UHFFFAOYSA-N,Dibutyl o-phthalate,CCCCOC(=O)c1ccccc1C(=O)OCCCC,318.15,0.00785,Pa*s,,,,,,,,1,pure,10.1186/s13321-024-00820-5,published_supplement_open_subset,data/viscosity_v01.csv,1892,12dfa03f34284c93204d1054f75b5a342fd82094da0ca17cee372b4c581c5b26,publishable_core,cc_by_4_0,true
schrodinger_viscosity_v01_open_subset:1893,schrodinger_viscosity_v01_open_subset,viscosity,dynamic_viscosity,DOIRQSBPFJWKBE-UHFFFAOYSA-N,di-n-butyl phthalate,CCCCOC(=O)c1ccccc1C(=O)OCCCC,328.2,0.00605,Pa*s,,,,,,,,1,pure,10.1186/s13321-024-00820-5,published_supplement_open_subset,data/viscosity_v01.csv,1893,12dfa03f34284c93204d1054f75b5a342fd82094da0ca17cee372b4c581c5b26,publishable_core,cc_by_4_0,true
schrodinger_viscosity_v01_open_subset:1894,schrodinger_viscosity_v01_open_subset,viscosity,dynamic_viscosity,DOIRQSBPFJWKBE-UHFFFAOYSA-N,di-n-butyl phthalate,CCCCOC(=O)c1ccccc1C(=O)OCCCC,333.1,0.0051,Pa*s,,,,,,,,1,pure,10.1186/s13321-024-00820-5,published_supplement_open_subset,data/viscosity_v01.csv,1894,12dfa03f34284c93204d1054f75b5a342fd82094da0ca17cee372b4c581c5b26,publishable_core,cc_by_4_0,true
schrodinger_viscosity_v01_open_subset:1895,schrodinger_viscosity_v01_open_subset,viscosity,dynamic_viscosity,DOIRQSBPFJWKBE-UHFFFAOYSA-N,di-n-butyl phthalate,CCCCOC(=O)c1ccccc1C(=O)OCCCC,342.2,0.00421,Pa*s,,,,,,,,1,pure,10.1186/s13321-024-00820-5,published_supplement_open_subset,data/viscosity_v01.csv,1895,12dfa03f34284c93204d1054f75b5a342fd82094da0ca17cee372b4c581c5b26,publishable_core,cc_by_4_0,true
schrodinger_viscosity_v01_open_subset:1896,schrodinger_viscosity_v01_open_subset,viscosity,dynamic_viscosity,DOIRQSBPFJWKBE-UHFFFAOYSA-N,di-n-butyl phthalate,CCCCOC(=O)c1ccccc1C(=O)OCCCC,353.1,0.00282,Pa*s,,,,,,,,1,pure,10.1186/s13321-024-00820-5,published_supplement_open_subset,data/viscosity_v01.csv,1896,12dfa03f34284c93204d1054f75b5a342fd82094da0ca17cee372b4c581c5b26,publishable_core,cc_by_4_0,true
schrodinger_viscosity_v01_open_subset:1897,schrodinger_viscosity_v01_open_subset,viscosity,dynamic_viscosity,DOIRQSBPFJWKBE-UHFFFAOYSA-N,di-n-butyl phthalate,CCCCOC(=O)c1ccccc1C(=O)OCCCC,370.1,0.00229,Pa*s,,,,,,,,1,pure,10.1186/s13321-024-00820-5,published_supplement_open_subset,data/viscosity_v01.csv,1897,12dfa03f34284c93204d1054f75b5a342fd82094da0ca17cee372b4c581c5b26,publishable_core,cc_by_4_0,true
schrodinger_viscosity_v01_open_subset:1898,schrodinger_viscosity_v01_open_subset,viscosity,dynamic_viscosity,DKPFZGUDAPQIHT-UHFFFAOYSA-N,butyl ethanoate,CCCCOC(C)=O,288.1,0.00077,Pa*s,,,,,,,,1,pure,10.1186/s13321-024-00820-5,published_supplement_open_subset,data/viscosity_v01.csv,1898,12dfa03f34284c93204d1054f75b5a342fd82094da0ca17cee372b4c581c5b26,publishable_core,cc_by_4_0,true
schrodinger_viscosity_v01_open_subset:1899,schrodinger_viscosity_v01_open_subset,viscosity,dynamic_viscosity,DKPFZGUDAPQIHT-UHFFFAOYSA-N,butyl ethanoate,CCCCOC(C)=O,293.1,0.00073,Pa*s,,,,,,,,1,pure,10.1186/s13321-024-00820-5,published_supplement_open_subset,data/viscosity_v01.csv,1899,12dfa03f34284c93204d1054f75b5a342fd82094da0ca17cee372b4c581c5b26,publishable_core,cc_by_4_0,true
schrodinger_viscosity_v01_open_subset:1900,schrodinger_viscosity_v01_open_subset,viscosity,dynamic_viscosity,DKPFZGUDAPQIHT-UHFFFAOYSA-N,butyl ethanoate,CCCCOC(C)=O,298.1,0.00068,Pa*s,,,,,,,,1,pure,10.1186/s13321-024-00820-5,published_supplement_open_subset,data/viscosity_v01.csv,1900,12dfa03f34284c93204d1054f75b5a342fd82094da0ca17cee372b4c581c5b26,publishable_core,cc_by_4_0,true
schrodinger_viscosity_v01_open_subset:1901,schrodinger_viscosity_v01_open_subset,viscosity,dynamic_viscosity,DKPFZGUDAPQIHT-UHFFFAOYSA-N,butyl ethanoate,CCCCOC(C)=O,303.1,0.00063,Pa*s,,,,,,,,1,pure,10.1186/s13321-024-00820-5,published_supplement_open_subset,data/viscosity_v01.csv,1901,12dfa03f34284c93204d1054f75b5a342fd82094da0ca17cee372b4c581c5b26,publishable_core,cc_by_4_0,true
schrodinger_viscosity_v01_open_subset:1902,schrodinger_viscosity_v01_open_subset,viscosity,dynamic_viscosity,DKPFZGUDAPQIHT-UHFFFAOYSA-N,butyl ethanoate,CCCCOC(C)=O,308.1,0.00059,Pa*s,,,,,,,,1,pure,10.1186/s13321-024-00820-5,published_supplement_open_subset,data/viscosity_v01.csv,1902,12dfa03f34284c93204d1054f75b5a342fd82094da0ca17cee372b4c581c5b26,publishable_core,cc_by_4_0,true
schrodinger_viscosity_v01_open_subset:1903,schrodinger_viscosity_v01_open_subset,viscosity,dynamic_viscosity,DKPFZGUDAPQIHT-UHFFFAOYSA-N,butyl ethanoate,CCCCOC(C)=O,313.1,0.00056,Pa*s,,,,,,,,1,pure,10.1186/s13321-024-00820-5,published_supplement_open_subset,data/viscosity_v01.csv,1903,12dfa03f34284c93204d1054f75b5a342fd82094da0ca17cee372b4c581c5b26,publishable_core,cc_by_4_0,true
schrodinger_viscosity_v01_open_subset:1904,schrodinger_viscosity_v01_open_subset,viscosity,dynamic_viscosity,DKPFZGUDAPQIHT-UHFFFAOYSA-N,butyl ethanoate,CCCCOC(C)=O,318.1,0.00052,Pa*s,,,,,,,,1,pure,10.1186/s13321-024-00820-5,published_supplement_open_subset,data/viscosity_v01.csv,1904,12dfa03f34284c93204d1054f75b5a342fd82094da0ca17cee372b4c581c5b26,publishable_core,cc_by_4_0,true
schrodinger_viscosity_v01_open_subset:1905,schrodinger_viscosity_v01_open_subset,viscosity,dynamic_viscosity,DKPFZGUDAPQIHT-UHFFFAOYSA-N,butyl ethanoate,CCCCOC(C)=O,323.1,0.00051,Pa*s,,,,,,,,1,pure,10.1186/s13321-024-00820-5,published_supplement_open_subset,data/viscosity_v01.csv,1905,12dfa03f34284c93204d1054f75b5a342fd82094da0ca17cee372b4c581c5b26,publishable_core,cc_by_4_0,true
schrodinger_viscosity_v01_open_subset:1906,schrodinger_viscosity_v01_open_subset,viscosity,dynamic_viscosity,DKPFZGUDAPQIHT-UHFFFAOYSA-N,butyl ethanoate,CCCCOC(C)=O,333.1,0.00044,Pa*s,,,,,,,,1,pure,10.1186/s13321-024-00820-5,published_supplement_open_subset,data/viscosity_v01.csv,1906,12dfa03f34284c93204d1054f75b5a342fd82094da0ca17cee372b4c581c5b26,publishable_core,cc_by_4_0,true
schrodinger_viscosity_v01_open_subset:1907,schrodinger_viscosity_v01_open_subset,viscosity,dynamic_viscosity,DKPFZGUDAPQIHT-UHFFFAOYSA-N,butyl ethanoate,CCCCOC(C)=O,343.1,0.00041,Pa*s,,,,,,,,1,pure,10.1186/s13321-024-00820-5,published_supplement_open_subset,data/viscosity_v01.csv,1907,12dfa03f34284c93204d1054f75b5a342fd82094da0ca17cee372b4c581c5b26,publishable_core,cc_by_4_0,true
schrodinger_viscosity_v01_open_subset:1908,schrodinger_viscosity_v01_open_subset,viscosity,dynamic_viscosity,WMDZKDKPYCNCDZ-UHFFFAOYSA-N,Dipropylene glycol butyl ether,CCCCOC(C)COC(C)CO,298.15,0.00423,Pa*s,,,,,,,,1,pure,10.1186/s13321-024-00820-5,published_supplement_open_subset,data/viscosity_v01.csv,1908,12dfa03f34284c93204d1054f75b5a342fd82094da0ca17cee372b4c581c5b26,publishable_core,cc_by_4_0,true
schrodinger_viscosity_v01_open_subset:1909,schrodinger_viscosity_v01_open_subset,viscosity,dynamic_viscosity,JDSQBDGCMUXRBM-UHFFFAOYSA-N,Tripropylene glycol butyl ether,CCCCOC(C)COC(C)COC(C)CO,298.15,0.00658,Pa*s,,,,,,,,1,pure,10.1186/s13321-024-00820-5,published_supplement_open_subset,data/viscosity_v01.csv,1909,12dfa03f34284c93204d1054f75b5a342fd82094da0ca17cee372b4c581c5b26,publishable_core,cc_by_4_0,true
schrodinger_viscosity_v01_open_subset:1910,schrodinger_viscosity_v01_open_subset,viscosity,dynamic_viscosity,SWTCCCJQNPGXLQ-UHFFFAOYSA-N,"1,1-Dibutoxyethane",CCCCOC(C)OCCCC,298.15,0.0012,Pa*s,,,,,,,,1,pure,10.1186/s13321-024-00820-5,published_supplement_open_subset,data/viscosity_v01.csv,1910,12dfa03f34284c93204d1054f75b5a342fd82094da0ca17cee372b4c581c5b26,publishable_core,cc_by_4_0,true
schrodinger_viscosity_v01_open_subset:1911,schrodinger_viscosity_v01_open_subset,viscosity,dynamic_viscosity,NMJJFJNHVMGPGM-UHFFFAOYSA-N,butyl methanoate,CCCCOC=O,289.5,0.00072,Pa*s,,,,,,,,1,pure,10.1186/s13321-024-00820-5,published_supplement_open_subset,data/viscosity_v01.csv,1911,12dfa03f34284c93204d1054f75b5a342fd82094da0ca17cee372b4c581c5b26,publishable_core,cc_by_4_0,true
schrodinger_viscosity_v01_open_subset:1912,schrodinger_viscosity_v01_open_subset,viscosity,dynamic_viscosity,NMJJFJNHVMGPGM-UHFFFAOYSA-N,butyl methanoate,CCCCOC=O,293.1,0.0007,Pa*s,,,,,,,,1,pure,10.1186/s13321-024-00820-5,published_supplement_open_subset,data/viscosity_v01.csv,1912,12dfa03f34284c93204d1054f75b5a342fd82094da0ca17cee372b4c581c5b26,publishable_core,cc_by_4_0,true
schrodinger_viscosity_v01_open_subset:1913,schrodinger_viscosity_v01_open_subset,viscosity,dynamic_viscosity,NMJJFJNHVMGPGM-UHFFFAOYSA-N,butyl methanoate,CCCCOC=O,325.3,0.00046,Pa*s,,,,,,,,1,pure,10.1186/s13321-024-00820-5,published_supplement_open_subset,data/viscosity_v01.csv,1913,12dfa03f34284c93204d1054f75b5a342fd82094da0ca17cee372b4c581c5b26,publishable_core,cc_by_4_0,true
schrodinger_viscosity_v01_open_subset:1914,schrodinger_viscosity_v01_open_subset,viscosity,dynamic_viscosity,NMJJFJNHVMGPGM-UHFFFAOYSA-N,butyl methanoate,CCCCOC=O,351,0.00035,Pa*s,,,,,,,,1,pure,10.1186/s13321-024-00820-5,published_supplement_open_subset,data/viscosity_v01.csv,1914,12dfa03f34284c93204d1054f75b5a342fd82094da0ca17cee372b4c581c5b26,publishable_core,cc_by_4_0,true
schrodinger_viscosity_v01_open_subset:1915,schrodinger_viscosity_v01_open_subset,viscosity,dynamic_viscosity,NMJJFJNHVMGPGM-UHFFFAOYSA-N,butyl methanoate,CCCCOC=O,360,0.00033,Pa*s,,,,,,,,1,pure,10.1186/s13321-024-00820-5,published_supplement_open_subset,data/viscosity_v01.csv,1915,12dfa03f34284c93204d1054f75b5a342fd82094da0ca17cee372b4c581c5b26,publishable_core,cc_by_4_0,true
schrodinger_viscosity_v01_open_subset:1916,schrodinger_viscosity_v01_open_subset,viscosity,dynamic_viscosity,NMJJFJNHVMGPGM-UHFFFAOYSA-N,butyl methanoate,CCCCOC=O,370.3,0.0003,Pa*s,,,,,,,,1,pure,10.1186/s13321-024-00820-5,published_supplement_open_subset,data/viscosity_v01.csv,1916,12dfa03f34284c93204d1054f75b5a342fd82094da0ca17cee372b4c581c5b26,publishable_core,cc_by_4_0,true
schrodinger_viscosity_v01_open_subset:1917,schrodinger_viscosity_v01_open_subset,viscosity,dynamic_viscosity,PZHIWRCQKBBTOW-UHFFFAOYSA-N,Butyl ethyl ether,CCCCOCC,298.15,0.00041,Pa*s,,,,,,,,1,pure,10.1186/s13321-024-00820-5,published_supplement_open_subset,data/viscosity_v01.csv,1917,12dfa03f34284c93204d1054f75b5a342fd82094da0ca17cee372b4c581c5b26,publishable_core,cc_by_4_0,true
schrodinger_viscosity_v01_open_subset:1918,schrodinger_viscosity_v01_open_subset,viscosity,dynamic_viscosity,CUVLMZNMSPJDON-UHFFFAOYSA-N,dipropylene glycol n-butyl ether,CCCCOCC(C)OCC(C)O,298.1,0.00168,Pa*s,,,,,,,,1,pure,10.1186/s13321-024-00820-5,published_supplement_open_subset,data/viscosity_v01.csv,1918,12dfa03f34284c93204d1054f75b5a342fd82094da0ca17cee372b4c581c5b26,publishable_core,cc_by_4_0,true
schrodinger_viscosity_v01_open_subset:1919,schrodinger_viscosity_v01_open_subset,viscosity,dynamic_viscosity,CUVLMZNMSPJDON-UHFFFAOYSA-N,dipropylene glycol n-butyl ether,CCCCOCC(C)OCC(C)O,308.1,0.00134,Pa*s,,,,,,,,1,pure,10.1186/s13321-024-00820-5,published_supplement_open_subset,data/viscosity_v01.csv,1919,12dfa03f34284c93204d1054f75b5a342fd82094da0ca17cee372b4c581c5b26,publishable_core,cc_by_4_0,true
schrodinger_viscosity_v01_open_subset:1920,schrodinger_viscosity_v01_open_subset,viscosity,dynamic_viscosity,CUVLMZNMSPJDON-UHFFFAOYSA-N,dipropylene glycol n-butyl ether,CCCCOCC(C)OCC(C)O,318.1,0.00108,Pa*s,,,,,,,,1,pure,10.1186/s13321-024-00820-5,published_supplement_open_subset,data/viscosity_v01.csv,1920,12dfa03f34284c93204d1054f75b5a342fd82094da0ca17cee372b4c581c5b26,publishable_core,cc_by_4_0,true
schrodinger_viscosity_v01_open_subset:1921,schrodinger_viscosity_v01_open_subset,viscosity,dynamic_viscosity,DURPTKYDGMDSBL-UHFFFAOYSA-N,Dibutyl ether,CCCCOCCCC,293.15,0.00069,Pa*s,,,,,,,,1,pure,10.1186/s13321-024-00820-5,published_supplement_open_subset,data/viscosity_v01.csv,1921,12dfa03f34284c93204d1054f75b5a342fd82094da0ca17cee372b4c581c5b26,publishable_core,cc_by_4_0,true
schrodinger_viscosity_v01_open_subset:1922,schrodinger_viscosity_v01_open_subset,viscosity,dynamic_viscosity,POAOYUHQDCAZBD-UHFFFAOYSA-N,2-Butoxyethanol,CCCCOCCO,298.15,0.0029,Pa*s,,,,,,,,1,pure,10.1186/s13321-024-00820-5,published_supplement_open_subset,data/viscosity_v01.csv,1922,12dfa03f34284c93204d1054f75b5a342fd82094da0ca17cee372b4c581c5b26,publishable_core,cc_by_4_0,true
schrodinger_viscosity_v01_open_subset:1923,schrodinger_viscosity_v01_open_subset,viscosity,dynamic_viscosity,OAYXUHPQHDHDDZ-UHFFFAOYSA-N,Diethylene glycol mono-n-butyl ether,CCCCOCCOCCO,293.15,0.0059,Pa*s,,,,,,,,1,pure,10.1186/s13321-024-00820-5,published_supplement_open_subset,data/viscosity_v01.csv,1923,12dfa03f34284c93204d1054f75b5a342fd82094da0ca17cee372b4c581c5b26,publishable_core,cc_by_4_0,true
schrodinger_viscosity_v01_open_subset:1924,schrodinger_viscosity_v01_open_subset,viscosity,dynamic_viscosity,OAYXUHPQHDHDDZ-UHFFFAOYSA-N,2-(2-butoxyethoxy)ethanol,CCCCOCCOCCO,298.1,0.00385,Pa*s,,,,,,,,1,pure,10.1186/s13321-024-00820-5,published_supplement_open_subset,data/viscosity_v01.csv,1924,12dfa03f34284c93204d1054f75b5a342fd82094da0ca17cee372b4c581c5b26,publishable_core,cc_by_4_0,true
schrodinger_viscosity_v01_open_subset:1925,schrodinger_viscosity_v01_open_subset,viscosity,dynamic_viscosity,VXQBJTKSVGFQOL-UHFFFAOYSA-N,Diethylene glycol monobutyl ether acetate,CCCCOCCOCCOC(C)=O,293.15,0.0056,Pa*s,,,,,,,,1,pure,10.1186/s13321-024-00820-5,published_supplement_open_subset,data/viscosity_v01.csv,1925,12dfa03f34284c93204d1054f75b5a342fd82094da0ca17cee372b4c581c5b26,publishable_core,cc_by_4_0,true
schrodinger_viscosity_v01_open_subset:1926,schrodinger_viscosity_v01_open_subset,viscosity,dynamic_viscosity,COBPKKZHLDDMTB-UHFFFAOYSA-N,Triethylene Glycol n-Butyl Ether,CCCCOCCOCCOCCO,298.15,0.009,Pa*s,,,,,,,,1,pure,10.1186/s13321-024-00820-5,published_supplement_open_subset,data/viscosity_v01.csv,1926,12dfa03f34284c93204d1054f75b5a342fd82094da0ca17cee372b4c581c5b26,publishable_core,cc_by_4_0,true
