Repository: LittleAlety/electrolyte-solvent-dielectric-ml

# 电解液溶剂筛选：可审计的多通道机器学习管线

> **2026-11-28 · PLAN B 生产失败诊断**：[根因分析](outputs/b750_completion/failure_diagnostics/FAILURE_ANALYSIS.md) · [执行报告](outputs/b750_completion/COMPLETION_REPORT.md)。214条测试通过；38/67合格，剩余21个几何步数耗尽、1个超时中断、7个从未启动。首轮5个续算全部合格，当前状态 BLOCKED_NEEDS_SUBMISSION。历史目标泄漏、方法错标、CM截断和点级CI解释已由[科学更正](outputs/b750_completion/scientific_errata.json)取代。

> An auditable, pre-registered machine-learning pipeline for electrolyte-solvent
> screening: static permittivity (epsilon), viscosity (eta), the orbital window
> (HOMO / LUMO), and redox potential - with a frozen main scoreboard, a shot ledger,
> and every negative result retained rather than routed around.

File: data/processed/eta_epsilon_joint_observations.csv (part 67 of 84)
row_id,dataset_id,property,property_family,inchikey,name,smiles,T_K,value,unit,phase,method,uncertainty,uncertainty_kind,confidence_level,frequency_mhz,pressure_kpa,n_components,pure_or_mixture,source_doi,source_kind,source_file,source_row_index,source_file_sha256,quality_layer,licence,redistributable
schrodinger_viscosity_v01_open_subset:1927,schrodinger_viscosity_v01_open_subset,viscosity,dynamic_viscosity,STCOOQWBFONSKY-UHFFFAOYSA-N,Tributyl phosphate,CCCCOP(=O)(OCCCC)OCCCC,288.15,0.0111,Pa*s,,,,,,,,1,pure,10.1186/s13321-024-00820-5,published_supplement_open_subset,data/viscosity_v01.csv,1927,12dfa03f34284c93204d1054f75b5a342fd82094da0ca17cee372b4c581c5b26,publishable_core,cc_by_4_0,true
schrodinger_viscosity_v01_open_subset:1928,schrodinger_viscosity_v01_open_subset,viscosity,dynamic_viscosity,XTTGYFREQJCEML-UHFFFAOYSA-N,Tributyl phosphite,CCCCOP(OCCCC)OCCCC,298.15,0.0019,Pa*s,,,,,,,,1,pure,10.1186/s13321-024-00820-5,published_supplement_open_subset,data/viscosity_v01.csv,1928,12dfa03f34284c93204d1054f75b5a342fd82094da0ca17cee372b4c581c5b26,publishable_core,cc_by_4_0,true
schrodinger_viscosity_v01_open_subset:1929,schrodinger_viscosity_v01_open_subset,viscosity,dynamic_viscosity,WQAQPCDUOCURKW-UHFFFAOYSA-N,1-butyl mercaptan,CCCCS,293.15,0.00056,Pa*s,,,,,,,,1,pure,10.1186/s13321-024-00820-5,published_supplement_open_subset,data/viscosity_v01.csv,1929,12dfa03f34284c93204d1054f75b5a342fd82094da0ca17cee372b4c581c5b26,publishable_core,cc_by_4_0,true
schrodinger_viscosity_v01_open_subset:1930,schrodinger_viscosity_v01_open_subset,viscosity,dynamic_viscosity,HTIRHQRTDBPHNZ-UHFFFAOYSA-N,di-n-butyl sulfide,CCCCSCCCC,298.15,0.000977237221,Pa*s,,,,,,,,1,pure,10.1186/s13321-024-00820-5,published_supplement_open_subset,data/viscosity_v01.csv,1930,12dfa03f34284c93204d1054f75b5a342fd82094da0ca17cee372b4c581c5b26,publishable_core,cc_by_4_0,true
schrodinger_viscosity_v01_open_subset:1931,schrodinger_viscosity_v01_open_subset,viscosity,dynamic_viscosity,OCKPCBLVNKHBMX-UHFFFAOYSA-N,Butylbenzene,CCCCc1ccccc1,293.15,0.001035,Pa*s,,,,,,,,1,pure,10.1186/s13321-024-00820-5,published_supplement_open_subset,data/viscosity_v01.csv,1931,12dfa03f34284c93204d1054f75b5a342fd82094da0ca17cee372b4c581c5b26,publishable_core,cc_by_4_0,true
schrodinger_viscosity_v01_open_subset:1932,schrodinger_viscosity_v01_open_subset,viscosity,dynamic_viscosity,SNMVRZFUUCLYTO-UHFFFAOYSA-N,n-propyl chloride,CCCCl,273.6,0.0004327,Pa*s,,,,,,,,1,pure,10.1186/s13321-024-00820-5,published_supplement_open_subset,data/viscosity_v01.csv,1932,12dfa03f34284c93204d1054f75b5a342fd82094da0ca17cee372b4c581c5b26,publishable_core,cc_by_4_0,true
schrodinger_viscosity_v01_open_subset:1933,schrodinger_viscosity_v01_open_subset,viscosity,dynamic_viscosity,SNMVRZFUUCLYTO-UHFFFAOYSA-N,n-propyl chloride,CCCCl,278.39,0.0004104,Pa*s,,,,,,,,1,pure,10.1186/s13321-024-00820-5,published_supplement_open_subset,data/viscosity_v01.csv,1933,12dfa03f34284c93204d1054f75b5a342fd82094da0ca17cee372b4c581c5b26,publishable_core,cc_by_4_0,true
schrodinger_viscosity_v01_open_subset:1934,schrodinger_viscosity_v01_open_subset,viscosity,dynamic_viscosity,SNMVRZFUUCLYTO-UHFFFAOYSA-N,n-propyl chloride,CCCCl,283.21,0.0003894,Pa*s,,,,,,,,1,pure,10.1186/s13321-024-00820-5,published_supplement_open_subset,data/viscosity_v01.csv,1934,12dfa03f34284c93204d1054f75b5a342fd82094da0ca17cee372b4c581c5b26,publishable_core,cc_by_4_0,true
schrodinger_viscosity_v01_open_subset:1935,schrodinger_viscosity_v01_open_subset,viscosity,dynamic_viscosity,SNMVRZFUUCLYTO-UHFFFAOYSA-N,n-propyl chloride,CCCCl,287.8,0.0003709,Pa*s,,,,,,,,1,pure,10.1186/s13321-024-00820-5,published_supplement_open_subset,data/viscosity_v01.csv,1935,12dfa03f34284c93204d1054f75b5a342fd82094da0ca17cee372b4c581c5b26,publishable_core,cc_by_4_0,true
schrodinger_viscosity_v01_open_subset:1936,schrodinger_viscosity_v01_open_subset,viscosity,dynamic_viscosity,SNMVRZFUUCLYTO-UHFFFAOYSA-N,1-Chloropropane,CCCCl,288.15,0.000372,Pa*s,,,,,,,,1,pure,10.1186/s13321-024-00820-5,published_supplement_open_subset,data/viscosity_v01.csv,1936,12dfa03f34284c93204d1054f75b5a342fd82094da0ca17cee372b4c581c5b26,publishable_core,cc_by_4_0,true
schrodinger_viscosity_v01_open_subset:1937,schrodinger_viscosity_v01_open_subset,viscosity,dynamic_viscosity,SNMVRZFUUCLYTO-UHFFFAOYSA-N,n-propyl chloride,CCCCl,293.86,0.0003495,Pa*s,,,,,,,,1,pure,10.1186/s13321-024-00820-5,published_supplement_open_subset,data/viscosity_v01.csv,1937,12dfa03f34284c93204d1054f75b5a342fd82094da0ca17cee372b4c581c5b26,publishable_core,cc_by_4_0,true
schrodinger_viscosity_v01_open_subset:1938,schrodinger_viscosity_v01_open_subset,viscosity,dynamic_viscosity,SNMVRZFUUCLYTO-UHFFFAOYSA-N,n-propyl chloride,CCCCl,298.91,0.0003344,Pa*s,,,,,,,,1,pure,10.1186/s13321-024-00820-5,published_supplement_open_subset,data/viscosity_v01.csv,1938,12dfa03f34284c93204d1054f75b5a342fd82094da0ca17cee372b4c581c5b26,publishable_core,cc_by_4_0,true
schrodinger_viscosity_v01_open_subset:1939,schrodinger_viscosity_v01_open_subset,viscosity,dynamic_viscosity,SNMVRZFUUCLYTO-UHFFFAOYSA-N,1-Chloropropane,CCCCl,303.15,0.000318,Pa*s,,,,,,,,1,pure,10.1186/s13321-024-00820-5,published_supplement_open_subset,data/viscosity_v01.csv,1939,12dfa03f34284c93204d1054f75b5a342fd82094da0ca17cee372b4c581c5b26,publishable_core,cc_by_4_0,true
schrodinger_viscosity_v01_open_subset:1940,schrodinger_viscosity_v01_open_subset,viscosity,dynamic_viscosity,SNMVRZFUUCLYTO-UHFFFAOYSA-N,n-propyl chloride,CCCCl,303.53,0.0003178,Pa*s,,,,,,,,1,pure,10.1186/s13321-024-00820-5,published_supplement_open_subset,data/viscosity_v01.csv,1940,12dfa03f34284c93204d1054f75b5a342fd82094da0ca17cee372b4c581c5b26,publishable_core,cc_by_4_0,true
schrodinger_viscosity_v01_open_subset:1941,schrodinger_viscosity_v01_open_subset,viscosity,dynamic_viscosity,SNMVRZFUUCLYTO-UHFFFAOYSA-N,n-propyl chloride,CCCCl,308.53,0.0003038,Pa*s,,,,,,,,1,pure,10.1186/s13321-024-00820-5,published_supplement_open_subset,data/viscosity_v01.csv,1941,12dfa03f34284c93204d1054f75b5a342fd82094da0ca17cee372b4c581c5b26,publishable_core,cc_by_4_0,true
schrodinger_viscosity_v01_open_subset:1942,schrodinger_viscosity_v01_open_subset,viscosity,dynamic_viscosity,SNMVRZFUUCLYTO-UHFFFAOYSA-N,n-propyl chloride,CCCCl,313.97,0.0002887,Pa*s,,,,,,,,1,pure,10.1186/s13321-024-00820-5,published_supplement_open_subset,data/viscosity_v01.csv,1942,12dfa03f34284c93204d1054f75b5a342fd82094da0ca17cee372b4c581c5b26,publishable_core,cc_by_4_0,true
schrodinger_viscosity_v01_open_subset:1943,schrodinger_viscosity_v01_open_subset,viscosity,dynamic_viscosity,SNMVRZFUUCLYTO-UHFFFAOYSA-N,n-propyl chloride,CCCCl,317.83,0.0002784,Pa*s,,,,,,,,1,pure,10.1186/s13321-024-00820-5,published_supplement_open_subset,data/viscosity_v01.csv,1943,12dfa03f34284c93204d1054f75b5a342fd82094da0ca17cee372b4c581c5b26,publishable_core,cc_by_4_0,true
schrodinger_viscosity_v01_open_subset:1944,schrodinger_viscosity_v01_open_subset,viscosity,dynamic_viscosity,PVWOIHVRPOBWPI-UHFFFAOYSA-N,1-iodopropane,CCCI,322.15,0.000669884609,Pa*s,,,,,,,,1,pure,10.1186/s13321-024-00820-5,published_supplement_open_subset,data/viscosity_v01.csv,1944,12dfa03f34284c93204d1054f75b5a342fd82094da0ca17cee372b4c581c5b26,publishable_core,cc_by_4_0,true
schrodinger_viscosity_v01_open_subset:1945,schrodinger_viscosity_v01_open_subset,viscosity,dynamic_viscosity,XCVNDBIXFPGMIW-UHFFFAOYSA-N,ethyl-n-propylamine,CCCNCC,298.15,0.000903,Pa*s,,,,,,,,1,pure,10.1186/s13321-024-00820-5,published_supplement_open_subset,data/viscosity_v01.csv,1945,12dfa03f34284c93204d1054f75b5a342fd82094da0ca17cee372b4c581c5b26,publishable_core,cc_by_4_0,true
schrodinger_viscosity_v01_open_subset:1946,schrodinger_viscosity_v01_open_subset,viscosity,dynamic_viscosity,CDZOGLJOFWFVOZ-UHFFFAOYSA-N,n-propylaniline,CCCNc1ccccc1,298.15,0.00253,Pa*s,,,,,,,,1,pure,10.1186/s13321-024-00820-5,published_supplement_open_subset,data/viscosity_v01.csv,1946,12dfa03f34284c93204d1054f75b5a342fd82094da0ca17cee372b4c581c5b26,publishable_core,cc_by_4_0,true
schrodinger_viscosity_v01_open_subset:1947,schrodinger_viscosity_v01_open_subset,viscosity,dynamic_viscosity,BDERNNFJNOPAEC-UHFFFAOYSA-N,1-propanol,CCCO,233.1,0.01392,Pa*s,,,,,,,,1,pure,10.1186/s13321-024-00820-5,published_supplement_open_subset,data/viscosity_v01.csv,1947,12dfa03f34284c93204d1054f75b5a342fd82094da0ca17cee372b4c581c5b26,publishable_core,cc_by_4_0,true
schrodinger_viscosity_v01_open_subset:1948,schrodinger_viscosity_v01_open_subset,viscosity,dynamic_viscosity,BDERNNFJNOPAEC-UHFFFAOYSA-N,1-propanol,CCCO,243.1,0.00984,Pa*s,,,,,,,,1,pure,10.1186/s13321-024-00820-5,published_supplement_open_subset,data/viscosity_v01.csv,1948,12dfa03f34284c93204d1054f75b5a342fd82094da0ca17cee372b4c581c5b26,publishable_core,cc_by_4_0,true
schrodinger_viscosity_v01_open_subset:1949,schrodinger_viscosity_v01_open_subset,viscosity,dynamic_viscosity,BDERNNFJNOPAEC-UHFFFAOYSA-N,1-propanol,CCCO,253.1,0.00698,Pa*s,,,,,,,,1,pure,10.1186/s13321-024-00820-5,published_supplement_open_subset,data/viscosity_v01.csv,1949,12dfa03f34284c93204d1054f75b5a342fd82094da0ca17cee372b4c581c5b26,publishable_core,cc_by_4_0,true
schrodinger_viscosity_v01_open_subset:1950,schrodinger_viscosity_v01_open_subset,viscosity,dynamic_viscosity,BDERNNFJNOPAEC-UHFFFAOYSA-N,1-propanol,CCCO,263.1,0.00506,Pa*s,,,,,,,,1,pure,10.1186/s13321-024-00820-5,published_supplement_open_subset,data/viscosity_v01.csv,1950,12dfa03f34284c93204d1054f75b5a342fd82094da0ca17cee372b4c581c5b26,publishable_core,cc_by_4_0,true
schrodinger_viscosity_v01_open_subset:1951,schrodinger_viscosity_v01_open_subset,viscosity,dynamic_viscosity,BDERNNFJNOPAEC-UHFFFAOYSA-N,1-propanol,CCCO,273.1,0.00381,Pa*s,,,,,,,,1,pure,10.1186/s13321-024-00820-5,published_supplement_open_subset,data/viscosity_v01.csv,1951,12dfa03f34284c93204d1054f75b5a342fd82094da0ca17cee372b4c581c5b26,publishable_core,cc_by_4_0,true
schrodinger_viscosity_v01_open_subset:1952,schrodinger_viscosity_v01_open_subset,viscosity,dynamic_viscosity,BDERNNFJNOPAEC-UHFFFAOYSA-N,n-propyl alcohol,CCCO,280.5,0.003145,Pa*s,,,,,,,,1,pure,10.1186/s13321-024-00820-5,published_supplement_open_subset,data/viscosity_v01.csv,1952,12dfa03f34284c93204d1054f75b5a342fd82094da0ca17cee372b4c581c5b26,publishable_core,cc_by_4_0,true
schrodinger_viscosity_v01_open_subset:1953,schrodinger_viscosity_v01_open_subset,viscosity,dynamic_viscosity,BDERNNFJNOPAEC-UHFFFAOYSA-N,1-propanol,CCCO,283.1,0.00287,Pa*s,,,,,,,,1,pure,10.1186/s13321-024-00820-5,published_supplement_open_subset,data/viscosity_v01.csv,1953,12dfa03f34284c93204d1054f75b5a342fd82094da0ca17cee372b4c581c5b26,publishable_core,cc_by_4_0,true
schrodinger_viscosity_v01_open_subset:1954,schrodinger_viscosity_v01_open_subset,viscosity,dynamic_viscosity,BDERNNFJNOPAEC-UHFFFAOYSA-N,n-propyl alcohol,CCCO,283.15,0.002877,Pa*s,,,,,,,,1,pure,10.1186/s13321-024-00820-5,published_supplement_open_subset,data/viscosity_v01.csv,1954,12dfa03f34284c93204d1054f75b5a342fd82094da0ca17cee372b4c581c5b26,publishable_core,cc_by_4_0,true
schrodinger_viscosity_v01_open_subset:1955,schrodinger_viscosity_v01_open_subset,viscosity,dynamic_viscosity,BDERNNFJNOPAEC-UHFFFAOYSA-N,n-propyl alcohol,CCCO,286.55,0.002868,Pa*s,,,,,,,,1,pure,10.1186/s13321-024-00820-5,published_supplement_open_subset,data/viscosity_v01.csv,1955,12dfa03f34284c93204d1054f75b5a342fd82094da0ca17cee372b4c581c5b26,publishable_core,cc_by_4_0,true
schrodinger_viscosity_v01_open_subset:1956,schrodinger_viscosity_v01_open_subset,viscosity,dynamic_viscosity,BDERNNFJNOPAEC-UHFFFAOYSA-N,1-propanol,CCCO,288.1,0.00232,Pa*s,,,,,,,,1,pure,10.1186/s13321-024-00820-5,published_supplement_open_subset,data/viscosity_v01.csv,1956,12dfa03f34284c93204d1054f75b5a342fd82094da0ca17cee372b4c581c5b26,publishable_core,cc_by_4_0,true
schrodinger_viscosity_v01_open_subset:1957,schrodinger_viscosity_v01_open_subset,viscosity,dynamic_viscosity,BDERNNFJNOPAEC-UHFFFAOYSA-N,1-propanol,CCCO,293.1,0.00222,Pa*s,,,,,,,,1,pure,10.1186/s13321-024-00820-5,published_supplement_open_subset,data/viscosity_v01.csv,1957,12dfa03f34284c93204d1054f75b5a342fd82094da0ca17cee372b4c581c5b26,publishable_core,cc_by_4_0,true
schrodinger_viscosity_v01_open_subset:1958,schrodinger_viscosity_v01_open_subset,viscosity,dynamic_viscosity,BDERNNFJNOPAEC-UHFFFAOYSA-N,n-propyl alcohol,CCCO,296.01,0.002101,Pa*s,,,,,,,,1,pure,10.1186/s13321-024-00820-5,published_supplement_open_subset,data/viscosity_v01.csv,1958,12dfa03f34284c93204d1054f75b5a342fd82094da0ca17cee372b4c581c5b26,publishable_core,cc_by_4_0,true
schrodinger_viscosity_v01_open_subset:1959,schrodinger_viscosity_v01_open_subset,viscosity,dynamic_viscosity,BDERNNFJNOPAEC-UHFFFAOYSA-N,1-propanol,CCCO,298.1,0.00194,Pa*s,,,,,,,,1,pure,10.1186/s13321-024-00820-5,published_supplement_open_subset,data/viscosity_v01.csv,1959,12dfa03f34284c93204d1054f75b5a342fd82094da0ca17cee372b4c581c5b26,publishable_core,cc_by_4_0,true
schrodinger_viscosity_v01_open_subset:1960,schrodinger_viscosity_v01_open_subset,viscosity,dynamic_viscosity,BDERNNFJNOPAEC-UHFFFAOYSA-N,1-propanol,CCCO,303.1,0.00171,Pa*s,,,,,,,,1,pure,10.1186/s13321-024-00820-5,published_supplement_open_subset,data/viscosity_v01.csv,1960,12dfa03f34284c93204d1054f75b5a342fd82094da0ca17cee372b4c581c5b26,publishable_core,cc_by_4_0,true
schrodinger_viscosity_v01_open_subset:1961,schrodinger_viscosity_v01_open_subset,viscosity,dynamic_viscosity,BDERNNFJNOPAEC-UHFFFAOYSA-N,n-propyl alcohol,CCCO,304.17,0.001724,Pa*s,,,,,,,,1,pure,10.1186/s13321-024-00820-5,published_supplement_open_subset,data/viscosity_v01.csv,1961,12dfa03f34284c93204d1054f75b5a342fd82094da0ca17cee372b4c581c5b26,publishable_core,cc_by_4_0,true
schrodinger_viscosity_v01_open_subset:1962,schrodinger_viscosity_v01_open_subset,viscosity,dynamic_viscosity,BDERNNFJNOPAEC-UHFFFAOYSA-N,1-propanol,CCCO,308.1,0.0015,Pa*s,,,,,,,,1,pure,10.1186/s13321-024-00820-5,published_supplement_open_subset,data/viscosity_v01.csv,1962,12dfa03f34284c93204d1054f75b5a342fd82094da0ca17cee372b4c581c5b26,publishable_core,cc_by_4_0,true
schrodinger_viscosity_v01_open_subset:1963,schrodinger_viscosity_v01_open_subset,viscosity,dynamic_viscosity,BDERNNFJNOPAEC-UHFFFAOYSA-N,n-propyl alcohol,CCCO,311.94,0.00144,Pa*s,,,,,,,,1,pure,10.1186/s13321-024-00820-5,published_supplement_open_subset,data/viscosity_v01.csv,1963,12dfa03f34284c93204d1054f75b5a342fd82094da0ca17cee372b4c581c5b26,publishable_core,cc_by_4_0,true
schrodinger_viscosity_v01_open_subset:1964,schrodinger_viscosity_v01_open_subset,viscosity,dynamic_viscosity,BDERNNFJNOPAEC-UHFFFAOYSA-N,1-propanol,CCCO,313.1,0.00138,Pa*s,,,,,,,,1,pure,10.1186/s13321-024-00820-5,published_supplement_open_subset,data/viscosity_v01.csv,1964,12dfa03f34284c93204d1054f75b5a342fd82094da0ca17cee372b4c581c5b26,publishable_core,cc_by_4_0,true
schrodinger_viscosity_v01_open_subset:1965,schrodinger_viscosity_v01_open_subset,viscosity,dynamic_viscosity,BDERNNFJNOPAEC-UHFFFAOYSA-N,n-propyl alcohol,CCCO,313.15,0.001389,Pa*s,,,,,,,,1,pure,10.1186/s13321-024-00820-5,published_supplement_open_subset,data/viscosity_v01.csv,1965,12dfa03f34284c93204d1054f75b5a342fd82094da0ca17cee372b4c581c5b26,publishable_core,cc_by_4_0,true
schrodinger_viscosity_v01_open_subset:1966,schrodinger_viscosity_v01_open_subset,viscosity,dynamic_viscosity,BDERNNFJNOPAEC-UHFFFAOYSA-N,1-propanol,CCCO,318.1,0.00123,Pa*s,,,,,,,,1,pure,10.1186/s13321-024-00820-5,published_supplement_open_subset,data/viscosity_v01.csv,1966,12dfa03f34284c93204d1054f75b5a342fd82094da0ca17cee372b4c581c5b26,publishable_core,cc_by_4_0,true
schrodinger_viscosity_v01_open_subset:1967,schrodinger_viscosity_v01_open_subset,viscosity,dynamic_viscosity,BDERNNFJNOPAEC-UHFFFAOYSA-N,n-propyl alcohol,CCCO,319.62,0.001218,Pa*s,,,,,,,,1,pure,10.1186/s13321-024-00820-5,published_supplement_open_subset,data/viscosity_v01.csv,1967,12dfa03f34284c93204d1054f75b5a342fd82094da0ca17cee372b4c581c5b26,publishable_core,cc_by_4_0,true
schrodinger_viscosity_v01_open_subset:1968,schrodinger_viscosity_v01_open_subset,viscosity,dynamic_viscosity,BDERNNFJNOPAEC-UHFFFAOYSA-N,n-propyl alcohol,CCCO,327.48,0.00103,Pa*s,,,,,,,,1,pure,10.1186/s13321-024-00820-5,published_supplement_open_subset,data/viscosity_v01.csv,1968,12dfa03f34284c93204d1054f75b5a342fd82094da0ca17cee372b4c581c5b26,publishable_core,cc_by_4_0,true
schrodinger_viscosity_v01_open_subset:1969,schrodinger_viscosity_v01_open_subset,viscosity,dynamic_viscosity,BDERNNFJNOPAEC-UHFFFAOYSA-N,1-propanol,CCCO,328.1,0.00099,Pa*s,,,,,,,,1,pure,10.1186/s13321-024-00820-5,published_supplement_open_subset,data/viscosity_v01.csv,1969,12dfa03f34284c93204d1054f75b5a342fd82094da0ca17cee372b4c581c5b26,publishable_core,cc_by_4_0,true
schrodinger_viscosity_v01_open_subset:1970,schrodinger_viscosity_v01_open_subset,viscosity,dynamic_viscosity,BDERNNFJNOPAEC-UHFFFAOYSA-N,1-propanol,CCCO,333.1,0.00088,Pa*s,,,,,,,,1,pure,10.1186/s13321-024-00820-5,published_supplement_open_subset,data/viscosity_v01.csv,1970,12dfa03f34284c93204d1054f75b5a342fd82094da0ca17cee372b4c581c5b26,publishable_core,cc_by_4_0,true
schrodinger_viscosity_v01_open_subset:1971,schrodinger_viscosity_v01_open_subset,viscosity,dynamic_viscosity,BDERNNFJNOPAEC-UHFFFAOYSA-N,n-propyl alcohol,CCCO,334.89,0.000888,Pa*s,,,,,,,,1,pure,10.1186/s13321-024-00820-5,published_supplement_open_subset,data/viscosity_v01.csv,1971,12dfa03f34284c93204d1054f75b5a342fd82094da0ca17cee372b4c581c5b26,publishable_core,cc_by_4_0,true
schrodinger_viscosity_v01_open_subset:1972,schrodinger_viscosity_v01_open_subset,viscosity,dynamic_viscosity,BDERNNFJNOPAEC-UHFFFAOYSA-N,n-propyl alcohol,CCCO,342.19,0.000771,Pa*s,,,,,,,,1,pure,10.1186/s13321-024-00820-5,published_supplement_open_subset,data/viscosity_v01.csv,1972,12dfa03f34284c93204d1054f75b5a342fd82094da0ca17cee372b4c581c5b26,publishable_core,cc_by_4_0,true
schrodinger_viscosity_v01_open_subset:1973,schrodinger_viscosity_v01_open_subset,viscosity,dynamic_viscosity,BDERNNFJNOPAEC-UHFFFAOYSA-N,n-propyl alcohol,CCCO,349.9,0.000666,Pa*s,,,,,,,,1,pure,10.1186/s13321-024-00820-5,published_supplement_open_subset,data/viscosity_v01.csv,1973,12dfa03f34284c93204d1054f75b5a342fd82094da0ca17cee372b4c581c5b26,publishable_core,cc_by_4_0,true
schrodinger_viscosity_v01_open_subset:1974,schrodinger_viscosity_v01_open_subset,viscosity,dynamic_viscosity,BDERNNFJNOPAEC-UHFFFAOYSA-N,1-propanol,CCCO,353.1,0.00063,Pa*s,,,,,,,,1,pure,10.1186/s13321-024-00820-5,published_supplement_open_subset,data/viscosity_v01.csv,1974,12dfa03f34284c93204d1054f75b5a342fd82094da0ca17cee372b4c581c5b26,publishable_core,cc_by_4_0,true
schrodinger_viscosity_v01_open_subset:1975,schrodinger_viscosity_v01_open_subset,viscosity,dynamic_viscosity,BDERNNFJNOPAEC-UHFFFAOYSA-N,n-propyl alcohol,CCCO,357.97,0.000576,Pa*s,,,,,,,,1,pure,10.1186/s13321-024-00820-5,published_supplement_open_subset,data/viscosity_v01.csv,1975,12dfa03f34284c93204d1054f75b5a342fd82094da0ca17cee372b4c581c5b26,publishable_core,cc_by_4_0,true
schrodinger_viscosity_v01_open_subset:1976,schrodinger_viscosity_v01_open_subset,viscosity,dynamic_viscosity,BDERNNFJNOPAEC-UHFFFAOYSA-N,1-propanol,CCCO,363.1,0.00054,Pa*s,,,,,,,,1,pure,10.1186/s13321-024-00820-5,published_supplement_open_subset,data/viscosity_v01.csv,1976,12dfa03f34284c93204d1054f75b5a342fd82094da0ca17cee372b4c581c5b26,publishable_core,cc_by_4_0,true
schrodinger_viscosity_v01_open_subset:1977,schrodinger_viscosity_v01_open_subset,viscosity,dynamic_viscosity,BDERNNFJNOPAEC-UHFFFAOYSA-N,n-propyl alcohol,CCCO,366.25,0.000499,Pa*s,,,,,,,,1,pure,10.1186/s13321-024-00820-5,published_supplement_open_subset,data/viscosity_v01.csv,1977,12dfa03f34284c93204d1054f75b5a342fd82094da0ca17cee372b4c581c5b26,publishable_core,cc_by_4_0,true
schrodinger_viscosity_v01_open_subset:1978,schrodinger_viscosity_v01_open_subset,viscosity,dynamic_viscosity,BDERNNFJNOPAEC-UHFFFAOYSA-N,n-propyl alcohol,CCCO,368.74,0.000477,Pa*s,,,,,,,,1,pure,10.1186/s13321-024-00820-5,published_supplement_open_subset,data/viscosity_v01.csv,1978,12dfa03f34284c93204d1054f75b5a342fd82094da0ca17cee372b4c581c5b26,publishable_core,cc_by_4_0,true
schrodinger_viscosity_v01_open_subset:1979,schrodinger_viscosity_v01_open_subset,viscosity,dynamic_viscosity,VNKYTQGIUYNRMY-UHFFFAOYSA-N,methyl propyl ether,CCCOC,273.45,0.0003064,Pa*s,,,,,,,,1,pure,10.1186/s13321-024-00820-5,published_supplement_open_subset,data/viscosity_v01.csv,1979,12dfa03f34284c93204d1054f75b5a342fd82094da0ca17cee372b4c581c5b26,publishable_core,cc_by_4_0,true
schrodinger_viscosity_v01_open_subset:1980,schrodinger_viscosity_v01_open_subset,viscosity,dynamic_viscosity,VNKYTQGIUYNRMY-UHFFFAOYSA-N,methyl propyl ether,CCCOC,278.29,0.0002914,Pa*s,,,,,,,,1,pure,10.1186/s13321-024-00820-5,published_supplement_open_subset,data/viscosity_v01.csv,1980,12dfa03f34284c93204d1054f75b5a342fd82094da0ca17cee372b4c581c5b26,publishable_core,cc_by_4_0,true
schrodinger_viscosity_v01_open_subset:1981,schrodinger_viscosity_v01_open_subset,viscosity,dynamic_viscosity,VNKYTQGIUYNRMY-UHFFFAOYSA-N,methyl propyl ether,CCCOC,283.62,0.0002759,Pa*s,,,,,,,,1,pure,10.1186/s13321-024-00820-5,published_supplement_open_subset,data/viscosity_v01.csv,1981,12dfa03f34284c93204d1054f75b5a342fd82094da0ca17cee372b4c581c5b26,publishable_core,cc_by_4_0,true
schrodinger_viscosity_v01_open_subset:1982,schrodinger_viscosity_v01_open_subset,viscosity,dynamic_viscosity,VNKYTQGIUYNRMY-UHFFFAOYSA-N,methyl propyl ether,CCCOC,288.32,0.000263,Pa*s,,,,,,,,1,pure,10.1186/s13321-024-00820-5,published_supplement_open_subset,data/viscosity_v01.csv,1982,12dfa03f34284c93204d1054f75b5a342fd82094da0ca17cee372b4c581c5b26,publishable_core,cc_by_4_0,true
schrodinger_viscosity_v01_open_subset:1983,schrodinger_viscosity_v01_open_subset,viscosity,dynamic_viscosity,VNKYTQGIUYNRMY-UHFFFAOYSA-N,Methyl propyl ether,CCCOC,293.15,0.00025,Pa*s,,,,,,,,1,pure,10.1186/s13321-024-00820-5,published_supplement_open_subset,data/viscosity_v01.csv,1983,12dfa03f34284c93204d1054f75b5a342fd82094da0ca17cee372b4c581c5b26,publishable_core,cc_by_4_0,true
schrodinger_viscosity_v01_open_subset:1984,schrodinger_viscosity_v01_open_subset,viscosity,dynamic_viscosity,VNKYTQGIUYNRMY-UHFFFAOYSA-N,methyl propyl ether,CCCOC,293.25,0.0002513,Pa*s,,,,,,,,1,pure,10.1186/s13321-024-00820-5,published_supplement_open_subset,data/viscosity_v01.csv,1984,12dfa03f34284c93204d1054f75b5a342fd82094da0ca17cee372b4c581c5b26,publishable_core,cc_by_4_0,true
schrodinger_viscosity_v01_open_subset:1985,schrodinger_viscosity_v01_open_subset,viscosity,dynamic_viscosity,VNKYTQGIUYNRMY-UHFFFAOYSA-N,methyl propyl ether,CCCOC,298.88,0.0002385,Pa*s,,,,,,,,1,pure,10.1186/s13321-024-00820-5,published_supplement_open_subset,data/viscosity_v01.csv,1985,12dfa03f34284c93204d1054f75b5a342fd82094da0ca17cee372b4c581c5b26,publishable_core,cc_by_4_0,true
schrodinger_viscosity_v01_open_subset:1986,schrodinger_viscosity_v01_open_subset,viscosity,dynamic_viscosity,VNKYTQGIUYNRMY-UHFFFAOYSA-N,methyl propyl ether,CCCOC,302.63,0.00023,Pa*s,,,,,,,,1,pure,10.1186/s13321-024-00820-5,published_supplement_open_subset,data/viscosity_v01.csv,1986,12dfa03f34284c93204d1054f75b5a342fd82094da0ca17cee372b4c581c5b26,publishable_core,cc_by_4_0,true
schrodinger_viscosity_v01_open_subset:1987,schrodinger_viscosity_v01_open_subset,viscosity,dynamic_viscosity,VNKYTQGIUYNRMY-UHFFFAOYSA-N,methyl propyl ether,CCCOC,308.3,0.0002187,Pa*s,,,,,,,,1,pure,10.1186/s13321-024-00820-5,published_supplement_open_subset,data/viscosity_v01.csv,1987,12dfa03f34284c93204d1054f75b5a342fd82094da0ca17cee372b4c581c5b26,publishable_core,cc_by_4_0,true
schrodinger_viscosity_v01_open_subset:1988,schrodinger_viscosity_v01_open_subset,viscosity,dynamic_viscosity,MCSINKKTEDDPNK-UHFFFAOYSA-N,propyl propanoate,CCCOC(=O)CC,288.1,0.00071,Pa*s,,,,,,,,1,pure,10.1186/s13321-024-00820-5,published_supplement_open_subset,data/viscosity_v01.csv,1988,12dfa03f34284c93204d1054f75b5a342fd82094da0ca17cee372b4c581c5b26,publishable_core,cc_by_4_0,true
schrodinger_viscosity_v01_open_subset:1989,schrodinger_viscosity_v01_open_subset,viscosity,dynamic_viscosity,MCSINKKTEDDPNK-UHFFFAOYSA-N,propyl propanoate,CCCOC(=O)CC,293.1,0.00067,Pa*s,,,,,,,,1,pure,10.1186/s13321-024-00820-5,published_supplement_open_subset,data/viscosity_v01.csv,1989,12dfa03f34284c93204d1054f75b5a342fd82094da0ca17cee372b4c581c5b26,publishable_core,cc_by_4_0,true
schrodinger_viscosity_v01_open_subset:1990,schrodinger_viscosity_v01_open_subset,viscosity,dynamic_viscosity,MCSINKKTEDDPNK-UHFFFAOYSA-N,propyl propanoate,CCCOC(=O)CC,298.1,0.00061,Pa*s,,,,,,,,1,pure,10.1186/s13321-024-00820-5,published_supplement_open_subset,data/viscosity_v01.csv,1990,12dfa03f34284c93204d1054f75b5a342fd82094da0ca17cee372b4c581c5b26,publishable_core,cc_by_4_0,true
schrodinger_viscosity_v01_open_subset:1991,schrodinger_viscosity_v01_open_subset,viscosity,dynamic_viscosity,MCSINKKTEDDPNK-UHFFFAOYSA-N,propyl propanoate,CCCOC(=O)CC,303.1,0.00059,Pa*s,,,,,,,,1,pure,10.1186/s13321-024-00820-5,published_supplement_open_subset,data/viscosity_v01.csv,1991,12dfa03f34284c93204d1054f75b5a342fd82094da0ca17cee372b4c581c5b26,publishable_core,cc_by_4_0,true
schrodinger_viscosity_v01_open_subset:1992,schrodinger_viscosity_v01_open_subset,viscosity,dynamic_viscosity,WHOYOHVCRFPPSQ-UHFFFAOYSA-N,"propane-1,2,3-tricarboxylic acid tripropyl ester",CCCOC(=O)CC(CC(=O)OCCC)C(=O)OCCC,298.15,0.0166,Pa*s,,,,,,,,1,pure,10.1186/s13321-024-00820-5,published_supplement_open_subset,data/viscosity_v01.csv,1992,12dfa03f34284c93204d1054f75b5a342fd82094da0ca17cee372b4c581c5b26,publishable_core,cc_by_4_0,true
schrodinger_viscosity_v01_open_subset:1993,schrodinger_viscosity_v01_open_subset,viscosity,dynamic_viscosity,HUAZGNHGCJGYNP-UHFFFAOYSA-N,propyl butyrate,CCCOC(=O)CCC,291.15,0.000831763771,Pa*s,,,,,,,,1,pure,10.1186/s13321-024-00820-5,published_supplement_open_subset,data/viscosity_v01.csv,1993,12dfa03f34284c93204d1054f75b5a342fd82094da0ca17cee372b4c581c5b26,publishable_core,cc_by_4_0,true
schrodinger_viscosity_v01_open_subset:1994,schrodinger_viscosity_v01_open_subset,viscosity,dynamic_viscosity,HUAZGNHGCJGYNP-UHFFFAOYSA-N,propyl butanoate,CCCOC(=O)CCC,298.1,0.00083,Pa*s,,,,,,,,1,pure,10.1186/s13321-024-00820-5,published_supplement_open_subset,data/viscosity_v01.csv,1994,12dfa03f34284c93204d1054f75b5a342fd82094da0ca17cee372b4c581c5b26,publishable_core,cc_by_4_0,true
schrodinger_viscosity_v01_open_subset:1995,schrodinger_viscosity_v01_open_subset,viscosity,dynamic_viscosity,HUAZGNHGCJGYNP-UHFFFAOYSA-N,propyl butyrate,CCCOC(=O)CCC,298.15,0.00081,Pa*s,,,,,,,,1,pure,10.1186/s13321-024-00820-5,published_supplement_open_subset,data/viscosity_v01.csv,1995,12dfa03f34284c93204d1054f75b5a342fd82094da0ca17cee372b4c581c5b26,publishable_core,cc_by_4_0,true
schrodinger_viscosity_v01_open_subset:1996,schrodinger_viscosity_v01_open_subset,viscosity,dynamic_viscosity,HUAZGNHGCJGYNP-UHFFFAOYSA-N,propyl butanoate,CCCOC(=O)CCC,303.1,0.0008,Pa*s,,,,,,,,1,pure,10.1186/s13321-024-00820-5,published_supplement_open_subset,data/viscosity_v01.csv,1996,12dfa03f34284c93204d1054f75b5a342fd82094da0ca17cee372b4c581c5b26,publishable_core,cc_by_4_0,true
schrodinger_viscosity_v01_open_subset:1997,schrodinger_viscosity_v01_open_subset,viscosity,dynamic_viscosity,HUAZGNHGCJGYNP-UHFFFAOYSA-N,propyl butanoate,CCCOC(=O)CCC,313.1,0.00066,Pa*s,,,,,,,,1,pure,10.1186/s13321-024-00820-5,published_supplement_open_subset,data/viscosity_v01.csv,1997,12dfa03f34284c93204d1054f75b5a342fd82094da0ca17cee372b4c581c5b26,publishable_core,cc_by_4_0,true
schrodinger_viscosity_v01_open_subset:1998,schrodinger_viscosity_v01_open_subset,viscosity,dynamic_viscosity,HUAZGNHGCJGYNP-UHFFFAOYSA-N,propyl butanoate,CCCOC(=O)CCC,323.1,0.00057,Pa*s,,,,,,,,1,pure,10.1186/s13321-024-00820-5,published_supplement_open_subset,data/viscosity_v01.csv,1998,12dfa03f34284c93204d1054f75b5a342fd82094da0ca17cee372b4c581c5b26,publishable_core,cc_by_4_0,true
schrodinger_viscosity_v01_open_subset:1999,schrodinger_viscosity_v01_open_subset,viscosity,dynamic_viscosity,HUAZGNHGCJGYNP-UHFFFAOYSA-N,propyl butanoate,CCCOC(=O)CCC,333.1,0.00051,Pa*s,,,,,,,,1,pure,10.1186/s13321-024-00820-5,published_supplement_open_subset,data/viscosity_v01.csv,1999,12dfa03f34284c93204d1054f75b5a342fd82094da0ca17cee372b4c581c5b26,publishable_core,cc_by_4_0,true
schrodinger_viscosity_v01_open_subset:2000,schrodinger_viscosity_v01_open_subset,viscosity,dynamic_viscosity,HUAZGNHGCJGYNP-UHFFFAOYSA-N,propyl butanoate,CCCOC(=O)CCC,353.1,0.00042,Pa*s,,,,,,,,1,pure,10.1186/s13321-024-00820-5,published_supplement_open_subset,data/viscosity_v01.csv,2000,12dfa03f34284c93204d1054f75b5a342fd82094da0ca17cee372b4c581c5b26,publishable_core,cc_by_4_0,true
schrodinger_viscosity_v01_open_subset:2001,schrodinger_viscosity_v01_open_subset,viscosity,dynamic_viscosity,HUAZGNHGCJGYNP-UHFFFAOYSA-N,propyl butanoate,CCCOC(=O)CCC,373.1,0.00034,Pa*s,,,,,,,,1,pure,10.1186/s13321-024-00820-5,published_supplement_open_subset,data/viscosity_v01.csv,2001,12dfa03f34284c93204d1054f75b5a342fd82094da0ca17cee372b4c581c5b26,publishable_core,cc_by_4_0,true
schrodinger_viscosity_v01_open_subset:2002,schrodinger_viscosity_v01_open_subset,viscosity,dynamic_viscosity,HUAZGNHGCJGYNP-UHFFFAOYSA-N,propyl butanoate,CCCOC(=O)CCC,393.1,0.00028,Pa*s,,,,,,,,1,pure,10.1186/s13321-024-00820-5,published_supplement_open_subset,data/viscosity_v01.csv,2002,12dfa03f34284c93204d1054f75b5a342fd82094da0ca17cee372b4c581c5b26,publishable_core,cc_by_4_0,true
schrodinger_viscosity_v01_open_subset:2003,schrodinger_viscosity_v01_open_subset,viscosity,dynamic_viscosity,QQKDTTWZXHEGAQ-UHFFFAOYSA-N,N-propyl chloroformate,CCCOC(=O)Cl,293.15,0.0008,Pa*s,,,,,,,,1,pure,10.1186/s13321-024-00820-5,published_supplement_open_subset,data/viscosity_v01.csv,2003,12dfa03f34284c93204d1054f75b5a342fd82094da0ca17cee372b4c581c5b26,publishable_core,cc_by_4_0,true
schrodinger_viscosity_v01_open_subset:2004,schrodinger_viscosity_v01_open_subset,viscosity,dynamic_viscosity,VUPKGFBOKBGHFZ-UHFFFAOYSA-N,dipropyl carbonate,CCCOC(=O)OCCC,298.15,0.0012,Pa*s,,,,,,,,1,pure,10.1186/s13321-024-00820-5,published_supplement_open_subset,data/viscosity_v01.csv,2004,12dfa03f34284c93204d1054f75b5a342fd82094da0ca17cee372b4c581c5b26,publishable_core,cc_by_4_0,true
schrodinger_viscosity_v01_open_subset:2005,schrodinger_viscosity_v01_open_subset,viscosity,dynamic_viscosity,YKYONYBAUNKHLG-UHFFFAOYSA-N,propyl ethanoate,CCCOC(C)=O,273.1,0.00077,Pa*s,,,,,,,,1,pure,10.1186/s13321-024-00820-5,published_supplement_open_subset,data/viscosity_v01.csv,2005,12dfa03f34284c93204d1054f75b5a342fd82094da0ca17cee372b4c581c5b26,publishable_core,cc_by_4_0,true
schrodinger_viscosity_v01_open_subset:2006,schrodinger_viscosity_v01_open_subset,viscosity,dynamic_viscosity,YKYONYBAUNKHLG-UHFFFAOYSA-N,n-propyl acetate,CCCOC(C)=O,273.53,0.0007652,Pa*s,,,,,,,,1,pure,10.1186/s13321-024-00820-5,published_supplement_open_subset,data/viscosity_v01.csv,2006,12dfa03f34284c93204d1054f75b5a342fd82094da0ca17cee372b4c581c5b26,publishable_core,cc_by_4_0,true
schrodinger_viscosity_v01_open_subset:2007,schrodinger_viscosity_v01_open_subset,viscosity,dynamic_viscosity,YKYONYBAUNKHLG-UHFFFAOYSA-N,n-propyl acetate,CCCOC(C)=O,282.93,0.0006659,Pa*s,,,,,,,,1,pure,10.1186/s13321-024-00820-5,published_supplement_open_subset,data/viscosity_v01.csv,2007,12dfa03f34284c93204d1054f75b5a342fd82094da0ca17cee372b4c581c5b26,publishable_core,cc_by_4_0,true
schrodinger_viscosity_v01_open_subset:2008,schrodinger_viscosity_v01_open_subset,viscosity,dynamic_viscosity,YKYONYBAUNKHLG-UHFFFAOYSA-N,propyl ethanoate,CCCOC(C)=O,283.1,0.00067,Pa*s,,,,,,,,1,pure,10.1186/s13321-024-00820-5,published_supplement_open_subset,data/viscosity_v01.csv,2008,12dfa03f34284c93204d1054f75b5a342fd82094da0ca17cee372b4c581c5b26,publishable_core,cc_by_4_0,true
schrodinger_viscosity_v01_open_subset:2009,schrodinger_viscosity_v01_open_subset,viscosity,dynamic_viscosity,YKYONYBAUNKHLG-UHFFFAOYSA-N,propyl ethanoate,CCCOC(C)=O,293.1,0.00059,Pa*s,,,,,,,,1,pure,10.1186/s13321-024-00820-5,published_supplement_open_subset,data/viscosity_v01.csv,2009,12dfa03f34284c93204d1054f75b5a342fd82094da0ca17cee372b4c581c5b26,publishable_core,cc_by_4_0,true
schrodinger_viscosity_v01_open_subset:2010,schrodinger_viscosity_v01_open_subset,viscosity,dynamic_viscosity,YKYONYBAUNKHLG-UHFFFAOYSA-N,n-propyl acetate,CCCOC(C)=O,293.74,0.0005762,Pa*s,,,,,,,,1,pure,10.1186/s13321-024-00820-5,published_supplement_open_subset,data/viscosity_v01.csv,2010,12dfa03f34284c93204d1054f75b5a342fd82094da0ca17cee372b4c581c5b26,publishable_core,cc_by_4_0,true
schrodinger_viscosity_v01_open_subset:2011,schrodinger_viscosity_v01_open_subset,viscosity,dynamic_viscosity,YKYONYBAUNKHLG-UHFFFAOYSA-N,propyl ethanoate,CCCOC(C)=O,298.1,0.00055,Pa*s,,,,,,,,1,pure,10.1186/s13321-024-00820-5,published_supplement_open_subset,data/viscosity_v01.csv,2011,12dfa03f34284c93204d1054f75b5a342fd82094da0ca17cee372b4c581c5b26,publishable_core,cc_by_4_0,true
schrodinger_viscosity_v01_open_subset:2012,schrodinger_viscosity_v01_open_subset,viscosity,dynamic_viscosity,YKYONYBAUNKHLG-UHFFFAOYSA-N,propyl ethanoate,CCCOC(C)=O,303.1,0.00052,Pa*s,,,,,,,,1,pure,10.1186/s13321-024-00820-5,published_supplement_open_subset,data/viscosity_v01.csv,2012,12dfa03f34284c93204d1054f75b5a342fd82094da0ca17cee372b4c581c5b26,publishable_core,cc_by_4_0,true
schrodinger_viscosity_v01_open_subset:2013,schrodinger_viscosity_v01_open_subset,viscosity,dynamic_viscosity,YKYONYBAUNKHLG-UHFFFAOYSA-N,n-propyl acetate,CCCOC(C)=O,303.28,0.0005108,Pa*s,,,,,,,,1,pure,10.1186/s13321-024-00820-5,published_supplement_open_subset,data/viscosity_v01.csv,2013,12dfa03f34284c93204d1054f75b5a342fd82094da0ca17cee372b4c581c5b26,publishable_core,cc_by_4_0,true
schrodinger_viscosity_v01_open_subset:2014,schrodinger_viscosity_v01_open_subset,viscosity,dynamic_viscosity,YKYONYBAUNKHLG-UHFFFAOYSA-N,n-propyl acetate,CCCOC(C)=O,312.9,0.0004563,Pa*s,,,,,,,,1,pure,10.1186/s13321-024-00820-5,published_supplement_open_subset,data/viscosity_v01.csv,2014,12dfa03f34284c93204d1054f75b5a342fd82094da0ca17cee372b4c581c5b26,publishable_core,cc_by_4_0,true
schrodinger_viscosity_v01_open_subset:2015,schrodinger_viscosity_v01_open_subset,viscosity,dynamic_viscosity,YKYONYBAUNKHLG-UHFFFAOYSA-N,propyl ethanoate,CCCOC(C)=O,313.1,0.00046,Pa*s,,,,,,,,1,pure,10.1186/s13321-024-00820-5,published_supplement_open_subset,data/viscosity_v01.csv,2015,12dfa03f34284c93204d1054f75b5a342fd82094da0ca17cee372b4c581c5b26,publishable_core,cc_by_4_0,true
schrodinger_viscosity_v01_open_subset:2016,schrodinger_viscosity_v01_open_subset,viscosity,dynamic_viscosity,YKYONYBAUNKHLG-UHFFFAOYSA-N,propyl ethanoate,CCCOC(C)=O,323.1,0.00041,Pa*s,,,,,,,,1,pure,10.1186/s13321-024-00820-5,published_supplement_open_subset,data/viscosity_v01.csv,2016,12dfa03f34284c93204d1054f75b5a342fd82094da0ca17cee372b4c581c5b26,publishable_core,cc_by_4_0,true
schrodinger_viscosity_v01_open_subset:2017,schrodinger_viscosity_v01_open_subset,viscosity,dynamic_viscosity,YKYONYBAUNKHLG-UHFFFAOYSA-N,n-propyl acetate,CCCOC(C)=O,323.19,0.0004079,Pa*s,,,,,,,,1,pure,10.1186/s13321-024-00820-5,published_supplement_open_subset,data/viscosity_v01.csv,2017,12dfa03f34284c93204d1054f75b5a342fd82094da0ca17cee372b4c581c5b26,publishable_core,cc_by_4_0,true
schrodinger_viscosity_v01_open_subset:2018,schrodinger_viscosity_v01_open_subset,viscosity,dynamic_viscosity,YKYONYBAUNKHLG-UHFFFAOYSA-N,propyl ethanoate,CCCOC(C)=O,333.1,0.00037,Pa*s,,,,,,,,1,pure,10.1186/s13321-024-00820-5,published_supplement_open_subset,data/viscosity_v01.csv,2018,12dfa03f34284c93204d1054f75b5a342fd82094da0ca17cee372b4c581c5b26,publishable_core,cc_by_4_0,true
schrodinger_viscosity_v01_open_subset:2019,schrodinger_viscosity_v01_open_subset,viscosity,dynamic_viscosity,YKYONYBAUNKHLG-UHFFFAOYSA-N,n-propyl acetate,CCCOC(C)=O,334.51,0.0003624,Pa*s,,,,,,,,1,pure,10.1186/s13321-024-00820-5,published_supplement_open_subset,data/viscosity_v01.csv,2019,12dfa03f34284c93204d1054f75b5a342fd82094da0ca17cee372b4c581c5b26,publishable_core,cc_by_4_0,true
schrodinger_viscosity_v01_open_subset:2020,schrodinger_viscosity_v01_open_subset,viscosity,dynamic_viscosity,YKYONYBAUNKHLG-UHFFFAOYSA-N,n-propyl acetate,CCCOC(C)=O,343.05,0.0003331,Pa*s,,,,,,,,1,pure,10.1186/s13321-024-00820-5,published_supplement_open_subset,data/viscosity_v01.csv,2020,12dfa03f34284c93204d1054f75b5a342fd82094da0ca17cee372b4c581c5b26,publishable_core,cc_by_4_0,true
schrodinger_viscosity_v01_open_subset:2021,schrodinger_viscosity_v01_open_subset,viscosity,dynamic_viscosity,YKYONYBAUNKHLG-UHFFFAOYSA-N,propyl ethanoate,CCCOC(C)=O,343.1,0.00034,Pa*s,,,,,,,,1,pure,10.1186/s13321-024-00820-5,published_supplement_open_subset,data/viscosity_v01.csv,2021,12dfa03f34284c93204d1054f75b5a342fd82094da0ca17cee372b4c581c5b26,publishable_core,cc_by_4_0,true
schrodinger_viscosity_v01_open_subset:2022,schrodinger_viscosity_v01_open_subset,viscosity,dynamic_viscosity,YKYONYBAUNKHLG-UHFFFAOYSA-N,propyl ethanoate,CCCOC(C)=O,353.1,0.00031,Pa*s,,,,,,,,1,pure,10.1186/s13321-024-00820-5,published_supplement_open_subset,data/viscosity_v01.csv,2022,12dfa03f34284c93204d1054f75b5a342fd82094da0ca17cee372b4c581c5b26,publishable_core,cc_by_4_0,true
schrodinger_viscosity_v01_open_subset:2023,schrodinger_viscosity_v01_open_subset,viscosity,dynamic_viscosity,YKYONYBAUNKHLG-UHFFFAOYSA-N,n-propyl acetate,CCCOC(C)=O,353.15,0.0003028,Pa*s,,,,,,,,1,pure,10.1186/s13321-024-00820-5,published_supplement_open_subset,data/viscosity_v01.csv,2023,12dfa03f34284c93204d1054f75b5a342fd82094da0ca17cee372b4c581c5b26,publishable_core,cc_by_4_0,true
schrodinger_viscosity_v01_open_subset:2024,schrodinger_viscosity_v01_open_subset,viscosity,dynamic_viscosity,YKYONYBAUNKHLG-UHFFFAOYSA-N,n-propyl acetate,CCCOC(C)=O,362.65,0.0002775,Pa*s,,,,,,,,1,pure,10.1186/s13321-024-00820-5,published_supplement_open_subset,data/viscosity_v01.csv,2024,12dfa03f34284c93204d1054f75b5a342fd82094da0ca17cee372b4c581c5b26,publishable_core,cc_by_4_0,true
schrodinger_viscosity_v01_open_subset:2025,schrodinger_viscosity_v01_open_subset,viscosity,dynamic_viscosity,YKYONYBAUNKHLG-UHFFFAOYSA-N,propyl ethanoate,CCCOC(C)=O,363.1,0.00028,Pa*s,,,,,,,,1,pure,10.1186/s13321-024-00820-5,published_supplement_open_subset,data/viscosity_v01.csv,2025,12dfa03f34284c93204d1054f75b5a342fd82094da0ca17cee372b4c581c5b26,publishable_core,cc_by_4_0,true
schrodinger_viscosity_v01_open_subset:2026,schrodinger_viscosity_v01_open_subset,viscosity,dynamic_viscosity,YKYONYBAUNKHLG-UHFFFAOYSA-N,n-propyl acetate,CCCOC(C)=O,370.05,0.0002602,Pa*s,,,,,,,,1,pure,10.1186/s13321-024-00820-5,published_supplement_open_subset,data/viscosity_v01.csv,2026,12dfa03f34284c93204d1054f75b5a342fd82094da0ca17cee372b4c581c5b26,publishable_core,cc_by_4_0,true
schrodinger_viscosity_v01_open_subset:2027,schrodinger_viscosity_v01_open_subset,viscosity,dynamic_viscosity,YKYONYBAUNKHLG-UHFFFAOYSA-N,propyl ethanoate,CCCOC(C)=O,373.1,0.00026,Pa*s,,,,,,,,1,pure,10.1186/s13321-024-00820-5,published_supplement_open_subset,data/viscosity_v01.csv,2027,12dfa03f34284c93204d1054f75b5a342fd82094da0ca17cee372b4c581c5b26,publishable_core,cc_by_4_0,true
schrodinger_viscosity_v01_open_subset:2028,schrodinger_viscosity_v01_open_subset,viscosity,dynamic_viscosity,KFNNIILCVOLYIR-UHFFFAOYSA-N,propyl methanoate,CCCOC=O,273.1,0.00067,Pa*s,,,,,,,,1,pure,10.1186/s13321-024-00820-5,published_supplement_open_subset,data/viscosity_v01.csv,2028,12dfa03f34284c93204d1054f75b5a342fd82094da0ca17cee372b4c581c5b26,publishable_core,cc_by_4_0,true
schrodinger_viscosity_v01_open_subset:2029,schrodinger_viscosity_v01_open_subset,viscosity,dynamic_viscosity,KFNNIILCVOLYIR-UHFFFAOYSA-N,n-propyl formate,CCCOC=O,280.48,0.0006041,Pa*s,,,,,,,,1,pure,10.1186/s13321-024-00820-5,published_supplement_open_subset,data/viscosity_v01.csv,2029,12dfa03f34284c93204d1054f75b5a342fd82094da0ca17cee372b4c581c5b26,publishable_core,cc_by_4_0,true
schrodinger_viscosity_v01_open_subset:2030,schrodinger_viscosity_v01_open_subset,viscosity,dynamic_viscosity,KFNNIILCVOLYIR-UHFFFAOYSA-N,propyl methanoate,CCCOC=O,280.5,0.0006,Pa*s,,,,,,,,1,pure,10.1186/s13321-024-00820-5,published_supplement_open_subset,data/viscosity_v01.csv,2030,12dfa03f34284c93204d1054f75b5a342fd82094da0ca17cee372b4c581c5b26,publishable_core,cc_by_4_0,true
