Repository: LittleAlety/electrolyte-solvent-dielectric-ml

# 电解液溶剂筛选：可审计的多通道机器学习管线

> **2026-11-28 · PLAN B 生产失败诊断**：[根因分析](outputs/b750_completion/failure_diagnostics/FAILURE_ANALYSIS.md) · [执行报告](outputs/b750_completion/COMPLETION_REPORT.md)。214条测试通过；38/67合格，剩余21个几何步数耗尽、1个超时中断、7个从未启动。首轮5个续算全部合格，当前状态 BLOCKED_NEEDS_SUBMISSION。历史目标泄漏、方法错标、CM截断和点级CI解释已由[科学更正](outputs/b750_completion/scientific_errata.json)取代。

> An auditable, pre-registered machine-learning pipeline for electrolyte-solvent
> screening: static permittivity (epsilon), viscosity (eta), the orbital window
> (HOMO / LUMO), and redox potential - with a frozen main scoreboard, a shot ledger,
> and every negative result retained rather than routed around.

File: data/processed/eta_epsilon_joint_observations.csv (part 68 of 84)
row_id,dataset_id,property,property_family,inchikey,name,smiles,T_K,value,unit,phase,method,uncertainty,uncertainty_kind,confidence_level,frequency_mhz,pressure_kpa,n_components,pure_or_mixture,source_doi,source_kind,source_file,source_row_index,source_file_sha256,quality_layer,licence,redistributable
schrodinger_viscosity_v01_open_subset:2031,schrodinger_viscosity_v01_open_subset,viscosity,dynamic_viscosity,KFNNIILCVOLYIR-UHFFFAOYSA-N,propyl methanoate,CCCOC=O,288.1,0.00054,Pa*s,,,,,,,,1,pure,10.1186/s13321-024-00820-5,published_supplement_open_subset,data/viscosity_v01.csv,2031,12dfa03f34284c93204d1054f75b5a342fd82094da0ca17cee372b4c581c5b26,publishable_core,cc_by_4_0,true
schrodinger_viscosity_v01_open_subset:2032,schrodinger_viscosity_v01_open_subset,viscosity,dynamic_viscosity,KFNNIILCVOLYIR-UHFFFAOYSA-N,n-propyl formate,CCCOC=O,288.69,0.0005457,Pa*s,,,,,,,,1,pure,10.1186/s13321-024-00820-5,published_supplement_open_subset,data/viscosity_v01.csv,2032,12dfa03f34284c93204d1054f75b5a342fd82094da0ca17cee372b4c581c5b26,publishable_core,cc_by_4_0,true
schrodinger_viscosity_v01_open_subset:2033,schrodinger_viscosity_v01_open_subset,viscosity,dynamic_viscosity,KFNNIILCVOLYIR-UHFFFAOYSA-N,propyl methanoate,CCCOC=O,288.7,0.00055,Pa*s,,,,,,,,1,pure,10.1186/s13321-024-00820-5,published_supplement_open_subset,data/viscosity_v01.csv,2033,12dfa03f34284c93204d1054f75b5a342fd82094da0ca17cee372b4c581c5b26,publishable_core,cc_by_4_0,true
schrodinger_viscosity_v01_open_subset:2034,schrodinger_viscosity_v01_open_subset,viscosity,dynamic_viscosity,KFNNIILCVOLYIR-UHFFFAOYSA-N,propyl methanoate,CCCOC=O,293.1,0.00052,Pa*s,,,,,,,,1,pure,10.1186/s13321-024-00820-5,published_supplement_open_subset,data/viscosity_v01.csv,2034,12dfa03f34284c93204d1054f75b5a342fd82094da0ca17cee372b4c581c5b26,publishable_core,cc_by_4_0,true
schrodinger_viscosity_v01_open_subset:2035,schrodinger_viscosity_v01_open_subset,viscosity,dynamic_viscosity,KFNNIILCVOLYIR-UHFFFAOYSA-N,Propyl formate,CCCOC=O,296.15,0.00051,Pa*s,,,,,,,,1,pure,10.1186/s13321-024-00820-5,published_supplement_open_subset,data/viscosity_v01.csv,2035,12dfa03f34284c93204d1054f75b5a342fd82094da0ca17cee372b4c581c5b26,publishable_core,cc_by_4_0,true
schrodinger_viscosity_v01_open_subset:2036,schrodinger_viscosity_v01_open_subset,viscosity,dynamic_viscosity,KFNNIILCVOLYIR-UHFFFAOYSA-N,propyl methanoate,CCCOC=O,296.3,0.0005,Pa*s,,,,,,,,1,pure,10.1186/s13321-024-00820-5,published_supplement_open_subset,data/viscosity_v01.csv,2036,12dfa03f34284c93204d1054f75b5a342fd82094da0ca17cee372b4c581c5b26,publishable_core,cc_by_4_0,true
schrodinger_viscosity_v01_open_subset:2037,schrodinger_viscosity_v01_open_subset,viscosity,dynamic_viscosity,KFNNIILCVOLYIR-UHFFFAOYSA-N,n-propyl formate,CCCOC=O,296.31,0.0004975,Pa*s,,,,,,,,1,pure,10.1186/s13321-024-00820-5,published_supplement_open_subset,data/viscosity_v01.csv,2037,12dfa03f34284c93204d1054f75b5a342fd82094da0ca17cee372b4c581c5b26,publishable_core,cc_by_4_0,true
schrodinger_viscosity_v01_open_subset:2038,schrodinger_viscosity_v01_open_subset,viscosity,dynamic_viscosity,KFNNIILCVOLYIR-UHFFFAOYSA-N,propyl methanoate,CCCOC=O,303.1,0.00046,Pa*s,,,,,,,,1,pure,10.1186/s13321-024-00820-5,published_supplement_open_subset,data/viscosity_v01.csv,2038,12dfa03f34284c93204d1054f75b5a342fd82094da0ca17cee372b4c581c5b26,publishable_core,cc_by_4_0,true
schrodinger_viscosity_v01_open_subset:2039,schrodinger_viscosity_v01_open_subset,viscosity,dynamic_viscosity,KFNNIILCVOLYIR-UHFFFAOYSA-N,propyl methanoate,CCCOC=O,303.9,0.00046,Pa*s,,,,,,,,1,pure,10.1186/s13321-024-00820-5,published_supplement_open_subset,data/viscosity_v01.csv,2039,12dfa03f34284c93204d1054f75b5a342fd82094da0ca17cee372b4c581c5b26,publishable_core,cc_by_4_0,true
schrodinger_viscosity_v01_open_subset:2040,schrodinger_viscosity_v01_open_subset,viscosity,dynamic_viscosity,KFNNIILCVOLYIR-UHFFFAOYSA-N,n-propyl formate,CCCOC=O,303.92,0.0004558,Pa*s,,,,,,,,1,pure,10.1186/s13321-024-00820-5,published_supplement_open_subset,data/viscosity_v01.csv,2040,12dfa03f34284c93204d1054f75b5a342fd82094da0ca17cee372b4c581c5b26,publishable_core,cc_by_4_0,true
schrodinger_viscosity_v01_open_subset:2041,schrodinger_viscosity_v01_open_subset,viscosity,dynamic_viscosity,KFNNIILCVOLYIR-UHFFFAOYSA-N,n-propyl formate,CCCOC=O,311.68,0.0004184,Pa*s,,,,,,,,1,pure,10.1186/s13321-024-00820-5,published_supplement_open_subset,data/viscosity_v01.csv,2041,12dfa03f34284c93204d1054f75b5a342fd82094da0ca17cee372b4c581c5b26,publishable_core,cc_by_4_0,true
schrodinger_viscosity_v01_open_subset:2042,schrodinger_viscosity_v01_open_subset,viscosity,dynamic_viscosity,KFNNIILCVOLYIR-UHFFFAOYSA-N,propyl methanoate,CCCOC=O,311.7,0.00042,Pa*s,,,,,,,,1,pure,10.1186/s13321-024-00820-5,published_supplement_open_subset,data/viscosity_v01.csv,2042,12dfa03f34284c93204d1054f75b5a342fd82094da0ca17cee372b4c581c5b26,publishable_core,cc_by_4_0,true
schrodinger_viscosity_v01_open_subset:2043,schrodinger_viscosity_v01_open_subset,viscosity,dynamic_viscosity,KFNNIILCVOLYIR-UHFFFAOYSA-N,propyl methanoate,CCCOC=O,313.1,0.00042,Pa*s,,,,,,,,1,pure,10.1186/s13321-024-00820-5,published_supplement_open_subset,data/viscosity_v01.csv,2043,12dfa03f34284c93204d1054f75b5a342fd82094da0ca17cee372b4c581c5b26,publishable_core,cc_by_4_0,true
schrodinger_viscosity_v01_open_subset:2044,schrodinger_viscosity_v01_open_subset,viscosity,dynamic_viscosity,KFNNIILCVOLYIR-UHFFFAOYSA-N,Propyl formate,CCCOC=O,313.15,0.000417,Pa*s,,,,,,,,1,pure,10.1186/s13321-024-00820-5,published_supplement_open_subset,data/viscosity_v01.csv,2044,12dfa03f34284c93204d1054f75b5a342fd82094da0ca17cee372b4c581c5b26,publishable_core,cc_by_4_0,true
schrodinger_viscosity_v01_open_subset:2045,schrodinger_viscosity_v01_open_subset,viscosity,dynamic_viscosity,KFNNIILCVOLYIR-UHFFFAOYSA-N,n-propyl formate,CCCOC=O,318.88,0.0003875,Pa*s,,,,,,,,1,pure,10.1186/s13321-024-00820-5,published_supplement_open_subset,data/viscosity_v01.csv,2045,12dfa03f34284c93204d1054f75b5a342fd82094da0ca17cee372b4c581c5b26,publishable_core,cc_by_4_0,true
schrodinger_viscosity_v01_open_subset:2046,schrodinger_viscosity_v01_open_subset,viscosity,dynamic_viscosity,KFNNIILCVOLYIR-UHFFFAOYSA-N,propyl methanoate,CCCOC=O,318.9,0.00039,Pa*s,,,,,,,,1,pure,10.1186/s13321-024-00820-5,published_supplement_open_subset,data/viscosity_v01.csv,2046,12dfa03f34284c93204d1054f75b5a342fd82094da0ca17cee372b4c581c5b26,publishable_core,cc_by_4_0,true
schrodinger_viscosity_v01_open_subset:2047,schrodinger_viscosity_v01_open_subset,viscosity,dynamic_viscosity,KFNNIILCVOLYIR-UHFFFAOYSA-N,propyl methanoate,CCCOC=O,323.1,0.00038,Pa*s,,,,,,,,1,pure,10.1186/s13321-024-00820-5,published_supplement_open_subset,data/viscosity_v01.csv,2047,12dfa03f34284c93204d1054f75b5a342fd82094da0ca17cee372b4c581c5b26,publishable_core,cc_by_4_0,true
schrodinger_viscosity_v01_open_subset:2048,schrodinger_viscosity_v01_open_subset,viscosity,dynamic_viscosity,KFNNIILCVOLYIR-UHFFFAOYSA-N,n-propyl formate,CCCOC=O,327.29,0.0003565,Pa*s,,,,,,,,1,pure,10.1186/s13321-024-00820-5,published_supplement_open_subset,data/viscosity_v01.csv,2048,12dfa03f34284c93204d1054f75b5a342fd82094da0ca17cee372b4c581c5b26,publishable_core,cc_by_4_0,true
schrodinger_viscosity_v01_open_subset:2049,schrodinger_viscosity_v01_open_subset,viscosity,dynamic_viscosity,KFNNIILCVOLYIR-UHFFFAOYSA-N,propyl methanoate,CCCOC=O,327.3,0.00036,Pa*s,,,,,,,,1,pure,10.1186/s13321-024-00820-5,published_supplement_open_subset,data/viscosity_v01.csv,2049,12dfa03f34284c93204d1054f75b5a342fd82094da0ca17cee372b4c581c5b26,publishable_core,cc_by_4_0,true
schrodinger_viscosity_v01_open_subset:2050,schrodinger_viscosity_v01_open_subset,viscosity,dynamic_viscosity,KFNNIILCVOLYIR-UHFFFAOYSA-N,propyl methanoate,CCCOC=O,333.1,0.00034,Pa*s,,,,,,,,1,pure,10.1186/s13321-024-00820-5,published_supplement_open_subset,data/viscosity_v01.csv,2050,12dfa03f34284c93204d1054f75b5a342fd82094da0ca17cee372b4c581c5b26,publishable_core,cc_by_4_0,true
schrodinger_viscosity_v01_open_subset:2051,schrodinger_viscosity_v01_open_subset,viscosity,dynamic_viscosity,KFNNIILCVOLYIR-UHFFFAOYSA-N,propyl methanoate,CCCOC=O,334.7,0.00033,Pa*s,,,,,,,,1,pure,10.1186/s13321-024-00820-5,published_supplement_open_subset,data/viscosity_v01.csv,2051,12dfa03f34284c93204d1054f75b5a342fd82094da0ca17cee372b4c581c5b26,publishable_core,cc_by_4_0,true
schrodinger_viscosity_v01_open_subset:2052,schrodinger_viscosity_v01_open_subset,viscosity,dynamic_viscosity,KFNNIILCVOLYIR-UHFFFAOYSA-N,n-propyl formate,CCCOC=O,334.71,0.0003315,Pa*s,,,,,,,,1,pure,10.1186/s13321-024-00820-5,published_supplement_open_subset,data/viscosity_v01.csv,2052,12dfa03f34284c93204d1054f75b5a342fd82094da0ca17cee372b4c581c5b26,publishable_core,cc_by_4_0,true
schrodinger_viscosity_v01_open_subset:2053,schrodinger_viscosity_v01_open_subset,viscosity,dynamic_viscosity,KFNNIILCVOLYIR-UHFFFAOYSA-N,n-propyl formate,CCCOC=O,340.28,0.0003136,Pa*s,,,,,,,,1,pure,10.1186/s13321-024-00820-5,published_supplement_open_subset,data/viscosity_v01.csv,2053,12dfa03f34284c93204d1054f75b5a342fd82094da0ca17cee372b4c581c5b26,publishable_core,cc_by_4_0,true
schrodinger_viscosity_v01_open_subset:2054,schrodinger_viscosity_v01_open_subset,viscosity,dynamic_viscosity,KFNNIILCVOLYIR-UHFFFAOYSA-N,propyl methanoate,CCCOC=O,340.3,0.00031,Pa*s,,,,,,,,1,pure,10.1186/s13321-024-00820-5,published_supplement_open_subset,data/viscosity_v01.csv,2054,12dfa03f34284c93204d1054f75b5a342fd82094da0ca17cee372b4c581c5b26,publishable_core,cc_by_4_0,true
schrodinger_viscosity_v01_open_subset:2055,schrodinger_viscosity_v01_open_subset,viscosity,dynamic_viscosity,KFNNIILCVOLYIR-UHFFFAOYSA-N,propyl methanoate,CCCOC=O,343.1,0.00031,Pa*s,,,,,,,,1,pure,10.1186/s13321-024-00820-5,published_supplement_open_subset,data/viscosity_v01.csv,2055,12dfa03f34284c93204d1054f75b5a342fd82094da0ca17cee372b4c581c5b26,publishable_core,cc_by_4_0,true
schrodinger_viscosity_v01_open_subset:2056,schrodinger_viscosity_v01_open_subset,viscosity,dynamic_viscosity,KFNNIILCVOLYIR-UHFFFAOYSA-N,propyl methanoate,CCCOC=O,348.1,0.00029,Pa*s,,,,,,,,1,pure,10.1186/s13321-024-00820-5,published_supplement_open_subset,data/viscosity_v01.csv,2056,12dfa03f34284c93204d1054f75b5a342fd82094da0ca17cee372b4c581c5b26,publishable_core,cc_by_4_0,true
schrodinger_viscosity_v01_open_subset:2057,schrodinger_viscosity_v01_open_subset,viscosity,dynamic_viscosity,KFNNIILCVOLYIR-UHFFFAOYSA-N,n-propyl formate,CCCOC=O,348.13,0.0002928,Pa*s,,,,,,,,1,pure,10.1186/s13321-024-00820-5,published_supplement_open_subset,data/viscosity_v01.csv,2057,12dfa03f34284c93204d1054f75b5a342fd82094da0ca17cee372b4c581c5b26,publishable_core,cc_by_4_0,true
schrodinger_viscosity_v01_open_subset:2058,schrodinger_viscosity_v01_open_subset,viscosity,dynamic_viscosity,KFNNIILCVOLYIR-UHFFFAOYSA-N,propyl methanoate,CCCOC=O,353.1,0.00029,Pa*s,,,,,,,,1,pure,10.1186/s13321-024-00820-5,published_supplement_open_subset,data/viscosity_v01.csv,2058,12dfa03f34284c93204d1054f75b5a342fd82094da0ca17cee372b4c581c5b26,publishable_core,cc_by_4_0,true
schrodinger_viscosity_v01_open_subset:2059,schrodinger_viscosity_v01_open_subset,viscosity,dynamic_viscosity,NVJUHMXYKCUMQA-UHFFFAOYSA-N,Ethyl propyl ether,CCCOCC,273.15,0.000401,Pa*s,,,,,,,,1,pure,10.1186/s13321-024-00820-5,published_supplement_open_subset,data/viscosity_v01.csv,2059,12dfa03f34284c93204d1054f75b5a342fd82094da0ca17cee372b4c581c5b26,publishable_core,cc_by_4_0,true
schrodinger_viscosity_v01_open_subset:2060,schrodinger_viscosity_v01_open_subset,viscosity,dynamic_viscosity,NVJUHMXYKCUMQA-UHFFFAOYSA-N,ethyl propyl ether,CCCOCC,273.5,0.0003952,Pa*s,,,,,,,,1,pure,10.1186/s13321-024-00820-5,published_supplement_open_subset,data/viscosity_v01.csv,2060,12dfa03f34284c93204d1054f75b5a342fd82094da0ca17cee372b4c581c5b26,publishable_core,cc_by_4_0,true
schrodinger_viscosity_v01_open_subset:2061,schrodinger_viscosity_v01_open_subset,viscosity,dynamic_viscosity,NVJUHMXYKCUMQA-UHFFFAOYSA-N,ethyl propyl ether,CCCOCC,278.8,0.0003714,Pa*s,,,,,,,,1,pure,10.1186/s13321-024-00820-5,published_supplement_open_subset,data/viscosity_v01.csv,2061,12dfa03f34284c93204d1054f75b5a342fd82094da0ca17cee372b4c581c5b26,publishable_core,cc_by_4_0,true
schrodinger_viscosity_v01_open_subset:2062,schrodinger_viscosity_v01_open_subset,viscosity,dynamic_viscosity,NVJUHMXYKCUMQA-UHFFFAOYSA-N,ethyl propyl ether,CCCOCC,283.8,0.000351,Pa*s,,,,,,,,1,pure,10.1186/s13321-024-00820-5,published_supplement_open_subset,data/viscosity_v01.csv,2062,12dfa03f34284c93204d1054f75b5a342fd82094da0ca17cee372b4c581c5b26,publishable_core,cc_by_4_0,true
schrodinger_viscosity_v01_open_subset:2063,schrodinger_viscosity_v01_open_subset,viscosity,dynamic_viscosity,NVJUHMXYKCUMQA-UHFFFAOYSA-N,ethyl propyl ether,CCCOCC,288.81,0.0003324,Pa*s,,,,,,,,1,pure,10.1186/s13321-024-00820-5,published_supplement_open_subset,data/viscosity_v01.csv,2063,12dfa03f34284c93204d1054f75b5a342fd82094da0ca17cee372b4c581c5b26,publishable_core,cc_by_4_0,true
schrodinger_viscosity_v01_open_subset:2064,schrodinger_viscosity_v01_open_subset,viscosity,dynamic_viscosity,NVJUHMXYKCUMQA-UHFFFAOYSA-N,ethyl propyl ether,CCCOCC,293.47,0.0003165,Pa*s,,,,,,,,1,pure,10.1186/s13321-024-00820-5,published_supplement_open_subset,data/viscosity_v01.csv,2064,12dfa03f34284c93204d1054f75b5a342fd82094da0ca17cee372b4c581c5b26,publishable_core,cc_by_4_0,true
schrodinger_viscosity_v01_open_subset:2065,schrodinger_viscosity_v01_open_subset,viscosity,dynamic_viscosity,NVJUHMXYKCUMQA-UHFFFAOYSA-N,Ethyl propyl ether,CCCOCC,298.15,0.0003,Pa*s,,,,,,,,1,pure,10.1186/s13321-024-00820-5,published_supplement_open_subset,data/viscosity_v01.csv,2065,12dfa03f34284c93204d1054f75b5a342fd82094da0ca17cee372b4c581c5b26,publishable_core,cc_by_4_0,true
schrodinger_viscosity_v01_open_subset:2066,schrodinger_viscosity_v01_open_subset,viscosity,dynamic_viscosity,NVJUHMXYKCUMQA-UHFFFAOYSA-N,ethyl propyl ether,CCCOCC,298.49,0.0003006,Pa*s,,,,,,,,1,pure,10.1186/s13321-024-00820-5,published_supplement_open_subset,data/viscosity_v01.csv,2066,12dfa03f34284c93204d1054f75b5a342fd82094da0ca17cee372b4c581c5b26,publishable_core,cc_by_4_0,true
schrodinger_viscosity_v01_open_subset:2067,schrodinger_viscosity_v01_open_subset,viscosity,dynamic_viscosity,NVJUHMXYKCUMQA-UHFFFAOYSA-N,ethyl propyl ether,CCCOCC,303.23,0.0002864,Pa*s,,,,,,,,1,pure,10.1186/s13321-024-00820-5,published_supplement_open_subset,data/viscosity_v01.csv,2067,12dfa03f34284c93204d1054f75b5a342fd82094da0ca17cee372b4c581c5b26,publishable_core,cc_by_4_0,true
schrodinger_viscosity_v01_open_subset:2068,schrodinger_viscosity_v01_open_subset,viscosity,dynamic_viscosity,NVJUHMXYKCUMQA-UHFFFAOYSA-N,ethyl propyl ether,CCCOCC,308.23,0.0002727,Pa*s,,,,,,,,1,pure,10.1186/s13321-024-00820-5,published_supplement_open_subset,data/viscosity_v01.csv,2068,12dfa03f34284c93204d1054f75b5a342fd82094da0ca17cee372b4c581c5b26,publishable_core,cc_by_4_0,true
schrodinger_viscosity_v01_open_subset:2069,schrodinger_viscosity_v01_open_subset,viscosity,dynamic_viscosity,NVJUHMXYKCUMQA-UHFFFAOYSA-N,ethyl propyl ether,CCCOCC,313.13,0.0002598,Pa*s,,,,,,,,1,pure,10.1186/s13321-024-00820-5,published_supplement_open_subset,data/viscosity_v01.csv,2069,12dfa03f34284c93204d1054f75b5a342fd82094da0ca17cee372b4c581c5b26,publishable_core,cc_by_4_0,true
schrodinger_viscosity_v01_open_subset:2070,schrodinger_viscosity_v01_open_subset,viscosity,dynamic_viscosity,NVJUHMXYKCUMQA-UHFFFAOYSA-N,ethyl propyl ether,CCCOCC,318.77,0.0002466,Pa*s,,,,,,,,1,pure,10.1186/s13321-024-00820-5,published_supplement_open_subset,data/viscosity_v01.csv,2070,12dfa03f34284c93204d1054f75b5a342fd82094da0ca17cee372b4c581c5b26,publishable_core,cc_by_4_0,true
schrodinger_viscosity_v01_open_subset:2071,schrodinger_viscosity_v01_open_subset,viscosity,dynamic_viscosity,NVJUHMXYKCUMQA-UHFFFAOYSA-N,ethyl propyl ether,CCCOCC,323.45,0.0002363,Pa*s,,,,,,,,1,pure,10.1186/s13321-024-00820-5,published_supplement_open_subset,data/viscosity_v01.csv,2071,12dfa03f34284c93204d1054f75b5a342fd82094da0ca17cee372b4c581c5b26,publishable_core,cc_by_4_0,true
schrodinger_viscosity_v01_open_subset:2072,schrodinger_viscosity_v01_open_subset,viscosity,dynamic_viscosity,NVJUHMXYKCUMQA-UHFFFAOYSA-N,ethyl propyl ether,CCCOCC,328.15,0.0002264,Pa*s,,,,,,,,1,pure,10.1186/s13321-024-00820-5,published_supplement_open_subset,data/viscosity_v01.csv,2072,12dfa03f34284c93204d1054f75b5a342fd82094da0ca17cee372b4c581c5b26,publishable_core,cc_by_4_0,true
schrodinger_viscosity_v01_open_subset:2073,schrodinger_viscosity_v01_open_subset,viscosity,dynamic_viscosity,NVJUHMXYKCUMQA-UHFFFAOYSA-N,Ethyl propyl ether,CCCOCC,333.15,0.000225,Pa*s,,,,,,,,1,pure,10.1186/s13321-024-00820-5,published_supplement_open_subset,data/viscosity_v01.csv,2073,12dfa03f34284c93204d1054f75b5a342fd82094da0ca17cee372b4c581c5b26,publishable_core,cc_by_4_0,true
schrodinger_viscosity_v01_open_subset:2074,schrodinger_viscosity_v01_open_subset,viscosity,dynamic_viscosity,NVJUHMXYKCUMQA-UHFFFAOYSA-N,ethyl propyl ether,CCCOCC,333.33,0.0002159,Pa*s,,,,,,,,1,pure,10.1186/s13321-024-00820-5,published_supplement_open_subset,data/viscosity_v01.csv,2074,12dfa03f34284c93204d1054f75b5a342fd82094da0ca17cee372b4c581c5b26,publishable_core,cc_by_4_0,true
schrodinger_viscosity_v01_open_subset:2075,schrodinger_viscosity_v01_open_subset,viscosity,dynamic_viscosity,POLCUAVZOMRGSN-UHFFFAOYSA-N,propyl ether,CCCOCCC,273.73,0.0005359,Pa*s,,,,,,,,1,pure,10.1186/s13321-024-00820-5,published_supplement_open_subset,data/viscosity_v01.csv,2075,12dfa03f34284c93204d1054f75b5a342fd82094da0ca17cee372b4c581c5b26,publishable_core,cc_by_4_0,true
schrodinger_viscosity_v01_open_subset:2076,schrodinger_viscosity_v01_open_subset,viscosity,dynamic_viscosity,POLCUAVZOMRGSN-UHFFFAOYSA-N,propyl ether,CCCOCCC,281.73,0.0004826,Pa*s,,,,,,,,1,pure,10.1186/s13321-024-00820-5,published_supplement_open_subset,data/viscosity_v01.csv,2076,12dfa03f34284c93204d1054f75b5a342fd82094da0ca17cee372b4c581c5b26,publishable_core,cc_by_4_0,true
schrodinger_viscosity_v01_open_subset:2077,schrodinger_viscosity_v01_open_subset,viscosity,dynamic_viscosity,POLCUAVZOMRGSN-UHFFFAOYSA-N,propyl ether,CCCOCCC,290.1,0.0004358,Pa*s,,,,,,,,1,pure,10.1186/s13321-024-00820-5,published_supplement_open_subset,data/viscosity_v01.csv,2077,12dfa03f34284c93204d1054f75b5a342fd82094da0ca17cee372b4c581c5b26,publishable_core,cc_by_4_0,true
schrodinger_viscosity_v01_open_subset:2078,schrodinger_viscosity_v01_open_subset,viscosity,dynamic_viscosity,POLCUAVZOMRGSN-UHFFFAOYSA-N,propyl ether,CCCOCCC,297.8,0.0003985,Pa*s,,,,,,,,1,pure,10.1186/s13321-024-00820-5,published_supplement_open_subset,data/viscosity_v01.csv,2078,12dfa03f34284c93204d1054f75b5a342fd82094da0ca17cee372b4c581c5b26,publishable_core,cc_by_4_0,true
schrodinger_viscosity_v01_open_subset:2079,schrodinger_viscosity_v01_open_subset,viscosity,dynamic_viscosity,POLCUAVZOMRGSN-UHFFFAOYSA-N,propyl ether,CCCOCCC,305.6,0.0003654,Pa*s,,,,,,,,1,pure,10.1186/s13321-024-00820-5,published_supplement_open_subset,data/viscosity_v01.csv,2079,12dfa03f34284c93204d1054f75b5a342fd82094da0ca17cee372b4c581c5b26,publishable_core,cc_by_4_0,true
schrodinger_viscosity_v01_open_subset:2080,schrodinger_viscosity_v01_open_subset,viscosity,dynamic_viscosity,POLCUAVZOMRGSN-UHFFFAOYSA-N,propyl ether,CCCOCCC,313.62,0.000336,Pa*s,,,,,,,,1,pure,10.1186/s13321-024-00820-5,published_supplement_open_subset,data/viscosity_v01.csv,2080,12dfa03f34284c93204d1054f75b5a342fd82094da0ca17cee372b4c581c5b26,publishable_core,cc_by_4_0,true
schrodinger_viscosity_v01_open_subset:2081,schrodinger_viscosity_v01_open_subset,viscosity,dynamic_viscosity,POLCUAVZOMRGSN-UHFFFAOYSA-N,propyl ether,CCCOCCC,321.21,0.0003114,Pa*s,,,,,,,,1,pure,10.1186/s13321-024-00820-5,published_supplement_open_subset,data/viscosity_v01.csv,2081,12dfa03f34284c93204d1054f75b5a342fd82094da0ca17cee372b4c581c5b26,publishable_core,cc_by_4_0,true
schrodinger_viscosity_v01_open_subset:2082,schrodinger_viscosity_v01_open_subset,viscosity,dynamic_viscosity,POLCUAVZOMRGSN-UHFFFAOYSA-N,propyl ether,CCCOCCC,329.29,0.0002876,Pa*s,,,,,,,,1,pure,10.1186/s13321-024-00820-5,published_supplement_open_subset,data/viscosity_v01.csv,2082,12dfa03f34284c93204d1054f75b5a342fd82094da0ca17cee372b4c581c5b26,publishable_core,cc_by_4_0,true
schrodinger_viscosity_v01_open_subset:2083,schrodinger_viscosity_v01_open_subset,viscosity,dynamic_viscosity,POLCUAVZOMRGSN-UHFFFAOYSA-N,propyl ether,CCCOCCC,337.31,0.0002664,Pa*s,,,,,,,,1,pure,10.1186/s13321-024-00820-5,published_supplement_open_subset,data/viscosity_v01.csv,2083,12dfa03f34284c93204d1054f75b5a342fd82094da0ca17cee372b4c581c5b26,publishable_core,cc_by_4_0,true
schrodinger_viscosity_v01_open_subset:2084,schrodinger_viscosity_v01_open_subset,viscosity,dynamic_viscosity,POLCUAVZOMRGSN-UHFFFAOYSA-N,propyl ether,CCCOCCC,345.74,0.0002469,Pa*s,,,,,,,,1,pure,10.1186/s13321-024-00820-5,published_supplement_open_subset,data/viscosity_v01.csv,2084,12dfa03f34284c93204d1054f75b5a342fd82094da0ca17cee372b4c581c5b26,publishable_core,cc_by_4_0,true
schrodinger_viscosity_v01_open_subset:2085,schrodinger_viscosity_v01_open_subset,viscosity,dynamic_viscosity,POLCUAVZOMRGSN-UHFFFAOYSA-N,propyl ether,CCCOCCC,354.62,0.0002284,Pa*s,,,,,,,,1,pure,10.1186/s13321-024-00820-5,published_supplement_open_subset,data/viscosity_v01.csv,2085,12dfa03f34284c93204d1054f75b5a342fd82094da0ca17cee372b4c581c5b26,publishable_core,cc_by_4_0,true
schrodinger_viscosity_v01_open_subset:2086,schrodinger_viscosity_v01_open_subset,viscosity,dynamic_viscosity,POLCUAVZOMRGSN-UHFFFAOYSA-N,propyl ether,CCCOCCC,361.16,0.0002154,Pa*s,,,,,,,,1,pure,10.1186/s13321-024-00820-5,published_supplement_open_subset,data/viscosity_v01.csv,2086,12dfa03f34284c93204d1054f75b5a342fd82094da0ca17cee372b4c581c5b26,publishable_core,cc_by_4_0,true
schrodinger_viscosity_v01_open_subset:2087,schrodinger_viscosity_v01_open_subset,viscosity,dynamic_viscosity,YEYKMVJDLWJFOA-UHFFFAOYSA-N,Ethylene Glycol Propyl Ether,CCCOCCO,298.15,0.0024,Pa*s,,,,,,,,1,pure,10.1186/s13321-024-00820-5,published_supplement_open_subset,data/viscosity_v01.csv,2087,12dfa03f34284c93204d1054f75b5a342fd82094da0ca17cee372b4c581c5b26,publishable_core,cc_by_4_0,true
schrodinger_viscosity_v01_open_subset:2088,schrodinger_viscosity_v01_open_subset,viscosity,dynamic_viscosity,DJCYDDALXPHSHR-UHFFFAOYSA-N,diethylene glycol monopropyl ether,CCCOCCOCCO,298.1,0.0068,Pa*s,,,,,,,,1,pure,10.1186/s13321-024-00820-5,published_supplement_open_subset,data/viscosity_v01.csv,2088,12dfa03f34284c93204d1054f75b5a342fd82094da0ca17cee372b4c581c5b26,publishable_core,cc_by_4_0,true
schrodinger_viscosity_v01_open_subset:2089,schrodinger_viscosity_v01_open_subset,viscosity,dynamic_viscosity,ZQZCOBSUOFHDEE-UHFFFAOYSA-N,tetrapropoxysilane,CCCO[Si](OCCC)(OCCC)OCCC,298.15,0.0013,Pa*s,,,,,,,,1,pure,10.1186/s13321-024-00820-5,published_supplement_open_subset,data/viscosity_v01.csv,2089,12dfa03f34284c93204d1054f75b5a342fd82094da0ca17cee372b4c581c5b26,publishable_core,cc_by_4_0,true
schrodinger_viscosity_v01_open_subset:2090,schrodinger_viscosity_v01_open_subset,viscosity,dynamic_viscosity,QLTKVDKXTKKJOX-UHFFFAOYSA-N,propyl o-tolyl ether,CCCOc1ccc(C)cc1,293.15,0.002014,Pa*s,,,,,,,,1,pure,10.1186/s13321-024-00820-5,published_supplement_open_subset,data/viscosity_v01.csv,2090,12dfa03f34284c93204d1054f75b5a342fd82094da0ca17cee372b4c581c5b26,publishable_core,cc_by_4_0,true
schrodinger_viscosity_v01_open_subset:2091,schrodinger_viscosity_v01_open_subset,viscosity,dynamic_viscosity,DSNYFFJTZPIKFZ-UHFFFAOYSA-N,propyl phenyl ether,CCCOc1ccccc1,293.15,0.001588,Pa*s,,,,,,,,1,pure,10.1186/s13321-024-00820-5,published_supplement_open_subset,data/viscosity_v01.csv,2091,12dfa03f34284c93204d1054f75b5a342fd82094da0ca17cee372b4c581c5b26,publishable_core,cc_by_4_0,true
schrodinger_viscosity_v01_open_subset:2092,schrodinger_viscosity_v01_open_subset,viscosity,dynamic_viscosity,DSNYFFJTZPIKFZ-UHFFFAOYSA-N,Phenyl propyl ether,CCCOc1ccccc1,298.15,0.0014,Pa*s,,,,,,,,1,pure,10.1186/s13321-024-00820-5,published_supplement_open_subset,data/viscosity_v01.csv,2092,12dfa03f34284c93204d1054f75b5a342fd82094da0ca17cee372b4c581c5b26,publishable_core,cc_by_4_0,true
schrodinger_viscosity_v01_open_subset:2093,schrodinger_viscosity_v01_open_subset,viscosity,dynamic_viscosity,FYOPSYJKEHWOBR-UHFFFAOYSA-N,S-propyl chlorothioformate,CCCSC(=O)Cl,293.15,0.004,Pa*s,,,,,,,,1,pure,10.1186/s13321-024-00820-5,published_supplement_open_subset,data/viscosity_v01.csv,2093,12dfa03f34284c93204d1054f75b5a342fd82094da0ca17cee372b4c581c5b26,publishable_core,cc_by_4_0,true
schrodinger_viscosity_v01_open_subset:2094,schrodinger_viscosity_v01_open_subset,viscosity,dynamic_viscosity,JSZOAYXJRCEYSX-UHFFFAOYSA-N,1-nitropropane,CCC[N+](=O)[O-],322.15,0.000797994687,Pa*s,,,,,,,,1,pure,10.1186/s13321-024-00820-5,published_supplement_open_subset,data/viscosity_v01.csv,2094,12dfa03f34284c93204d1054f75b5a342fd82094da0ca17cee372b4c581c5b26,publishable_core,cc_by_4_0,true
schrodinger_viscosity_v01_open_subset:2095,schrodinger_viscosity_v01_open_subset,viscosity,dynamic_viscosity,HRYZWHHZPQKTII-UHFFFAOYSA-N,Ethyl chloride,CCCl,293.15,0.00027,Pa*s,,,,,,,,1,pure,10.1186/s13321-024-00820-5,published_supplement_open_subset,data/viscosity_v01.csv,2095,12dfa03f34284c93204d1054f75b5a342fd82094da0ca17cee372b4c581c5b26,publishable_core,cc_by_4_0,true
schrodinger_viscosity_v01_open_subset:2096,schrodinger_viscosity_v01_open_subset,viscosity,dynamic_viscosity,HVTICUPFWKNHNG-UHFFFAOYSA-N,Iodoethane,CCI,288.15,0.000617,Pa*s,,,,,,,,1,pure,10.1186/s13321-024-00820-5,published_supplement_open_subset,data/viscosity_v01.csv,2096,12dfa03f34284c93204d1054f75b5a342fd82094da0ca17cee372b4c581c5b26,publishable_core,cc_by_4_0,true
schrodinger_viscosity_v01_open_subset:2097,schrodinger_viscosity_v01_open_subset,viscosity,dynamic_viscosity,HVTICUPFWKNHNG-UHFFFAOYSA-N,Ethyl iodide,CCI,293.15,0.00059,Pa*s,,,,,,,,1,pure,10.1186/s13321-024-00820-5,published_supplement_open_subset,data/viscosity_v01.csv,2097,12dfa03f34284c93204d1054f75b5a342fd82094da0ca17cee372b4c581c5b26,publishable_core,cc_by_4_0,true
schrodinger_viscosity_v01_open_subset:2098,schrodinger_viscosity_v01_open_subset,viscosity,dynamic_viscosity,HVTICUPFWKNHNG-UHFFFAOYSA-N,Iodoethane,CCI,303.15,0.00054,Pa*s,,,,,,,,1,pure,10.1186/s13321-024-00820-5,published_supplement_open_subset,data/viscosity_v01.csv,2098,12dfa03f34284c93204d1054f75b5a342fd82094da0ca17cee372b4c581c5b26,publishable_core,cc_by_4_0,true
schrodinger_viscosity_v01_open_subset:2099,schrodinger_viscosity_v01_open_subset,viscosity,dynamic_viscosity,HVTICUPFWKNHNG-UHFFFAOYSA-N,iodoethane,CCI,322.15,0.000539510623,Pa*s,,,,,,,,1,pure,10.1186/s13321-024-00820-5,published_supplement_open_subset,data/viscosity_v01.csv,2099,12dfa03f34284c93204d1054f75b5a342fd82094da0ca17cee372b4c581c5b26,publishable_core,cc_by_4_0,true
schrodinger_viscosity_v01_open_subset:2100,schrodinger_viscosity_v01_open_subset,viscosity,dynamic_viscosity,SUAKHGWARZSWIH-UHFFFAOYSA-N,"N,N-diethylformamide",CCN(C=O)CC,298.15,0.001253141175,Pa*s,,,,,,,,1,pure,10.1186/s13321-024-00820-5,published_supplement_open_subset,data/viscosity_v01.csv,2100,12dfa03f34284c93204d1054f75b5a342fd82094da0ca17cee372b4c581c5b26,publishable_core,cc_by_4_0,true
schrodinger_viscosity_v01_open_subset:2101,schrodinger_viscosity_v01_open_subset,viscosity,dynamic_viscosity,MMOXZBCLCQITDF-UHFFFAOYSA-N,Deet,CCN(CC)C(=O)c1cccc(C)c1,303.15,0.0133,Pa*s,,,,,,,,1,pure,10.1186/s13321-024-00820-5,published_supplement_open_subset,data/viscosity_v01.csv,2101,12dfa03f34284c93204d1054f75b5a342fd82094da0ca17cee372b4c581c5b26,publishable_core,cc_by_4_0,true
schrodinger_viscosity_v01_open_subset:2102,schrodinger_viscosity_v01_open_subset,viscosity,dynamic_viscosity,ZMANZCXQSJIPKH-UHFFFAOYSA-N,triethylamine,CCN(CC)CC,239.65,0.0007726,Pa*s,,,,,,,,1,pure,10.1186/s13321-024-00820-5,published_supplement_open_subset,data/viscosity_v01.csv,2102,12dfa03f34284c93204d1054f75b5a342fd82094da0ca17cee372b4c581c5b26,publishable_core,cc_by_4_0,true
schrodinger_viscosity_v01_open_subset:2103,schrodinger_viscosity_v01_open_subset,viscosity,dynamic_viscosity,BFSVOASYOCHEOV-UHFFFAOYSA-N,Diethylaminoethanol,CCN(CC)CCO,293.15,0.005,Pa*s,,,,,,,,1,pure,10.1186/s13321-024-00820-5,published_supplement_open_subset,data/viscosity_v01.csv,2103,12dfa03f34284c93204d1054f75b5a342fd82094da0ca17cee372b4c581c5b26,publishable_core,cc_by_4_0,true
schrodinger_viscosity_v01_open_subset:2104,schrodinger_viscosity_v01_open_subset,viscosity,dynamic_viscosity,GGSUCNLOZRCGPQ-UHFFFAOYSA-N,"N,N-Diethylaniline",CCN(CC)c1ccccc1,273.15,0.003838,Pa*s,,,,,,,,1,pure,10.1186/s13321-024-00820-5,published_supplement_open_subset,data/viscosity_v01.csv,2104,12dfa03f34284c93204d1054f75b5a342fd82094da0ca17cee372b4c581c5b26,publishable_core,cc_by_4_0,true
schrodinger_viscosity_v01_open_subset:2105,schrodinger_viscosity_v01_open_subset,viscosity,dynamic_viscosity,GGSUCNLOZRCGPQ-UHFFFAOYSA-N,diethylaniline,CCN(CC)c1ccccc1,273.65,0.003841,Pa*s,,,,,,,,1,pure,10.1186/s13321-024-00820-5,published_supplement_open_subset,data/viscosity_v01.csv,2105,12dfa03f34284c93204d1054f75b5a342fd82094da0ca17cee372b4c581c5b26,publishable_core,cc_by_4_0,true
schrodinger_viscosity_v01_open_subset:2106,schrodinger_viscosity_v01_open_subset,viscosity,dynamic_viscosity,GGSUCNLOZRCGPQ-UHFFFAOYSA-N,diethylaniline,CCN(CC)c1ccccc1,283.15,0.00285,Pa*s,,,,,,,,1,pure,10.1186/s13321-024-00820-5,published_supplement_open_subset,data/viscosity_v01.csv,2106,12dfa03f34284c93204d1054f75b5a342fd82094da0ca17cee372b4c581c5b26,publishable_core,cc_by_4_0,true
schrodinger_viscosity_v01_open_subset:2107,schrodinger_viscosity_v01_open_subset,viscosity,dynamic_viscosity,GGSUCNLOZRCGPQ-UHFFFAOYSA-N,diethylaniline,CCN(CC)c1ccccc1,313.15,0.001425,Pa*s,,,,,,,,1,pure,10.1186/s13321-024-00820-5,published_supplement_open_subset,data/viscosity_v01.csv,2107,12dfa03f34284c93204d1054f75b5a342fd82094da0ca17cee372b4c581c5b26,publishable_core,cc_by_4_0,true
schrodinger_viscosity_v01_open_subset:2108,schrodinger_viscosity_v01_open_subset,viscosity,dynamic_viscosity,GGSUCNLOZRCGPQ-UHFFFAOYSA-N,"N,N-Diethylaniline",CCN(CC)c1ccccc1,323.15,0.00115,Pa*s,,,,,,,,1,pure,10.1186/s13321-024-00820-5,published_supplement_open_subset,data/viscosity_v01.csv,2108,12dfa03f34284c93204d1054f75b5a342fd82094da0ca17cee372b4c581c5b26,publishable_core,cc_by_4_0,true
schrodinger_viscosity_v01_open_subset:2109,schrodinger_viscosity_v01_open_subset,viscosity,dynamic_viscosity,GGSUCNLOZRCGPQ-UHFFFAOYSA-N,diethylaniline,CCN(CC)c1ccccc1,333.15,0.001021,Pa*s,,,,,,,,1,pure,10.1186/s13321-024-00820-5,published_supplement_open_subset,data/viscosity_v01.csv,2109,12dfa03f34284c93204d1054f75b5a342fd82094da0ca17cee372b4c581c5b26,publishable_core,cc_by_4_0,true
schrodinger_viscosity_v01_open_subset:2110,schrodinger_viscosity_v01_open_subset,viscosity,dynamic_viscosity,GGSUCNLOZRCGPQ-UHFFFAOYSA-N,"N,N-Diethylaniline",CCN(CC)c1ccccc1,348.15,0.00075,Pa*s,,,,,,,,1,pure,10.1186/s13321-024-00820-5,published_supplement_open_subset,data/viscosity_v01.csv,2110,12dfa03f34284c93204d1054f75b5a342fd82094da0ca17cee372b4c581c5b26,publishable_core,cc_by_4_0,true
schrodinger_viscosity_v01_open_subset:2111,schrodinger_viscosity_v01_open_subset,viscosity,dynamic_viscosity,GGSUCNLOZRCGPQ-UHFFFAOYSA-N,diethylaniline,CCN(CC)c1ccccc1,371.15,0.00063,Pa*s,,,,,,,,1,pure,10.1186/s13321-024-00820-5,published_supplement_open_subset,data/viscosity_v01.csv,2111,12dfa03f34284c93204d1054f75b5a342fd82094da0ca17cee372b4c581c5b26,publishable_core,cc_by_4_0,true
schrodinger_viscosity_v01_open_subset:2112,schrodinger_viscosity_v01_open_subset,viscosity,dynamic_viscosity,HSZCJVZRHXPCIA-UHFFFAOYSA-N,ethylbenzylaniline,CCN(Cc1ccccc1)c1ccccc1,328.15,0.00477,Pa*s,,,,,,,,1,pure,10.1186/s13321-024-00820-5,published_supplement_open_subset,data/viscosity_v01.csv,2112,12dfa03f34284c93204d1054f75b5a342fd82094da0ca17cee372b4c581c5b26,publishable_core,cc_by_4_0,true
schrodinger_viscosity_v01_open_subset:2113,schrodinger_viscosity_v01_open_subset,viscosity,dynamic_viscosity,HVCNXQOWACZAFN-UHFFFAOYSA-N,N-ethylmorpholine,CCN1CCOCC1,293.15,0.00108,Pa*s,,,,,,,,1,pure,10.1186/s13321-024-00820-5,published_supplement_open_subset,data/viscosity_v01.csv,2113,12dfa03f34284c93204d1054f75b5a342fd82094da0ca17cee372b4c581c5b26,publishable_core,cc_by_4_0,true
schrodinger_viscosity_v01_open_subset:2114,schrodinger_viscosity_v01_open_subset,viscosity,dynamic_viscosity,HPNMFZURTQLUMO-UHFFFAOYSA-N,diethylamine,CCNCC,239.65,0.0008236,Pa*s,,,,,,,,1,pure,10.1186/s13321-024-00820-5,published_supplement_open_subset,data/viscosity_v01.csv,2114,12dfa03f34284c93204d1054f75b5a342fd82094da0ca17cee372b4c581c5b26,publishable_core,cc_by_4_0,true
schrodinger_viscosity_v01_open_subset:2115,schrodinger_viscosity_v01_open_subset,viscosity,dynamic_viscosity,HPNMFZURTQLUMO-UHFFFAOYSA-N,diethylamine,CCNCC,308.15,0.000279,Pa*s,,,,,,,,1,pure,10.1186/s13321-024-00820-5,published_supplement_open_subset,data/viscosity_v01.csv,2115,12dfa03f34284c93204d1054f75b5a342fd82094da0ca17cee372b4c581c5b26,publishable_core,cc_by_4_0,true
schrodinger_viscosity_v01_open_subset:2116,schrodinger_viscosity_v01_open_subset,viscosity,dynamic_viscosity,OJGMBLNIHDZDGS-UHFFFAOYSA-N,N-ethylaniline,CCNc1ccccc1,283.15,0.002979,Pa*s,,,,,,,,1,pure,10.1186/s13321-024-00820-5,published_supplement_open_subset,data/viscosity_v01.csv,2116,12dfa03f34284c93204d1054f75b5a342fd82094da0ca17cee372b4c581c5b26,publishable_core,cc_by_4_0,true
schrodinger_viscosity_v01_open_subset:2117,schrodinger_viscosity_v01_open_subset,viscosity,dynamic_viscosity,OJGMBLNIHDZDGS-UHFFFAOYSA-N,N-ethylaniline,CCNc1ccccc1,313.15,0.001434,Pa*s,,,,,,,,1,pure,10.1186/s13321-024-00820-5,published_supplement_open_subset,data/viscosity_v01.csv,2117,12dfa03f34284c93204d1054f75b5a342fd82094da0ca17cee372b4c581c5b26,publishable_core,cc_by_4_0,true
schrodinger_viscosity_v01_open_subset:2118,schrodinger_viscosity_v01_open_subset,viscosity,dynamic_viscosity,OJGMBLNIHDZDGS-UHFFFAOYSA-N,N-ethylaniline,CCNc1ccccc1,333.15,0.001013,Pa*s,,,,,,,,1,pure,10.1186/s13321-024-00820-5,published_supplement_open_subset,data/viscosity_v01.csv,2118,12dfa03f34284c93204d1054f75b5a342fd82094da0ca17cee372b4c581c5b26,publishable_core,cc_by_4_0,true
schrodinger_viscosity_v01_open_subset:2119,schrodinger_viscosity_v01_open_subset,viscosity,dynamic_viscosity,OJGMBLNIHDZDGS-UHFFFAOYSA-N,N-ethylaniline,CCNc1ccccc1,353.15,0.000766,Pa*s,,,,,,,,1,pure,10.1186/s13321-024-00820-5,published_supplement_open_subset,data/viscosity_v01.csv,2119,12dfa03f34284c93204d1054f75b5a342fd82094da0ca17cee372b4c581c5b26,publishable_core,cc_by_4_0,true
schrodinger_viscosity_v01_open_subset:2120,schrodinger_viscosity_v01_open_subset,viscosity,dynamic_viscosity,OJGMBLNIHDZDGS-UHFFFAOYSA-N,N-ethylaniline,CCNc1ccccc1,363.15,0.000674,Pa*s,,,,,,,,1,pure,10.1186/s13321-024-00820-5,published_supplement_open_subset,data/viscosity_v01.csv,2120,12dfa03f34284c93204d1054f75b5a342fd82094da0ca17cee372b4c581c5b26,publishable_core,cc_by_4_0,true
schrodinger_viscosity_v01_open_subset:2121,schrodinger_viscosity_v01_open_subset,viscosity,dynamic_viscosity,LFQSCWFLJHTTHZ-UHFFFAOYSA-N,ethanol,CCO,288.1,0.00128,Pa*s,,,,,,,,1,pure,10.1186/s13321-024-00820-5,published_supplement_open_subset,data/viscosity_v01.csv,2121,12dfa03f34284c93204d1054f75b5a342fd82094da0ca17cee372b4c581c5b26,publishable_core,cc_by_4_0,true
schrodinger_viscosity_v01_open_subset:2122,schrodinger_viscosity_v01_open_subset,viscosity,dynamic_viscosity,LFQSCWFLJHTTHZ-UHFFFAOYSA-N,Ethanol (anhydrous),CCO,293.15,0.001074,Pa*s,,,,,,,,1,pure,10.1186/s13321-024-00820-5,published_supplement_open_subset,data/viscosity_v01.csv,2122,12dfa03f34284c93204d1054f75b5a342fd82094da0ca17cee372b4c581c5b26,publishable_core,cc_by_4_0,true
schrodinger_viscosity_v01_open_subset:2123,schrodinger_viscosity_v01_open_subset,viscosity,dynamic_viscosity,LFQSCWFLJHTTHZ-UHFFFAOYSA-N,ethanol,CCO,298.1,0.00106,Pa*s,,,,,,,,1,pure,10.1186/s13321-024-00820-5,published_supplement_open_subset,data/viscosity_v01.csv,2123,12dfa03f34284c93204d1054f75b5a342fd82094da0ca17cee372b4c581c5b26,publishable_core,cc_by_4_0,true
schrodinger_viscosity_v01_open_subset:2124,schrodinger_viscosity_v01_open_subset,viscosity,dynamic_viscosity,LFQSCWFLJHTTHZ-UHFFFAOYSA-N,ethanol,CCO,303.1,0.00099,Pa*s,,,,,,,,1,pure,10.1186/s13321-024-00820-5,published_supplement_open_subset,data/viscosity_v01.csv,2124,12dfa03f34284c93204d1054f75b5a342fd82094da0ca17cee372b4c581c5b26,publishable_core,cc_by_4_0,true
schrodinger_viscosity_v01_open_subset:2125,schrodinger_viscosity_v01_open_subset,viscosity,dynamic_viscosity,LFQSCWFLJHTTHZ-UHFFFAOYSA-N,ethanol,CCO,308.1,0.00088,Pa*s,,,,,,,,1,pure,10.1186/s13321-024-00820-5,published_supplement_open_subset,data/viscosity_v01.csv,2125,12dfa03f34284c93204d1054f75b5a342fd82094da0ca17cee372b4c581c5b26,publishable_core,cc_by_4_0,true
schrodinger_viscosity_v01_open_subset:2126,schrodinger_viscosity_v01_open_subset,viscosity,dynamic_viscosity,LFQSCWFLJHTTHZ-UHFFFAOYSA-N,ethanol,CCO,318.1,0.00075,Pa*s,,,,,,,,1,pure,10.1186/s13321-024-00820-5,published_supplement_open_subset,data/viscosity_v01.csv,2126,12dfa03f34284c93204d1054f75b5a342fd82094da0ca17cee372b4c581c5b26,publishable_core,cc_by_4_0,true
schrodinger_viscosity_v01_open_subset:2127,schrodinger_viscosity_v01_open_subset,viscosity,dynamic_viscosity,LFQSCWFLJHTTHZ-UHFFFAOYSA-N,ethanol,CCO,328.1,0.00063,Pa*s,,,,,,,,1,pure,10.1186/s13321-024-00820-5,published_supplement_open_subset,data/viscosity_v01.csv,2127,12dfa03f34284c93204d1054f75b5a342fd82094da0ca17cee372b4c581c5b26,publishable_core,cc_by_4_0,true
schrodinger_viscosity_v01_open_subset:2128,schrodinger_viscosity_v01_open_subset,viscosity,dynamic_viscosity,IDDWGDKSBYYEPL-VQHVLOKHSA-N,triethyl aconitate,CCOC(=O)/C=C(\CC(=O)OCC)C(=O)OCC,298.15,0.0117,Pa*s,,,,,,,,1,pure,10.1186/s13321-024-00820-5,published_supplement_open_subset,data/viscosity_v01.csv,2128,12dfa03f34284c93204d1054f75b5a342fd82094da0ca17cee372b4c581c5b26,publishable_core,cc_by_4_0,true
schrodinger_viscosity_v01_open_subset:2129,schrodinger_viscosity_v01_open_subset,viscosity,dynamic_viscosity,IEPRKVQEAMIZSS-AATRIKPKSA-N,diethyl fumarate,CCOC(=O)/C=C/C(=O)OCC,297.85,0.00245,Pa*s,,,,,,,,1,pure,10.1186/s13321-024-00820-5,published_supplement_open_subset,data/viscosity_v01.csv,2129,12dfa03f34284c93204d1054f75b5a342fd82094da0ca17cee372b4c581c5b26,publishable_core,cc_by_4_0,true
schrodinger_viscosity_v01_open_subset:2130,schrodinger_viscosity_v01_open_subset,viscosity,dynamic_viscosity,KBEBGUQPQBELIU-CMDGGOBGSA-N,Ethyl trans-cinnamate,CCOC(=O)/C=C/c1ccccc1,293.15,0.0087,Pa*s,,,,,,,,1,pure,10.1186/s13321-024-00820-5,published_supplement_open_subset,data/viscosity_v01.csv,2130,12dfa03f34284c93204d1054f75b5a342fd82094da0ca17cee372b4c581c5b26,publishable_core,cc_by_4_0,true
schrodinger_viscosity_v01_open_subset:2131,schrodinger_viscosity_v01_open_subset,viscosity,dynamic_viscosity,IEPRKVQEAMIZSS-WAYWQWQTSA-N,Diethyl maleate,CCOC(=O)/C=C\C(=O)OCC,293.15,0.00357,Pa*s,,,,,,,,1,pure,10.1186/s13321-024-00820-5,published_supplement_open_subset,data/viscosity_v01.csv,2131,12dfa03f34284c93204d1054f75b5a342fd82094da0ca17cee372b4c581c5b26,publishable_core,cc_by_4_0,true
schrodinger_viscosity_v01_open_subset:2132,schrodinger_viscosity_v01_open_subset,viscosity,dynamic_viscosity,IEPRKVQEAMIZSS-WAYWQWQTSA-N,diethyl maleate,CCOC(=O)/C=C\C(=O)OCC,297.85,0.00301,Pa*s,,,,,,,,1,pure,10.1186/s13321-024-00820-5,published_supplement_open_subset,data/viscosity_v01.csv,2132,12dfa03f34284c93204d1054f75b5a342fd82094da0ca17cee372b4c581c5b26,publishable_core,cc_by_4_0,true
schrodinger_viscosity_v01_open_subset:2133,schrodinger_viscosity_v01_open_subset,viscosity,dynamic_viscosity,IEPRKVQEAMIZSS-WAYWQWQTSA-N,diethyl maleate,CCOC(=O)/C=C\C(=O)OCC,297.9,0.00302,Pa*s,,,,,,,,1,pure,10.1186/s13321-024-00820-5,published_supplement_open_subset,data/viscosity_v01.csv,2133,12dfa03f34284c93204d1054f75b5a342fd82094da0ca17cee372b4c581c5b26,publishable_core,cc_by_4_0,true
schrodinger_viscosity_v01_open_subset:2134,schrodinger_viscosity_v01_open_subset,viscosity,dynamic_viscosity,WYACBZDAHNBPPB-UHFFFAOYSA-N,diethyl oxalate,CCOC(=O)C(=O)OCC,273.1,0.00326,Pa*s,,,,,,,,1,pure,10.1186/s13321-024-00820-5,published_supplement_open_subset,data/viscosity_v01.csv,2134,12dfa03f34284c93204d1054f75b5a342fd82094da0ca17cee372b4c581c5b26,publishable_core,cc_by_4_0,true
