Repository: LittleAlety/electrolyte-solvent-dielectric-ml

# 电解液溶剂筛选：可审计的多通道机器学习管线

> **2026-11-28 · PLAN B 生产失败诊断**：[根因分析](outputs/b750_completion/failure_diagnostics/FAILURE_ANALYSIS.md) · [执行报告](outputs/b750_completion/COMPLETION_REPORT.md)。214条测试通过；38/67合格，剩余21个几何步数耗尽、1个超时中断、7个从未启动。首轮5个续算全部合格，当前状态 BLOCKED_NEEDS_SUBMISSION。历史目标泄漏、方法错标、CM截断和点级CI解释已由[科学更正](outputs/b750_completion/scientific_errata.json)取代。

> An auditable, pre-registered machine-learning pipeline for electrolyte-solvent
> screening: static permittivity (epsilon), viscosity (eta), the orbital window
> (HOMO / LUMO), and redox potential - with a frozen main scoreboard, a shot ledger,
> and every negative result retained rather than routed around.

File: data/processed/eta_epsilon_joint_observations.csv (part 69 of 84)
row_id,dataset_id,property,property_family,inchikey,name,smiles,T_K,value,unit,phase,method,uncertainty,uncertainty_kind,confidence_level,frequency_mhz,pressure_kpa,n_components,pure_or_mixture,source_doi,source_kind,source_file,source_row_index,source_file_sha256,quality_layer,licence,redistributable
schrodinger_viscosity_v01_open_subset:2135,schrodinger_viscosity_v01_open_subset,viscosity,dynamic_viscosity,WYACBZDAHNBPPB-UHFFFAOYSA-N,diethyl oxalate,CCOC(=O)C(=O)OCC,283.1,0.00253,Pa*s,,,,,,,,1,pure,10.1186/s13321-024-00820-5,published_supplement_open_subset,data/viscosity_v01.csv,2135,12dfa03f34284c93204d1054f75b5a342fd82094da0ca17cee372b4c581c5b26,publishable_core,cc_by_4_0,true
schrodinger_viscosity_v01_open_subset:2136,schrodinger_viscosity_v01_open_subset,viscosity,dynamic_viscosity,WYACBZDAHNBPPB-UHFFFAOYSA-N,diethyl oxalate,CCOC(=O)C(=O)OCC,288.1,0.00231,Pa*s,,,,,,,,1,pure,10.1186/s13321-024-00820-5,published_supplement_open_subset,data/viscosity_v01.csv,2136,12dfa03f34284c93204d1054f75b5a342fd82094da0ca17cee372b4c581c5b26,publishable_core,cc_by_4_0,true
schrodinger_viscosity_v01_open_subset:2137,schrodinger_viscosity_v01_open_subset,viscosity,dynamic_viscosity,WYACBZDAHNBPPB-UHFFFAOYSA-N,Diethyl oxalate,CCOC(=O)C(=O)OCC,288.15,0.002311,Pa*s,,,,,,,,1,pure,10.1186/s13321-024-00820-5,published_supplement_open_subset,data/viscosity_v01.csv,2137,12dfa03f34284c93204d1054f75b5a342fd82094da0ca17cee372b4c581c5b26,publishable_core,cc_by_4_0,true
schrodinger_viscosity_v01_open_subset:2138,schrodinger_viscosity_v01_open_subset,viscosity,dynamic_viscosity,WYACBZDAHNBPPB-UHFFFAOYSA-N,diethyl oxalate,CCOC(=O)C(=O)OCC,293.1,0.00202,Pa*s,,,,,,,,1,pure,10.1186/s13321-024-00820-5,published_supplement_open_subset,data/viscosity_v01.csv,2138,12dfa03f34284c93204d1054f75b5a342fd82094da0ca17cee372b4c581c5b26,publishable_core,cc_by_4_0,true
schrodinger_viscosity_v01_open_subset:2139,schrodinger_viscosity_v01_open_subset,viscosity,dynamic_viscosity,WYACBZDAHNBPPB-UHFFFAOYSA-N,diethyl oxalate,CCOC(=O)C(=O)OCC,298.15,0.00176,Pa*s,,,,,,,,1,pure,10.1186/s13321-024-00820-5,published_supplement_open_subset,data/viscosity_v01.csv,2139,12dfa03f34284c93204d1054f75b5a342fd82094da0ca17cee372b4c581c5b26,publishable_core,cc_by_4_0,true
schrodinger_viscosity_v01_open_subset:2140,schrodinger_viscosity_v01_open_subset,viscosity,dynamic_viscosity,WYACBZDAHNBPPB-UHFFFAOYSA-N,diethyl oxalate,CCOC(=O)C(=O)OCC,303.1,0.00163,Pa*s,,,,,,,,1,pure,10.1186/s13321-024-00820-5,published_supplement_open_subset,data/viscosity_v01.csv,2140,12dfa03f34284c93204d1054f75b5a342fd82094da0ca17cee372b4c581c5b26,publishable_core,cc_by_4_0,true
schrodinger_viscosity_v01_open_subset:2141,schrodinger_viscosity_v01_open_subset,viscosity,dynamic_viscosity,WYACBZDAHNBPPB-UHFFFAOYSA-N,Diethyl oxalate,CCOC(=O)C(=O)OCC,303.15,0.001618,Pa*s,,,,,,,,1,pure,10.1186/s13321-024-00820-5,published_supplement_open_subset,data/viscosity_v01.csv,2141,12dfa03f34284c93204d1054f75b5a342fd82094da0ca17cee372b4c581c5b26,publishable_core,cc_by_4_0,true
schrodinger_viscosity_v01_open_subset:2142,schrodinger_viscosity_v01_open_subset,viscosity,dynamic_viscosity,WYACBZDAHNBPPB-UHFFFAOYSA-N,diethyl oxalate,CCOC(=O)C(=O)OCC,313.1,0.00138,Pa*s,,,,,,,,1,pure,10.1186/s13321-024-00820-5,published_supplement_open_subset,data/viscosity_v01.csv,2142,12dfa03f34284c93204d1054f75b5a342fd82094da0ca17cee372b4c581c5b26,publishable_core,cc_by_4_0,true
schrodinger_viscosity_v01_open_subset:2143,schrodinger_viscosity_v01_open_subset,viscosity,dynamic_viscosity,WYACBZDAHNBPPB-UHFFFAOYSA-N,diethyl oxalate,CCOC(=O)C(=O)OCC,333.1,0.00102,Pa*s,,,,,,,,1,pure,10.1186/s13321-024-00820-5,published_supplement_open_subset,data/viscosity_v01.csv,2143,12dfa03f34284c93204d1054f75b5a342fd82094da0ca17cee372b4c581c5b26,publishable_core,cc_by_4_0,true
schrodinger_viscosity_v01_open_subset:2144,schrodinger_viscosity_v01_open_subset,viscosity,dynamic_viscosity,WYACBZDAHNBPPB-UHFFFAOYSA-N,diethyl oxalate,CCOC(=O)C(=O)OCC,353.1,0.00077,Pa*s,,,,,,,,1,pure,10.1186/s13321-024-00820-5,published_supplement_open_subset,data/viscosity_v01.csv,2144,12dfa03f34284c93204d1054f75b5a342fd82094da0ca17cee372b4c581c5b26,publishable_core,cc_by_4_0,true
schrodinger_viscosity_v01_open_subset:2145,schrodinger_viscosity_v01_open_subset,viscosity,dynamic_viscosity,WYACBZDAHNBPPB-UHFFFAOYSA-N,diethyl oxalate,CCOC(=O)C(=O)OCC,373.1,0.00061,Pa*s,,,,,,,,1,pure,10.1186/s13321-024-00820-5,published_supplement_open_subset,data/viscosity_v01.csv,2145,12dfa03f34284c93204d1054f75b5a342fd82094da0ca17cee372b4c581c5b26,publishable_core,cc_by_4_0,true
schrodinger_viscosity_v01_open_subset:2146,schrodinger_viscosity_v01_open_subset,viscosity,dynamic_viscosity,WYACBZDAHNBPPB-UHFFFAOYSA-N,diethyl oxalate,CCOC(=O)C(=O)OCC,393.1,0.0005,Pa*s,,,,,,,,1,pure,10.1186/s13321-024-00820-5,published_supplement_open_subset,data/viscosity_v01.csv,2146,12dfa03f34284c93204d1054f75b5a342fd82094da0ca17cee372b4c581c5b26,publishable_core,cc_by_4_0,true
schrodinger_viscosity_v01_open_subset:2147,schrodinger_viscosity_v01_open_subset,viscosity,dynamic_viscosity,UELKSYXXNGHTSE-UHFFFAOYSA-N,diethyl dimethylmalonate,CCOC(=O)C(C)(C)C(=O)OCC,298.15,0.00195,Pa*s,,,,,,,,1,pure,10.1186/s13321-024-00820-5,published_supplement_open_subset,data/viscosity_v01.csv,2147,12dfa03f34284c93204d1054f75b5a342fd82094da0ca17cee372b4c581c5b26,publishable_core,cc_by_4_0,true
schrodinger_viscosity_v01_open_subset:2148,schrodinger_viscosity_v01_open_subset,viscosity,dynamic_viscosity,NVAHZHOCRQCUBY-UHFFFAOYSA-N,ethyl dimethylacetoacetate,CCOC(=O)C(C)(C)C(C)=O,298.15,0.0016,Pa*s,,,,,,,,1,pure,10.1186/s13321-024-00820-5,published_supplement_open_subset,data/viscosity_v01.csv,2148,12dfa03f34284c93204d1054f75b5a342fd82094da0ca17cee372b4c581c5b26,publishable_core,cc_by_4_0,true
schrodinger_viscosity_v01_open_subset:2149,schrodinger_viscosity_v01_open_subset,viscosity,dynamic_viscosity,WDAXFOBOLVPGLV-UHFFFAOYSA-N,ethyl isobutyrate,CCOC(=O)C(C)C,293.15,0.000588,Pa*s,,,,,,,,1,pure,10.1186/s13321-024-00820-5,published_supplement_open_subset,data/viscosity_v01.csv,2149,12dfa03f34284c93204d1054f75b5a342fd82094da0ca17cee372b4c581c5b26,publishable_core,cc_by_4_0,true
schrodinger_viscosity_v01_open_subset:2150,schrodinger_viscosity_v01_open_subset,viscosity,dynamic_viscosity,HCRBXQFHJMCTLF-UHFFFAOYSA-N,ethyl a-methylbutyrate,CCOC(=O)C(C)CC,298.15,0.000675,Pa*s,,,,,,,,1,pure,10.1186/s13321-024-00820-5,published_supplement_open_subset,data/viscosity_v01.csv,2150,12dfa03f34284c93204d1054f75b5a342fd82094da0ca17cee372b4c581c5b26,publishable_core,cc_by_4_0,true
schrodinger_viscosity_v01_open_subset:2151,schrodinger_viscosity_v01_open_subset,viscosity,dynamic_viscosity,LZCLXQDLBQLTDK-UHFFFAOYSA-N,ethyl lactate,CCOC(=O)C(C)O,293.1,0.00126,Pa*s,,,,,,,,1,pure,10.1186/s13321-024-00820-5,published_supplement_open_subset,data/viscosity_v01.csv,2151,12dfa03f34284c93204d1054f75b5a342fd82094da0ca17cee372b4c581c5b26,publishable_core,cc_by_4_0,true
schrodinger_viscosity_v01_open_subset:2152,schrodinger_viscosity_v01_open_subset,viscosity,dynamic_viscosity,LZCLXQDLBQLTDK-UHFFFAOYSA-N,ethyl lactate,CCOC(=O)C(C)O,313.1,0.0009,Pa*s,,,,,,,,1,pure,10.1186/s13321-024-00820-5,published_supplement_open_subset,data/viscosity_v01.csv,2152,12dfa03f34284c93204d1054f75b5a342fd82094da0ca17cee372b4c581c5b26,publishable_core,cc_by_4_0,true
schrodinger_viscosity_v01_open_subset:2153,schrodinger_viscosity_v01_open_subset,viscosity,dynamic_viscosity,WEIQRLLXVVSKIL-UHFFFAOYSA-N,ethyl diethylacetoacetate,CCOC(=O)C(CC)(CC)C(C)=O,293.15,0.003502,Pa*s,,,,,,,,1,pure,10.1186/s13321-024-00820-5,published_supplement_open_subset,data/viscosity_v01.csv,2153,12dfa03f34284c93204d1054f75b5a342fd82094da0ca17cee372b4c581c5b26,publishable_core,cc_by_4_0,true
schrodinger_viscosity_v01_open_subset:2154,schrodinger_viscosity_v01_open_subset,viscosity,dynamic_viscosity,OKANYBNORCUPKZ-UHFFFAOYSA-N,ethyl ethylacetoacetate,CCOC(=O)C(CC)C(C)=O,298.15,0.00169,Pa*s,,,,,,,,1,pure,10.1186/s13321-024-00820-5,published_supplement_open_subset,data/viscosity_v01.csv,2154,12dfa03f34284c93204d1054f75b5a342fd82094da0ca17cee372b4c581c5b26,publishable_core,cc_by_4_0,true
schrodinger_viscosity_v01_open_subset:2155,schrodinger_viscosity_v01_open_subset,viscosity,dynamic_viscosity,SJMLNDPIJZBEKY-UHFFFAOYSA-N,ethyl trichloroacetate,CCOC(=O)C(Cl)(Cl)Cl,298.15,0.000433510878,Pa*s,,,,,,,,1,pure,10.1186/s13321-024-00820-5,published_supplement_open_subset,data/viscosity_v01.csv,2155,12dfa03f34284c93204d1054f75b5a342fd82094da0ca17cee372b4c581c5b26,publishable_core,cc_by_4_0,true
schrodinger_viscosity_v01_open_subset:2156,schrodinger_viscosity_v01_open_subset,viscosity,dynamic_viscosity,KYYUCZOHNYSLFV-UHFFFAOYSA-N,"diethyl cyclopropane 1,1-dicarboxylate",CCOC(=O)C1(C(=O)OCC)CC1,298.15,0.00236,Pa*s,,,,,,,,1,pure,10.1186/s13321-024-00820-5,published_supplement_open_subset,data/viscosity_v01.csv,2156,12dfa03f34284c93204d1054f75b5a342fd82094da0ca17cee372b4c581c5b26,publishable_core,cc_by_4_0,true
schrodinger_viscosity_v01_open_subset:2157,schrodinger_viscosity_v01_open_subset,viscosity,dynamic_viscosity,JPNJEJSZSMXWSV-UHFFFAOYSA-N,"diethylcyclobutane-1,1-dicarboxylate",CCOC(=O)C1(C(=O)OCC)CCC1,298.15,0.00261,Pa*s,,,,,,,,1,pure,10.1186/s13321-024-00820-5,published_supplement_open_subset,data/viscosity_v01.csv,2157,12dfa03f34284c93204d1054f75b5a342fd82094da0ca17cee372b4c581c5b26,publishable_core,cc_by_4_0,true
schrodinger_viscosity_v01_open_subset:2158,schrodinger_viscosity_v01_open_subset,viscosity,dynamic_viscosity,SMVBADCAMQOTOV-UHFFFAOYSA-N,ethyl cyclobutanecarboxylate,CCOC(=O)C1CCC1,298.15,0.000996,Pa*s,,,,,,,,1,pure,10.1186/s13321-024-00820-5,published_supplement_open_subset,data/viscosity_v01.csv,2158,12dfa03f34284c93204d1054f75b5a342fd82094da0ca17cee372b4c581c5b26,publishable_core,cc_by_4_0,true
schrodinger_viscosity_v01_open_subset:2159,schrodinger_viscosity_v01_open_subset,viscosity,dynamic_viscosity,JJOYCHKVKWDMEA-UHFFFAOYSA-N,ethyl cyclohexanecarboxylate,CCOC(=O)C1CCCCC1,298.15,0.00179,Pa*s,,,,,,,,1,pure,10.1186/s13321-024-00820-5,published_supplement_open_subset,data/viscosity_v01.csv,2159,12dfa03f34284c93204d1054f75b5a342fd82094da0ca17cee372b4c581c5b26,publishable_core,cc_by_4_0,true
schrodinger_viscosity_v01_open_subset:2160,schrodinger_viscosity_v01_open_subset,viscosity,dynamic_viscosity,IEPRKVQEAMIZSS-UHFFFAOYSA-N,Diethyl maleate,CCOC(=O)C=CC(=O)OCC,298.15,0.0029,Pa*s,,,,,,,,1,pure,10.1186/s13321-024-00820-5,published_supplement_open_subset,data/viscosity_v01.csv,2160,12dfa03f34284c93204d1054f75b5a342fd82094da0ca17cee372b4c581c5b26,publishable_core,cc_by_4_0,true
schrodinger_viscosity_v01_open_subset:2161,schrodinger_viscosity_v01_open_subset,viscosity,dynamic_viscosity,FKRCODPIKNYEAC-UHFFFAOYSA-N,ethyl propionate,CCOC(=O)CC,273.54,0.000689,Pa*s,,,,,,,,1,pure,10.1186/s13321-024-00820-5,published_supplement_open_subset,data/viscosity_v01.csv,2161,12dfa03f34284c93204d1054f75b5a342fd82094da0ca17cee372b4c581c5b26,publishable_core,cc_by_4_0,true
schrodinger_viscosity_v01_open_subset:2162,schrodinger_viscosity_v01_open_subset,viscosity,dynamic_viscosity,FKRCODPIKNYEAC-UHFFFAOYSA-N,ethyl propionate,CCOC(=O)CC,283.24,0.0006037,Pa*s,,,,,,,,1,pure,10.1186/s13321-024-00820-5,published_supplement_open_subset,data/viscosity_v01.csv,2162,12dfa03f34284c93204d1054f75b5a342fd82094da0ca17cee372b4c581c5b26,publishable_core,cc_by_4_0,true
schrodinger_viscosity_v01_open_subset:2163,schrodinger_viscosity_v01_open_subset,viscosity,dynamic_viscosity,FKRCODPIKNYEAC-UHFFFAOYSA-N,Ethyl propanoate,CCOC(=O)CC,288.15,0.000564,Pa*s,,,,,,,,1,pure,10.1186/s13321-024-00820-5,published_supplement_open_subset,data/viscosity_v01.csv,2163,12dfa03f34284c93204d1054f75b5a342fd82094da0ca17cee372b4c581c5b26,publishable_core,cc_by_4_0,true
schrodinger_viscosity_v01_open_subset:2164,schrodinger_viscosity_v01_open_subset,viscosity,dynamic_viscosity,FKRCODPIKNYEAC-UHFFFAOYSA-N,ethyl propionate,CCOC(=O)CC,293.23,0.000531,Pa*s,,,,,,,,1,pure,10.1186/s13321-024-00820-5,published_supplement_open_subset,data/viscosity_v01.csv,2164,12dfa03f34284c93204d1054f75b5a342fd82094da0ca17cee372b4c581c5b26,publishable_core,cc_by_4_0,true
schrodinger_viscosity_v01_open_subset:2165,schrodinger_viscosity_v01_open_subset,viscosity,dynamic_viscosity,FKRCODPIKNYEAC-UHFFFAOYSA-N,ethyl propionate,CCOC(=O)CC,302.89,0.0004735,Pa*s,,,,,,,,1,pure,10.1186/s13321-024-00820-5,published_supplement_open_subset,data/viscosity_v01.csv,2165,12dfa03f34284c93204d1054f75b5a342fd82094da0ca17cee372b4c581c5b26,publishable_core,cc_by_4_0,true
schrodinger_viscosity_v01_open_subset:2166,schrodinger_viscosity_v01_open_subset,viscosity,dynamic_viscosity,FKRCODPIKNYEAC-UHFFFAOYSA-N,Ethyl propanoate,CCOC(=O)CC,303.15,0.000473,Pa*s,,,,,,,,1,pure,10.1186/s13321-024-00820-5,published_supplement_open_subset,data/viscosity_v01.csv,2166,12dfa03f34284c93204d1054f75b5a342fd82094da0ca17cee372b4c581c5b26,publishable_core,cc_by_4_0,true
schrodinger_viscosity_v01_open_subset:2167,schrodinger_viscosity_v01_open_subset,viscosity,dynamic_viscosity,FKRCODPIKNYEAC-UHFFFAOYSA-N,ethyl propionate,CCOC(=O)CC,313.03,0.000423,Pa*s,,,,,,,,1,pure,10.1186/s13321-024-00820-5,published_supplement_open_subset,data/viscosity_v01.csv,2167,12dfa03f34284c93204d1054f75b5a342fd82094da0ca17cee372b4c581c5b26,publishable_core,cc_by_4_0,true
schrodinger_viscosity_v01_open_subset:2168,schrodinger_viscosity_v01_open_subset,viscosity,dynamic_viscosity,FKRCODPIKNYEAC-UHFFFAOYSA-N,ethyl propionate,CCOC(=O)CC,322.83,0.0003817,Pa*s,,,,,,,,1,pure,10.1186/s13321-024-00820-5,published_supplement_open_subset,data/viscosity_v01.csv,2168,12dfa03f34284c93204d1054f75b5a342fd82094da0ca17cee372b4c581c5b26,publishable_core,cc_by_4_0,true
schrodinger_viscosity_v01_open_subset:2169,schrodinger_viscosity_v01_open_subset,viscosity,dynamic_viscosity,FKRCODPIKNYEAC-UHFFFAOYSA-N,ethyl propionate,CCOC(=O)CC,332.29,0.0003477,Pa*s,,,,,,,,1,pure,10.1186/s13321-024-00820-5,published_supplement_open_subset,data/viscosity_v01.csv,2169,12dfa03f34284c93204d1054f75b5a342fd82094da0ca17cee372b4c581c5b26,publishable_core,cc_by_4_0,true
schrodinger_viscosity_v01_open_subset:2170,schrodinger_viscosity_v01_open_subset,viscosity,dynamic_viscosity,FKRCODPIKNYEAC-UHFFFAOYSA-N,ethyl propionate,CCOC(=O)CC,342.39,0.0003155,Pa*s,,,,,,,,1,pure,10.1186/s13321-024-00820-5,published_supplement_open_subset,data/viscosity_v01.csv,2170,12dfa03f34284c93204d1054f75b5a342fd82094da0ca17cee372b4c581c5b26,publishable_core,cc_by_4_0,true
schrodinger_viscosity_v01_open_subset:2171,schrodinger_viscosity_v01_open_subset,viscosity,dynamic_viscosity,FKRCODPIKNYEAC-UHFFFAOYSA-N,ethyl propionate,CCOC(=O)CC,345.27,0.0003073,Pa*s,,,,,,,,1,pure,10.1186/s13321-024-00820-5,published_supplement_open_subset,data/viscosity_v01.csv,2171,12dfa03f34284c93204d1054f75b5a342fd82094da0ca17cee372b4c581c5b26,publishable_core,cc_by_4_0,true
schrodinger_viscosity_v01_open_subset:2172,schrodinger_viscosity_v01_open_subset,viscosity,dynamic_viscosity,FKRCODPIKNYEAC-UHFFFAOYSA-N,ethyl propionate,CCOC(=O)CC,353.29,0.0002854,Pa*s,,,,,,,,1,pure,10.1186/s13321-024-00820-5,published_supplement_open_subset,data/viscosity_v01.csv,2172,12dfa03f34284c93204d1054f75b5a342fd82094da0ca17cee372b4c581c5b26,publishable_core,cc_by_4_0,true
schrodinger_viscosity_v01_open_subset:2173,schrodinger_viscosity_v01_open_subset,viscosity,dynamic_viscosity,FKRCODPIKNYEAC-UHFFFAOYSA-N,ethyl propionate,CCOC(=O)CC,362.84,0.0002627,Pa*s,,,,,,,,1,pure,10.1186/s13321-024-00820-5,published_supplement_open_subset,data/viscosity_v01.csv,2173,12dfa03f34284c93204d1054f75b5a342fd82094da0ca17cee372b4c581c5b26,publishable_core,cc_by_4_0,true
schrodinger_viscosity_v01_open_subset:2174,schrodinger_viscosity_v01_open_subset,viscosity,dynamic_viscosity,ZIUSEGSNTOUIPT-UHFFFAOYSA-N,Ethyl cyanoacetate,CCOC(=O)CC#N,303.15,0.002148,Pa*s,,,,,,,,1,pure,10.1186/s13321-024-00820-5,published_supplement_open_subset,data/viscosity_v01.csv,2174,12dfa03f34284c93204d1054f75b5a342fd82094da0ca17cee372b4c581c5b26,publishable_core,cc_by_4_0,true
schrodinger_viscosity_v01_open_subset:2175,schrodinger_viscosity_v01_open_subset,viscosity,dynamic_viscosity,IYXGSMUGOJNHAZ-UHFFFAOYSA-N,diethyl malonate,CCOC(=O)CC(=O)OCC,288.1,0.00238,Pa*s,,,,,,,,1,pure,10.1186/s13321-024-00820-5,published_supplement_open_subset,data/viscosity_v01.csv,2175,12dfa03f34284c93204d1054f75b5a342fd82094da0ca17cee372b4c581c5b26,publishable_core,cc_by_4_0,true
schrodinger_viscosity_v01_open_subset:2176,schrodinger_viscosity_v01_open_subset,viscosity,dynamic_viscosity,IYXGSMUGOJNHAZ-UHFFFAOYSA-N,diethyl malonate,CCOC(=O)CC(=O)OCC,293.1,0.00215,Pa*s,,,,,,,,1,pure,10.1186/s13321-024-00820-5,published_supplement_open_subset,data/viscosity_v01.csv,2176,12dfa03f34284c93204d1054f75b5a342fd82094da0ca17cee372b4c581c5b26,publishable_core,cc_by_4_0,true
schrodinger_viscosity_v01_open_subset:2177,schrodinger_viscosity_v01_open_subset,viscosity,dynamic_viscosity,IYXGSMUGOJNHAZ-UHFFFAOYSA-N,"diethyl 1,2-propanedioate",CCOC(=O)CC(=O)OCC,293.15,0.00215,Pa*s,,,,,,,,1,pure,10.1186/s13321-024-00820-5,published_supplement_open_subset,data/viscosity_v01.csv,2177,12dfa03f34284c93204d1054f75b5a342fd82094da0ca17cee372b4c581c5b26,publishable_core,cc_by_4_0,true
schrodinger_viscosity_v01_open_subset:2178,schrodinger_viscosity_v01_open_subset,viscosity,dynamic_viscosity,IYXGSMUGOJNHAZ-UHFFFAOYSA-N,diethyl malonate,CCOC(=O)CC(=O)OCC,298.1,0.0019,Pa*s,,,,,,,,1,pure,10.1186/s13321-024-00820-5,published_supplement_open_subset,data/viscosity_v01.csv,2178,12dfa03f34284c93204d1054f75b5a342fd82094da0ca17cee372b4c581c5b26,publishable_core,cc_by_4_0,true
schrodinger_viscosity_v01_open_subset:2179,schrodinger_viscosity_v01_open_subset,viscosity,dynamic_viscosity,IYXGSMUGOJNHAZ-UHFFFAOYSA-N,diethyl malonate,CCOC(=O)CC(=O)OCC,303.1,0.00175,Pa*s,,,,,,,,1,pure,10.1186/s13321-024-00820-5,published_supplement_open_subset,data/viscosity_v01.csv,2179,12dfa03f34284c93204d1054f75b5a342fd82094da0ca17cee372b4c581c5b26,publishable_core,cc_by_4_0,true
schrodinger_viscosity_v01_open_subset:2180,schrodinger_viscosity_v01_open_subset,viscosity,dynamic_viscosity,XYIBRDXRRQCHLP-UHFFFAOYSA-N,ethyl acetoacetate,CCOC(=O)CC(C)=O,288.1,0.0019,Pa*s,,,,,,,,1,pure,10.1186/s13321-024-00820-5,published_supplement_open_subset,data/viscosity_v01.csv,2180,12dfa03f34284c93204d1054f75b5a342fd82094da0ca17cee372b4c581c5b26,publishable_core,cc_by_4_0,true
schrodinger_viscosity_v01_open_subset:2181,schrodinger_viscosity_v01_open_subset,viscosity,dynamic_viscosity,XYIBRDXRRQCHLP-UHFFFAOYSA-N,ethyl acetoacetate,CCOC(=O)CC(C)=O,298.1,0.00158,Pa*s,,,,,,,,1,pure,10.1186/s13321-024-00820-5,published_supplement_open_subset,data/viscosity_v01.csv,2181,12dfa03f34284c93204d1054f75b5a342fd82094da0ca17cee372b4c581c5b26,publishable_core,cc_by_4_0,true
schrodinger_viscosity_v01_open_subset:2182,schrodinger_viscosity_v01_open_subset,viscosity,dynamic_viscosity,XYIBRDXRRQCHLP-UHFFFAOYSA-N,ethyl acetoacetate,CCOC(=O)CC(C)=O,308.1,0.00134,Pa*s,,,,,,,,1,pure,10.1186/s13321-024-00820-5,published_supplement_open_subset,data/viscosity_v01.csv,2182,12dfa03f34284c93204d1054f75b5a342fd82094da0ca17cee372b4c581c5b26,publishable_core,cc_by_4_0,true
schrodinger_viscosity_v01_open_subset:2183,schrodinger_viscosity_v01_open_subset,viscosity,dynamic_viscosity,XYIBRDXRRQCHLP-UHFFFAOYSA-N,ethyl acetoacetate,CCOC(=O)CC(C)=O,318.1,0.00114,Pa*s,,,,,,,,1,pure,10.1186/s13321-024-00820-5,published_supplement_open_subset,data/viscosity_v01.csv,2183,12dfa03f34284c93204d1054f75b5a342fd82094da0ca17cee372b4c581c5b26,publishable_core,cc_by_4_0,true
schrodinger_viscosity_v01_open_subset:2184,schrodinger_viscosity_v01_open_subset,viscosity,dynamic_viscosity,XYIBRDXRRQCHLP-UHFFFAOYSA-N,ethyl acetoacetate,CCOC(=O)CC(C)=O,328.1,0.00098,Pa*s,,,,,,,,1,pure,10.1186/s13321-024-00820-5,published_supplement_open_subset,data/viscosity_v01.csv,2184,12dfa03f34284c93204d1054f75b5a342fd82094da0ca17cee372b4c581c5b26,publishable_core,cc_by_4_0,true
schrodinger_viscosity_v01_open_subset:2185,schrodinger_viscosity_v01_open_subset,viscosity,dynamic_viscosity,XYIBRDXRRQCHLP-UHFFFAOYSA-N,ethyl acetoacetate,CCOC(=O)CC(C)=O,338.1,0.00085,Pa*s,,,,,,,,1,pure,10.1186/s13321-024-00820-5,published_supplement_open_subset,data/viscosity_v01.csv,2185,12dfa03f34284c93204d1054f75b5a342fd82094da0ca17cee372b4c581c5b26,publishable_core,cc_by_4_0,true
schrodinger_viscosity_v01_open_subset:2186,schrodinger_viscosity_v01_open_subset,viscosity,dynamic_viscosity,XYIBRDXRRQCHLP-UHFFFAOYSA-N,ethyl acetoacetate,CCOC(=O)CC(C)=O,348.1,0.00074,Pa*s,,,,,,,,1,pure,10.1186/s13321-024-00820-5,published_supplement_open_subset,data/viscosity_v01.csv,2186,12dfa03f34284c93204d1054f75b5a342fd82094da0ca17cee372b4c581c5b26,publishable_core,cc_by_4_0,true
schrodinger_viscosity_v01_open_subset:2187,schrodinger_viscosity_v01_open_subset,viscosity,dynamic_viscosity,XYIBRDXRRQCHLP-UHFFFAOYSA-N,ethyl acetoacetate,CCOC(=O)CC(C)=O,358.1,0.00064,Pa*s,,,,,,,,1,pure,10.1186/s13321-024-00820-5,published_supplement_open_subset,data/viscosity_v01.csv,2187,12dfa03f34284c93204d1054f75b5a342fd82094da0ca17cee372b4c581c5b26,publishable_core,cc_by_4_0,true
schrodinger_viscosity_v01_open_subset:2188,schrodinger_viscosity_v01_open_subset,viscosity,dynamic_viscosity,PPXUHEORWJQRHJ-UHFFFAOYSA-N,Ethyl isovalerate,CCOC(=O)CC(C)C,298.15,0.00053,Pa*s,,,,,,,,1,pure,10.1186/s13321-024-00820-5,published_supplement_open_subset,data/viscosity_v01.csv,2188,12dfa03f34284c93204d1054f75b5a342fd82094da0ca17cee372b4c581c5b26,publishable_core,cc_by_4_0,true
schrodinger_viscosity_v01_open_subset:2189,schrodinger_viscosity_v01_open_subset,viscosity,dynamic_viscosity,DKMROQRQHGEIOW-UHFFFAOYSA-N,diethyl succinate,CCOC(=O)CCC(=O)OCC,293.1,0.00281,Pa*s,,,,,,,,1,pure,10.1186/s13321-024-00820-5,published_supplement_open_subset,data/viscosity_v01.csv,2189,12dfa03f34284c93204d1054f75b5a342fd82094da0ca17cee372b4c581c5b26,publishable_core,cc_by_4_0,true
schrodinger_viscosity_v01_open_subset:2190,schrodinger_viscosity_v01_open_subset,viscosity,dynamic_viscosity,DKMROQRQHGEIOW-UHFFFAOYSA-N,diethyl succinate,CCOC(=O)CCC(=O)OCC,298.1,0.00244,Pa*s,,,,,,,,1,pure,10.1186/s13321-024-00820-5,published_supplement_open_subset,data/viscosity_v01.csv,2190,12dfa03f34284c93204d1054f75b5a342fd82094da0ca17cee372b4c581c5b26,publishable_core,cc_by_4_0,true
schrodinger_viscosity_v01_open_subset:2191,schrodinger_viscosity_v01_open_subset,viscosity,dynamic_viscosity,DKMROQRQHGEIOW-UHFFFAOYSA-N,diethyl succinate,CCOC(=O)CCC(=O)OCC,298.15,0.00241,Pa*s,,,,,,,,1,pure,10.1186/s13321-024-00820-5,published_supplement_open_subset,data/viscosity_v01.csv,2191,12dfa03f34284c93204d1054f75b5a342fd82094da0ca17cee372b4c581c5b26,publishable_core,cc_by_4_0,true
schrodinger_viscosity_v01_open_subset:2192,schrodinger_viscosity_v01_open_subset,viscosity,dynamic_viscosity,OUWSNHWQZPEFEX-UHFFFAOYSA-N,diethyl glutarate,CCOC(=O)CCCC(=O)OCC,298.15,0.00249,Pa*s,,,,,,,,1,pure,10.1186/s13321-024-00820-5,published_supplement_open_subset,data/viscosity_v01.csv,2192,12dfa03f34284c93204d1054f75b5a342fd82094da0ca17cee372b4c581c5b26,publishable_core,cc_by_4_0,true
schrodinger_viscosity_v01_open_subset:2193,schrodinger_viscosity_v01_open_subset,viscosity,dynamic_viscosity,VIZORQUEIQEFRT-UHFFFAOYSA-N,diethyl adipate,CCOC(=O)CCCCC(=O)OCC,298.15,0.00278,Pa*s,,,,,,,,1,pure,10.1186/s13321-024-00820-5,published_supplement_open_subset,data/viscosity_v01.csv,2193,12dfa03f34284c93204d1054f75b5a342fd82094da0ca17cee372b4c581c5b26,publishable_core,cc_by_4_0,true
schrodinger_viscosity_v01_open_subset:2194,schrodinger_viscosity_v01_open_subset,viscosity,dynamic_viscosity,LKKOGZVQGQUVHF-UHFFFAOYSA-N,diethyl n-pimelate,CCOC(=O)CCCCCC(=O)OCC,298.15,0.00329,Pa*s,,,,,,,,1,pure,10.1186/s13321-024-00820-5,published_supplement_open_subset,data/viscosity_v01.csv,2194,12dfa03f34284c93204d1054f75b5a342fd82094da0ca17cee372b4c581c5b26,publishable_core,cc_by_4_0,true
schrodinger_viscosity_v01_open_subset:2195,schrodinger_viscosity_v01_open_subset,viscosity,dynamic_viscosity,PEUGOJXLBSIJQS-UHFFFAOYSA-N,diethyl suberate,CCOC(=O)CCCCCCC(=O)OCC,298.15,0.00405,Pa*s,,,,,,,,1,pure,10.1186/s13321-024-00820-5,published_supplement_open_subset,data/viscosity_v01.csv,2195,12dfa03f34284c93204d1054f75b5a342fd82094da0ca17cee372b4c581c5b26,publishable_core,cc_by_4_0,true
schrodinger_viscosity_v01_open_subset:2196,schrodinger_viscosity_v01_open_subset,viscosity,dynamic_viscosity,CQMYCPZZIPXILQ-UHFFFAOYSA-N,nonanedioic acid diethyl ester,CCOC(=O)CCCCCCCC(=O)OCC,298.15,0.0045,Pa*s,,,,,,,,1,pure,10.1186/s13321-024-00820-5,published_supplement_open_subset,data/viscosity_v01.csv,2196,12dfa03f34284c93204d1054f75b5a342fd82094da0ca17cee372b4c581c5b26,publishable_core,cc_by_4_0,true
schrodinger_viscosity_v01_open_subset:2197,schrodinger_viscosity_v01_open_subset,viscosity,dynamic_viscosity,JAGZUIGGHGTFHO-UHFFFAOYSA-N,ethyl Œ≤-phenylpropionate,CCOC(=O)CCc1ccccc1,298.15,0.00307,Pa*s,,,,,,,,1,pure,10.1186/s13321-024-00820-5,published_supplement_open_subset,data/viscosity_v01.csv,2197,12dfa03f34284c93204d1054f75b5a342fd82094da0ca17cee372b4c581c5b26,publishable_core,cc_by_4_0,true
schrodinger_viscosity_v01_open_subset:2198,schrodinger_viscosity_v01_open_subset,viscosity,dynamic_viscosity,VEUUMBGHMNQHGO-UHFFFAOYSA-N,Ethyl chloroacetate,CCOC(=O)CCl,247.15,0.00293,Pa*s,,,,,,,,1,pure,10.1186/s13321-024-00820-5,published_supplement_open_subset,data/viscosity_v01.csv,2198,12dfa03f34284c93204d1054f75b5a342fd82094da0ca17cee372b4c581c5b26,publishable_core,cc_by_4_0,true
schrodinger_viscosity_v01_open_subset:2199,schrodinger_viscosity_v01_open_subset,viscosity,dynamic_viscosity,VEUUMBGHMNQHGO-UHFFFAOYSA-N,ethyl chloroacetate,CCOC(=O)CCl,298.15,0.001109174815,Pa*s,,,,,,,,1,pure,10.1186/s13321-024-00820-5,published_supplement_open_subset,data/viscosity_v01.csv,2199,12dfa03f34284c93204d1054f75b5a342fd82094da0ca17cee372b4c581c5b26,publishable_core,cc_by_4_0,true
schrodinger_viscosity_v01_open_subset:2200,schrodinger_viscosity_v01_open_subset,viscosity,dynamic_viscosity,DULCUDSUACXJJC-UHFFFAOYSA-N,ethyl phenyl acetate,CCOC(=O)Cc1ccccc1,288.1,0.00298,Pa*s,,,,,,,,1,pure,10.1186/s13321-024-00820-5,published_supplement_open_subset,data/viscosity_v01.csv,2200,12dfa03f34284c93204d1054f75b5a342fd82094da0ca17cee372b4c581c5b26,publishable_core,cc_by_4_0,true
schrodinger_viscosity_v01_open_subset:2201,schrodinger_viscosity_v01_open_subset,viscosity,dynamic_viscosity,DULCUDSUACXJJC-UHFFFAOYSA-N,ethyl phenyl acetate,CCOC(=O)Cc1ccccc1,298.1,0.00239,Pa*s,,,,,,,,1,pure,10.1186/s13321-024-00820-5,published_supplement_open_subset,data/viscosity_v01.csv,2201,12dfa03f34284c93204d1054f75b5a342fd82094da0ca17cee372b4c581c5b26,publishable_core,cc_by_4_0,true
schrodinger_viscosity_v01_open_subset:2202,schrodinger_viscosity_v01_open_subset,viscosity,dynamic_viscosity,DULCUDSUACXJJC-UHFFFAOYSA-N,ethyl phenylacetate,CCOC(=O)Cc1ccccc1,298.15,0.00239,Pa*s,,,,,,,,1,pure,10.1186/s13321-024-00820-5,published_supplement_open_subset,data/viscosity_v01.csv,2202,12dfa03f34284c93204d1054f75b5a342fd82094da0ca17cee372b4c581c5b26,publishable_core,cc_by_4_0,true
schrodinger_viscosity_v01_open_subset:2203,schrodinger_viscosity_v01_open_subset,viscosity,dynamic_viscosity,DULCUDSUACXJJC-UHFFFAOYSA-N,ethyl phenyl acetate,CCOC(=O)Cc1ccccc1,303.1,0.00214,Pa*s,,,,,,,,1,pure,10.1186/s13321-024-00820-5,published_supplement_open_subset,data/viscosity_v01.csv,2203,12dfa03f34284c93204d1054f75b5a342fd82094da0ca17cee372b4c581c5b26,publishable_core,cc_by_4_0,true
schrodinger_viscosity_v01_open_subset:2204,schrodinger_viscosity_v01_open_subset,viscosity,dynamic_viscosity,DULCUDSUACXJJC-UHFFFAOYSA-N,ethyl phenyl acetate,CCOC(=O)Cc1ccccc1,308.1,0.00195,Pa*s,,,,,,,,1,pure,10.1186/s13321-024-00820-5,published_supplement_open_subset,data/viscosity_v01.csv,2204,12dfa03f34284c93204d1054f75b5a342fd82094da0ca17cee372b4c581c5b26,publishable_core,cc_by_4_0,true
schrodinger_viscosity_v01_open_subset:2205,schrodinger_viscosity_v01_open_subset,viscosity,dynamic_viscosity,DULCUDSUACXJJC-UHFFFAOYSA-N,ethyl phenyl acetate,CCOC(=O)Cc1ccccc1,318.1,0.00162,Pa*s,,,,,,,,1,pure,10.1186/s13321-024-00820-5,published_supplement_open_subset,data/viscosity_v01.csv,2205,12dfa03f34284c93204d1054f75b5a342fd82094da0ca17cee372b4c581c5b26,publishable_core,cc_by_4_0,true
schrodinger_viscosity_v01_open_subset:2206,schrodinger_viscosity_v01_open_subset,viscosity,dynamic_viscosity,DULCUDSUACXJJC-UHFFFAOYSA-N,ethyl phenyl acetate,CCOC(=O)Cc1ccccc1,328.1,0.00138,Pa*s,,,,,,,,1,pure,10.1186/s13321-024-00820-5,published_supplement_open_subset,data/viscosity_v01.csv,2206,12dfa03f34284c93204d1054f75b5a342fd82094da0ca17cee372b4c581c5b26,publishable_core,cc_by_4_0,true
schrodinger_viscosity_v01_open_subset:2207,schrodinger_viscosity_v01_open_subset,viscosity,dynamic_viscosity,DULCUDSUACXJJC-UHFFFAOYSA-N,ethyl phenyl acetate,CCOC(=O)Cc1ccccc1,338.1,0.00119,Pa*s,,,,,,,,1,pure,10.1186/s13321-024-00820-5,published_supplement_open_subset,data/viscosity_v01.csv,2207,12dfa03f34284c93204d1054f75b5a342fd82094da0ca17cee372b4c581c5b26,publishable_core,cc_by_4_0,true
schrodinger_viscosity_v01_open_subset:2208,schrodinger_viscosity_v01_open_subset,viscosity,dynamic_viscosity,DULCUDSUACXJJC-UHFFFAOYSA-N,ethyl phenyl acetate,CCOC(=O)Cc1ccccc1,348.1,0.00104,Pa*s,,,,,,,,1,pure,10.1186/s13321-024-00820-5,published_supplement_open_subset,data/viscosity_v01.csv,2208,12dfa03f34284c93204d1054f75b5a342fd82094da0ca17cee372b4c581c5b26,publishable_core,cc_by_4_0,true
schrodinger_viscosity_v01_open_subset:2209,schrodinger_viscosity_v01_open_subset,viscosity,dynamic_viscosity,DULCUDSUACXJJC-UHFFFAOYSA-N,ethyl phenyl acetate,CCOC(=O)Cc1ccccc1,358.1,0.00091,Pa*s,,,,,,,,1,pure,10.1186/s13321-024-00820-5,published_supplement_open_subset,data/viscosity_v01.csv,2209,12dfa03f34284c93204d1054f75b5a342fd82094da0ca17cee372b4c581c5b26,publishable_core,cc_by_4_0,true
schrodinger_viscosity_v01_open_subset:2210,schrodinger_viscosity_v01_open_subset,viscosity,dynamic_viscosity,MTZQAGJQAFMTAQ-UHFFFAOYSA-N,ethyl benzoate,CCOC(=O)c1ccccc1,284.1,0.00271,Pa*s,,,,,,,,1,pure,10.1186/s13321-024-00820-5,published_supplement_open_subset,data/viscosity_v01.csv,2210,12dfa03f34284c93204d1054f75b5a342fd82094da0ca17cee372b4c581c5b26,publishable_core,cc_by_4_0,true
schrodinger_viscosity_v01_open_subset:2211,schrodinger_viscosity_v01_open_subset,viscosity,dynamic_viscosity,MTZQAGJQAFMTAQ-UHFFFAOYSA-N,ethyl benzoate,CCOC(=O)c1ccccc1,285.1,0.00257,Pa*s,,,,,,,,1,pure,10.1186/s13321-024-00820-5,published_supplement_open_subset,data/viscosity_v01.csv,2211,12dfa03f34284c93204d1054f75b5a342fd82094da0ca17cee372b4c581c5b26,publishable_core,cc_by_4_0,true
schrodinger_viscosity_v01_open_subset:2212,schrodinger_viscosity_v01_open_subset,viscosity,dynamic_viscosity,MTZQAGJQAFMTAQ-UHFFFAOYSA-N,ethyl benzoate,CCOC(=O)c1ccccc1,288.1,0.00241,Pa*s,,,,,,,,1,pure,10.1186/s13321-024-00820-5,published_supplement_open_subset,data/viscosity_v01.csv,2212,12dfa03f34284c93204d1054f75b5a342fd82094da0ca17cee372b4c581c5b26,publishable_core,cc_by_4_0,true
schrodinger_viscosity_v01_open_subset:2213,schrodinger_viscosity_v01_open_subset,viscosity,dynamic_viscosity,MTZQAGJQAFMTAQ-UHFFFAOYSA-N,Ethyl benzoate,CCOC(=O)c1ccccc1,288.15,0.002407,Pa*s,,,,,,,,1,pure,10.1186/s13321-024-00820-5,published_supplement_open_subset,data/viscosity_v01.csv,2213,12dfa03f34284c93204d1054f75b5a342fd82094da0ca17cee372b4c581c5b26,publishable_core,cc_by_4_0,true
schrodinger_viscosity_v01_open_subset:2214,schrodinger_viscosity_v01_open_subset,viscosity,dynamic_viscosity,MTZQAGJQAFMTAQ-UHFFFAOYSA-N,ethyl benzoate,CCOC(=O)c1ccccc1,293.1,0.00223,Pa*s,,,,,,,,1,pure,10.1186/s13321-024-00820-5,published_supplement_open_subset,data/viscosity_v01.csv,2214,12dfa03f34284c93204d1054f75b5a342fd82094da0ca17cee372b4c581c5b26,publishable_core,cc_by_4_0,true
schrodinger_viscosity_v01_open_subset:2215,schrodinger_viscosity_v01_open_subset,viscosity,dynamic_viscosity,MTZQAGJQAFMTAQ-UHFFFAOYSA-N,ethyl benzoate,CCOC(=O)c1ccccc1,298.1,0.00201,Pa*s,,,,,,,,1,pure,10.1186/s13321-024-00820-5,published_supplement_open_subset,data/viscosity_v01.csv,2215,12dfa03f34284c93204d1054f75b5a342fd82094da0ca17cee372b4c581c5b26,publishable_core,cc_by_4_0,true
schrodinger_viscosity_v01_open_subset:2216,schrodinger_viscosity_v01_open_subset,viscosity,dynamic_viscosity,MTZQAGJQAFMTAQ-UHFFFAOYSA-N,ethyl benzoate,CCOC(=O)c1ccccc1,303.1,0.00175,Pa*s,,,,,,,,1,pure,10.1186/s13321-024-00820-5,published_supplement_open_subset,data/viscosity_v01.csv,2216,12dfa03f34284c93204d1054f75b5a342fd82094da0ca17cee372b4c581c5b26,publishable_core,cc_by_4_0,true
schrodinger_viscosity_v01_open_subset:2217,schrodinger_viscosity_v01_open_subset,viscosity,dynamic_viscosity,MTZQAGJQAFMTAQ-UHFFFAOYSA-N,Ethyl benzoate,CCOC(=O)c1ccccc1,303.15,0.001751,Pa*s,,,,,,,,1,pure,10.1186/s13321-024-00820-5,published_supplement_open_subset,data/viscosity_v01.csv,2217,12dfa03f34284c93204d1054f75b5a342fd82094da0ca17cee372b4c581c5b26,publishable_core,cc_by_4_0,true
schrodinger_viscosity_v01_open_subset:2218,schrodinger_viscosity_v01_open_subset,viscosity,dynamic_viscosity,MTZQAGJQAFMTAQ-UHFFFAOYSA-N,ethyl benzoate,CCOC(=O)c1ccccc1,323.1,0.00128,Pa*s,,,,,,,,1,pure,10.1186/s13321-024-00820-5,published_supplement_open_subset,data/viscosity_v01.csv,2218,12dfa03f34284c93204d1054f75b5a342fd82094da0ca17cee372b4c581c5b26,publishable_core,cc_by_4_0,true
schrodinger_viscosity_v01_open_subset:2219,schrodinger_viscosity_v01_open_subset,viscosity,dynamic_viscosity,MTZQAGJQAFMTAQ-UHFFFAOYSA-N,ethyl benzoate,CCOC(=O)c1ccccc1,323.15,0.00128,Pa*s,,,,,,,,1,pure,10.1186/s13321-024-00820-5,published_supplement_open_subset,data/viscosity_v01.csv,2219,12dfa03f34284c93204d1054f75b5a342fd82094da0ca17cee372b4c581c5b26,publishable_core,cc_by_4_0,true
schrodinger_viscosity_v01_open_subset:2220,schrodinger_viscosity_v01_open_subset,viscosity,dynamic_viscosity,MTZQAGJQAFMTAQ-UHFFFAOYSA-N,ethyl benzoate,CCOC(=O)c1ccccc1,343.1,0.00095,Pa*s,,,,,,,,1,pure,10.1186/s13321-024-00820-5,published_supplement_open_subset,data/viscosity_v01.csv,2220,12dfa03f34284c93204d1054f75b5a342fd82094da0ca17cee372b4c581c5b26,publishable_core,cc_by_4_0,true
schrodinger_viscosity_v01_open_subset:2221,schrodinger_viscosity_v01_open_subset,viscosity,dynamic_viscosity,MTZQAGJQAFMTAQ-UHFFFAOYSA-N,ethyl benzoate,CCOC(=O)c1ccccc1,343.15,0.00095,Pa*s,,,,,,,,1,pure,10.1186/s13321-024-00820-5,published_supplement_open_subset,data/viscosity_v01.csv,2221,12dfa03f34284c93204d1054f75b5a342fd82094da0ca17cee372b4c581c5b26,publishable_core,cc_by_4_0,true
schrodinger_viscosity_v01_open_subset:2222,schrodinger_viscosity_v01_open_subset,viscosity,dynamic_viscosity,FLKPEMZONWLCSK-UHFFFAOYSA-N,diethyl phthalate,CCOC(=O)c1ccccc1C(=O)OCC,277.1,0.0259,Pa*s,,,,,,,,1,pure,10.1186/s13321-024-00820-5,published_supplement_open_subset,data/viscosity_v01.csv,2222,12dfa03f34284c93204d1054f75b5a342fd82094da0ca17cee372b4c581c5b26,publishable_core,cc_by_4_0,true
schrodinger_viscosity_v01_open_subset:2223,schrodinger_viscosity_v01_open_subset,viscosity,dynamic_viscosity,FLKPEMZONWLCSK-UHFFFAOYSA-N,diethyl phthalate,CCOC(=O)c1ccccc1C(=O)OCC,293.1,0.01276,Pa*s,,,,,,,,1,pure,10.1186/s13321-024-00820-5,published_supplement_open_subset,data/viscosity_v01.csv,2223,12dfa03f34284c93204d1054f75b5a342fd82094da0ca17cee372b4c581c5b26,publishable_core,cc_by_4_0,true
schrodinger_viscosity_v01_open_subset:2224,schrodinger_viscosity_v01_open_subset,viscosity,dynamic_viscosity,FLKPEMZONWLCSK-UHFFFAOYSA-N,diethyl phthalate,CCOC(=O)c1ccccc1C(=O)OCC,298.1,0.01021,Pa*s,,,,,,,,1,pure,10.1186/s13321-024-00820-5,published_supplement_open_subset,data/viscosity_v01.csv,2224,12dfa03f34284c93204d1054f75b5a342fd82094da0ca17cee372b4c581c5b26,publishable_core,cc_by_4_0,true
schrodinger_viscosity_v01_open_subset:2225,schrodinger_viscosity_v01_open_subset,viscosity,dynamic_viscosity,FLKPEMZONWLCSK-UHFFFAOYSA-N,diethyl phthalate,CCOC(=O)c1ccccc1C(=O)OCC,303.1,0.00901,Pa*s,,,,,,,,1,pure,10.1186/s13321-024-00820-5,published_supplement_open_subset,data/viscosity_v01.csv,2225,12dfa03f34284c93204d1054f75b5a342fd82094da0ca17cee372b4c581c5b26,publishable_core,cc_by_4_0,true
schrodinger_viscosity_v01_open_subset:2226,schrodinger_viscosity_v01_open_subset,viscosity,dynamic_viscosity,FLKPEMZONWLCSK-UHFFFAOYSA-N,diethyl phthalate,CCOC(=O)c1ccccc1C(=O)OCC,308.1,0.00763,Pa*s,,,,,,,,1,pure,10.1186/s13321-024-00820-5,published_supplement_open_subset,data/viscosity_v01.csv,2226,12dfa03f34284c93204d1054f75b5a342fd82094da0ca17cee372b4c581c5b26,publishable_core,cc_by_4_0,true
schrodinger_viscosity_v01_open_subset:2227,schrodinger_viscosity_v01_open_subset,viscosity,dynamic_viscosity,FLKPEMZONWLCSK-UHFFFAOYSA-N,diethyl phthalate,CCOC(=O)c1ccccc1C(=O)OCC,310.1,0.00731,Pa*s,,,,,,,,1,pure,10.1186/s13321-024-00820-5,published_supplement_open_subset,data/viscosity_v01.csv,2227,12dfa03f34284c93204d1054f75b5a342fd82094da0ca17cee372b4c581c5b26,publishable_core,cc_by_4_0,true
schrodinger_viscosity_v01_open_subset:2228,schrodinger_viscosity_v01_open_subset,viscosity,dynamic_viscosity,FLKPEMZONWLCSK-UHFFFAOYSA-N,diethyl phthalate,CCOC(=O)c1ccccc1C(=O)OCC,313.1,0.00643,Pa*s,,,,,,,,1,pure,10.1186/s13321-024-00820-5,published_supplement_open_subset,data/viscosity_v01.csv,2228,12dfa03f34284c93204d1054f75b5a342fd82094da0ca17cee372b4c581c5b26,publishable_core,cc_by_4_0,true
schrodinger_viscosity_v01_open_subset:2229,schrodinger_viscosity_v01_open_subset,viscosity,dynamic_viscosity,FLKPEMZONWLCSK-UHFFFAOYSA-N,diethyl phthalate,CCOC(=O)c1ccccc1C(=O)OCC,318.1,0.00557,Pa*s,,,,,,,,1,pure,10.1186/s13321-024-00820-5,published_supplement_open_subset,data/viscosity_v01.csv,2229,12dfa03f34284c93204d1054f75b5a342fd82094da0ca17cee372b4c581c5b26,publishable_core,cc_by_4_0,true
schrodinger_viscosity_v01_open_subset:2230,schrodinger_viscosity_v01_open_subset,viscosity,dynamic_viscosity,FLKPEMZONWLCSK-UHFFFAOYSA-N,diethyl phthalate,CCOC(=O)c1ccccc1C(=O)OCC,323.1,0.00472,Pa*s,,,,,,,,1,pure,10.1186/s13321-024-00820-5,published_supplement_open_subset,data/viscosity_v01.csv,2230,12dfa03f34284c93204d1054f75b5a342fd82094da0ca17cee372b4c581c5b26,publishable_core,cc_by_4_0,true
schrodinger_viscosity_v01_open_subset:2231,schrodinger_viscosity_v01_open_subset,viscosity,dynamic_viscosity,FLKPEMZONWLCSK-UHFFFAOYSA-N,diethyl phthalate,CCOC(=O)c1ccccc1C(=O)OCC,328.15,0.004182,Pa*s,,,,,,,,1,pure,10.1186/s13321-024-00820-5,published_supplement_open_subset,data/viscosity_v01.csv,2231,12dfa03f34284c93204d1054f75b5a342fd82094da0ca17cee372b4c581c5b26,publishable_core,cc_by_4_0,true
schrodinger_viscosity_v01_open_subset:2232,schrodinger_viscosity_v01_open_subset,viscosity,dynamic_viscosity,FLKPEMZONWLCSK-UHFFFAOYSA-N,diethyl phthalate,CCOC(=O)c1ccccc1C(=O)OCC,333.1,0.00378,Pa*s,,,,,,,,1,pure,10.1186/s13321-024-00820-5,published_supplement_open_subset,data/viscosity_v01.csv,2232,12dfa03f34284c93204d1054f75b5a342fd82094da0ca17cee372b4c581c5b26,publishable_core,cc_by_4_0,true
schrodinger_viscosity_v01_open_subset:2233,schrodinger_viscosity_v01_open_subset,viscosity,dynamic_viscosity,FLKPEMZONWLCSK-UHFFFAOYSA-N,diethyl phthalate,CCOC(=O)c1ccccc1C(=O)OCC,343.1,0.00299,Pa*s,,,,,,,,1,pure,10.1186/s13321-024-00820-5,published_supplement_open_subset,data/viscosity_v01.csv,2233,12dfa03f34284c93204d1054f75b5a342fd82094da0ca17cee372b4c581c5b26,publishable_core,cc_by_4_0,true
schrodinger_viscosity_v01_open_subset:2234,schrodinger_viscosity_v01_open_subset,viscosity,dynamic_viscosity,FLKPEMZONWLCSK-UHFFFAOYSA-N,diethyl phthalate,CCOC(=O)c1ccccc1C(=O)OCC,353.1,0.00243,Pa*s,,,,,,,,1,pure,10.1186/s13321-024-00820-5,published_supplement_open_subset,data/viscosity_v01.csv,2234,12dfa03f34284c93204d1054f75b5a342fd82094da0ca17cee372b4c581c5b26,publishable_core,cc_by_4_0,true
schrodinger_viscosity_v01_open_subset:2235,schrodinger_viscosity_v01_open_subset,viscosity,dynamic_viscosity,FLKPEMZONWLCSK-UHFFFAOYSA-N,diethyl phthalate,CCOC(=O)c1ccccc1C(=O)OCC,363.1,0.00205,Pa*s,,,,,,,,1,pure,10.1186/s13321-024-00820-5,published_supplement_open_subset,data/viscosity_v01.csv,2235,12dfa03f34284c93204d1054f75b5a342fd82094da0ca17cee372b4c581c5b26,publishable_core,cc_by_4_0,true
