Repository: LittleAlety/electrolyte-solvent-dielectric-ml

# 电解液溶剂筛选：可审计的多通道机器学习管线

> **2026-11-28 · PLAN B 生产失败诊断**：[根因分析](outputs/b750_completion/failure_diagnostics/FAILURE_ANALYSIS.md) · [执行报告](outputs/b750_completion/COMPLETION_REPORT.md)。214条测试通过；38/67合格，剩余21个几何步数耗尽、1个超时中断、7个从未启动。首轮5个续算全部合格，当前状态 BLOCKED_NEEDS_SUBMISSION。历史目标泄漏、方法错标、CM截断和点级CI解释已由[科学更正](outputs/b750_completion/scientific_errata.json)取代。

> An auditable, pre-registered machine-learning pipeline for electrolyte-solvent
> screening: static permittivity (epsilon), viscosity (eta), the orbital window
> (HOMO / LUMO), and redox potential - with a frozen main scoreboard, a shot ledger,
> and every negative result retained rather than routed around.

File: data/processed/eta_epsilon_joint_observations.csv (part 71 of 84)
row_id,dataset_id,property,property_family,inchikey,name,smiles,T_K,value,unit,phase,method,uncertainty,uncertainty_kind,confidence_level,frequency_mhz,pressure_kpa,n_components,pure_or_mixture,source_doi,source_kind,source_file,source_row_index,source_file_sha256,quality_layer,licence,redistributable
schrodinger_viscosity_v01_open_subset:2338,schrodinger_viscosity_v01_open_subset,viscosity,dynamic_viscosity,JRLPEMVDPFPYPJ-UHFFFAOYSA-N,p-ethyltoluene,CCc1ccc(C)cc1,288.1,0.00075,Pa*s,,,,,,,,1,pure,10.1186/s13321-024-00820-5,published_supplement_open_subset,data/viscosity_v01.csv,2338,12dfa03f34284c93204d1054f75b5a342fd82094da0ca17cee372b4c581c5b26,publishable_core,cc_by_4_0,true
schrodinger_viscosity_v01_open_subset:2339,schrodinger_viscosity_v01_open_subset,viscosity,dynamic_viscosity,JRLPEMVDPFPYPJ-UHFFFAOYSA-N,p-ethyltoluene,CCc1ccc(C)cc1,293.1,0.0007,Pa*s,,,,,,,,1,pure,10.1186/s13321-024-00820-5,published_supplement_open_subset,data/viscosity_v01.csv,2339,12dfa03f34284c93204d1054f75b5a342fd82094da0ca17cee372b4c581c5b26,publishable_core,cc_by_4_0,true
schrodinger_viscosity_v01_open_subset:2340,schrodinger_viscosity_v01_open_subset,viscosity,dynamic_viscosity,DSNHSQKRULAAEI-UHFFFAOYSA-N,"1,4-diethylbenzene",CCc1ccc(CC)cc1,230.32,0.0036,Pa*s,,,,,,,,1,pure,10.1186/s13321-024-00820-5,published_supplement_open_subset,data/viscosity_v01.csv,2340,12dfa03f34284c93204d1054f75b5a342fd82094da0ca17cee372b4c581c5b26,publishable_core,cc_by_4_0,true
schrodinger_viscosity_v01_open_subset:2341,schrodinger_viscosity_v01_open_subset,viscosity,dynamic_viscosity,DSNHSQKRULAAEI-UHFFFAOYSA-N,p-diethylbenzene,CCc1ccc(CC)cc1,298.15,0.00089,Pa*s,,,,,,,,1,pure,10.1186/s13321-024-00820-5,published_supplement_open_subset,data/viscosity_v01.csv,2341,12dfa03f34284c93204d1054f75b5a342fd82094da0ca17cee372b4c581c5b26,publishable_core,cc_by_4_0,true
schrodinger_viscosity_v01_open_subset:2342,schrodinger_viscosity_v01_open_subset,viscosity,dynamic_viscosity,ZLCSFXXPPANWQY-UHFFFAOYSA-N,m-ethyltoluene,CCc1cccc(C)c1,298.15,0.00066,Pa*s,,,,,,,,1,pure,10.1186/s13321-024-00820-5,published_supplement_open_subset,data/viscosity_v01.csv,2342,12dfa03f34284c93204d1054f75b5a342fd82094da0ca17cee372b4c581c5b26,publishable_core,cc_by_4_0,true
schrodinger_viscosity_v01_open_subset:2343,schrodinger_viscosity_v01_open_subset,viscosity,dynamic_viscosity,AFZZYIJIWUTJFO-UHFFFAOYSA-N,m-diethylbenzene,CCc1cccc(CC)c1,298.15,0.0008,Pa*s,,,,,,,,1,pure,10.1186/s13321-024-00820-5,published_supplement_open_subset,data/viscosity_v01.csv,2343,12dfa03f34284c93204d1054f75b5a342fd82094da0ca17cee372b4c581c5b26,publishable_core,cc_by_4_0,true
schrodinger_viscosity_v01_open_subset:2344,schrodinger_viscosity_v01_open_subset,viscosity,dynamic_viscosity,FOYHNROGBXVLLX-UHFFFAOYSA-N,"2,6-diethylaniline",CCc1cccc(CC)c1N,276.65,0.00997,Pa*s,,,,,,,,1,pure,10.1186/s13321-024-00820-5,published_supplement_open_subset,data/viscosity_v01.csv,2344,12dfa03f34284c93204d1054f75b5a342fd82094da0ca17cee372b4c581c5b26,publishable_core,cc_by_4_0,true
schrodinger_viscosity_v01_open_subset:2345,schrodinger_viscosity_v01_open_subset,viscosity,dynamic_viscosity,YNQLUTRBYVCPMQ-UHFFFAOYSA-N,ethylbenzene,CCc1ccccc1,273.56,0.000869,Pa*s,,,,,,,,1,pure,10.1186/s13321-024-00820-5,published_supplement_open_subset,data/viscosity_v01.csv,2345,12dfa03f34284c93204d1054f75b5a342fd82094da0ca17cee372b4c581c5b26,publishable_core,cc_by_4_0,true
schrodinger_viscosity_v01_open_subset:2346,schrodinger_viscosity_v01_open_subset,viscosity,dynamic_viscosity,YNQLUTRBYVCPMQ-UHFFFAOYSA-N,ethylbenzene,CCc1ccccc1,284.56,0.000744,Pa*s,,,,,,,,1,pure,10.1186/s13321-024-00820-5,published_supplement_open_subset,data/viscosity_v01.csv,2346,12dfa03f34284c93204d1054f75b5a342fd82094da0ca17cee372b4c581c5b26,publishable_core,cc_by_4_0,true
schrodinger_viscosity_v01_open_subset:2347,schrodinger_viscosity_v01_open_subset,viscosity,dynamic_viscosity,YNQLUTRBYVCPMQ-UHFFFAOYSA-N,ethylbenzene,CCc1ccccc1,294.81,0.000654,Pa*s,,,,,,,,1,pure,10.1186/s13321-024-00820-5,published_supplement_open_subset,data/viscosity_v01.csv,2347,12dfa03f34284c93204d1054f75b5a342fd82094da0ca17cee372b4c581c5b26,publishable_core,cc_by_4_0,true
schrodinger_viscosity_v01_open_subset:2348,schrodinger_viscosity_v01_open_subset,viscosity,dynamic_viscosity,YNQLUTRBYVCPMQ-UHFFFAOYSA-N,ethylbenzene,CCc1ccccc1,306.05,0.000572,Pa*s,,,,,,,,1,pure,10.1186/s13321-024-00820-5,published_supplement_open_subset,data/viscosity_v01.csv,2348,12dfa03f34284c93204d1054f75b5a342fd82094da0ca17cee372b4c581c5b26,publishable_core,cc_by_4_0,true
schrodinger_viscosity_v01_open_subset:2349,schrodinger_viscosity_v01_open_subset,viscosity,dynamic_viscosity,YNQLUTRBYVCPMQ-UHFFFAOYSA-N,ethylbenzene,CCc1ccccc1,320.26,0.000491,Pa*s,,,,,,,,1,pure,10.1186/s13321-024-00820-5,published_supplement_open_subset,data/viscosity_v01.csv,2349,12dfa03f34284c93204d1054f75b5a342fd82094da0ca17cee372b4c581c5b26,publishable_core,cc_by_4_0,true
schrodinger_viscosity_v01_open_subset:2350,schrodinger_viscosity_v01_open_subset,viscosity,dynamic_viscosity,YNQLUTRBYVCPMQ-UHFFFAOYSA-N,ethylbenzene,CCc1ccccc1,333.66,0.00043,Pa*s,,,,,,,,1,pure,10.1186/s13321-024-00820-5,published_supplement_open_subset,data/viscosity_v01.csv,2350,12dfa03f34284c93204d1054f75b5a342fd82094da0ca17cee372b4c581c5b26,publishable_core,cc_by_4_0,true
schrodinger_viscosity_v01_open_subset:2351,schrodinger_viscosity_v01_open_subset,viscosity,dynamic_viscosity,YNQLUTRBYVCPMQ-UHFFFAOYSA-N,ethylbenzene,CCc1ccccc1,346.96,0.000381,Pa*s,,,,,,,,1,pure,10.1186/s13321-024-00820-5,published_supplement_open_subset,data/viscosity_v01.csv,2351,12dfa03f34284c93204d1054f75b5a342fd82094da0ca17cee372b4c581c5b26,publishable_core,cc_by_4_0,true
schrodinger_viscosity_v01_open_subset:2352,schrodinger_viscosity_v01_open_subset,viscosity,dynamic_viscosity,YNQLUTRBYVCPMQ-UHFFFAOYSA-N,ethylbenzene,CCc1ccccc1,356.77,0.000349,Pa*s,,,,,,,,1,pure,10.1186/s13321-024-00820-5,published_supplement_open_subset,data/viscosity_v01.csv,2352,12dfa03f34284c93204d1054f75b5a342fd82094da0ca17cee372b4c581c5b26,publishable_core,cc_by_4_0,true
schrodinger_viscosity_v01_open_subset:2353,schrodinger_viscosity_v01_open_subset,viscosity,dynamic_viscosity,YNQLUTRBYVCPMQ-UHFFFAOYSA-N,ethylbenzene,CCc1ccccc1,368.75,0.000316,Pa*s,,,,,,,,1,pure,10.1186/s13321-024-00820-5,published_supplement_open_subset,data/viscosity_v01.csv,2353,12dfa03f34284c93204d1054f75b5a342fd82094da0ca17cee372b4c581c5b26,publishable_core,cc_by_4_0,true
schrodinger_viscosity_v01_open_subset:2354,schrodinger_viscosity_v01_open_subset,viscosity,dynamic_viscosity,YNQLUTRBYVCPMQ-UHFFFAOYSA-N,ethylbenzene,CCc1ccccc1,381.12,0.000287,Pa*s,,,,,,,,1,pure,10.1186/s13321-024-00820-5,published_supplement_open_subset,data/viscosity_v01.csv,2354,12dfa03f34284c93204d1054f75b5a342fd82094da0ca17cee372b4c581c5b26,publishable_core,cc_by_4_0,true
schrodinger_viscosity_v01_open_subset:2355,schrodinger_viscosity_v01_open_subset,viscosity,dynamic_viscosity,YNQLUTRBYVCPMQ-UHFFFAOYSA-N,ethylbenzene,CCc1ccccc1,392.34,0.000263,Pa*s,,,,,,,,1,pure,10.1186/s13321-024-00820-5,published_supplement_open_subset,data/viscosity_v01.csv,2355,12dfa03f34284c93204d1054f75b5a342fd82094da0ca17cee372b4c581c5b26,publishable_core,cc_by_4_0,true
schrodinger_viscosity_v01_open_subset:2356,schrodinger_viscosity_v01_open_subset,viscosity,dynamic_viscosity,HYFLWBNQFMXCPA-UHFFFAOYSA-N,o-ethyltoluene,CCc1ccccc1C,298.15,0.00071,Pa*s,,,,,,,,1,pure,10.1186/s13321-024-00820-5,published_supplement_open_subset,data/viscosity_v01.csv,2356,12dfa03f34284c93204d1054f75b5a342fd82094da0ca17cee372b4c581c5b26,publishable_core,cc_by_4_0,true
schrodinger_viscosity_v01_open_subset:2357,schrodinger_viscosity_v01_open_subset,viscosity,dynamic_viscosity,KVNYFPKFSJIPBJ-UHFFFAOYSA-N,o-diethylbenzene,CCc1ccccc1CC,298.15,0.0009,Pa*s,,,,,,,,1,pure,10.1186/s13321-024-00820-5,published_supplement_open_subset,data/viscosity_v01.csv,2357,12dfa03f34284c93204d1054f75b5a342fd82094da0ca17cee372b4c581c5b26,publishable_core,cc_by_4_0,true
schrodinger_viscosity_v01_open_subset:2358,schrodinger_viscosity_v01_open_subset,viscosity,dynamic_viscosity,INQOMBQAUSQDDS-UHFFFAOYSA-N,methyl iodide,CI,273.57,0.0005914,Pa*s,,,,,,,,1,pure,10.1186/s13321-024-00820-5,published_supplement_open_subset,data/viscosity_v01.csv,2358,12dfa03f34284c93204d1054f75b5a342fd82094da0ca17cee372b4c581c5b26,publishable_core,cc_by_4_0,true
schrodinger_viscosity_v01_open_subset:2359,schrodinger_viscosity_v01_open_subset,viscosity,dynamic_viscosity,INQOMBQAUSQDDS-UHFFFAOYSA-N,methyl iodide,CI,279.21,0.0005576,Pa*s,,,,,,,,1,pure,10.1186/s13321-024-00820-5,published_supplement_open_subset,data/viscosity_v01.csv,2359,12dfa03f34284c93204d1054f75b5a342fd82094da0ca17cee372b4c581c5b26,publishable_core,cc_by_4_0,true
schrodinger_viscosity_v01_open_subset:2360,schrodinger_viscosity_v01_open_subset,viscosity,dynamic_viscosity,INQOMBQAUSQDDS-UHFFFAOYSA-N,methyl iodide,CI,283.68,0.000533,Pa*s,,,,,,,,1,pure,10.1186/s13321-024-00820-5,published_supplement_open_subset,data/viscosity_v01.csv,2360,12dfa03f34284c93204d1054f75b5a342fd82094da0ca17cee372b4c581c5b26,publishable_core,cc_by_4_0,true
schrodinger_viscosity_v01_open_subset:2361,schrodinger_viscosity_v01_open_subset,viscosity,dynamic_viscosity,INQOMBQAUSQDDS-UHFFFAOYSA-N,methyl iodide,CI,288.96,0.0005064,Pa*s,,,,,,,,1,pure,10.1186/s13321-024-00820-5,published_supplement_open_subset,data/viscosity_v01.csv,2361,12dfa03f34284c93204d1054f75b5a342fd82094da0ca17cee372b4c581c5b26,publishable_core,cc_by_4_0,true
schrodinger_viscosity_v01_open_subset:2362,schrodinger_viscosity_v01_open_subset,viscosity,dynamic_viscosity,INQOMBQAUSQDDS-UHFFFAOYSA-N,methyl iodide,CI,294.52,0.000481,Pa*s,,,,,,,,1,pure,10.1186/s13321-024-00820-5,published_supplement_open_subset,data/viscosity_v01.csv,2362,12dfa03f34284c93204d1054f75b5a342fd82094da0ca17cee372b4c581c5b26,publishable_core,cc_by_4_0,true
schrodinger_viscosity_v01_open_subset:2363,schrodinger_viscosity_v01_open_subset,viscosity,dynamic_viscosity,INQOMBQAUSQDDS-UHFFFAOYSA-N,methyl iodide,CI,300.37,0.0004564,Pa*s,,,,,,,,1,pure,10.1186/s13321-024-00820-5,published_supplement_open_subset,data/viscosity_v01.csv,2363,12dfa03f34284c93204d1054f75b5a342fd82094da0ca17cee372b4c581c5b26,publishable_core,cc_by_4_0,true
schrodinger_viscosity_v01_open_subset:2364,schrodinger_viscosity_v01_open_subset,viscosity,dynamic_viscosity,INQOMBQAUSQDDS-UHFFFAOYSA-N,methyl iodide,CI,306.53,0.0004323,Pa*s,,,,,,,,1,pure,10.1186/s13321-024-00820-5,published_supplement_open_subset,data/viscosity_v01.csv,2364,12dfa03f34284c93204d1054f75b5a342fd82094da0ca17cee372b4c581c5b26,publishable_core,cc_by_4_0,true
schrodinger_viscosity_v01_open_subset:2365,schrodinger_viscosity_v01_open_subset,viscosity,dynamic_viscosity,INQOMBQAUSQDDS-UHFFFAOYSA-N,methyl iodide,CI,313.11,0.000409,Pa*s,,,,,,,,1,pure,10.1186/s13321-024-00820-5,published_supplement_open_subset,data/viscosity_v01.csv,2365,12dfa03f34284c93204d1054f75b5a342fd82094da0ca17cee372b4c581c5b26,publishable_core,cc_by_4_0,true
schrodinger_viscosity_v01_open_subset:2366,schrodinger_viscosity_v01_open_subset,viscosity,dynamic_viscosity,GETQZCLCWQTVFV-UHFFFAOYSA-N,Trimethylamine,CN(C)C,306.65,0.000321,Pa*s,,,,,,,,1,pure,10.1186/s13321-024-00820-5,published_supplement_open_subset,data/viscosity_v01.csv,2366,12dfa03f34284c93204d1054f75b5a342fd82094da0ca17cee372b4c581c5b26,publishable_core,cc_by_4_0,true
schrodinger_viscosity_v01_open_subset:2367,schrodinger_viscosity_v01_open_subset,viscosity,dynamic_viscosity,AVQQQNCBBIEMEU-UHFFFAOYSA-N,tetramethylurea,CN(C)C(=O)N(C)C,298.15,0.001396368361,Pa*s,,,,,,,,1,pure,10.1186/s13321-024-00820-5,published_supplement_open_subset,data/viscosity_v01.csv,2367,12dfa03f34284c93204d1054f75b5a342fd82094da0ca17cee372b4c581c5b26,publishable_core,cc_by_4_0,true
schrodinger_viscosity_v01_open_subset:2368,schrodinger_viscosity_v01_open_subset,viscosity,dynamic_viscosity,SKECXRFZFFAANN-UHFFFAOYSA-N,"N,N-dimethylthioformamide",CN(C)C=S,298.15,0.001981527026,Pa*s,,,,,,,,1,pure,10.1186/s13321-024-00820-5,published_supplement_open_subset,data/viscosity_v01.csv,2368,12dfa03f34284c93204d1054f75b5a342fd82094da0ca17cee372b4c581c5b26,publishable_core,cc_by_4_0,true
schrodinger_viscosity_v01_open_subset:2369,schrodinger_viscosity_v01_open_subset,viscosity,dynamic_viscosity,UEEJHVSXFDXPFK-UHFFFAOYSA-N,2-dimethylaminoethanol,CN(C)CCO,294.75,0.0035839,Pa*s,,,,,,,,1,pure,10.1186/s13321-024-00820-5,published_supplement_open_subset,data/viscosity_v01.csv,2369,12dfa03f34284c93204d1054f75b5a342fd82094da0ca17cee372b4c581c5b26,publishable_core,cc_by_4_0,true
schrodinger_viscosity_v01_open_subset:2370,schrodinger_viscosity_v01_open_subset,viscosity,dynamic_viscosity,RHUYHJGZWVXEHW-UHFFFAOYSA-N,"1,1-dimethylhydrazine",CN(C)N,298.15,0.000492,Pa*s,,,,,,,,1,pure,10.1186/s13321-024-00820-5,published_supplement_open_subset,data/viscosity_v01.csv,2370,12dfa03f34284c93204d1054f75b5a342fd82094da0ca17cee372b4c581c5b26,publishable_core,cc_by_4_0,true
schrodinger_viscosity_v01_open_subset:2371,schrodinger_viscosity_v01_open_subset,viscosity,dynamic_viscosity,GNOIPBMMFNIUFM-UHFFFAOYSA-N,Hexamethylphosphoramide,CN(C)P(=O)(N(C)C)N(C)C,293.15,0.00347,Pa*s,,,,,,,,1,pure,10.1186/s13321-024-00820-5,published_supplement_open_subset,data/viscosity_v01.csv,2371,12dfa03f34284c93204d1054f75b5a342fd82094da0ca17cee372b4c581c5b26,publishable_core,cc_by_4_0,true
schrodinger_viscosity_v01_open_subset:2372,schrodinger_viscosity_v01_open_subset,viscosity,dynamic_viscosity,JLTDJTHDQAWBAV-UHFFFAOYSA-N,dimethylaniline,CN(C)c1ccccc1,343.15,0.000714,Pa*s,,,,,,,,1,pure,10.1186/s13321-024-00820-5,published_supplement_open_subset,data/viscosity_v01.csv,2372,12dfa03f34284c93204d1054f75b5a342fd82094da0ca17cee372b4c581c5b26,publishable_core,cc_by_4_0,true
schrodinger_viscosity_v01_open_subset:2373,schrodinger_viscosity_v01_open_subset,viscosity,dynamic_viscosity,JLTDJTHDQAWBAV-UHFFFAOYSA-N,dimethylaniline,CN(C)c1ccccc1,363.15,0.000579,Pa*s,,,,,,,,1,pure,10.1186/s13321-024-00820-5,published_supplement_open_subset,data/viscosity_v01.csv,2373,12dfa03f34284c93204d1054f75b5a342fd82094da0ca17cee372b4c581c5b26,publishable_core,cc_by_4_0,true
schrodinger_viscosity_v01_open_subset:2374,schrodinger_viscosity_v01_open_subset,viscosity,dynamic_viscosity,JLTDJTHDQAWBAV-UHFFFAOYSA-N,dimethylaniline,CN(C)c1ccccc1,371.15,0.000537,Pa*s,,,,,,,,1,pure,10.1186/s13321-024-00820-5,published_supplement_open_subset,data/viscosity_v01.csv,2374,12dfa03f34284c93204d1054f75b5a342fd82094da0ca17cee372b4c581c5b26,publishable_core,cc_by_4_0,true
schrodinger_viscosity_v01_open_subset:2375,schrodinger_viscosity_v01_open_subset,viscosity,dynamic_viscosity,DYFFAVRFJWYYQO-UHFFFAOYSA-N,N-methyldiphenylamine,CN(c1ccccc1)c1ccccc1,282.95,0.011,Pa*s,,,,,,,,1,pure,10.1186/s13321-024-00820-5,published_supplement_open_subset,data/viscosity_v01.csv,2375,12dfa03f34284c93204d1054f75b5a342fd82094da0ca17cee372b4c581c5b26,publishable_core,cc_by_4_0,true
schrodinger_viscosity_v01_open_subset:2376,schrodinger_viscosity_v01_open_subset,viscosity,dynamic_viscosity,DYFFAVRFJWYYQO-UHFFFAOYSA-N,n-Methyl diphenyl amine,CN(c1ccccc1)c1ccccc1,293.15,0.0073,Pa*s,,,,,,,,1,pure,10.1186/s13321-024-00820-5,published_supplement_open_subset,data/viscosity_v01.csv,2376,12dfa03f34284c93204d1054f75b5a342fd82094da0ca17cee372b4c581c5b26,publishable_core,cc_by_4_0,true
schrodinger_viscosity_v01_open_subset:2377,schrodinger_viscosity_v01_open_subset,viscosity,dynamic_viscosity,DYFFAVRFJWYYQO-UHFFFAOYSA-N,N-methyldiphenylamine,CN(c1ccccc1)c1ccccc1,293.25,0.00725,Pa*s,,,,,,,,1,pure,10.1186/s13321-024-00820-5,published_supplement_open_subset,data/viscosity_v01.csv,2377,12dfa03f34284c93204d1054f75b5a342fd82094da0ca17cee372b4c581c5b26,publishable_core,cc_by_4_0,true
schrodinger_viscosity_v01_open_subset:2378,schrodinger_viscosity_v01_open_subset,viscosity,dynamic_viscosity,DYFFAVRFJWYYQO-UHFFFAOYSA-N,N-methyldiphenylamine,CN(c1ccccc1)c1ccccc1,303.15,0.00515,Pa*s,,,,,,,,1,pure,10.1186/s13321-024-00820-5,published_supplement_open_subset,data/viscosity_v01.csv,2378,12dfa03f34284c93204d1054f75b5a342fd82094da0ca17cee372b4c581c5b26,publishable_core,cc_by_4_0,true
schrodinger_viscosity_v01_open_subset:2379,schrodinger_viscosity_v01_open_subset,viscosity,dynamic_viscosity,DYFFAVRFJWYYQO-UHFFFAOYSA-N,N-methyldiphenylamine,CN(c1ccccc1)c1ccccc1,313.15,0.00385,Pa*s,,,,,,,,1,pure,10.1186/s13321-024-00820-5,published_supplement_open_subset,data/viscosity_v01.csv,2379,12dfa03f34284c93204d1054f75b5a342fd82094da0ca17cee372b4c581c5b26,publishable_core,cc_by_4_0,true
schrodinger_viscosity_v01_open_subset:2380,schrodinger_viscosity_v01_open_subset,viscosity,dynamic_viscosity,DYFFAVRFJWYYQO-UHFFFAOYSA-N,N-methyldiphenylamine,CN(c1ccccc1)c1ccccc1,333.15,0.00249,Pa*s,,,,,,,,1,pure,10.1186/s13321-024-00820-5,published_supplement_open_subset,data/viscosity_v01.csv,2380,12dfa03f34284c93204d1054f75b5a342fd82094da0ca17cee372b4c581c5b26,publishable_core,cc_by_4_0,true
schrodinger_viscosity_v01_open_subset:2381,schrodinger_viscosity_v01_open_subset,viscosity,dynamic_viscosity,DYFFAVRFJWYYQO-UHFFFAOYSA-N,N-methyldiphenylamine,CN(c1ccccc1)c1ccccc1,353.15,0.00174,Pa*s,,,,,,,,1,pure,10.1186/s13321-024-00820-5,published_supplement_open_subset,data/viscosity_v01.csv,2381,12dfa03f34284c93204d1054f75b5a342fd82094da0ca17cee372b4c581c5b26,publishable_core,cc_by_4_0,true
schrodinger_viscosity_v01_open_subset:2382,schrodinger_viscosity_v01_open_subset,viscosity,dynamic_viscosity,DYFFAVRFJWYYQO-UHFFFAOYSA-N,N-methyldiphenylamine,CN(c1ccccc1)c1ccccc1,403.15,0.00081,Pa*s,,,,,,,,1,pure,10.1186/s13321-024-00820-5,published_supplement_open_subset,data/viscosity_v01.csv,2382,12dfa03f34284c93204d1054f75b5a342fd82094da0ca17cee372b4c581c5b26,publishable_core,cc_by_4_0,true
schrodinger_viscosity_v01_open_subset:2383,schrodinger_viscosity_v01_open_subset,viscosity,dynamic_viscosity,ROSDSFDQCJNGOL-UHFFFAOYSA-N,dimethylamine,CNC,239.65,0.0003208,Pa*s,,,,,,,,1,pure,10.1186/s13321-024-00820-5,published_supplement_open_subset,data/viscosity_v01.csv,2383,12dfa03f34284c93204d1054f75b5a342fd82094da0ca17cee372b4c581c5b26,publishable_core,cc_by_4_0,true
schrodinger_viscosity_v01_open_subset:2384,schrodinger_viscosity_v01_open_subset,viscosity,dynamic_viscosity,OHLUUHNLEMFGTQ-UHFFFAOYSA-N,N-methylacetamide,CNC(C)=O,298.15,0.003647539469,Pa*s,,,,,,,,1,pure,10.1186/s13321-024-00820-5,published_supplement_open_subset,data/viscosity_v01.csv,2384,12dfa03f34284c93204d1054f75b5a342fd82094da0ca17cee372b4c581c5b26,publishable_core,cc_by_4_0,true
schrodinger_viscosity_v01_open_subset:2385,schrodinger_viscosity_v01_open_subset,viscosity,dynamic_viscosity,OHLUUHNLEMFGTQ-UHFFFAOYSA-N,N-methylacetamide,CNC(C)=O,308.15,0.00323,Pa*s,,,,,,,,1,pure,10.1186/s13321-024-00820-5,published_supplement_open_subset,data/viscosity_v01.csv,2385,12dfa03f34284c93204d1054f75b5a342fd82094da0ca17cee372b4c581c5b26,publishable_core,cc_by_4_0,true
schrodinger_viscosity_v01_open_subset:2386,schrodinger_viscosity_v01_open_subset,viscosity,dynamic_viscosity,OHLUUHNLEMFGTQ-UHFFFAOYSA-N,N-methylacetamide,CNC(C)=O,313.15,0.003012,Pa*s,,,,,,,,1,pure,10.1186/s13321-024-00820-5,published_supplement_open_subset,data/viscosity_v01.csv,2386,12dfa03f34284c93204d1054f75b5a342fd82094da0ca17cee372b4c581c5b26,publishable_core,cc_by_4_0,true
schrodinger_viscosity_v01_open_subset:2387,schrodinger_viscosity_v01_open_subset,viscosity,dynamic_viscosity,OHLUUHNLEMFGTQ-UHFFFAOYSA-N,N-Methylacetamide,CNC(C)=O,318.15,0.00254,Pa*s,,,,,,,,1,pure,10.1186/s13321-024-00820-5,published_supplement_open_subset,data/viscosity_v01.csv,2387,12dfa03f34284c93204d1054f75b5a342fd82094da0ca17cee372b4c581c5b26,publishable_core,cc_by_4_0,true
schrodinger_viscosity_v01_open_subset:2388,schrodinger_viscosity_v01_open_subset,viscosity,dynamic_viscosity,ATHHXGZTWNVVOU-UHFFFAOYSA-N,N-methylformamide,CNC=O,288.15,0.00199,Pa*s,,,,,,,,1,pure,10.1186/s13321-024-00820-5,published_supplement_open_subset,data/viscosity_v01.csv,2388,12dfa03f34284c93204d1054f75b5a342fd82094da0ca17cee372b4c581c5b26,publishable_core,cc_by_4_0,true
schrodinger_viscosity_v01_open_subset:2389,schrodinger_viscosity_v01_open_subset,viscosity,dynamic_viscosity,OPKOKAMJFNKNAS-UHFFFAOYSA-N,2-methylaminoethanol,CNCCO,293.15,0.013,Pa*s,,,,,,,,1,pure,10.1186/s13321-024-00820-5,published_supplement_open_subset,data/viscosity_v01.csv,2389,12dfa03f34284c93204d1054f75b5a342fd82094da0ca17cee372b4c581c5b26,publishable_core,cc_by_4_0,true
schrodinger_viscosity_v01_open_subset:2390,schrodinger_viscosity_v01_open_subset,viscosity,dynamic_viscosity,HDZGCSFEDULWCS-UHFFFAOYSA-N,Methylhydrazine,CNN,298.15,0.000775,Pa*s,,,,,,,,1,pure,10.1186/s13321-024-00820-5,published_supplement_open_subset,data/viscosity_v01.csv,2390,12dfa03f34284c93204d1054f75b5a342fd82094da0ca17cee372b4c581c5b26,publishable_core,cc_by_4_0,true
schrodinger_viscosity_v01_open_subset:2391,schrodinger_viscosity_v01_open_subset,viscosity,dynamic_viscosity,AFBPFSWMIHJQDM-UHFFFAOYSA-N,methylaniline,CNc1ccccc1,283.15,0.003065,Pa*s,,,,,,,,1,pure,10.1186/s13321-024-00820-5,published_supplement_open_subset,data/viscosity_v01.csv,2391,12dfa03f34284c93204d1054f75b5a342fd82094da0ca17cee372b4c581c5b26,publishable_core,cc_by_4_0,true
schrodinger_viscosity_v01_open_subset:2392,schrodinger_viscosity_v01_open_subset,viscosity,dynamic_viscosity,AFBPFSWMIHJQDM-UHFFFAOYSA-N,N-methylaniline,CNc1ccccc1,288.15,0.002568,Pa*s,,,,,,,,1,pure,10.1186/s13321-024-00820-5,published_supplement_open_subset,data/viscosity_v01.csv,2392,12dfa03f34284c93204d1054f75b5a342fd82094da0ca17cee372b4c581c5b26,publishable_core,cc_by_4_0,true
schrodinger_viscosity_v01_open_subset:2393,schrodinger_viscosity_v01_open_subset,viscosity,dynamic_viscosity,AFBPFSWMIHJQDM-UHFFFAOYSA-N,methylaniline,CNc1ccccc1,313.15,0.001466,Pa*s,,,,,,,,1,pure,10.1186/s13321-024-00820-5,published_supplement_open_subset,data/viscosity_v01.csv,2393,12dfa03f34284c93204d1054f75b5a342fd82094da0ca17cee372b4c581c5b26,publishable_core,cc_by_4_0,true
schrodinger_viscosity_v01_open_subset:2394,schrodinger_viscosity_v01_open_subset,viscosity,dynamic_viscosity,AFBPFSWMIHJQDM-UHFFFAOYSA-N,methylaniline,CNc1ccccc1,343.15,0.000886,Pa*s,,,,,,,,1,pure,10.1186/s13321-024-00820-5,published_supplement_open_subset,data/viscosity_v01.csv,2394,12dfa03f34284c93204d1054f75b5a342fd82094da0ca17cee372b4c581c5b26,publishable_core,cc_by_4_0,true
schrodinger_viscosity_v01_open_subset:2395,schrodinger_viscosity_v01_open_subset,viscosity,dynamic_viscosity,OKKJLVBELUTLKV-UHFFFAOYSA-N,methanol,CO,233.1,0.00169,Pa*s,,,,,,,,1,pure,10.1186/s13321-024-00820-5,published_supplement_open_subset,data/viscosity_v01.csv,2395,12dfa03f34284c93204d1054f75b5a342fd82094da0ca17cee372b4c581c5b26,publishable_core,cc_by_4_0,true
schrodinger_viscosity_v01_open_subset:2396,schrodinger_viscosity_v01_open_subset,viscosity,dynamic_viscosity,OKKJLVBELUTLKV-UHFFFAOYSA-N,methanol,CO,243.1,0.00136,Pa*s,,,,,,,,1,pure,10.1186/s13321-024-00820-5,published_supplement_open_subset,data/viscosity_v01.csv,2396,12dfa03f34284c93204d1054f75b5a342fd82094da0ca17cee372b4c581c5b26,publishable_core,cc_by_4_0,true
schrodinger_viscosity_v01_open_subset:2397,schrodinger_viscosity_v01_open_subset,viscosity,dynamic_viscosity,OKKJLVBELUTLKV-UHFFFAOYSA-N,methanol,CO,253.1,0.00111,Pa*s,,,,,,,,1,pure,10.1186/s13321-024-00820-5,published_supplement_open_subset,data/viscosity_v01.csv,2397,12dfa03f34284c93204d1054f75b5a342fd82094da0ca17cee372b4c581c5b26,publishable_core,cc_by_4_0,true
schrodinger_viscosity_v01_open_subset:2398,schrodinger_viscosity_v01_open_subset,viscosity,dynamic_viscosity,OKKJLVBELUTLKV-UHFFFAOYSA-N,methanol,CO,263.1,0.00092,Pa*s,,,,,,,,1,pure,10.1186/s13321-024-00820-5,published_supplement_open_subset,data/viscosity_v01.csv,2398,12dfa03f34284c93204d1054f75b5a342fd82094da0ca17cee372b4c581c5b26,publishable_core,cc_by_4_0,true
schrodinger_viscosity_v01_open_subset:2399,schrodinger_viscosity_v01_open_subset,viscosity,dynamic_viscosity,OKKJLVBELUTLKV-UHFFFAOYSA-N,methanol,CO,273.1,0.00078,Pa*s,,,,,,,,1,pure,10.1186/s13321-024-00820-5,published_supplement_open_subset,data/viscosity_v01.csv,2399,12dfa03f34284c93204d1054f75b5a342fd82094da0ca17cee372b4c581c5b26,publishable_core,cc_by_4_0,true
schrodinger_viscosity_v01_open_subset:2400,schrodinger_viscosity_v01_open_subset,viscosity,dynamic_viscosity,OKKJLVBELUTLKV-UHFFFAOYSA-N,Methanol,CO,283.15,0.000676,Pa*s,,,,,,,,1,pure,10.1186/s13321-024-00820-5,published_supplement_open_subset,data/viscosity_v01.csv,2400,12dfa03f34284c93204d1054f75b5a342fd82094da0ca17cee372b4c581c5b26,publishable_core,cc_by_4_0,true
schrodinger_viscosity_v01_open_subset:2401,schrodinger_viscosity_v01_open_subset,viscosity,dynamic_viscosity,OKKJLVBELUTLKV-UHFFFAOYSA-N,methanol,CO,288.1,0.00063,Pa*s,,,,,,,,1,pure,10.1186/s13321-024-00820-5,published_supplement_open_subset,data/viscosity_v01.csv,2401,12dfa03f34284c93204d1054f75b5a342fd82094da0ca17cee372b4c581c5b26,publishable_core,cc_by_4_0,true
schrodinger_viscosity_v01_open_subset:2402,schrodinger_viscosity_v01_open_subset,viscosity,dynamic_viscosity,OKKJLVBELUTLKV-UHFFFAOYSA-N,methanol,CO,293.1,0.00058,Pa*s,,,,,,,,1,pure,10.1186/s13321-024-00820-5,published_supplement_open_subset,data/viscosity_v01.csv,2402,12dfa03f34284c93204d1054f75b5a342fd82094da0ca17cee372b4c581c5b26,publishable_core,cc_by_4_0,true
schrodinger_viscosity_v01_open_subset:2403,schrodinger_viscosity_v01_open_subset,viscosity,dynamic_viscosity,OKKJLVBELUTLKV-UHFFFAOYSA-N,methanol,CO,298.1,0.00054,Pa*s,,,,,,,,1,pure,10.1186/s13321-024-00820-5,published_supplement_open_subset,data/viscosity_v01.csv,2403,12dfa03f34284c93204d1054f75b5a342fd82094da0ca17cee372b4c581c5b26,publishable_core,cc_by_4_0,true
schrodinger_viscosity_v01_open_subset:2404,schrodinger_viscosity_v01_open_subset,viscosity,dynamic_viscosity,OKKJLVBELUTLKV-UHFFFAOYSA-N,methanol,CO,308.1,0.00047,Pa*s,,,,,,,,1,pure,10.1186/s13321-024-00820-5,published_supplement_open_subset,data/viscosity_v01.csv,2404,12dfa03f34284c93204d1054f75b5a342fd82094da0ca17cee372b4c581c5b26,publishable_core,cc_by_4_0,true
schrodinger_viscosity_v01_open_subset:2405,schrodinger_viscosity_v01_open_subset,viscosity,dynamic_viscosity,OKKJLVBELUTLKV-UHFFFAOYSA-N,methanol,CO,318.1,0.00042,Pa*s,,,,,,,,1,pure,10.1186/s13321-024-00820-5,published_supplement_open_subset,data/viscosity_v01.csv,2405,12dfa03f34284c93204d1054f75b5a342fd82094da0ca17cee372b4c581c5b26,publishable_core,cc_by_4_0,true
schrodinger_viscosity_v01_open_subset:2406,schrodinger_viscosity_v01_open_subset,viscosity,dynamic_viscosity,OKKJLVBELUTLKV-UHFFFAOYSA-N,methanol,CO,328.1,0.00037,Pa*s,,,,,,,,1,pure,10.1186/s13321-024-00820-5,published_supplement_open_subset,data/viscosity_v01.csv,2406,12dfa03f34284c93204d1054f75b5a342fd82094da0ca17cee372b4c581c5b26,publishable_core,cc_by_4_0,true
schrodinger_viscosity_v01_open_subset:2407,schrodinger_viscosity_v01_open_subset,viscosity,dynamic_viscosity,LDCRTTXIJACKKU-ARJAWSKDSA-N,dimethyl maleate,COC(=O)/C=C\C(=O)OC,293.1,0.00354,Pa*s,,,,,,,,1,pure,10.1186/s13321-024-00820-5,published_supplement_open_subset,data/viscosity_v01.csv,2407,12dfa03f34284c93204d1054f75b5a342fd82094da0ca17cee372b4c581c5b26,publishable_core,cc_by_4_0,true
schrodinger_viscosity_v01_open_subset:2408,schrodinger_viscosity_v01_open_subset,viscosity,dynamic_viscosity,LDCRTTXIJACKKU-ARJAWSKDSA-N,Dimethyl maleate,COC(=O)/C=C\C(=O)OC,293.15,0.00354,Pa*s,,,,,,,,1,pure,10.1186/s13321-024-00820-5,published_supplement_open_subset,data/viscosity_v01.csv,2408,12dfa03f34284c93204d1054f75b5a342fd82094da0ca17cee372b4c581c5b26,publishable_core,cc_by_4_0,true
schrodinger_viscosity_v01_open_subset:2409,schrodinger_viscosity_v01_open_subset,viscosity,dynamic_viscosity,LDCRTTXIJACKKU-ARJAWSKDSA-N,dimethyl maleate,COC(=O)/C=C\C(=O)OC,298.1,0.00321,Pa*s,,,,,,,,1,pure,10.1186/s13321-024-00820-5,published_supplement_open_subset,data/viscosity_v01.csv,2409,12dfa03f34284c93204d1054f75b5a342fd82094da0ca17cee372b4c581c5b26,publishable_core,cc_by_4_0,true
schrodinger_viscosity_v01_open_subset:2410,schrodinger_viscosity_v01_open_subset,viscosity,dynamic_viscosity,LDCRTTXIJACKKU-ARJAWSKDSA-N,Dimethyl maleate,COC(=O)/C=C\C(=O)OC,298.15,0.00321,Pa*s,,,,,,,,1,pure,10.1186/s13321-024-00820-5,published_supplement_open_subset,data/viscosity_v01.csv,2410,12dfa03f34284c93204d1054f75b5a342fd82094da0ca17cee372b4c581c5b26,publishable_core,cc_by_4_0,true
schrodinger_viscosity_v01_open_subset:2411,schrodinger_viscosity_v01_open_subset,viscosity,dynamic_viscosity,BHIWKHZACMWKOJ-UHFFFAOYSA-N,methyl isobutyrate,COC(=O)C(C)C,273.43,0.0006687,Pa*s,,,,,,,,1,pure,10.1186/s13321-024-00820-5,published_supplement_open_subset,data/viscosity_v01.csv,2411,12dfa03f34284c93204d1054f75b5a342fd82094da0ca17cee372b4c581c5b26,publishable_core,cc_by_4_0,true
schrodinger_viscosity_v01_open_subset:2412,schrodinger_viscosity_v01_open_subset,viscosity,dynamic_viscosity,BHIWKHZACMWKOJ-UHFFFAOYSA-N,methyl isobutyrate,COC(=O)C(C)C,282.55,0.0005914,Pa*s,,,,,,,,1,pure,10.1186/s13321-024-00820-5,published_supplement_open_subset,data/viscosity_v01.csv,2412,12dfa03f34284c93204d1054f75b5a342fd82094da0ca17cee372b4c581c5b26,publishable_core,cc_by_4_0,true
schrodinger_viscosity_v01_open_subset:2413,schrodinger_viscosity_v01_open_subset,viscosity,dynamic_viscosity,BHIWKHZACMWKOJ-UHFFFAOYSA-N,methyl isobutyrate,COC(=O)C(C)C,291.26,0.0005299,Pa*s,,,,,,,,1,pure,10.1186/s13321-024-00820-5,published_supplement_open_subset,data/viscosity_v01.csv,2413,12dfa03f34284c93204d1054f75b5a342fd82094da0ca17cee372b4c581c5b26,publishable_core,cc_by_4_0,true
schrodinger_viscosity_v01_open_subset:2414,schrodinger_viscosity_v01_open_subset,viscosity,dynamic_viscosity,BHIWKHZACMWKOJ-UHFFFAOYSA-N,methyl isobutyrate,COC(=O)C(C)C,302.13,0.000466,Pa*s,,,,,,,,1,pure,10.1186/s13321-024-00820-5,published_supplement_open_subset,data/viscosity_v01.csv,2414,12dfa03f34284c93204d1054f75b5a342fd82094da0ca17cee372b4c581c5b26,publishable_core,cc_by_4_0,true
schrodinger_viscosity_v01_open_subset:2415,schrodinger_viscosity_v01_open_subset,viscosity,dynamic_viscosity,BHIWKHZACMWKOJ-UHFFFAOYSA-N,Methyl iso butyrate,COC(=O)C(C)C,302.15,0.00047,Pa*s,,,,,,,,1,pure,10.1186/s13321-024-00820-5,published_supplement_open_subset,data/viscosity_v01.csv,2415,12dfa03f34284c93204d1054f75b5a342fd82094da0ca17cee372b4c581c5b26,publishable_core,cc_by_4_0,true
schrodinger_viscosity_v01_open_subset:2416,schrodinger_viscosity_v01_open_subset,viscosity,dynamic_viscosity,BHIWKHZACMWKOJ-UHFFFAOYSA-N,methyl isobutyrate,COC(=O)C(C)C,308.96,0.0004317,Pa*s,,,,,,,,1,pure,10.1186/s13321-024-00820-5,published_supplement_open_subset,data/viscosity_v01.csv,2416,12dfa03f34284c93204d1054f75b5a342fd82094da0ca17cee372b4c581c5b26,publishable_core,cc_by_4_0,true
schrodinger_viscosity_v01_open_subset:2417,schrodinger_viscosity_v01_open_subset,viscosity,dynamic_viscosity,BHIWKHZACMWKOJ-UHFFFAOYSA-N,Methyl isobutanoate,COC(=O)C(C)C,313.15,0.000419,Pa*s,,,,,,,,1,pure,10.1186/s13321-024-00820-5,published_supplement_open_subset,data/viscosity_v01.csv,2417,12dfa03f34284c93204d1054f75b5a342fd82094da0ca17cee372b4c581c5b26,publishable_core,cc_by_4_0,true
schrodinger_viscosity_v01_open_subset:2418,schrodinger_viscosity_v01_open_subset,viscosity,dynamic_viscosity,BHIWKHZACMWKOJ-UHFFFAOYSA-N,methyl isobutyrate,COC(=O)C(C)C,317.81,0.0003932,Pa*s,,,,,,,,1,pure,10.1186/s13321-024-00820-5,published_supplement_open_subset,data/viscosity_v01.csv,2418,12dfa03f34284c93204d1054f75b5a342fd82094da0ca17cee372b4c581c5b26,publishable_core,cc_by_4_0,true
schrodinger_viscosity_v01_open_subset:2419,schrodinger_viscosity_v01_open_subset,viscosity,dynamic_viscosity,BHIWKHZACMWKOJ-UHFFFAOYSA-N,methyl isobutyrate,COC(=O)C(C)C,325.7,0.0003631,Pa*s,,,,,,,,1,pure,10.1186/s13321-024-00820-5,published_supplement_open_subset,data/viscosity_v01.csv,2419,12dfa03f34284c93204d1054f75b5a342fd82094da0ca17cee372b4c581c5b26,publishable_core,cc_by_4_0,true
schrodinger_viscosity_v01_open_subset:2420,schrodinger_viscosity_v01_open_subset,viscosity,dynamic_viscosity,BHIWKHZACMWKOJ-UHFFFAOYSA-N,methyl isobutyrate,COC(=O)C(C)C,335.87,0.0003289,Pa*s,,,,,,,,1,pure,10.1186/s13321-024-00820-5,published_supplement_open_subset,data/viscosity_v01.csv,2420,12dfa03f34284c93204d1054f75b5a342fd82094da0ca17cee372b4c581c5b26,publishable_core,cc_by_4_0,true
schrodinger_viscosity_v01_open_subset:2421,schrodinger_viscosity_v01_open_subset,viscosity,dynamic_viscosity,BHIWKHZACMWKOJ-UHFFFAOYSA-N,methyl isobutyrate,COC(=O)C(C)C,349.37,0.0003036,Pa*s,,,,,,,,1,pure,10.1186/s13321-024-00820-5,published_supplement_open_subset,data/viscosity_v01.csv,2421,12dfa03f34284c93204d1054f75b5a342fd82094da0ca17cee372b4c581c5b26,publishable_core,cc_by_4_0,true
schrodinger_viscosity_v01_open_subset:2422,schrodinger_viscosity_v01_open_subset,viscosity,dynamic_viscosity,BHIWKHZACMWKOJ-UHFFFAOYSA-N,methyl isobutyrate,COC(=O)C(C)C,352.92,0.0002813,Pa*s,,,,,,,,1,pure,10.1186/s13321-024-00820-5,published_supplement_open_subset,data/viscosity_v01.csv,2422,12dfa03f34284c93204d1054f75b5a342fd82094da0ca17cee372b4c581c5b26,publishable_core,cc_by_4_0,true
schrodinger_viscosity_v01_open_subset:2423,schrodinger_viscosity_v01_open_subset,viscosity,dynamic_viscosity,BHIWKHZACMWKOJ-UHFFFAOYSA-N,methyl isobutyrate,COC(=O)C(C)C,361.99,0.0002588,Pa*s,,,,,,,,1,pure,10.1186/s13321-024-00820-5,published_supplement_open_subset,data/viscosity_v01.csv,2423,12dfa03f34284c93204d1054f75b5a342fd82094da0ca17cee372b4c581c5b26,publishable_core,cc_by_4_0,true
schrodinger_viscosity_v01_open_subset:2424,schrodinger_viscosity_v01_open_subset,viscosity,dynamic_viscosity,LPEKGGXMPWTOCB-UHFFFAOYSA-N,Methyl lactate,COC(=O)C(C)O,293.15,0.00294,Pa*s,,,,,,,,1,pure,10.1186/s13321-024-00820-5,published_supplement_open_subset,data/viscosity_v01.csv,2424,12dfa03f34284c93204d1054f75b5a342fd82094da0ca17cee372b4c581c5b26,publishable_core,cc_by_4_0,true
schrodinger_viscosity_v01_open_subset:2425,schrodinger_viscosity_v01_open_subset,viscosity,dynamic_viscosity,LPEKGGXMPWTOCB-UHFFFAOYSA-N,methyl lactate,COC(=O)C(C)O,298.1,0.00292,Pa*s,,,,,,,,1,pure,10.1186/s13321-024-00820-5,published_supplement_open_subset,data/viscosity_v01.csv,2425,12dfa03f34284c93204d1054f75b5a342fd82094da0ca17cee372b4c581c5b26,publishable_core,cc_by_4_0,true
schrodinger_viscosity_v01_open_subset:2426,schrodinger_viscosity_v01_open_subset,viscosity,dynamic_viscosity,LPEKGGXMPWTOCB-UHFFFAOYSA-N,methyl lactate,COC(=O)C(C)O,303.1,0.00262,Pa*s,,,,,,,,1,pure,10.1186/s13321-024-00820-5,published_supplement_open_subset,data/viscosity_v01.csv,2426,12dfa03f34284c93204d1054f75b5a342fd82094da0ca17cee372b4c581c5b26,publishable_core,cc_by_4_0,true
schrodinger_viscosity_v01_open_subset:2427,schrodinger_viscosity_v01_open_subset,viscosity,dynamic_viscosity,LPEKGGXMPWTOCB-UHFFFAOYSA-N,methyl lactate,COC(=O)C(C)O,313.1,0.00197,Pa*s,,,,,,,,1,pure,10.1186/s13321-024-00820-5,published_supplement_open_subset,data/viscosity_v01.csv,2427,12dfa03f34284c93204d1054f75b5a342fd82094da0ca17cee372b4c581c5b26,publishable_core,cc_by_4_0,true
schrodinger_viscosity_v01_open_subset:2428,schrodinger_viscosity_v01_open_subset,viscosity,dynamic_viscosity,LPEKGGXMPWTOCB-UHFFFAOYSA-N,methyl lactate,COC(=O)C(C)O,323.1,0.00156,Pa*s,,,,,,,,1,pure,10.1186/s13321-024-00820-5,published_supplement_open_subset,data/viscosity_v01.csv,2428,12dfa03f34284c93204d1054f75b5a342fd82094da0ca17cee372b4c581c5b26,publishable_core,cc_by_4_0,true
schrodinger_viscosity_v01_open_subset:2429,schrodinger_viscosity_v01_open_subset,viscosity,dynamic_viscosity,LPEKGGXMPWTOCB-UHFFFAOYSA-N,methyl lactate,COC(=O)C(C)O,333.1,0.00125,Pa*s,,,,,,,,1,pure,10.1186/s13321-024-00820-5,published_supplement_open_subset,data/viscosity_v01.csv,2429,12dfa03f34284c93204d1054f75b5a342fd82094da0ca17cee372b4c581c5b26,publishable_core,cc_by_4_0,true
schrodinger_viscosity_v01_open_subset:2430,schrodinger_viscosity_v01_open_subset,viscosity,dynamic_viscosity,LPEKGGXMPWTOCB-UHFFFAOYSA-N,methyl lactate,COC(=O)C(C)O,343.1,0.00102,Pa*s,,,,,,,,1,pure,10.1186/s13321-024-00820-5,published_supplement_open_subset,data/viscosity_v01.csv,2430,12dfa03f34284c93204d1054f75b5a342fd82094da0ca17cee372b4c581c5b26,publishable_core,cc_by_4_0,true
schrodinger_viscosity_v01_open_subset:2431,schrodinger_viscosity_v01_open_subset,viscosity,dynamic_viscosity,LPEKGGXMPWTOCB-UHFFFAOYSA-N,methyl lactate,COC(=O)C(C)O,353.1,0.00084,Pa*s,,,,,,,,1,pure,10.1186/s13321-024-00820-5,published_supplement_open_subset,data/viscosity_v01.csv,2431,12dfa03f34284c93204d1054f75b5a342fd82094da0ca17cee372b4c581c5b26,publishable_core,cc_by_4_0,true
schrodinger_viscosity_v01_open_subset:2432,schrodinger_viscosity_v01_open_subset,viscosity,dynamic_viscosity,LNGAGQAGYITKCW-UHFFFAOYSA-N,Dimethyl hexahydroterephthalate,COC(=O)C1CCC(C(=O)OC)CC1,293.15,0.008,Pa*s,,,,,,,,1,pure,10.1186/s13321-024-00820-5,published_supplement_open_subset,data/viscosity_v01.csv,2432,12dfa03f34284c93204d1054f75b5a342fd82094da0ca17cee372b4c581c5b26,publishable_core,cc_by_4_0,true
schrodinger_viscosity_v01_open_subset:2433,schrodinger_viscosity_v01_open_subset,viscosity,dynamic_viscosity,LNGAGQAGYITKCW-UHFFFAOYSA-N,Dimethyl hexahydroterephthalate,COC(=O)C1CCC(C(=O)OC)CC1,304.65,0.0039,Pa*s,,,,,,,,1,pure,10.1186/s13321-024-00820-5,published_supplement_open_subset,data/viscosity_v01.csv,2433,12dfa03f34284c93204d1054f75b5a342fd82094da0ca17cee372b4c581c5b26,publishable_core,cc_by_4_0,true
schrodinger_viscosity_v01_open_subset:2434,schrodinger_viscosity_v01_open_subset,viscosity,dynamic_viscosity,LDCRTTXIJACKKU-UHFFFAOYSA-N,Dimethyl maleate,COC(=O)C=CC(=O)OC,298.15,0.0034,Pa*s,,,,,,,,1,pure,10.1186/s13321-024-00820-5,published_supplement_open_subset,data/viscosity_v01.csv,2434,12dfa03f34284c93204d1054f75b5a342fd82094da0ca17cee372b4c581c5b26,publishable_core,cc_by_4_0,true
schrodinger_viscosity_v01_open_subset:2435,schrodinger_viscosity_v01_open_subset,viscosity,dynamic_viscosity,ANGDWNBGPBMQHW-UHFFFAOYSA-N,Methyl cyanoacetate,COC(=O)CC#N,323.15,0.003824,Pa*s,,,,,,,,1,pure,10.1186/s13321-024-00820-5,published_supplement_open_subset,data/viscosity_v01.csv,2435,12dfa03f34284c93204d1054f75b5a342fd82094da0ca17cee372b4c581c5b26,publishable_core,cc_by_4_0,true
schrodinger_viscosity_v01_open_subset:2436,schrodinger_viscosity_v01_open_subset,viscosity,dynamic_viscosity,ANGDWNBGPBMQHW-UHFFFAOYSA-N,Methyl cyanoacetate,COC(=O)CC#N,328.15,0.003398,Pa*s,,,,,,,,1,pure,10.1186/s13321-024-00820-5,published_supplement_open_subset,data/viscosity_v01.csv,2436,12dfa03f34284c93204d1054f75b5a342fd82094da0ca17cee372b4c581c5b26,publishable_core,cc_by_4_0,true
schrodinger_viscosity_v01_open_subset:2437,schrodinger_viscosity_v01_open_subset,viscosity,dynamic_viscosity,ANGDWNBGPBMQHW-UHFFFAOYSA-N,Methyl cyanoacetate,COC(=O)CC#N,338.15,0.002687,Pa*s,,,,,,,,1,pure,10.1186/s13321-024-00820-5,published_supplement_open_subset,data/viscosity_v01.csv,2437,12dfa03f34284c93204d1054f75b5a342fd82094da0ca17cee372b4c581c5b26,publishable_core,cc_by_4_0,true
schrodinger_viscosity_v01_open_subset:2438,schrodinger_viscosity_v01_open_subset,viscosity,dynamic_viscosity,BEPAFCGSDWSTEL-UHFFFAOYSA-N,dimethylmalonate,COC(=O)CC(=O)OC,273.1,0.0037,Pa*s,,,,,,,,1,pure,10.1186/s13321-024-00820-5,published_supplement_open_subset,data/viscosity_v01.csv,2438,12dfa03f34284c93204d1054f75b5a342fd82094da0ca17cee372b4c581c5b26,publishable_core,cc_by_4_0,true
schrodinger_viscosity_v01_open_subset:2439,schrodinger_viscosity_v01_open_subset,viscosity,dynamic_viscosity,BEPAFCGSDWSTEL-UHFFFAOYSA-N,dimethylmalonate,COC(=O)CC(=O)OC,298.1,0.002,Pa*s,,,,,,,,1,pure,10.1186/s13321-024-00820-5,published_supplement_open_subset,data/viscosity_v01.csv,2439,12dfa03f34284c93204d1054f75b5a342fd82094da0ca17cee372b4c581c5b26,publishable_core,cc_by_4_0,true
schrodinger_viscosity_v01_open_subset:2440,schrodinger_viscosity_v01_open_subset,viscosity,dynamic_viscosity,WRQNANDWMGAFTP-UHFFFAOYSA-N,methyl acetoacetate,COC(=O)CC(C)=O,293.1,0.0017,Pa*s,,,,,,,,1,pure,10.1186/s13321-024-00820-5,published_supplement_open_subset,data/viscosity_v01.csv,2440,12dfa03f34284c93204d1054f75b5a342fd82094da0ca17cee372b4c581c5b26,publishable_core,cc_by_4_0,true
schrodinger_viscosity_v01_open_subset:2441,schrodinger_viscosity_v01_open_subset,viscosity,dynamic_viscosity,WRQNANDWMGAFTP-UHFFFAOYSA-N,methyl acetoacetate,COC(=O)CC(C)=O,293.15,0.001702,Pa*s,,,,,,,,1,pure,10.1186/s13321-024-00820-5,published_supplement_open_subset,data/viscosity_v01.csv,2441,12dfa03f34284c93204d1054f75b5a342fd82094da0ca17cee372b4c581c5b26,publishable_core,cc_by_4_0,true
