Repository: LittleAlety/electrolyte-solvent-dielectric-ml

# 电解液溶剂筛选：可审计的多通道机器学习管线

> **2026-11-28 · PLAN B 生产失败诊断**：[根因分析](outputs/b750_completion/failure_diagnostics/FAILURE_ANALYSIS.md) · [执行报告](outputs/b750_completion/COMPLETION_REPORT.md)。214条测试通过；38/67合格，剩余21个几何步数耗尽、1个超时中断、7个从未启动。首轮5个续算全部合格，当前状态 BLOCKED_NEEDS_SUBMISSION。历史目标泄漏、方法错标、CM截断和点级CI解释已由[科学更正](outputs/b750_completion/scientific_errata.json)取代。

> An auditable, pre-registered machine-learning pipeline for electrolyte-solvent
> screening: static permittivity (epsilon), viscosity (eta), the orbital window
> (HOMO / LUMO), and redox potential - with a frozen main scoreboard, a shot ledger,
> and every negative result retained rather than routed around.

File: data/processed/eta_epsilon_joint_observations.csv (part 72 of 84)
row_id,dataset_id,property,property_family,inchikey,name,smiles,T_K,value,unit,phase,method,uncertainty,uncertainty_kind,confidence_level,frequency_mhz,pressure_kpa,n_components,pure_or_mixture,source_doi,source_kind,source_file,source_row_index,source_file_sha256,quality_layer,licence,redistributable
schrodinger_viscosity_v01_open_subset:2442,schrodinger_viscosity_v01_open_subset,viscosity,dynamic_viscosity,WRQNANDWMGAFTP-UHFFFAOYSA-N,methyl acetoacetate,COC(=O)CC(C)=O,298.1,0.00157,Pa*s,,,,,,,,1,pure,10.1186/s13321-024-00820-5,published_supplement_open_subset,data/viscosity_v01.csv,2442,12dfa03f34284c93204d1054f75b5a342fd82094da0ca17cee372b4c581c5b26,publishable_core,cc_by_4_0,true
schrodinger_viscosity_v01_open_subset:2443,schrodinger_viscosity_v01_open_subset,viscosity,dynamic_viscosity,WRQNANDWMGAFTP-UHFFFAOYSA-N,methyl acetoacetate,COC(=O)CC(C)=O,303.1,0.00142,Pa*s,,,,,,,,1,pure,10.1186/s13321-024-00820-5,published_supplement_open_subset,data/viscosity_v01.csv,2443,12dfa03f34284c93204d1054f75b5a342fd82094da0ca17cee372b4c581c5b26,publishable_core,cc_by_4_0,true
schrodinger_viscosity_v01_open_subset:2444,schrodinger_viscosity_v01_open_subset,viscosity,dynamic_viscosity,WRQNANDWMGAFTP-UHFFFAOYSA-N,methyl acetoacetate,COC(=O)CC(C)=O,308.1,0.0013,Pa*s,,,,,,,,1,pure,10.1186/s13321-024-00820-5,published_supplement_open_subset,data/viscosity_v01.csv,2444,12dfa03f34284c93204d1054f75b5a342fd82094da0ca17cee372b4c581c5b26,publishable_core,cc_by_4_0,true
schrodinger_viscosity_v01_open_subset:2445,schrodinger_viscosity_v01_open_subset,viscosity,dynamic_viscosity,OQAGVSWESNCJJT-UHFFFAOYSA-N,Methyl isovalerate,COC(=O)CC(C)C,298.15,0.00048,Pa*s,,,,,,,,1,pure,10.1186/s13321-024-00820-5,published_supplement_open_subset,data/viscosity_v01.csv,2445,12dfa03f34284c93204d1054f75b5a342fd82094da0ca17cee372b4c581c5b26,publishable_core,cc_by_4_0,true
schrodinger_viscosity_v01_open_subset:2446,schrodinger_viscosity_v01_open_subset,viscosity,dynamic_viscosity,UDSFAEKRVUSQDD-UHFFFAOYSA-N,Dimethyl hexanedioate,COC(=O)CCCCC(=O)OC,293.15,0.014,Pa*s,,,,,,,,1,pure,10.1186/s13321-024-00820-5,published_supplement_open_subset,data/viscosity_v01.csv,2446,12dfa03f34284c93204d1054f75b5a342fd82094da0ca17cee372b4c581c5b26,publishable_core,cc_by_4_0,true
schrodinger_viscosity_v01_open_subset:2447,schrodinger_viscosity_v01_open_subset,viscosity,dynamic_viscosity,QABLOFMHHSOFRJ-UHFFFAOYSA-N,Methyl chloroacetate,COC(=O)CCl,241.03,0.00295,Pa*s,,,,,,,,1,pure,10.1186/s13321-024-00820-5,published_supplement_open_subset,data/viscosity_v01.csv,2447,12dfa03f34284c93204d1054f75b5a342fd82094da0ca17cee372b4c581c5b26,publishable_core,cc_by_4_0,true
schrodinger_viscosity_v01_open_subset:2448,schrodinger_viscosity_v01_open_subset,viscosity,dynamic_viscosity,IEJIGPNLZYLLBP-UHFFFAOYSA-N,Dimethyl carbonate,COC(=O)OC,293.15,0.000664,Pa*s,,,,,,,,1,pure,10.1186/s13321-024-00820-5,published_supplement_open_subset,data/viscosity_v01.csv,2448,12dfa03f34284c93204d1054f75b5a342fd82094da0ca17cee372b4c581c5b26,publishable_core,cc_by_4_0,true
schrodinger_viscosity_v01_open_subset:2449,schrodinger_viscosity_v01_open_subset,viscosity,dynamic_viscosity,IEJIGPNLZYLLBP-UHFFFAOYSA-N,Dimethyl carbonate,COC(=O)OC,298.15,0.00058,Pa*s,,,,,,,,1,pure,10.1186/s13321-024-00820-5,published_supplement_open_subset,data/viscosity_v01.csv,2449,12dfa03f34284c93204d1054f75b5a342fd82094da0ca17cee372b4c581c5b26,publishable_core,cc_by_4_0,true
schrodinger_viscosity_v01_open_subset:2450,schrodinger_viscosity_v01_open_subset,viscosity,dynamic_viscosity,QPJVMBTYPHYUOC-UHFFFAOYSA-N,methyl benzoate,COC(=O)c1ccccc1,288.1,0.0023,Pa*s,,,,,,,,1,pure,10.1186/s13321-024-00820-5,published_supplement_open_subset,data/viscosity_v01.csv,2450,12dfa03f34284c93204d1054f75b5a342fd82094da0ca17cee372b4c581c5b26,publishable_core,cc_by_4_0,true
schrodinger_viscosity_v01_open_subset:2451,schrodinger_viscosity_v01_open_subset,viscosity,dynamic_viscosity,QPJVMBTYPHYUOC-UHFFFAOYSA-N,Methyl benzoate,COC(=O)c1ccccc1,288.15,0.002298,Pa*s,,,,,,,,1,pure,10.1186/s13321-024-00820-5,published_supplement_open_subset,data/viscosity_v01.csv,2451,12dfa03f34284c93204d1054f75b5a342fd82094da0ca17cee372b4c581c5b26,publishable_core,cc_by_4_0,true
schrodinger_viscosity_v01_open_subset:2452,schrodinger_viscosity_v01_open_subset,viscosity,dynamic_viscosity,QPJVMBTYPHYUOC-UHFFFAOYSA-N,methyl benzoate,COC(=O)c1ccccc1,293.1,0.00206,Pa*s,,,,,,,,1,pure,10.1186/s13321-024-00820-5,published_supplement_open_subset,data/viscosity_v01.csv,2452,12dfa03f34284c93204d1054f75b5a342fd82094da0ca17cee372b4c581c5b26,publishable_core,cc_by_4_0,true
schrodinger_viscosity_v01_open_subset:2453,schrodinger_viscosity_v01_open_subset,viscosity,dynamic_viscosity,QPJVMBTYPHYUOC-UHFFFAOYSA-N,methyl benzoate,COC(=O)c1ccccc1,303.1,0.00167,Pa*s,,,,,,,,1,pure,10.1186/s13321-024-00820-5,published_supplement_open_subset,data/viscosity_v01.csv,2453,12dfa03f34284c93204d1054f75b5a342fd82094da0ca17cee372b4c581c5b26,publishable_core,cc_by_4_0,true
schrodinger_viscosity_v01_open_subset:2454,schrodinger_viscosity_v01_open_subset,viscosity,dynamic_viscosity,QPJVMBTYPHYUOC-UHFFFAOYSA-N,Methyl benzoate,COC(=O)c1ccccc1,303.15,0.001673,Pa*s,,,,,,,,1,pure,10.1186/s13321-024-00820-5,published_supplement_open_subset,data/viscosity_v01.csv,2454,12dfa03f34284c93204d1054f75b5a342fd82094da0ca17cee372b4c581c5b26,publishable_core,cc_by_4_0,true
schrodinger_viscosity_v01_open_subset:2455,schrodinger_viscosity_v01_open_subset,viscosity,dynamic_viscosity,NIQCNGHVCWTJSM-UHFFFAOYSA-N,dimethyl phthalate,COC(=O)c1ccccc1C(=O)OC,290.7,0.0203,Pa*s,,,,,,,,1,pure,10.1186/s13321-024-00820-5,published_supplement_open_subset,data/viscosity_v01.csv,2455,12dfa03f34284c93204d1054f75b5a342fd82094da0ca17cee372b4c581c5b26,publishable_core,cc_by_4_0,true
schrodinger_viscosity_v01_open_subset:2456,schrodinger_viscosity_v01_open_subset,viscosity,dynamic_viscosity,NIQCNGHVCWTJSM-UHFFFAOYSA-N,dimethyl phthalate,COC(=O)c1ccccc1C(=O)OC,297,0.0149,Pa*s,,,,,,,,1,pure,10.1186/s13321-024-00820-5,published_supplement_open_subset,data/viscosity_v01.csv,2456,12dfa03f34284c93204d1054f75b5a342fd82094da0ca17cee372b4c581c5b26,publishable_core,cc_by_4_0,true
schrodinger_viscosity_v01_open_subset:2457,schrodinger_viscosity_v01_open_subset,viscosity,dynamic_viscosity,NIQCNGHVCWTJSM-UHFFFAOYSA-N,dimethyl phthalate,COC(=O)c1ccccc1C(=O)OC,303.2,0.011,Pa*s,,,,,,,,1,pure,10.1186/s13321-024-00820-5,published_supplement_open_subset,data/viscosity_v01.csv,2457,12dfa03f34284c93204d1054f75b5a342fd82094da0ca17cee372b4c581c5b26,publishable_core,cc_by_4_0,true
schrodinger_viscosity_v01_open_subset:2458,schrodinger_viscosity_v01_open_subset,viscosity,dynamic_viscosity,NIQCNGHVCWTJSM-UHFFFAOYSA-N,dimethyl phthalate,COC(=O)c1ccccc1C(=O)OC,313.5,0.00748,Pa*s,,,,,,,,1,pure,10.1186/s13321-024-00820-5,published_supplement_open_subset,data/viscosity_v01.csv,2458,12dfa03f34284c93204d1054f75b5a342fd82094da0ca17cee372b4c581c5b26,publishable_core,cc_by_4_0,true
schrodinger_viscosity_v01_open_subset:2459,schrodinger_viscosity_v01_open_subset,viscosity,dynamic_viscosity,NIQCNGHVCWTJSM-UHFFFAOYSA-N,dimethyl phthalate,COC(=O)c1ccccc1C(=O)OC,326.5,0.00497,Pa*s,,,,,,,,1,pure,10.1186/s13321-024-00820-5,published_supplement_open_subset,data/viscosity_v01.csv,2459,12dfa03f34284c93204d1054f75b5a342fd82094da0ca17cee372b4c581c5b26,publishable_core,cc_by_4_0,true
schrodinger_viscosity_v01_open_subset:2460,schrodinger_viscosity_v01_open_subset,viscosity,dynamic_viscosity,NIQCNGHVCWTJSM-UHFFFAOYSA-N,dimethyl phthalate,COC(=O)c1ccccc1C(=O)OC,342.5,0.00329,Pa*s,,,,,,,,1,pure,10.1186/s13321-024-00820-5,published_supplement_open_subset,data/viscosity_v01.csv,2460,12dfa03f34284c93204d1054f75b5a342fd82094da0ca17cee372b4c581c5b26,publishable_core,cc_by_4_0,true
schrodinger_viscosity_v01_open_subset:2461,schrodinger_viscosity_v01_open_subset,viscosity,dynamic_viscosity,NIQCNGHVCWTJSM-UHFFFAOYSA-N,dimethyl phthalate,COC(=O)c1ccccc1C(=O)OC,369.5,0.00199,Pa*s,,,,,,,,1,pure,10.1186/s13321-024-00820-5,published_supplement_open_subset,data/viscosity_v01.csv,2461,12dfa03f34284c93204d1054f75b5a342fd82094da0ca17cee372b4c581c5b26,publishable_core,cc_by_4_0,true
schrodinger_viscosity_v01_open_subset:2462,schrodinger_viscosity_v01_open_subset,viscosity,dynamic_viscosity,OSWPMRLSEDHDFF-UHFFFAOYSA-N,methyl salicylate,COC(=O)c1ccccc1O,298.1,0.00272,Pa*s,,,,,,,,1,pure,10.1186/s13321-024-00820-5,published_supplement_open_subset,data/viscosity_v01.csv,2462,12dfa03f34284c93204d1054f75b5a342fd82094da0ca17cee372b4c581c5b26,publishable_core,cc_by_4_0,true
schrodinger_viscosity_v01_open_subset:2463,schrodinger_viscosity_v01_open_subset,viscosity,dynamic_viscosity,OSWPMRLSEDHDFF-UHFFFAOYSA-N,Methyl salicylate,COC(=O)c1ccccc1O,298.15,0.0025,Pa*s,,,,,,,,1,pure,10.1186/s13321-024-00820-5,published_supplement_open_subset,data/viscosity_v01.csv,2463,12dfa03f34284c93204d1054f75b5a342fd82094da0ca17cee372b4c581c5b26,publishable_core,cc_by_4_0,true
schrodinger_viscosity_v01_open_subset:2464,schrodinger_viscosity_v01_open_subset,viscosity,dynamic_viscosity,OSWPMRLSEDHDFF-UHFFFAOYSA-N,methyl salicylate,COC(=O)c1ccccc1O,303.1,0.00238,Pa*s,,,,,,,,1,pure,10.1186/s13321-024-00820-5,published_supplement_open_subset,data/viscosity_v01.csv,2464,12dfa03f34284c93204d1054f75b5a342fd82094da0ca17cee372b4c581c5b26,publishable_core,cc_by_4_0,true
schrodinger_viscosity_v01_open_subset:2465,schrodinger_viscosity_v01_open_subset,viscosity,dynamic_viscosity,OSWPMRLSEDHDFF-UHFFFAOYSA-N,methyl salicylate,COC(=O)c1ccccc1O,308.1,0.00209,Pa*s,,,,,,,,1,pure,10.1186/s13321-024-00820-5,published_supplement_open_subset,data/viscosity_v01.csv,2465,12dfa03f34284c93204d1054f75b5a342fd82094da0ca17cee372b4c581c5b26,publishable_core,cc_by_4_0,true
schrodinger_viscosity_v01_open_subset:2466,schrodinger_viscosity_v01_open_subset,viscosity,dynamic_viscosity,OSWPMRLSEDHDFF-UHFFFAOYSA-N,methyl salicylate,COC(=O)c1ccccc1O,313.1,0.00185,Pa*s,,,,,,,,1,pure,10.1186/s13321-024-00820-5,published_supplement_open_subset,data/viscosity_v01.csv,2466,12dfa03f34284c93204d1054f75b5a342fd82094da0ca17cee372b4c581c5b26,publishable_core,cc_by_4_0,true
schrodinger_viscosity_v01_open_subset:2467,schrodinger_viscosity_v01_open_subset,viscosity,dynamic_viscosity,OSWPMRLSEDHDFF-UHFFFAOYSA-N,methyl salicylate,COC(=O)c1ccccc1O,318.1,0.00165,Pa*s,,,,,,,,1,pure,10.1186/s13321-024-00820-5,published_supplement_open_subset,data/viscosity_v01.csv,2467,12dfa03f34284c93204d1054f75b5a342fd82094da0ca17cee372b4c581c5b26,publishable_core,cc_by_4_0,true
schrodinger_viscosity_v01_open_subset:2468,schrodinger_viscosity_v01_open_subset,viscosity,dynamic_viscosity,OSWPMRLSEDHDFF-UHFFFAOYSA-N,methyl salicylate,COC(=O)c1ccccc1O,353.6,0.00103,Pa*s,,,,,,,,1,pure,10.1186/s13321-024-00820-5,published_supplement_open_subset,data/viscosity_v01.csv,2468,12dfa03f34284c93204d1054f75b5a342fd82094da0ca17cee372b4c581c5b26,publishable_core,cc_by_4_0,true
schrodinger_viscosity_v01_open_subset:2469,schrodinger_viscosity_v01_open_subset,viscosity,dynamic_viscosity,OSWPMRLSEDHDFF-UHFFFAOYSA-N,methyl salicylate,COC(=O)c1ccccc1O,383,0.00073,Pa*s,,,,,,,,1,pure,10.1186/s13321-024-00820-5,published_supplement_open_subset,data/viscosity_v01.csv,2469,12dfa03f34284c93204d1054f75b5a342fd82094da0ca17cee372b4c581c5b26,publishable_core,cc_by_4_0,true
schrodinger_viscosity_v01_open_subset:2470,schrodinger_viscosity_v01_open_subset,viscosity,dynamic_viscosity,OSWPMRLSEDHDFF-UHFFFAOYSA-N,methyl salicylate,COC(=O)c1ccccc1O,393.1,0.00066,Pa*s,,,,,,,,1,pure,10.1186/s13321-024-00820-5,published_supplement_open_subset,data/viscosity_v01.csv,2470,12dfa03f34284c93204d1054f75b5a342fd82094da0ca17cee372b4c581c5b26,publishable_core,cc_by_4_0,true
schrodinger_viscosity_v01_open_subset:2471,schrodinger_viscosity_v01_open_subset,viscosity,dynamic_viscosity,OSWPMRLSEDHDFF-UHFFFAOYSA-N,methyl salicylate,COC(=O)c1ccccc1O,398.3,0.00063,Pa*s,,,,,,,,1,pure,10.1186/s13321-024-00820-5,published_supplement_open_subset,data/viscosity_v01.csv,2471,12dfa03f34284c93204d1054f75b5a342fd82094da0ca17cee372b4c581c5b26,publishable_core,cc_by_4_0,true
schrodinger_viscosity_v01_open_subset:2472,schrodinger_viscosity_v01_open_subset,viscosity,dynamic_viscosity,BZLVMXJERCGZMT-UHFFFAOYSA-N,Tert-butyl methyl ether,COC(C)(C)C,298.15,0.00034,Pa*s,,,,,,,,1,pure,10.1186/s13321-024-00820-5,published_supplement_open_subset,data/viscosity_v01.csv,2472,12dfa03f34284c93204d1054f75b5a342fd82094da0ca17cee372b4c581c5b26,publishable_core,cc_by_4_0,true
schrodinger_viscosity_v01_open_subset:2473,schrodinger_viscosity_v01_open_subset,viscosity,dynamic_viscosity,KXKVLQRXCPHEJC-UHFFFAOYSA-N,methyl acetate,COC(C)=O,273.49,0.0004762,Pa*s,,,,,,,,1,pure,10.1186/s13321-024-00820-5,published_supplement_open_subset,data/viscosity_v01.csv,2473,12dfa03f34284c93204d1054f75b5a342fd82094da0ca17cee372b4c581c5b26,publishable_core,cc_by_4_0,true
schrodinger_viscosity_v01_open_subset:2474,schrodinger_viscosity_v01_open_subset,viscosity,dynamic_viscosity,KXKVLQRXCPHEJC-UHFFFAOYSA-N,methyl ethanoate,COC(C)=O,273.5,0.00048,Pa*s,,,,,,,,1,pure,10.1186/s13321-024-00820-5,published_supplement_open_subset,data/viscosity_v01.csv,2474,12dfa03f34284c93204d1054f75b5a342fd82094da0ca17cee372b4c581c5b26,publishable_core,cc_by_4_0,true
schrodinger_viscosity_v01_open_subset:2475,schrodinger_viscosity_v01_open_subset,viscosity,dynamic_viscosity,KXKVLQRXCPHEJC-UHFFFAOYSA-N,methyl acetate,COC(C)=O,279.46,0.0004436,Pa*s,,,,,,,,1,pure,10.1186/s13321-024-00820-5,published_supplement_open_subset,data/viscosity_v01.csv,2475,12dfa03f34284c93204d1054f75b5a342fd82094da0ca17cee372b4c581c5b26,publishable_core,cc_by_4_0,true
schrodinger_viscosity_v01_open_subset:2476,schrodinger_viscosity_v01_open_subset,viscosity,dynamic_viscosity,KXKVLQRXCPHEJC-UHFFFAOYSA-N,methyl ethanoate,COC(C)=O,279.5,0.00044,Pa*s,,,,,,,,1,pure,10.1186/s13321-024-00820-5,published_supplement_open_subset,data/viscosity_v01.csv,2476,12dfa03f34284c93204d1054f75b5a342fd82094da0ca17cee372b4c581c5b26,publishable_core,cc_by_4_0,true
schrodinger_viscosity_v01_open_subset:2477,schrodinger_viscosity_v01_open_subset,viscosity,dynamic_viscosity,KXKVLQRXCPHEJC-UHFFFAOYSA-N,methyl acetate,COC(C)=O,284.56,0.0004186,Pa*s,,,,,,,,1,pure,10.1186/s13321-024-00820-5,published_supplement_open_subset,data/viscosity_v01.csv,2477,12dfa03f34284c93204d1054f75b5a342fd82094da0ca17cee372b4c581c5b26,publishable_core,cc_by_4_0,true
schrodinger_viscosity_v01_open_subset:2478,schrodinger_viscosity_v01_open_subset,viscosity,dynamic_viscosity,KXKVLQRXCPHEJC-UHFFFAOYSA-N,methyl ethanoate,COC(C)=O,284.6,0.00042,Pa*s,,,,,,,,1,pure,10.1186/s13321-024-00820-5,published_supplement_open_subset,data/viscosity_v01.csv,2478,12dfa03f34284c93204d1054f75b5a342fd82094da0ca17cee372b4c581c5b26,publishable_core,cc_by_4_0,true
schrodinger_viscosity_v01_open_subset:2479,schrodinger_viscosity_v01_open_subset,viscosity,dynamic_viscosity,KXKVLQRXCPHEJC-UHFFFAOYSA-N,methyl acetate,COC(C)=O,289.85,0.0003948,Pa*s,,,,,,,,1,pure,10.1186/s13321-024-00820-5,published_supplement_open_subset,data/viscosity_v01.csv,2479,12dfa03f34284c93204d1054f75b5a342fd82094da0ca17cee372b4c581c5b26,publishable_core,cc_by_4_0,true
schrodinger_viscosity_v01_open_subset:2480,schrodinger_viscosity_v01_open_subset,viscosity,dynamic_viscosity,KXKVLQRXCPHEJC-UHFFFAOYSA-N,methyl ethanoate,COC(C)=O,289.9,0.00039,Pa*s,,,,,,,,1,pure,10.1186/s13321-024-00820-5,published_supplement_open_subset,data/viscosity_v01.csv,2480,12dfa03f34284c93204d1054f75b5a342fd82094da0ca17cee372b4c581c5b26,publishable_core,cc_by_4_0,true
schrodinger_viscosity_v01_open_subset:2481,schrodinger_viscosity_v01_open_subset,viscosity,dynamic_viscosity,KXKVLQRXCPHEJC-UHFFFAOYSA-N,methyl ethanoate,COC(C)=O,292.6,0.00039,Pa*s,,,,,,,,1,pure,10.1186/s13321-024-00820-5,published_supplement_open_subset,data/viscosity_v01.csv,2481,12dfa03f34284c93204d1054f75b5a342fd82094da0ca17cee372b4c581c5b26,publishable_core,cc_by_4_0,true
schrodinger_viscosity_v01_open_subset:2482,schrodinger_viscosity_v01_open_subset,viscosity,dynamic_viscosity,KXKVLQRXCPHEJC-UHFFFAOYSA-N,methyl ethanoate,COC(C)=O,293.1,0.00038,Pa*s,,,,,,,,1,pure,10.1186/s13321-024-00820-5,published_supplement_open_subset,data/viscosity_v01.csv,2482,12dfa03f34284c93204d1054f75b5a342fd82094da0ca17cee372b4c581c5b26,publishable_core,cc_by_4_0,true
schrodinger_viscosity_v01_open_subset:2483,schrodinger_viscosity_v01_open_subset,viscosity,dynamic_viscosity,KXKVLQRXCPHEJC-UHFFFAOYSA-N,methyl ethanoate,COC(C)=O,293.5,0.00038,Pa*s,,,,,,,,1,pure,10.1186/s13321-024-00820-5,published_supplement_open_subset,data/viscosity_v01.csv,2483,12dfa03f34284c93204d1054f75b5a342fd82094da0ca17cee372b4c581c5b26,publishable_core,cc_by_4_0,true
schrodinger_viscosity_v01_open_subset:2484,schrodinger_viscosity_v01_open_subset,viscosity,dynamic_viscosity,KXKVLQRXCPHEJC-UHFFFAOYSA-N,methyl acetate,COC(C)=O,295.89,0.0003706,Pa*s,,,,,,,,1,pure,10.1186/s13321-024-00820-5,published_supplement_open_subset,data/viscosity_v01.csv,2484,12dfa03f34284c93204d1054f75b5a342fd82094da0ca17cee372b4c581c5b26,publishable_core,cc_by_4_0,true
schrodinger_viscosity_v01_open_subset:2485,schrodinger_viscosity_v01_open_subset,viscosity,dynamic_viscosity,KXKVLQRXCPHEJC-UHFFFAOYSA-N,methyl ethanoate,COC(C)=O,295.9,0.00037,Pa*s,,,,,,,,1,pure,10.1186/s13321-024-00820-5,published_supplement_open_subset,data/viscosity_v01.csv,2485,12dfa03f34284c93204d1054f75b5a342fd82094da0ca17cee372b4c581c5b26,publishable_core,cc_by_4_0,true
schrodinger_viscosity_v01_open_subset:2486,schrodinger_viscosity_v01_open_subset,viscosity,dynamic_viscosity,KXKVLQRXCPHEJC-UHFFFAOYSA-N,methyl ethanoate,COC(C)=O,298.1,0.00036,Pa*s,,,,,,,,1,pure,10.1186/s13321-024-00820-5,published_supplement_open_subset,data/viscosity_v01.csv,2486,12dfa03f34284c93204d1054f75b5a342fd82094da0ca17cee372b4c581c5b26,publishable_core,cc_by_4_0,true
schrodinger_viscosity_v01_open_subset:2487,schrodinger_viscosity_v01_open_subset,viscosity,dynamic_viscosity,KXKVLQRXCPHEJC-UHFFFAOYSA-N,methyl ethanoate,COC(C)=O,301.5,0.00035,Pa*s,,,,,,,,1,pure,10.1186/s13321-024-00820-5,published_supplement_open_subset,data/viscosity_v01.csv,2487,12dfa03f34284c93204d1054f75b5a342fd82094da0ca17cee372b4c581c5b26,publishable_core,cc_by_4_0,true
schrodinger_viscosity_v01_open_subset:2488,schrodinger_viscosity_v01_open_subset,viscosity,dynamic_viscosity,KXKVLQRXCPHEJC-UHFFFAOYSA-N,methyl acetate,COC(C)=O,301.53,0.0003492,Pa*s,,,,,,,,1,pure,10.1186/s13321-024-00820-5,published_supplement_open_subset,data/viscosity_v01.csv,2488,12dfa03f34284c93204d1054f75b5a342fd82094da0ca17cee372b4c581c5b26,publishable_core,cc_by_4_0,true
schrodinger_viscosity_v01_open_subset:2489,schrodinger_viscosity_v01_open_subset,viscosity,dynamic_viscosity,KXKVLQRXCPHEJC-UHFFFAOYSA-N,methyl ethanoate,COC(C)=O,303.1,0.00034,Pa*s,,,,,,,,1,pure,10.1186/s13321-024-00820-5,published_supplement_open_subset,data/viscosity_v01.csv,2489,12dfa03f34284c93204d1054f75b5a342fd82094da0ca17cee372b4c581c5b26,publishable_core,cc_by_4_0,true
schrodinger_viscosity_v01_open_subset:2490,schrodinger_viscosity_v01_open_subset,viscosity,dynamic_viscosity,KXKVLQRXCPHEJC-UHFFFAOYSA-N,methyl ethanoate,COC(C)=O,307.6,0.00033,Pa*s,,,,,,,,1,pure,10.1186/s13321-024-00820-5,published_supplement_open_subset,data/viscosity_v01.csv,2490,12dfa03f34284c93204d1054f75b5a342fd82094da0ca17cee372b4c581c5b26,publishable_core,cc_by_4_0,true
schrodinger_viscosity_v01_open_subset:2491,schrodinger_viscosity_v01_open_subset,viscosity,dynamic_viscosity,KXKVLQRXCPHEJC-UHFFFAOYSA-N,methyl ethanoate,COC(C)=O,313.1,0.00031,Pa*s,,,,,,,,1,pure,10.1186/s13321-024-00820-5,published_supplement_open_subset,data/viscosity_v01.csv,2491,12dfa03f34284c93204d1054f75b5a342fd82094da0ca17cee372b4c581c5b26,publishable_core,cc_by_4_0,true
schrodinger_viscosity_v01_open_subset:2492,schrodinger_viscosity_v01_open_subset,viscosity,dynamic_viscosity,KXKVLQRXCPHEJC-UHFFFAOYSA-N,methyl ethanoate,COC(C)=O,319.2,0.00029,Pa*s,,,,,,,,1,pure,10.1186/s13321-024-00820-5,published_supplement_open_subset,data/viscosity_v01.csv,2492,12dfa03f34284c93204d1054f75b5a342fd82094da0ca17cee372b4c581c5b26,publishable_core,cc_by_4_0,true
schrodinger_viscosity_v01_open_subset:2493,schrodinger_viscosity_v01_open_subset,viscosity,dynamic_viscosity,KXKVLQRXCPHEJC-UHFFFAOYSA-N,methyl acetate,COC(C)=O,319.21,0.0002942,Pa*s,,,,,,,,1,pure,10.1186/s13321-024-00820-5,published_supplement_open_subset,data/viscosity_v01.csv,2493,12dfa03f34284c93204d1054f75b5a342fd82094da0ca17cee372b4c581c5b26,publishable_core,cc_by_4_0,true
schrodinger_viscosity_v01_open_subset:2494,schrodinger_viscosity_v01_open_subset,viscosity,dynamic_viscosity,KXKVLQRXCPHEJC-UHFFFAOYSA-N,methyl ethanoate,COC(C)=O,319.3,0.00029,Pa*s,,,,,,,,1,pure,10.1186/s13321-024-00820-5,published_supplement_open_subset,data/viscosity_v01.csv,2494,12dfa03f34284c93204d1054f75b5a342fd82094da0ca17cee372b4c581c5b26,publishable_core,cc_by_4_0,true
schrodinger_viscosity_v01_open_subset:2495,schrodinger_viscosity_v01_open_subset,viscosity,dynamic_viscosity,KXKVLQRXCPHEJC-UHFFFAOYSA-N,methyl acetate,COC(C)=O,323.49,0.0002828,Pa*s,,,,,,,,1,pure,10.1186/s13321-024-00820-5,published_supplement_open_subset,data/viscosity_v01.csv,2495,12dfa03f34284c93204d1054f75b5a342fd82094da0ca17cee372b4c581c5b26,publishable_core,cc_by_4_0,true
schrodinger_viscosity_v01_open_subset:2496,schrodinger_viscosity_v01_open_subset,viscosity,dynamic_viscosity,KXKVLQRXCPHEJC-UHFFFAOYSA-N,methyl acetate,COC(C)=O,327.48,0.0002727,Pa*s,,,,,,,,1,pure,10.1186/s13321-024-00820-5,published_supplement_open_subset,data/viscosity_v01.csv,2496,12dfa03f34284c93204d1054f75b5a342fd82094da0ca17cee372b4c581c5b26,publishable_core,cc_by_4_0,true
schrodinger_viscosity_v01_open_subset:2497,schrodinger_viscosity_v01_open_subset,viscosity,dynamic_viscosity,CUDYYMUUJHLCGZ-UHFFFAOYSA-N,Dipropylene glycol methyl ether,COC(C)COC(C)CO,298.15,0.0031,Pa*s,,,,,,,,1,pure,10.1186/s13321-024-00820-5,published_supplement_open_subset,data/viscosity_v01.csv,2497,12dfa03f34284c93204d1054f75b5a342fd82094da0ca17cee372b4c581c5b26,publishable_core,cc_by_4_0,true
schrodinger_viscosity_v01_open_subset:2498,schrodinger_viscosity_v01_open_subset,viscosity,dynamic_viscosity,WAEVWDZKMBQDEJ-UHFFFAOYSA-N,Tripropylene glycol methyl ether,COC(C)COC(C)COC(C)CO,298.15,0.00596,Pa*s,,,,,,,,1,pure,10.1186/s13321-024-00820-5,published_supplement_open_subset,data/viscosity_v01.csv,2498,12dfa03f34284c93204d1054f75b5a342fd82094da0ca17cee372b4c581c5b26,publishable_core,cc_by_4_0,true
schrodinger_viscosity_v01_open_subset:2499,schrodinger_viscosity_v01_open_subset,viscosity,dynamic_viscosity,DEBGMRXCXCOKTA-UHFFFAOYSA-N,bis(methoxyethyl) ether,COC(C)OC(C)OC,298.15,0.000988553095,Pa*s,,,,,,,,1,pure,10.1186/s13321-024-00820-5,published_supplement_open_subset,data/viscosity_v01.csv,2499,12dfa03f34284c93204d1054f75b5a342fd82094da0ca17cee372b4c581c5b26,publishable_core,cc_by_4_0,true
schrodinger_viscosity_v01_open_subset:2500,schrodinger_viscosity_v01_open_subset,viscosity,dynamic_viscosity,GTCAXTIRRLKXRU-UHFFFAOYSA-N,methyl carbamate,COC(N)=O,328.75,0.00228,Pa*s,,,,,,,,1,pure,10.1186/s13321-024-00820-5,published_supplement_open_subset,data/viscosity_v01.csv,2500,12dfa03f34284c93204d1054f75b5a342fd82094da0ca17cee372b4c581c5b26,publishable_core,cc_by_4_0,true
schrodinger_viscosity_v01_open_subset:2501,schrodinger_viscosity_v01_open_subset,viscosity,dynamic_viscosity,GTCAXTIRRLKXRU-UHFFFAOYSA-N,methyl carbamate,COC(N)=O,347.75,0.00137,Pa*s,,,,,,,,1,pure,10.1186/s13321-024-00820-5,published_supplement_open_subset,data/viscosity_v01.csv,2501,12dfa03f34284c93204d1054f75b5a342fd82094da0ca17cee372b4c581c5b26,publishable_core,cc_by_4_0,true
schrodinger_viscosity_v01_open_subset:2502,schrodinger_viscosity_v01_open_subset,viscosity,dynamic_viscosity,GTCAXTIRRLKXRU-UHFFFAOYSA-N,methyl carbamate,COC(N)=O,355.35,0.00124,Pa*s,,,,,,,,1,pure,10.1186/s13321-024-00820-5,published_supplement_open_subset,data/viscosity_v01.csv,2502,12dfa03f34284c93204d1054f75b5a342fd82094da0ca17cee372b4c581c5b26,publishable_core,cc_by_4_0,true
schrodinger_viscosity_v01_open_subset:2503,schrodinger_viscosity_v01_open_subset,viscosity,dynamic_viscosity,GTCAXTIRRLKXRU-UHFFFAOYSA-N,methyl carbamate,COC(N)=O,372.15,0.00085,Pa*s,,,,,,,,1,pure,10.1186/s13321-024-00820-5,published_supplement_open_subset,data/viscosity_v01.csv,2503,12dfa03f34284c93204d1054f75b5a342fd82094da0ca17cee372b4c581c5b26,publishable_core,cc_by_4_0,true
schrodinger_viscosity_v01_open_subset:2504,schrodinger_viscosity_v01_open_subset,viscosity,dynamic_viscosity,TZIHFWKZFHZASV-UHFFFAOYSA-N,methyl formate,COC=O,273.73,0.0004263,Pa*s,,,,,,,,1,pure,10.1186/s13321-024-00820-5,published_supplement_open_subset,data/viscosity_v01.csv,2504,12dfa03f34284c93204d1054f75b5a342fd82094da0ca17cee372b4c581c5b26,publishable_core,cc_by_4_0,true
schrodinger_viscosity_v01_open_subset:2505,schrodinger_viscosity_v01_open_subset,viscosity,dynamic_viscosity,TZIHFWKZFHZASV-UHFFFAOYSA-N,methyl formate,COC=O,279.54,0.0003999,Pa*s,,,,,,,,1,pure,10.1186/s13321-024-00820-5,published_supplement_open_subset,data/viscosity_v01.csv,2505,12dfa03f34284c93204d1054f75b5a342fd82094da0ca17cee372b4c581c5b26,publishable_core,cc_by_4_0,true
schrodinger_viscosity_v01_open_subset:2506,schrodinger_viscosity_v01_open_subset,viscosity,dynamic_viscosity,TZIHFWKZFHZASV-UHFFFAOYSA-N,methyl formate,COC=O,284.03,0.0003809,Pa*s,,,,,,,,1,pure,10.1186/s13321-024-00820-5,published_supplement_open_subset,data/viscosity_v01.csv,2506,12dfa03f34284c93204d1054f75b5a342fd82094da0ca17cee372b4c581c5b26,publishable_core,cc_by_4_0,true
schrodinger_viscosity_v01_open_subset:2507,schrodinger_viscosity_v01_open_subset,viscosity,dynamic_viscosity,TZIHFWKZFHZASV-UHFFFAOYSA-N,Methyl formate,COC=O,288.15,0.00036,Pa*s,,,,,,,,1,pure,10.1186/s13321-024-00820-5,published_supplement_open_subset,data/viscosity_v01.csv,2507,12dfa03f34284c93204d1054f75b5a342fd82094da0ca17cee372b4c581c5b26,publishable_core,cc_by_4_0,true
schrodinger_viscosity_v01_open_subset:2508,schrodinger_viscosity_v01_open_subset,viscosity,dynamic_viscosity,TZIHFWKZFHZASV-UHFFFAOYSA-N,methyl formate,COC=O,288.78,0.0003626,Pa*s,,,,,,,,1,pure,10.1186/s13321-024-00820-5,published_supplement_open_subset,data/viscosity_v01.csv,2508,12dfa03f34284c93204d1054f75b5a342fd82094da0ca17cee372b4c581c5b26,publishable_core,cc_by_4_0,true
schrodinger_viscosity_v01_open_subset:2509,schrodinger_viscosity_v01_open_subset,viscosity,dynamic_viscosity,TZIHFWKZFHZASV-UHFFFAOYSA-N,Methyl formate,COC=O,293.15,0.00035,Pa*s,,,,,,,,1,pure,10.1186/s13321-024-00820-5,published_supplement_open_subset,data/viscosity_v01.csv,2509,12dfa03f34284c93204d1054f75b5a342fd82094da0ca17cee372b4c581c5b26,publishable_core,cc_by_4_0,true
schrodinger_viscosity_v01_open_subset:2510,schrodinger_viscosity_v01_open_subset,viscosity,dynamic_viscosity,TZIHFWKZFHZASV-UHFFFAOYSA-N,methyl formate,COC=O,293.3,0.0003467,Pa*s,,,,,,,,1,pure,10.1186/s13321-024-00820-5,published_supplement_open_subset,data/viscosity_v01.csv,2510,12dfa03f34284c93204d1054f75b5a342fd82094da0ca17cee372b4c581c5b26,publishable_core,cc_by_4_0,true
schrodinger_viscosity_v01_open_subset:2511,schrodinger_viscosity_v01_open_subset,viscosity,dynamic_viscosity,TZIHFWKZFHZASV-UHFFFAOYSA-N,methyl formate,COC=O,298.67,0.0003298,Pa*s,,,,,,,,1,pure,10.1186/s13321-024-00820-5,published_supplement_open_subset,data/viscosity_v01.csv,2511,12dfa03f34284c93204d1054f75b5a342fd82094da0ca17cee372b4c581c5b26,publishable_core,cc_by_4_0,true
schrodinger_viscosity_v01_open_subset:2512,schrodinger_viscosity_v01_open_subset,viscosity,dynamic_viscosity,TZIHFWKZFHZASV-UHFFFAOYSA-N,methyl formate,COC=O,302.4,0.000319,Pa*s,,,,,,,,1,pure,10.1186/s13321-024-00820-5,published_supplement_open_subset,data/viscosity_v01.csv,2512,12dfa03f34284c93204d1054f75b5a342fd82094da0ca17cee372b4c581c5b26,publishable_core,cc_by_4_0,true
schrodinger_viscosity_v01_open_subset:2513,schrodinger_viscosity_v01_open_subset,viscosity,dynamic_viscosity,ZYVYEJXMYBUCMN-UHFFFAOYSA-N,methyl isobutyl ether,COCC(C)C,273.51,0.0003797,Pa*s,,,,,,,,1,pure,10.1186/s13321-024-00820-5,published_supplement_open_subset,data/viscosity_v01.csv,2513,12dfa03f34284c93204d1054f75b5a342fd82094da0ca17cee372b4c581c5b26,publishable_core,cc_by_4_0,true
schrodinger_viscosity_v01_open_subset:2514,schrodinger_viscosity_v01_open_subset,viscosity,dynamic_viscosity,ZYVYEJXMYBUCMN-UHFFFAOYSA-N,methyl isobutyl ether,COCC(C)C,280.07,0.0003526,Pa*s,,,,,,,,1,pure,10.1186/s13321-024-00820-5,published_supplement_open_subset,data/viscosity_v01.csv,2514,12dfa03f34284c93204d1054f75b5a342fd82094da0ca17cee372b4c581c5b26,publishable_core,cc_by_4_0,true
schrodinger_viscosity_v01_open_subset:2515,schrodinger_viscosity_v01_open_subset,viscosity,dynamic_viscosity,ZYVYEJXMYBUCMN-UHFFFAOYSA-N,methyl isobutyl ether,COCC(C)C,287.66,0.0003246,Pa*s,,,,,,,,1,pure,10.1186/s13321-024-00820-5,published_supplement_open_subset,data/viscosity_v01.csv,2515,12dfa03f34284c93204d1054f75b5a342fd82094da0ca17cee372b4c581c5b26,publishable_core,cc_by_4_0,true
schrodinger_viscosity_v01_open_subset:2516,schrodinger_viscosity_v01_open_subset,viscosity,dynamic_viscosity,ZYVYEJXMYBUCMN-UHFFFAOYSA-N,Methyl-iso-butyl ether,COCC(C)C,294.15,0.0003,Pa*s,,,,,,,,1,pure,10.1186/s13321-024-00820-5,published_supplement_open_subset,data/viscosity_v01.csv,2516,12dfa03f34284c93204d1054f75b5a342fd82094da0ca17cee372b4c581c5b26,publishable_core,cc_by_4_0,true
schrodinger_viscosity_v01_open_subset:2517,schrodinger_viscosity_v01_open_subset,viscosity,dynamic_viscosity,ZYVYEJXMYBUCMN-UHFFFAOYSA-N,methyl isobutyl ether,COCC(C)C,294.5,0.0003022,Pa*s,,,,,,,,1,pure,10.1186/s13321-024-00820-5,published_supplement_open_subset,data/viscosity_v01.csv,2517,12dfa03f34284c93204d1054f75b5a342fd82094da0ca17cee372b4c581c5b26,publishable_core,cc_by_4_0,true
schrodinger_viscosity_v01_open_subset:2518,schrodinger_viscosity_v01_open_subset,viscosity,dynamic_viscosity,ZYVYEJXMYBUCMN-UHFFFAOYSA-N,methyl isobutyl ether,COCC(C)C,302.04,0.00028,Pa*s,,,,,,,,1,pure,10.1186/s13321-024-00820-5,published_supplement_open_subset,data/viscosity_v01.csv,2518,12dfa03f34284c93204d1054f75b5a342fd82094da0ca17cee372b4c581c5b26,publishable_core,cc_by_4_0,true
schrodinger_viscosity_v01_open_subset:2519,schrodinger_viscosity_v01_open_subset,viscosity,dynamic_viscosity,ZYVYEJXMYBUCMN-UHFFFAOYSA-N,methyl isobutyl ether,COCC(C)C,309.13,0.000262,Pa*s,,,,,,,,1,pure,10.1186/s13321-024-00820-5,published_supplement_open_subset,data/viscosity_v01.csv,2519,12dfa03f34284c93204d1054f75b5a342fd82094da0ca17cee372b4c581c5b26,publishable_core,cc_by_4_0,true
schrodinger_viscosity_v01_open_subset:2520,schrodinger_viscosity_v01_open_subset,viscosity,dynamic_viscosity,ZYVYEJXMYBUCMN-UHFFFAOYSA-N,methyl isobutyl ether,COCC(C)C,315.7,0.0002458,Pa*s,,,,,,,,1,pure,10.1186/s13321-024-00820-5,published_supplement_open_subset,data/viscosity_v01.csv,2520,12dfa03f34284c93204d1054f75b5a342fd82094da0ca17cee372b4c581c5b26,publishable_core,cc_by_4_0,true
schrodinger_viscosity_v01_open_subset:2521,schrodinger_viscosity_v01_open_subset,viscosity,dynamic_viscosity,ZYVYEJXMYBUCMN-UHFFFAOYSA-N,methyl isobutyl ether,COCC(C)C,322.9,0.0002305,Pa*s,,,,,,,,1,pure,10.1186/s13321-024-00820-5,published_supplement_open_subset,data/viscosity_v01.csv,2521,12dfa03f34284c93204d1054f75b5a342fd82094da0ca17cee372b4c581c5b26,publishable_core,cc_by_4_0,true
schrodinger_viscosity_v01_open_subset:2522,schrodinger_viscosity_v01_open_subset,viscosity,dynamic_viscosity,ZYVYEJXMYBUCMN-UHFFFAOYSA-N,methyl isobutyl ether,COCC(C)C,328.37,0.0002192,Pa*s,,,,,,,,1,pure,10.1186/s13321-024-00820-5,published_supplement_open_subset,data/viscosity_v01.csv,2522,12dfa03f34284c93204d1054f75b5a342fd82094da0ca17cee372b4c581c5b26,publishable_core,cc_by_4_0,true
schrodinger_viscosity_v01_open_subset:2523,schrodinger_viscosity_v01_open_subset,viscosity,dynamic_viscosity,JLYFCTQDENRSOL-UHFFFAOYSA-N,Dimethenamid-p,COCC(C)N(C(=O)CCl)c1c(C)csc1C,298.15,0.0256,Pa*s,,,,,,,,1,pure,10.1186/s13321-024-00820-5,published_supplement_open_subset,data/viscosity_v01.csv,2523,12dfa03f34284c93204d1054f75b5a342fd82094da0ca17cee372b4c581c5b26,publishable_core,cc_by_4_0,true
schrodinger_viscosity_v01_open_subset:2524,schrodinger_viscosity_v01_open_subset,viscosity,dynamic_viscosity,ARXJGSRGQADJSQ-UHFFFAOYSA-N,1-methoxy-2-hydroxypropane,COCC(C)O,293.15,0.00181,Pa*s,,,,,,,,1,pure,10.1186/s13321-024-00820-5,published_supplement_open_subset,data/viscosity_v01.csv,2524,12dfa03f34284c93204d1054f75b5a342fd82094da0ca17cee372b4c581c5b26,publishable_core,cc_by_4_0,true
schrodinger_viscosity_v01_open_subset:2525,schrodinger_viscosity_v01_open_subset,viscosity,dynamic_viscosity,ARXJGSRGQADJSQ-UHFFFAOYSA-N,propylene glycol methyl ether,COCC(C)O,298.15,0.00168,Pa*s,,,,,,,,1,pure,10.1186/s13321-024-00820-5,published_supplement_open_subset,data/viscosity_v01.csv,2525,12dfa03f34284c93204d1054f75b5a342fd82094da0ca17cee372b4c581c5b26,publishable_core,cc_by_4_0,true
schrodinger_viscosity_v01_open_subset:2526,schrodinger_viscosity_v01_open_subset,viscosity,dynamic_viscosity,LLHKCFNBLRBOGN-UHFFFAOYSA-N,propylene glycol monomethyl ether acetate,COCC(C)OC(C)=O,298.1,0.00106,Pa*s,,,,,,,,1,pure,10.1186/s13321-024-00820-5,published_supplement_open_subset,data/viscosity_v01.csv,2526,12dfa03f34284c93204d1054f75b5a342fd82094da0ca17cee372b4c581c5b26,publishable_core,cc_by_4_0,true
schrodinger_viscosity_v01_open_subset:2527,schrodinger_viscosity_v01_open_subset,viscosity,dynamic_viscosity,XTIGGAHUZJWQMD-UHFFFAOYSA-N,1-chloro-2-methoxyethane,COCCCl,324.15,0.000591561634,Pa*s,,,,,,,,1,pure,10.1186/s13321-024-00820-5,published_supplement_open_subset,data/viscosity_v01.csv,2527,12dfa03f34284c93204d1054f75b5a342fd82094da0ca17cee372b4c581c5b26,publishable_core,cc_by_4_0,true
schrodinger_viscosity_v01_open_subset:2528,schrodinger_viscosity_v01_open_subset,viscosity,dynamic_viscosity,XNWFRZJHXBZDAG-UHFFFAOYSA-N,2-Methoxyethanol,COCCO,293.15,0.00171,Pa*s,,,,,,,,1,pure,10.1186/s13321-024-00820-5,published_supplement_open_subset,data/viscosity_v01.csv,2528,12dfa03f34284c93204d1054f75b5a342fd82094da0ca17cee372b4c581c5b26,publishable_core,cc_by_4_0,true
schrodinger_viscosity_v01_open_subset:2529,schrodinger_viscosity_v01_open_subset,viscosity,dynamic_viscosity,XTHFKEDIFFGKHM-UHFFFAOYSA-N,"1,2-Dimethoxyethane",COCCOC,283.15,0.00067,Pa*s,,,,,,,,1,pure,10.1186/s13321-024-00820-5,published_supplement_open_subset,data/viscosity_v01.csv,2529,12dfa03f34284c93204d1054f75b5a342fd82094da0ca17cee372b4c581c5b26,publishable_core,cc_by_4_0,true
schrodinger_viscosity_v01_open_subset:2530,schrodinger_viscosity_v01_open_subset,viscosity,dynamic_viscosity,XTHFKEDIFFGKHM-UHFFFAOYSA-N,"1,2-dimethoxyethane",COCCOC,336.15,0.000418793565,Pa*s,,,,,,,,1,pure,10.1186/s13321-024-00820-5,published_supplement_open_subset,data/viscosity_v01.csv,2530,12dfa03f34284c93204d1054f75b5a342fd82094da0ca17cee372b4c581c5b26,publishable_core,cc_by_4_0,true
schrodinger_viscosity_v01_open_subset:2531,schrodinger_viscosity_v01_open_subset,viscosity,dynamic_viscosity,XLLIQLLCWZCATF-UHFFFAOYSA-N,Methyl cellosolve acetate,COCCOC(C)=O,298.15,0.0011,Pa*s,,,,,,,,1,pure,10.1186/s13321-024-00820-5,published_supplement_open_subset,data/viscosity_v01.csv,2531,12dfa03f34284c93204d1054f75b5a342fd82094da0ca17cee372b4c581c5b26,publishable_core,cc_by_4_0,true
schrodinger_viscosity_v01_open_subset:2532,schrodinger_viscosity_v01_open_subset,viscosity,dynamic_viscosity,SBASXUCJHJRPEV-UHFFFAOYSA-N,2-(2-methoxyethoxy)ethanol,COCCOCCO,298.1,0.0041,Pa*s,,,,,,,,1,pure,10.1186/s13321-024-00820-5,published_supplement_open_subset,data/viscosity_v01.csv,2532,12dfa03f34284c93204d1054f75b5a342fd82094da0ca17cee372b4c581c5b26,publishable_core,cc_by_4_0,true
schrodinger_viscosity_v01_open_subset:2533,schrodinger_viscosity_v01_open_subset,viscosity,dynamic_viscosity,SBASXUCJHJRPEV-UHFFFAOYSA-N,2-(2-Methoxyethoxy)ethanol,COCCOCCO,333.15,0.00161,Pa*s,,,,,,,,1,pure,10.1186/s13321-024-00820-5,published_supplement_open_subset,data/viscosity_v01.csv,2533,12dfa03f34284c93204d1054f75b5a342fd82094da0ca17cee372b4c581c5b26,publishable_core,cc_by_4_0,true
schrodinger_viscosity_v01_open_subset:2534,schrodinger_viscosity_v01_open_subset,viscosity,dynamic_viscosity,SBZXBUIDTXKZTM-UHFFFAOYSA-N,Diethylene glycol dimethyl ether,COCCOCCOC,293.15,0.001089,Pa*s,,,,,,,,1,pure,10.1186/s13321-024-00820-5,published_supplement_open_subset,data/viscosity_v01.csv,2534,12dfa03f34284c93204d1054f75b5a342fd82094da0ca17cee372b4c581c5b26,publishable_core,cc_by_4_0,true
schrodinger_viscosity_v01_open_subset:2535,schrodinger_viscosity_v01_open_subset,viscosity,dynamic_viscosity,SBZXBUIDTXKZTM-UHFFFAOYSA-N,Diethylene glycol dimethyl ether,COCCOCCOC,298.15,0.00098,Pa*s,,,,,,,,1,pure,10.1186/s13321-024-00820-5,published_supplement_open_subset,data/viscosity_v01.csv,2535,12dfa03f34284c93204d1054f75b5a342fd82094da0ca17cee372b4c581c5b26,publishable_core,cc_by_4_0,true
schrodinger_viscosity_v01_open_subset:2536,schrodinger_viscosity_v01_open_subset,viscosity,dynamic_viscosity,JLGLQAWTXXGVEM-UHFFFAOYSA-N,triethylene glycol monomethyl ether,COCCOCCOCCO,293.1,0.00727,Pa*s,,,,,,,,1,pure,10.1186/s13321-024-00820-5,published_supplement_open_subset,data/viscosity_v01.csv,2536,12dfa03f34284c93204d1054f75b5a342fd82094da0ca17cee372b4c581c5b26,publishable_core,cc_by_4_0,true
schrodinger_viscosity_v01_open_subset:2537,schrodinger_viscosity_v01_open_subset,viscosity,dynamic_viscosity,JLGLQAWTXXGVEM-UHFFFAOYSA-N,triethylene glycol monomethyl ether,COCCOCCOCCO,298.1,0.00648,Pa*s,,,,,,,,1,pure,10.1186/s13321-024-00820-5,published_supplement_open_subset,data/viscosity_v01.csv,2537,12dfa03f34284c93204d1054f75b5a342fd82094da0ca17cee372b4c581c5b26,publishable_core,cc_by_4_0,true
schrodinger_viscosity_v01_open_subset:2538,schrodinger_viscosity_v01_open_subset,viscosity,dynamic_viscosity,JLGLQAWTXXGVEM-UHFFFAOYSA-N,triethylene glycol monomethyl ether,COCCOCCOCCO,308.1,0.00464,Pa*s,,,,,,,,1,pure,10.1186/s13321-024-00820-5,published_supplement_open_subset,data/viscosity_v01.csv,2538,12dfa03f34284c93204d1054f75b5a342fd82094da0ca17cee372b4c581c5b26,publishable_core,cc_by_4_0,true
schrodinger_viscosity_v01_open_subset:2539,schrodinger_viscosity_v01_open_subset,viscosity,dynamic_viscosity,JLGLQAWTXXGVEM-UHFFFAOYSA-N,triethylene glycol monomethyl ether,COCCOCCOCCO,313.1,0.00408,Pa*s,,,,,,,,1,pure,10.1186/s13321-024-00820-5,published_supplement_open_subset,data/viscosity_v01.csv,2539,12dfa03f34284c93204d1054f75b5a342fd82094da0ca17cee372b4c581c5b26,publishable_core,cc_by_4_0,true
schrodinger_viscosity_v01_open_subset:2540,schrodinger_viscosity_v01_open_subset,viscosity,dynamic_viscosity,JLGLQAWTXXGVEM-UHFFFAOYSA-N,triethylene glycol monomethyl ether,COCCOCCOCCO,323.1,0.0032,Pa*s,,,,,,,,1,pure,10.1186/s13321-024-00820-5,published_supplement_open_subset,data/viscosity_v01.csv,2540,12dfa03f34284c93204d1054f75b5a342fd82094da0ca17cee372b4c581c5b26,publishable_core,cc_by_4_0,true
schrodinger_viscosity_v01_open_subset:2541,schrodinger_viscosity_v01_open_subset,viscosity,dynamic_viscosity,JLGLQAWTXXGVEM-UHFFFAOYSA-N,triethylene glycol monomethyl ether,COCCOCCOCCO,333.1,0.00261,Pa*s,,,,,,,,1,pure,10.1186/s13321-024-00820-5,published_supplement_open_subset,data/viscosity_v01.csv,2541,12dfa03f34284c93204d1054f75b5a342fd82094da0ca17cee372b4c581c5b26,publishable_core,cc_by_4_0,true
schrodinger_viscosity_v01_open_subset:2542,schrodinger_viscosity_v01_open_subset,viscosity,dynamic_viscosity,JLGLQAWTXXGVEM-UHFFFAOYSA-N,triethylene glycol monomethyl ether,COCCOCCOCCO,343.1,0.00211,Pa*s,,,,,,,,1,pure,10.1186/s13321-024-00820-5,published_supplement_open_subset,data/viscosity_v01.csv,2542,12dfa03f34284c93204d1054f75b5a342fd82094da0ca17cee372b4c581c5b26,publishable_core,cc_by_4_0,true
schrodinger_viscosity_v01_open_subset:2543,schrodinger_viscosity_v01_open_subset,viscosity,dynamic_viscosity,ZNYRFEPBTVGZDN-UHFFFAOYSA-N,tetraethylene glycol monomethyl ether,COCCOCCOCCOCCO,293.1,0.00326,Pa*s,,,,,,,,1,pure,10.1186/s13321-024-00820-5,published_supplement_open_subset,data/viscosity_v01.csv,2543,12dfa03f34284c93204d1054f75b5a342fd82094da0ca17cee372b4c581c5b26,publishable_core,cc_by_4_0,true
