Repository: LittleAlety/electrolyte-solvent-dielectric-ml

# 电解液溶剂筛选：可审计的多通道机器学习管线

> **2026-11-28 · PLAN B 生产失败诊断**：[根因分析](outputs/b750_completion/failure_diagnostics/FAILURE_ANALYSIS.md) · [执行报告](outputs/b750_completion/COMPLETION_REPORT.md)。214条测试通过；38/67合格，剩余21个几何步数耗尽、1个超时中断、7个从未启动。首轮5个续算全部合格，当前状态 BLOCKED_NEEDS_SUBMISSION。历史目标泄漏、方法错标、CM截断和点级CI解释已由[科学更正](outputs/b750_completion/scientific_errata.json)取代。

> An auditable, pre-registered machine-learning pipeline for electrolyte-solvent
> screening: static permittivity (epsilon), viscosity (eta), the orbital window
> (HOMO / LUMO), and redox potential - with a frozen main scoreboard, a shot ledger,
> and every negative result retained rather than routed around.

File: data/processed/eta_epsilon_joint_observations.csv (part 73 of 84)
row_id,dataset_id,property,property_family,inchikey,name,smiles,T_K,value,unit,phase,method,uncertainty,uncertainty_kind,confidence_level,frequency_mhz,pressure_kpa,n_components,pure_or_mixture,source_doi,source_kind,source_file,source_row_index,source_file_sha256,quality_layer,licence,redistributable
schrodinger_viscosity_v01_open_subset:2544,schrodinger_viscosity_v01_open_subset,viscosity,dynamic_viscosity,ZUHZGEOKBKGPSW-UHFFFAOYSA-N,tetraethylene glycol dimethyl ether,COCCOCCOCCOCCOC,298.15,0.0033,Pa*s,,,,,,,,1,pure,10.1186/s13321-024-00820-5,published_supplement_open_subset,data/viscosity_v01.csv,2544,12dfa03f34284c93204d1054f75b5a342fd82094da0ca17cee372b4c581c5b26,publishable_core,cc_by_4_0,true
schrodinger_viscosity_v01_open_subset:2545,schrodinger_viscosity_v01_open_subset,viscosity,dynamic_viscosity,NKDDWNXOKDWJAK-UHFFFAOYSA-N,Dimethoxymethane,COCOC,288.15,0.00034,Pa*s,,,,,,,,1,pure,10.1186/s13321-024-00820-5,published_supplement_open_subset,data/viscosity_v01.csv,2545,12dfa03f34284c93204d1054f75b5a342fd82094da0ca17cee372b4c581c5b26,publishable_core,cc_by_4_0,true
schrodinger_viscosity_v01_open_subset:2546,schrodinger_viscosity_v01_open_subset,viscosity,dynamic_viscosity,NKDDWNXOKDWJAK-UHFFFAOYSA-N,Dimethoxymethane,COCOC,293.15,0.000325,Pa*s,,,,,,,,1,pure,10.1186/s13321-024-00820-5,published_supplement_open_subset,data/viscosity_v01.csv,2546,12dfa03f34284c93204d1054f75b5a342fd82094da0ca17cee372b4c581c5b26,publishable_core,cc_by_4_0,true
schrodinger_viscosity_v01_open_subset:2547,schrodinger_viscosity_v01_open_subset,viscosity,dynamic_viscosity,NKDDWNXOKDWJAK-UHFFFAOYSA-N,Dimethoxymethane,COCOC,298.15,0.00034,Pa*s,,,,,,,,1,pure,10.1186/s13321-024-00820-5,published_supplement_open_subset,data/viscosity_v01.csv,2547,12dfa03f34284c93204d1054f75b5a342fd82094da0ca17cee372b4c581c5b26,publishable_core,cc_by_4_0,true
schrodinger_viscosity_v01_open_subset:2548,schrodinger_viscosity_v01_open_subset,viscosity,dynamic_viscosity,GQKZBCPTCWJTAS-UHFFFAOYSA-N,benzyl methyl ether,COCc1ccccc1,318.15,0.001042,Pa*s,,,,,,,,1,pure,10.1186/s13321-024-00820-5,published_supplement_open_subset,data/viscosity_v01.csv,2548,12dfa03f34284c93204d1054f75b5a342fd82094da0ca17cee372b4c581c5b26,publishable_core,cc_by_4_0,true
schrodinger_viscosity_v01_open_subset:2549,schrodinger_viscosity_v01_open_subset,viscosity,dynamic_viscosity,CYTQBVOFDCPGCX-UHFFFAOYSA-N,Trimethyl phosphite,COP(OC)OC,293.15,0.00061,Pa*s,,,,,,,,1,pure,10.1186/s13321-024-00820-5,published_supplement_open_subset,data/viscosity_v01.csv,2549,12dfa03f34284c93204d1054f75b5a342fd82094da0ca17cee372b4c581c5b26,publishable_core,cc_by_4_0,true
schrodinger_viscosity_v01_open_subset:2550,schrodinger_viscosity_v01_open_subset,viscosity,dynamic_viscosity,VAYGXNSJCAHWJZ-UHFFFAOYSA-N,dimethyl sulfate,COS(=O)(=O)OC,273.15,0.002732,Pa*s,,,,,,,,1,pure,10.1186/s13321-024-00820-5,published_supplement_open_subset,data/viscosity_v01.csv,2550,12dfa03f34284c93204d1054f75b5a342fd82094da0ca17cee372b4c581c5b26,publishable_core,cc_by_4_0,true
schrodinger_viscosity_v01_open_subset:2551,schrodinger_viscosity_v01_open_subset,viscosity,dynamic_viscosity,VAYGXNSJCAHWJZ-UHFFFAOYSA-N,dimethyl sulfate,COS(=O)(=O)OC,349.65,0.000802,Pa*s,,,,,,,,1,pure,10.1186/s13321-024-00820-5,published_supplement_open_subset,data/viscosity_v01.csv,2551,12dfa03f34284c93204d1054f75b5a342fd82094da0ca17cee372b4c581c5b26,publishable_core,cc_by_4_0,true
schrodinger_viscosity_v01_open_subset:2552,schrodinger_viscosity_v01_open_subset,viscosity,dynamic_viscosity,BDUPRNVPXOHWIL-UHFFFAOYSA-N,Dimethyl sulfite,COS(=O)OC,303.15,0.000715,Pa*s,,,,,,,,1,pure,10.1186/s13321-024-00820-5,published_supplement_open_subset,data/viscosity_v01.csv,2552,12dfa03f34284c93204d1054f75b5a342fd82094da0ca17cee372b4c581c5b26,publishable_core,cc_by_4_0,true
schrodinger_viscosity_v01_open_subset:2553,schrodinger_viscosity_v01_open_subset,viscosity,dynamic_viscosity,BDUPRNVPXOHWIL-UHFFFAOYSA-N,Dimethyl sulfite,COS(=O)OC,353.15,0.000436,Pa*s,,,,,,,,1,pure,10.1186/s13321-024-00820-5,published_supplement_open_subset,data/viscosity_v01.csv,2553,12dfa03f34284c93204d1054f75b5a342fd82094da0ca17cee372b4c581c5b26,publishable_core,cc_by_4_0,true
schrodinger_viscosity_v01_open_subset:2554,schrodinger_viscosity_v01_open_subset,viscosity,dynamic_viscosity,LSQXNMXDFRRDSJ-UHFFFAOYSA-N,thymyl methyl ether,COc1cc(C)ccc1C(C)C,293.15,0.002288,Pa*s,,,,,,,,1,pure,10.1186/s13321-024-00820-5,published_supplement_open_subset,data/viscosity_v01.csv,2554,12dfa03f34284c93204d1054f75b5a342fd82094da0ca17cee372b4c581c5b26,publishable_core,cc_by_4_0,true
schrodinger_viscosity_v01_open_subset:2555,schrodinger_viscosity_v01_open_subset,viscosity,dynamic_viscosity,CHLICZRVGGXEOD-UHFFFAOYSA-N,p-cresyl methyl ether,COc1ccc(C)cc1,318.15,0.000814,Pa*s,,,,,,,,1,pure,10.1186/s13321-024-00820-5,published_supplement_open_subset,data/viscosity_v01.csv,2555,12dfa03f34284c93204d1054f75b5a342fd82094da0ca17cee372b4c581c5b26,publishable_core,cc_by_4_0,true
schrodinger_viscosity_v01_open_subset:2556,schrodinger_viscosity_v01_open_subset,viscosity,dynamic_viscosity,BHAAPTBBJKJZER-UHFFFAOYSA-N,p-anisidine,COc1ccc(N)cc1,328.15,0.00321,Pa*s,,,,,,,,1,pure,10.1186/s13321-024-00820-5,published_supplement_open_subset,data/viscosity_v01.csv,2556,12dfa03f34284c93204d1054f75b5a342fd82094da0ca17cee372b4c581c5b26,publishable_core,cc_by_4_0,true
schrodinger_viscosity_v01_open_subset:2557,schrodinger_viscosity_v01_open_subset,viscosity,dynamic_viscosity,NWVVVBRKAWDGAB-UHFFFAOYSA-N,p-methoxyphenol,COc1ccc(O)cc1,345.5,0.00458,Pa*s,,,,,,,,1,pure,10.1186/s13321-024-00820-5,published_supplement_open_subset,data/viscosity_v01.csv,2557,12dfa03f34284c93204d1054f75b5a342fd82094da0ca17cee372b4c581c5b26,publishable_core,cc_by_4_0,true
schrodinger_viscosity_v01_open_subset:2558,schrodinger_viscosity_v01_open_subset,viscosity,dynamic_viscosity,NWVVVBRKAWDGAB-UHFFFAOYSA-N,p-methoxyphenol,COc1ccc(O)cc1,365.1,0.00275,Pa*s,,,,,,,,1,pure,10.1186/s13321-024-00820-5,published_supplement_open_subset,data/viscosity_v01.csv,2558,12dfa03f34284c93204d1054f75b5a342fd82094da0ca17cee372b4c581c5b26,publishable_core,cc_by_4_0,true
schrodinger_viscosity_v01_open_subset:2559,schrodinger_viscosity_v01_open_subset,viscosity,dynamic_viscosity,NWVVVBRKAWDGAB-UHFFFAOYSA-N,p-methoxyphenol,COc1ccc(O)cc1,385.1,0.00181,Pa*s,,,,,,,,1,pure,10.1186/s13321-024-00820-5,published_supplement_open_subset,data/viscosity_v01.csv,2559,12dfa03f34284c93204d1054f75b5a342fd82094da0ca17cee372b4c581c5b26,publishable_core,cc_by_4_0,true
schrodinger_viscosity_v01_open_subset:2560,schrodinger_viscosity_v01_open_subset,viscosity,dynamic_viscosity,NWVVVBRKAWDGAB-UHFFFAOYSA-N,p-methoxyphenol,COc1ccc(O)cc1,404.1,0.00134,Pa*s,,,,,,,,1,pure,10.1186/s13321-024-00820-5,published_supplement_open_subset,data/viscosity_v01.csv,2560,12dfa03f34284c93204d1054f75b5a342fd82094da0ca17cee372b4c581c5b26,publishable_core,cc_by_4_0,true
schrodinger_viscosity_v01_open_subset:2561,schrodinger_viscosity_v01_open_subset,viscosity,dynamic_viscosity,OHBQPCCCRFSCAX-UHFFFAOYSA-N,Hydroquinone dimethyl ether,COc1ccc(OC)cc1,338.15,0.00104,Pa*s,,,,,,,,1,pure,10.1186/s13321-024-00820-5,published_supplement_open_subset,data/viscosity_v01.csv,2561,12dfa03f34284c93204d1054f75b5a342fd82094da0ca17cee372b4c581c5b26,publishable_core,cc_by_4_0,true
schrodinger_viscosity_v01_open_subset:2562,schrodinger_viscosity_v01_open_subset,viscosity,dynamic_viscosity,OSIGJGFTADMDOB-UHFFFAOYSA-N,m-cresyl methyl ether,COc1cccc(C)c1,318.15,0.000885,Pa*s,,,,,,,,1,pure,10.1186/s13321-024-00820-5,published_supplement_open_subset,data/viscosity_v01.csv,2562,12dfa03f34284c93204d1054f75b5a342fd82094da0ca17cee372b4c581c5b26,publishable_core,cc_by_4_0,true
schrodinger_viscosity_v01_open_subset:2563,schrodinger_viscosity_v01_open_subset,viscosity,dynamic_viscosity,RDOXTESZEPMUJZ-UHFFFAOYSA-N,Anisole,COc1ccccc1,303.15,0.000778,Pa*s,,,,,,,,1,pure,10.1186/s13321-024-00820-5,published_supplement_open_subset,data/viscosity_v01.csv,2563,12dfa03f34284c93204d1054f75b5a342fd82094da0ca17cee372b4c581c5b26,publishable_core,cc_by_4_0,true
schrodinger_viscosity_v01_open_subset:2564,schrodinger_viscosity_v01_open_subset,viscosity,dynamic_viscosity,DTFKRVXLBCAIOZ-UHFFFAOYSA-N,o-cresyl methyl ether,COc1ccccc1C,318.15,0.000858,Pa*s,,,,,,,,1,pure,10.1186/s13321-024-00820-5,published_supplement_open_subset,data/viscosity_v01.csv,2564,12dfa03f34284c93204d1054f75b5a342fd82094da0ca17cee372b4c581c5b26,publishable_core,cc_by_4_0,true
schrodinger_viscosity_v01_open_subset:2565,schrodinger_viscosity_v01_open_subset,viscosity,dynamic_viscosity,LHGVFZTZFXWLCP-UHFFFAOYSA-N,guaiacol,COc1ccccc1O,320.4,0.00262,Pa*s,,,,,,,,1,pure,10.1186/s13321-024-00820-5,published_supplement_open_subset,data/viscosity_v01.csv,2565,12dfa03f34284c93204d1054f75b5a342fd82094da0ca17cee372b4c581c5b26,publishable_core,cc_by_4_0,true
schrodinger_viscosity_v01_open_subset:2566,schrodinger_viscosity_v01_open_subset,viscosity,dynamic_viscosity,LHGVFZTZFXWLCP-UHFFFAOYSA-N,guaiacol,COc1ccccc1O,345.1,0.0015,Pa*s,,,,,,,,1,pure,10.1186/s13321-024-00820-5,published_supplement_open_subset,data/viscosity_v01.csv,2566,12dfa03f34284c93204d1054f75b5a342fd82094da0ca17cee372b4c581c5b26,publishable_core,cc_by_4_0,true
schrodinger_viscosity_v01_open_subset:2567,schrodinger_viscosity_v01_open_subset,viscosity,dynamic_viscosity,LHGVFZTZFXWLCP-UHFFFAOYSA-N,guaiacol,COc1ccccc1O,366.4,0.00104,Pa*s,,,,,,,,1,pure,10.1186/s13321-024-00820-5,published_supplement_open_subset,data/viscosity_v01.csv,2567,12dfa03f34284c93204d1054f75b5a342fd82094da0ca17cee372b4c581c5b26,publishable_core,cc_by_4_0,true
schrodinger_viscosity_v01_open_subset:2568,schrodinger_viscosity_v01_open_subset,viscosity,dynamic_viscosity,LHGVFZTZFXWLCP-UHFFFAOYSA-N,guaiacol,COc1ccccc1O,384.8,0.0008,Pa*s,,,,,,,,1,pure,10.1186/s13321-024-00820-5,published_supplement_open_subset,data/viscosity_v01.csv,2568,12dfa03f34284c93204d1054f75b5a342fd82094da0ca17cee372b4c581c5b26,publishable_core,cc_by_4_0,true
schrodinger_viscosity_v01_open_subset:2569,schrodinger_viscosity_v01_open_subset,viscosity,dynamic_viscosity,LHGVFZTZFXWLCP-UHFFFAOYSA-N,guaiacol,COc1ccccc1O,404.1,0.00064,Pa*s,,,,,,,,1,pure,10.1186/s13321-024-00820-5,published_supplement_open_subset,data/viscosity_v01.csv,2569,12dfa03f34284c93204d1054f75b5a342fd82094da0ca17cee372b4c581c5b26,publishable_core,cc_by_4_0,true
schrodinger_viscosity_v01_open_subset:2570,schrodinger_viscosity_v01_open_subset,viscosity,dynamic_viscosity,ABDKAPXRBAPSQN-UHFFFAOYSA-N,"1,2-Dimethoxybenzene",COc1ccccc1OC,313.15,0.002184,Pa*s,,,,,,,,1,pure,10.1186/s13321-024-00820-5,published_supplement_open_subset,data/viscosity_v01.csv,2570,12dfa03f34284c93204d1054f75b5a342fd82094da0ca17cee372b4c581c5b26,publishable_core,cc_by_4_0,true
schrodinger_viscosity_v01_open_subset:2571,schrodinger_viscosity_v01_open_subset,viscosity,dynamic_viscosity,IAZDPXIOMUYVGZ-UHFFFAOYSA-N,Dimethyl sulfoxide,CS(C)=O,328.15,0.001192,Pa*s,,,,,,,,1,pure,10.1186/s13321-024-00820-5,published_supplement_open_subset,data/viscosity_v01.csv,2571,12dfa03f34284c93204d1054f75b5a342fd82094da0ca17cee372b4c581c5b26,publishable_core,cc_by_4_0,true
schrodinger_viscosity_v01_open_subset:2572,schrodinger_viscosity_v01_open_subset,viscosity,dynamic_viscosity,IAZDPXIOMUYVGZ-UHFFFAOYSA-N,Dimethyl sulfoxide,CS(C)=O,353.15,0.000849,Pa*s,,,,,,,,1,pure,10.1186/s13321-024-00820-5,published_supplement_open_subset,data/viscosity_v01.csv,2572,12dfa03f34284c93204d1054f75b5a342fd82094da0ca17cee372b4c581c5b26,publishable_core,cc_by_4_0,true
schrodinger_viscosity_v01_open_subset:2573,schrodinger_viscosity_v01_open_subset,viscosity,dynamic_viscosity,QMMFVYPAHWMCMS-UHFFFAOYSA-N,methyl sulfide,CSC,273.42,0.0003529,Pa*s,,,,,,,,1,pure,10.1186/s13321-024-00820-5,published_supplement_open_subset,data/viscosity_v01.csv,2573,12dfa03f34284c93204d1054f75b5a342fd82094da0ca17cee372b4c581c5b26,publishable_core,cc_by_4_0,true
schrodinger_viscosity_v01_open_subset:2574,schrodinger_viscosity_v01_open_subset,viscosity,dynamic_viscosity,QMMFVYPAHWMCMS-UHFFFAOYSA-N,methyl sulfide,CSC,278.71,0.0003351,Pa*s,,,,,,,,1,pure,10.1186/s13321-024-00820-5,published_supplement_open_subset,data/viscosity_v01.csv,2574,12dfa03f34284c93204d1054f75b5a342fd82094da0ca17cee372b4c581c5b26,publishable_core,cc_by_4_0,true
schrodinger_viscosity_v01_open_subset:2575,schrodinger_viscosity_v01_open_subset,viscosity,dynamic_viscosity,QMMFVYPAHWMCMS-UHFFFAOYSA-N,methyl sulfide,CSC,283.2,0.0003209,Pa*s,,,,,,,,1,pure,10.1186/s13321-024-00820-5,published_supplement_open_subset,data/viscosity_v01.csv,2575,12dfa03f34284c93204d1054f75b5a342fd82094da0ca17cee372b4c581c5b26,publishable_core,cc_by_4_0,true
schrodinger_viscosity_v01_open_subset:2576,schrodinger_viscosity_v01_open_subset,viscosity,dynamic_viscosity,QMMFVYPAHWMCMS-UHFFFAOYSA-N,methyl sulfide,CSC,287.9,0.0003075,Pa*s,,,,,,,,1,pure,10.1186/s13321-024-00820-5,published_supplement_open_subset,data/viscosity_v01.csv,2576,12dfa03f34284c93204d1054f75b5a342fd82094da0ca17cee372b4c581c5b26,publishable_core,cc_by_4_0,true
schrodinger_viscosity_v01_open_subset:2577,schrodinger_viscosity_v01_open_subset,viscosity,dynamic_viscosity,QMMFVYPAHWMCMS-UHFFFAOYSA-N,Dimethyl sulfide,CSC,293.15,0.000289,Pa*s,,,,,,,,1,pure,10.1186/s13321-024-00820-5,published_supplement_open_subset,data/viscosity_v01.csv,2577,12dfa03f34284c93204d1054f75b5a342fd82094da0ca17cee372b4c581c5b26,publishable_core,cc_by_4_0,true
schrodinger_viscosity_v01_open_subset:2578,schrodinger_viscosity_v01_open_subset,viscosity,dynamic_viscosity,QMMFVYPAHWMCMS-UHFFFAOYSA-N,methyl sulfide,CSC,293.34,0.0002927,Pa*s,,,,,,,,1,pure,10.1186/s13321-024-00820-5,published_supplement_open_subset,data/viscosity_v01.csv,2578,12dfa03f34284c93204d1054f75b5a342fd82094da0ca17cee372b4c581c5b26,publishable_core,cc_by_4_0,true
schrodinger_viscosity_v01_open_subset:2579,schrodinger_viscosity_v01_open_subset,viscosity,dynamic_viscosity,QMMFVYPAHWMCMS-UHFFFAOYSA-N,methyl sulfide,CSC,299.29,0.0002776,Pa*s,,,,,,,,1,pure,10.1186/s13321-024-00820-5,published_supplement_open_subset,data/viscosity_v01.csv,2579,12dfa03f34284c93204d1054f75b5a342fd82094da0ca17cee372b4c581c5b26,publishable_core,cc_by_4_0,true
schrodinger_viscosity_v01_open_subset:2580,schrodinger_viscosity_v01_open_subset,viscosity,dynamic_viscosity,QMMFVYPAHWMCMS-UHFFFAOYSA-N,methyl sulfide,CSC,304.5,0.0002655,Pa*s,,,,,,,,1,pure,10.1186/s13321-024-00820-5,published_supplement_open_subset,data/viscosity_v01.csv,2580,12dfa03f34284c93204d1054f75b5a342fd82094da0ca17cee372b4c581c5b26,publishable_core,cc_by_4_0,true
schrodinger_viscosity_v01_open_subset:2581,schrodinger_viscosity_v01_open_subset,viscosity,dynamic_viscosity,QMMFVYPAHWMCMS-UHFFFAOYSA-N,methyl sulfide,CSC,308.96,0.0002559,Pa*s,,,,,,,,1,pure,10.1186/s13321-024-00820-5,published_supplement_open_subset,data/viscosity_v01.csv,2581,12dfa03f34284c93204d1054f75b5a342fd82094da0ca17cee372b4c581c5b26,publishable_core,cc_by_4_0,true
schrodinger_viscosity_v01_open_subset:2582,schrodinger_viscosity_v01_open_subset,viscosity,dynamic_viscosity,QMMFVYPAHWMCMS-UHFFFAOYSA-N,Dimethyl sulfide,CSC,309.15,0.000265,Pa*s,,,,,,,,1,pure,10.1186/s13321-024-00820-5,published_supplement_open_subset,data/viscosity_v01.csv,2582,12dfa03f34284c93204d1054f75b5a342fd82094da0ca17cee372b4c581c5b26,publishable_core,cc_by_4_0,true
schrodinger_viscosity_v01_open_subset:2583,schrodinger_viscosity_v01_open_subset,viscosity,dynamic_viscosity,PLGHGLFIAJONHR-UHFFFAOYSA-N,N-methylthiopyrrolidinone,CSN1CCCC1=O,298.15,0.004246195639,Pa*s,,,,,,,,1,pure,10.1186/s13321-024-00820-5,published_supplement_open_subset,data/viscosity_v01.csv,2583,12dfa03f34284c93204d1054f75b5a342fd82094da0ca17cee372b4c581c5b26,publishable_core,cc_by_4_0,true
schrodinger_viscosity_v01_open_subset:2584,schrodinger_viscosity_v01_open_subset,viscosity,dynamic_viscosity,WQOXQRCZOLPYPM-UHFFFAOYSA-N,Dimethyl disulfide,CSSC,293.15,0.00062,Pa*s,,,,,,,,1,pure,10.1186/s13321-024-00820-5,published_supplement_open_subset,data/viscosity_v01.csv,2584,12dfa03f34284c93204d1054f75b5a342fd82094da0ca17cee372b4c581c5b26,publishable_core,cc_by_4_0,true
schrodinger_viscosity_v01_open_subset:2585,schrodinger_viscosity_v01_open_subset,viscosity,dynamic_viscosity,WAPNOHKVXSQRPX-SSDOTTSWSA-N,alpha-methylbenzyl alcohol,C[C@@H](O)c1ccccc1,293,0.0109,Pa*s,,,,,,,,1,pure,10.1186/s13321-024-00820-5,published_supplement_open_subset,data/viscosity_v01.csv,2585,12dfa03f34284c93204d1054f75b5a342fd82094da0ca17cee372b4c581c5b26,publishable_core,cc_by_4_0,true
schrodinger_viscosity_v01_open_subset:2586,schrodinger_viscosity_v01_open_subset,viscosity,dynamic_viscosity,WAPNOHKVXSQRPX-SSDOTTSWSA-N,alpha-methylbenzyl alcohol,C[C@@H](O)c1ccccc1,298.1,0.00849,Pa*s,,,,,,,,1,pure,10.1186/s13321-024-00820-5,published_supplement_open_subset,data/viscosity_v01.csv,2586,12dfa03f34284c93204d1054f75b5a342fd82094da0ca17cee372b4c581c5b26,publishable_core,cc_by_4_0,true
schrodinger_viscosity_v01_open_subset:2587,schrodinger_viscosity_v01_open_subset,viscosity,dynamic_viscosity,WAPNOHKVXSQRPX-SSDOTTSWSA-N,alpha-methylbenzyl alcohol,C[C@@H](O)c1ccccc1,313.1,0.00484,Pa*s,,,,,,,,1,pure,10.1186/s13321-024-00820-5,published_supplement_open_subset,data/viscosity_v01.csv,2587,12dfa03f34284c93204d1054f75b5a342fd82094da0ca17cee372b4c581c5b26,publishable_core,cc_by_4_0,true
schrodinger_viscosity_v01_open_subset:2588,schrodinger_viscosity_v01_open_subset,viscosity,dynamic_viscosity,WAPNOHKVXSQRPX-SSDOTTSWSA-N,alpha-methylbenzyl alcohol,C[C@@H](O)c1ccccc1,323.1,0.0034,Pa*s,,,,,,,,1,pure,10.1186/s13321-024-00820-5,published_supplement_open_subset,data/viscosity_v01.csv,2588,12dfa03f34284c93204d1054f75b5a342fd82094da0ca17cee372b4c581c5b26,publishable_core,cc_by_4_0,true
schrodinger_viscosity_v01_open_subset:2589,schrodinger_viscosity_v01_open_subset,viscosity,dynamic_viscosity,WAPNOHKVXSQRPX-SSDOTTSWSA-N,alpha-methylbenzyl alcohol,C[C@@H](O)c1ccccc1,333.1,0.00249,Pa*s,,,,,,,,1,pure,10.1186/s13321-024-00820-5,published_supplement_open_subset,data/viscosity_v01.csv,2589,12dfa03f34284c93204d1054f75b5a342fd82094da0ca17cee372b4c581c5b26,publishable_core,cc_by_4_0,true
schrodinger_viscosity_v01_open_subset:2590,schrodinger_viscosity_v01_open_subset,viscosity,dynamic_viscosity,WAPNOHKVXSQRPX-SSDOTTSWSA-N,alpha-methylbenzyl alcohol,C[C@@H](O)c1ccccc1,353.1,0.00155,Pa*s,,,,,,,,1,pure,10.1186/s13321-024-00820-5,published_supplement_open_subset,data/viscosity_v01.csv,2590,12dfa03f34284c93204d1054f75b5a342fd82094da0ca17cee372b4c581c5b26,publishable_core,cc_by_4_0,true
schrodinger_viscosity_v01_open_subset:2591,schrodinger_viscosity_v01_open_subset,viscosity,dynamic_viscosity,WAPNOHKVXSQRPX-SSDOTTSWSA-N,alpha-methylbenzyl alcohol,C[C@@H](O)c1ccccc1,363.1,0.00123,Pa*s,,,,,,,,1,pure,10.1186/s13321-024-00820-5,published_supplement_open_subset,data/viscosity_v01.csv,2591,12dfa03f34284c93204d1054f75b5a342fd82094da0ca17cee372b4c581c5b26,publishable_core,cc_by_4_0,true
schrodinger_viscosity_v01_open_subset:2592,schrodinger_viscosity_v01_open_subset,viscosity,dynamic_viscosity,KVZJLSYJROEPSQ-OCAPTIKFSA-N,"cis-1,2-dimethylcyclohexane",C[C@@H]1CCCC[C@@H]1C,273.1,0.00162,Pa*s,,,,,,,,1,pure,10.1186/s13321-024-00820-5,published_supplement_open_subset,data/viscosity_v01.csv,2592,12dfa03f34284c93204d1054f75b5a342fd82094da0ca17cee372b4c581c5b26,publishable_core,cc_by_4_0,true
schrodinger_viscosity_v01_open_subset:2593,schrodinger_viscosity_v01_open_subset,viscosity,dynamic_viscosity,KVZJLSYJROEPSQ-OCAPTIKFSA-N,"cis-1,2-dimethylcyclohexane",C[C@@H]1CCCC[C@@H]1C,288.1,0.00119,Pa*s,,,,,,,,1,pure,10.1186/s13321-024-00820-5,published_supplement_open_subset,data/viscosity_v01.csv,2593,12dfa03f34284c93204d1054f75b5a342fd82094da0ca17cee372b4c581c5b26,publishable_core,cc_by_4_0,true
schrodinger_viscosity_v01_open_subset:2594,schrodinger_viscosity_v01_open_subset,viscosity,dynamic_viscosity,KVZJLSYJROEPSQ-OCAPTIKFSA-N,"cis-1,2-dimethylcyclohexane",C[C@@H]1CCCC[C@@H]1C,293.1,0.00111,Pa*s,,,,,,,,1,pure,10.1186/s13321-024-00820-5,published_supplement_open_subset,data/viscosity_v01.csv,2594,12dfa03f34284c93204d1054f75b5a342fd82094da0ca17cee372b4c581c5b26,publishable_core,cc_by_4_0,true
schrodinger_viscosity_v01_open_subset:2595,schrodinger_viscosity_v01_open_subset,viscosity,dynamic_viscosity,KVZJLSYJROEPSQ-OCAPTIKFSA-N,"cis-1,2-dimethylcyclohexane",C[C@@H]1CCCC[C@@H]1C,303.1,0.00093,Pa*s,,,,,,,,1,pure,10.1186/s13321-024-00820-5,published_supplement_open_subset,data/viscosity_v01.csv,2595,12dfa03f34284c93204d1054f75b5a342fd82094da0ca17cee372b4c581c5b26,publishable_core,cc_by_4_0,true
schrodinger_viscosity_v01_open_subset:2596,schrodinger_viscosity_v01_open_subset,viscosity,dynamic_viscosity,KVZJLSYJROEPSQ-OCAPTIKFSA-N,"cis-1,2-dimethylcyclohexane",C[C@@H]1CCCC[C@@H]1C,313.1,0.00082,Pa*s,,,,,,,,1,pure,10.1186/s13321-024-00820-5,published_supplement_open_subset,data/viscosity_v01.csv,2596,12dfa03f34284c93204d1054f75b5a342fd82094da0ca17cee372b4c581c5b26,publishable_core,cc_by_4_0,true
schrodinger_viscosity_v01_open_subset:2597,schrodinger_viscosity_v01_open_subset,viscosity,dynamic_viscosity,KVZJLSYJROEPSQ-HTQZYQBOSA-N,"trans-1,2-dimethylcyclohexane",C[C@@H]1CCCC[C@H]1C,273.1,0.00111,Pa*s,,,,,,,,1,pure,10.1186/s13321-024-00820-5,published_supplement_open_subset,data/viscosity_v01.csv,2597,12dfa03f34284c93204d1054f75b5a342fd82094da0ca17cee372b4c581c5b26,publishable_core,cc_by_4_0,true
schrodinger_viscosity_v01_open_subset:2598,schrodinger_viscosity_v01_open_subset,viscosity,dynamic_viscosity,KVZJLSYJROEPSQ-HTQZYQBOSA-N,"trans-1,2-dimethylcyclohexane",C[C@@H]1CCCC[C@H]1C,293.1,0.00082,Pa*s,,,,,,,,1,pure,10.1186/s13321-024-00820-5,published_supplement_open_subset,data/viscosity_v01.csv,2598,12dfa03f34284c93204d1054f75b5a342fd82094da0ca17cee372b4c581c5b26,publishable_core,cc_by_4_0,true
schrodinger_viscosity_v01_open_subset:2599,schrodinger_viscosity_v01_open_subset,viscosity,dynamic_viscosity,KVZJLSYJROEPSQ-HTQZYQBOSA-N,"trans-1,2-dimethylcyclohexane",C[C@@H]1CCCC[C@H]1C,313.1,0.00063,Pa*s,,,,,,,,1,pure,10.1186/s13321-024-00820-5,published_supplement_open_subset,data/viscosity_v01.csv,2599,12dfa03f34284c93204d1054f75b5a342fd82094da0ca17cee372b4c581c5b26,publishable_core,cc_by_4_0,true
schrodinger_viscosity_v01_open_subset:2600,schrodinger_viscosity_v01_open_subset,viscosity,dynamic_viscosity,NDVWOBYBJYUSMF-RNFRBKRXSA-N,trans-2-methylcyclohexanol,C[C@@H]1CCCC[C@H]1O,303.1,0.02514,Pa*s,,,,,,,,1,pure,10.1186/s13321-024-00820-5,published_supplement_open_subset,data/viscosity_v01.csv,2600,12dfa03f34284c93204d1054f75b5a342fd82094da0ca17cee372b4c581c5b26,publishable_core,cc_by_4_0,true
schrodinger_viscosity_v01_open_subset:2601,schrodinger_viscosity_v01_open_subset,viscosity,dynamic_viscosity,NDVWOBYBJYUSMF-RNFRBKRXSA-N,trans-2-Methylcyclohexanol,C[C@@H]1CCCC[C@H]1O,303.15,0.02514,Pa*s,,,,,,,,1,pure,10.1186/s13321-024-00820-5,published_supplement_open_subset,data/viscosity_v01.csv,2601,12dfa03f34284c93204d1054f75b5a342fd82094da0ca17cee372b4c581c5b26,publishable_core,cc_by_4_0,true
schrodinger_viscosity_v01_open_subset:2602,schrodinger_viscosity_v01_open_subset,viscosity,dynamic_viscosity,SGVUHPSBDNVHKL-HTQZYQBOSA-N,"trans-1,3-dimethylcyclohexane",C[C@@H]1CCC[C@@H](C)C1,273.1,0.00083,Pa*s,,,,,,,,1,pure,10.1186/s13321-024-00820-5,published_supplement_open_subset,data/viscosity_v01.csv,2602,12dfa03f34284c93204d1054f75b5a342fd82094da0ca17cee372b4c581c5b26,publishable_core,cc_by_4_0,true
schrodinger_viscosity_v01_open_subset:2603,schrodinger_viscosity_v01_open_subset,viscosity,dynamic_viscosity,SGVUHPSBDNVHKL-HTQZYQBOSA-N,"trans-1,3-dimethylcyclohexane",C[C@@H]1CCC[C@@H](C)C1,288.1,0.00066,Pa*s,,,,,,,,1,pure,10.1186/s13321-024-00820-5,published_supplement_open_subset,data/viscosity_v01.csv,2603,12dfa03f34284c93204d1054f75b5a342fd82094da0ca17cee372b4c581c5b26,publishable_core,cc_by_4_0,true
schrodinger_viscosity_v01_open_subset:2604,schrodinger_viscosity_v01_open_subset,viscosity,dynamic_viscosity,SGVUHPSBDNVHKL-HTQZYQBOSA-N,"trans-1,3-dimethylcyclohexane",C[C@@H]1CCC[C@@H](C)C1,293.1,0.00063,Pa*s,,,,,,,,1,pure,10.1186/s13321-024-00820-5,published_supplement_open_subset,data/viscosity_v01.csv,2604,12dfa03f34284c93204d1054f75b5a342fd82094da0ca17cee372b4c581c5b26,publishable_core,cc_by_4_0,true
schrodinger_viscosity_v01_open_subset:2605,schrodinger_viscosity_v01_open_subset,viscosity,dynamic_viscosity,SGVUHPSBDNVHKL-HTQZYQBOSA-N,"trans-1,3-dimethylcyclohexane",C[C@@H]1CCC[C@@H](C)C1,303.1,0.00056,Pa*s,,,,,,,,1,pure,10.1186/s13321-024-00820-5,published_supplement_open_subset,data/viscosity_v01.csv,2605,12dfa03f34284c93204d1054f75b5a342fd82094da0ca17cee372b4c581c5b26,publishable_core,cc_by_4_0,true
schrodinger_viscosity_v01_open_subset:2606,schrodinger_viscosity_v01_open_subset,viscosity,dynamic_viscosity,SGVUHPSBDNVHKL-HTQZYQBOSA-N,"trans-1,3-dimethylcyclohexane",C[C@@H]1CCC[C@@H](C)C1,313.1,0.0005,Pa*s,,,,,,,,1,pure,10.1186/s13321-024-00820-5,published_supplement_open_subset,data/viscosity_v01.csv,2606,12dfa03f34284c93204d1054f75b5a342fd82094da0ca17cee372b4c581c5b26,publishable_core,cc_by_4_0,true
schrodinger_viscosity_v01_open_subset:2607,schrodinger_viscosity_v01_open_subset,viscosity,dynamic_viscosity,HTSABYAWKQAHBT-RNFRBKRXSA-N,trans-3-methylcyclohexanol,C[C@@H]1CCC[C@@H](O)C1,298.1,0.0251,Pa*s,,,,,,,,1,pure,10.1186/s13321-024-00820-5,published_supplement_open_subset,data/viscosity_v01.csv,2607,12dfa03f34284c93204d1054f75b5a342fd82094da0ca17cee372b4c581c5b26,publishable_core,cc_by_4_0,true
schrodinger_viscosity_v01_open_subset:2608,schrodinger_viscosity_v01_open_subset,viscosity,dynamic_viscosity,SGVUHPSBDNVHKL-OCAPTIKFSA-N,"cis-1,3-dimethylcyclohexane",C[C@@H]1CCC[C@H](C)C1,273.1,0.0012,Pa*s,,,,,,,,1,pure,10.1186/s13321-024-00820-5,published_supplement_open_subset,data/viscosity_v01.csv,2608,12dfa03f34284c93204d1054f75b5a342fd82094da0ca17cee372b4c581c5b26,publishable_core,cc_by_4_0,true
schrodinger_viscosity_v01_open_subset:2609,schrodinger_viscosity_v01_open_subset,viscosity,dynamic_viscosity,SGVUHPSBDNVHKL-OCAPTIKFSA-N,"cis-1,3-dimethylcyclohexane",C[C@@H]1CCC[C@H](C)C1,288.1,0.00089,Pa*s,,,,,,,,1,pure,10.1186/s13321-024-00820-5,published_supplement_open_subset,data/viscosity_v01.csv,2609,12dfa03f34284c93204d1054f75b5a342fd82094da0ca17cee372b4c581c5b26,publishable_core,cc_by_4_0,true
schrodinger_viscosity_v01_open_subset:2610,schrodinger_viscosity_v01_open_subset,viscosity,dynamic_viscosity,SGVUHPSBDNVHKL-OCAPTIKFSA-N,"cis-1,3-dimethylcyclohexane",C[C@@H]1CCC[C@H](C)C1,293.1,0.00087,Pa*s,,,,,,,,1,pure,10.1186/s13321-024-00820-5,published_supplement_open_subset,data/viscosity_v01.csv,2610,12dfa03f34284c93204d1054f75b5a342fd82094da0ca17cee372b4c581c5b26,publishable_core,cc_by_4_0,true
schrodinger_viscosity_v01_open_subset:2611,schrodinger_viscosity_v01_open_subset,viscosity,dynamic_viscosity,SGVUHPSBDNVHKL-OCAPTIKFSA-N,"cis-1,3-dimethylcyclohexane",C[C@@H]1CCC[C@H](C)C1,303.1,0.00072,Pa*s,,,,,,,,1,pure,10.1186/s13321-024-00820-5,published_supplement_open_subset,data/viscosity_v01.csv,2611,12dfa03f34284c93204d1054f75b5a342fd82094da0ca17cee372b4c581c5b26,publishable_core,cc_by_4_0,true
schrodinger_viscosity_v01_open_subset:2612,schrodinger_viscosity_v01_open_subset,viscosity,dynamic_viscosity,SGVUHPSBDNVHKL-OCAPTIKFSA-N,"cis-1,3-dimethylcyclohexane",C[C@@H]1CCC[C@H](C)C1,313.1,0.00065,Pa*s,,,,,,,,1,pure,10.1186/s13321-024-00820-5,published_supplement_open_subset,data/viscosity_v01.csv,2612,12dfa03f34284c93204d1054f75b5a342fd82094da0ca17cee372b4c581c5b26,publishable_core,cc_by_4_0,true
schrodinger_viscosity_v01_open_subset:2613,schrodinger_viscosity_v01_open_subset,viscosity,dynamic_viscosity,HTSABYAWKQAHBT-RQJHMYQMSA-N,cis-3-Methylcyclohexanol,C[C@@H]1CCC[C@H](O)C1,298.15,0.0197,Pa*s,,,,,,,,1,pure,10.1186/s13321-024-00820-5,published_supplement_open_subset,data/viscosity_v01.csv,2613,12dfa03f34284c93204d1054f75b5a342fd82094da0ca17cee372b4c581c5b26,publishable_core,cc_by_4_0,true
schrodinger_viscosity_v01_open_subset:2614,schrodinger_viscosity_v01_open_subset,viscosity,dynamic_viscosity,HTSABYAWKQAHBT-RQJHMYQMSA-N,cis-3-Methylcyclohexanol,C[C@@H]1CCC[C@H](O)C1,303.15,0.01723,Pa*s,,,,,,,,1,pure,10.1186/s13321-024-00820-5,published_supplement_open_subset,data/viscosity_v01.csv,2614,12dfa03f34284c93204d1054f75b5a342fd82094da0ca17cee372b4c581c5b26,publishable_core,cc_by_4_0,true
schrodinger_viscosity_v01_open_subset:2615,schrodinger_viscosity_v01_open_subset,viscosity,dynamic_viscosity,NDVWOBYBJYUSMF-NKWVEPMBSA-N,cis-2-methylcyclohexanol,C[C@H]1CCCC[C@H]1O,298.1,0.01808,Pa*s,,,,,,,,1,pure,10.1186/s13321-024-00820-5,published_supplement_open_subset,data/viscosity_v01.csv,2615,12dfa03f34284c93204d1054f75b5a342fd82094da0ca17cee372b4c581c5b26,publishable_core,cc_by_4_0,true
schrodinger_viscosity_v01_open_subset:2616,schrodinger_viscosity_v01_open_subset,viscosity,dynamic_viscosity,NDVWOBYBJYUSMF-NKWVEPMBSA-N,cis-2-Methylcyclohexanol,C[C@H]1CCCC[C@H]1O,298.15,0.01808,Pa*s,,,,,,,,1,pure,10.1186/s13321-024-00820-5,published_supplement_open_subset,data/viscosity_v01.csv,2616,12dfa03f34284c93204d1054f75b5a342fd82094da0ca17cee372b4c581c5b26,publishable_core,cc_by_4_0,true
schrodinger_viscosity_v01_open_subset:2617,schrodinger_viscosity_v01_open_subset,viscosity,dynamic_viscosity,NDVWOBYBJYUSMF-NKWVEPMBSA-N,cis-2-methylcyclohexanol,C[C@H]1CCCC[C@H]1O,303.1,0.0136,Pa*s,,,,,,,,1,pure,10.1186/s13321-024-00820-5,published_supplement_open_subset,data/viscosity_v01.csv,2617,12dfa03f34284c93204d1054f75b5a342fd82094da0ca17cee372b4c581c5b26,publishable_core,cc_by_4_0,true
schrodinger_viscosity_v01_open_subset:2618,schrodinger_viscosity_v01_open_subset,viscosity,dynamic_viscosity,NDVWOBYBJYUSMF-NKWVEPMBSA-N,cis-2-Methylcyclohexanol,C[C@H]1CCCC[C@H]1O,303.15,0.0136,Pa*s,,,,,,,,1,pure,10.1186/s13321-024-00820-5,published_supplement_open_subset,data/viscosity_v01.csv,2618,12dfa03f34284c93204d1054f75b5a342fd82094da0ca17cee372b4c581c5b26,publishable_core,cc_by_4_0,true
schrodinger_viscosity_v01_open_subset:2619,schrodinger_viscosity_v01_open_subset,viscosity,dynamic_viscosity,HTSABYAWKQAHBT-NKWVEPMBSA-N,cis-3-methylcyclohexanol,C[C@H]1CCC[C@@H](O)C1,289.1,0.02652,Pa*s,,,,,,,,1,pure,10.1186/s13321-024-00820-5,published_supplement_open_subset,data/viscosity_v01.csv,2619,12dfa03f34284c93204d1054f75b5a342fd82094da0ca17cee372b4c581c5b26,publishable_core,cc_by_4_0,true
schrodinger_viscosity_v01_open_subset:2620,schrodinger_viscosity_v01_open_subset,viscosity,dynamic_viscosity,HTSABYAWKQAHBT-NKWVEPMBSA-N,cis-3-methylcyclohexanol,C[C@H]1CCC[C@@H](O)C1,298.1,0.0197,Pa*s,,,,,,,,1,pure,10.1186/s13321-024-00820-5,published_supplement_open_subset,data/viscosity_v01.csv,2620,12dfa03f34284c93204d1054f75b5a342fd82094da0ca17cee372b4c581c5b26,publishable_core,cc_by_4_0,true
schrodinger_viscosity_v01_open_subset:2621,schrodinger_viscosity_v01_open_subset,viscosity,dynamic_viscosity,HTSABYAWKQAHBT-BQBZGAKWSA-N,trans-3-Methylcyclohexanol,C[C@H]1CCC[C@H](O)C1,289.15,0.02562,Pa*s,,,,,,,,1,pure,10.1186/s13321-024-00820-5,published_supplement_open_subset,data/viscosity_v01.csv,2621,12dfa03f34284c93204d1054f75b5a342fd82094da0ca17cee372b4c581c5b26,publishable_core,cc_by_4_0,true
schrodinger_viscosity_v01_open_subset:2622,schrodinger_viscosity_v01_open_subset,viscosity,dynamic_viscosity,HTSABYAWKQAHBT-BQBZGAKWSA-N,trans-3-Methylcyclohexanol,C[C@H]1CCC[C@H](O)C1,303.15,0.0156,Pa*s,,,,,,,,1,pure,10.1186/s13321-024-00820-5,published_supplement_open_subset,data/viscosity_v01.csv,2622,12dfa03f34284c93204d1054f75b5a342fd82094da0ca17cee372b4c581c5b26,publishable_core,cc_by_4_0,true
schrodinger_viscosity_v01_open_subset:2623,schrodinger_viscosity_v01_open_subset,viscosity,dynamic_viscosity,QRMPKOFEUHIBNM-OCAPTIKFSA-N,"cis-1,4-dimethylcyclohexane",C[C@H]1CC[C@@H](C)CC1,273.1,0.00122,Pa*s,,,,,,,,1,pure,10.1186/s13321-024-00820-5,published_supplement_open_subset,data/viscosity_v01.csv,2623,12dfa03f34284c93204d1054f75b5a342fd82094da0ca17cee372b4c581c5b26,publishable_core,cc_by_4_0,true
schrodinger_viscosity_v01_open_subset:2624,schrodinger_viscosity_v01_open_subset,viscosity,dynamic_viscosity,QRMPKOFEUHIBNM-OCAPTIKFSA-N,"cis-1,4-dimethylcyclohexane",C[C@H]1CC[C@@H](C)CC1,288.1,0.00093,Pa*s,,,,,,,,1,pure,10.1186/s13321-024-00820-5,published_supplement_open_subset,data/viscosity_v01.csv,2624,12dfa03f34284c93204d1054f75b5a342fd82094da0ca17cee372b4c581c5b26,publishable_core,cc_by_4_0,true
schrodinger_viscosity_v01_open_subset:2625,schrodinger_viscosity_v01_open_subset,viscosity,dynamic_viscosity,QRMPKOFEUHIBNM-OCAPTIKFSA-N,"cis-1,4-dimethylcyclohexane",C[C@H]1CC[C@@H](C)CC1,293.1,0.00088,Pa*s,,,,,,,,1,pure,10.1186/s13321-024-00820-5,published_supplement_open_subset,data/viscosity_v01.csv,2625,12dfa03f34284c93204d1054f75b5a342fd82094da0ca17cee372b4c581c5b26,publishable_core,cc_by_4_0,true
schrodinger_viscosity_v01_open_subset:2626,schrodinger_viscosity_v01_open_subset,viscosity,dynamic_viscosity,QRMPKOFEUHIBNM-OCAPTIKFSA-N,"cis-1,4-dimethylcyclohexane",C[C@H]1CC[C@@H](C)CC1,303.1,0.00075,Pa*s,,,,,,,,1,pure,10.1186/s13321-024-00820-5,published_supplement_open_subset,data/viscosity_v01.csv,2626,12dfa03f34284c93204d1054f75b5a342fd82094da0ca17cee372b4c581c5b26,publishable_core,cc_by_4_0,true
schrodinger_viscosity_v01_open_subset:2627,schrodinger_viscosity_v01_open_subset,viscosity,dynamic_viscosity,QRMPKOFEUHIBNM-OCAPTIKFSA-N,"cis-1,4-dimethylcyclohexane",C[C@H]1CC[C@@H](C)CC1,313.1,0.00066,Pa*s,,,,,,,,1,pure,10.1186/s13321-024-00820-5,published_supplement_open_subset,data/viscosity_v01.csv,2627,12dfa03f34284c93204d1054f75b5a342fd82094da0ca17cee372b4c581c5b26,publishable_core,cc_by_4_0,true
schrodinger_viscosity_v01_open_subset:2628,schrodinger_viscosity_v01_open_subset,viscosity,dynamic_viscosity,MQWCXKGKQLNYQG-KNVOCYPGSA-N,cis-4-methylcyclohexanol,C[C@H]1CC[C@@H](O)CC1,298.1,0.0247,Pa*s,,,,,,,,1,pure,10.1186/s13321-024-00820-5,published_supplement_open_subset,data/viscosity_v01.csv,2628,12dfa03f34284c93204d1054f75b5a342fd82094da0ca17cee372b4c581c5b26,publishable_core,cc_by_4_0,true
schrodinger_viscosity_v01_open_subset:2629,schrodinger_viscosity_v01_open_subset,viscosity,dynamic_viscosity,QRMPKOFEUHIBNM-ZKCHVHJHSA-N,"trans-1,4-dimethylcyclohexane",C[C@H]1CC[C@H](C)CC1,273.1,0.00095,Pa*s,,,,,,,,1,pure,10.1186/s13321-024-00820-5,published_supplement_open_subset,data/viscosity_v01.csv,2629,12dfa03f34284c93204d1054f75b5a342fd82094da0ca17cee372b4c581c5b26,publishable_core,cc_by_4_0,true
schrodinger_viscosity_v01_open_subset:2630,schrodinger_viscosity_v01_open_subset,viscosity,dynamic_viscosity,QRMPKOFEUHIBNM-ZKCHVHJHSA-N,"trans-1,4-dimethylcyclohexane",C[C@H]1CC[C@H](C)CC1,288.1,0.00075,Pa*s,,,,,,,,1,pure,10.1186/s13321-024-00820-5,published_supplement_open_subset,data/viscosity_v01.csv,2630,12dfa03f34284c93204d1054f75b5a342fd82094da0ca17cee372b4c581c5b26,publishable_core,cc_by_4_0,true
schrodinger_viscosity_v01_open_subset:2631,schrodinger_viscosity_v01_open_subset,viscosity,dynamic_viscosity,QRMPKOFEUHIBNM-ZKCHVHJHSA-N,"trans-1,4-dimethylcyclohexane",C[C@H]1CC[C@H](C)CC1,293.1,0.00071,Pa*s,,,,,,,,1,pure,10.1186/s13321-024-00820-5,published_supplement_open_subset,data/viscosity_v01.csv,2631,12dfa03f34284c93204d1054f75b5a342fd82094da0ca17cee372b4c581c5b26,publishable_core,cc_by_4_0,true
schrodinger_viscosity_v01_open_subset:2632,schrodinger_viscosity_v01_open_subset,viscosity,dynamic_viscosity,QRMPKOFEUHIBNM-ZKCHVHJHSA-N,"trans-1,4-dimethylcyclohexane",C[C@H]1CC[C@H](C)CC1,303.1,0.00061,Pa*s,,,,,,,,1,pure,10.1186/s13321-024-00820-5,published_supplement_open_subset,data/viscosity_v01.csv,2632,12dfa03f34284c93204d1054f75b5a342fd82094da0ca17cee372b4c581c5b26,publishable_core,cc_by_4_0,true
schrodinger_viscosity_v01_open_subset:2633,schrodinger_viscosity_v01_open_subset,viscosity,dynamic_viscosity,QRMPKOFEUHIBNM-ZKCHVHJHSA-N,"trans-1,4-dimethylcyclohexane",C[C@H]1CC[C@H](C)CC1,313.1,0.00055,Pa*s,,,,,,,,1,pure,10.1186/s13321-024-00820-5,published_supplement_open_subset,data/viscosity_v01.csv,2633,12dfa03f34284c93204d1054f75b5a342fd82094da0ca17cee372b4c581c5b26,publishable_core,cc_by_4_0,true
schrodinger_viscosity_v01_open_subset:2634,schrodinger_viscosity_v01_open_subset,viscosity,dynamic_viscosity,LYGJENNIWJXYER-UHFFFAOYSA-N,Nitromethane,C[N+](=O)[O-],288.15,0.000692,Pa*s,,,,,,,,1,pure,10.1186/s13321-024-00820-5,published_supplement_open_subset,data/viscosity_v01.csv,2634,12dfa03f34284c93204d1054f75b5a342fd82094da0ca17cee372b4c581c5b26,publishable_core,cc_by_4_0,true
schrodinger_viscosity_v01_open_subset:2635,schrodinger_viscosity_v01_open_subset,viscosity,dynamic_viscosity,LYGJENNIWJXYER-UHFFFAOYSA-N,Nitromethane,C[N+](=O)[O-],303.15,0.000596,Pa*s,,,,,,,,1,pure,10.1186/s13321-024-00820-5,published_supplement_open_subset,data/viscosity_v01.csv,2635,12dfa03f34284c93204d1054f75b5a342fd82094da0ca17cee372b4c581c5b26,publishable_core,cc_by_4_0,true
schrodinger_viscosity_v01_open_subset:2636,schrodinger_viscosity_v01_open_subset,viscosity,dynamic_viscosity,LYGJENNIWJXYER-UHFFFAOYSA-N,nitromethane,C[N+](=O)[O-],313.15,0.000526,Pa*s,,,,,,,,1,pure,10.1186/s13321-024-00820-5,published_supplement_open_subset,data/viscosity_v01.csv,2636,12dfa03f34284c93204d1054f75b5a342fd82094da0ca17cee372b4c581c5b26,publishable_core,cc_by_4_0,true
schrodinger_viscosity_v01_open_subset:2637,schrodinger_viscosity_v01_open_subset,viscosity,dynamic_viscosity,LYGJENNIWJXYER-UHFFFAOYSA-N,nitromethane,C[N+](=O)[O-],328.15,0.00045,Pa*s,,,,,,,,1,pure,10.1186/s13321-024-00820-5,published_supplement_open_subset,data/viscosity_v01.csv,2637,12dfa03f34284c93204d1054f75b5a342fd82094da0ca17cee372b4c581c5b26,publishable_core,cc_by_4_0,true
schrodinger_viscosity_v01_open_subset:2638,schrodinger_viscosity_v01_open_subset,viscosity,dynamic_viscosity,LYGJENNIWJXYER-UHFFFAOYSA-N,nitromethane,C[N+](=O)[O-],343.15,0.000392,Pa*s,,,,,,,,1,pure,10.1186/s13321-024-00820-5,published_supplement_open_subset,data/viscosity_v01.csv,2638,12dfa03f34284c93204d1054f75b5a342fd82094da0ca17cee372b4c581c5b26,publishable_core,cc_by_4_0,true
schrodinger_viscosity_v01_open_subset:2639,schrodinger_viscosity_v01_open_subset,viscosity,dynamic_viscosity,LYGJENNIWJXYER-UHFFFAOYSA-N,nitromethane,C[N+](=O)[O-],358.15,0.000342,Pa*s,,,,,,,,1,pure,10.1186/s13321-024-00820-5,published_supplement_open_subset,data/viscosity_v01.csv,2639,12dfa03f34284c93204d1054f75b5a342fd82094da0ca17cee372b4c581c5b26,publishable_core,cc_by_4_0,true
schrodinger_viscosity_v01_open_subset:2640,schrodinger_viscosity_v01_open_subset,viscosity,dynamic_viscosity,CZDYPVPMEAXLPK-UHFFFAOYSA-N,Tetramethylsilane,C[Si](C)(C)C,298.15,0.00023,Pa*s,,,,,,,,1,pure,10.1186/s13321-024-00820-5,published_supplement_open_subset,data/viscosity_v01.csv,2640,12dfa03f34284c93204d1054f75b5a342fd82094da0ca17cee372b4c581c5b26,publishable_core,cc_by_4_0,true
schrodinger_viscosity_v01_open_subset:2641,schrodinger_viscosity_v01_open_subset,viscosity,dynamic_viscosity,NLHDFGKNWSCKMD-UHFFFAOYSA-N,"2,2,4,4,6,6-hexamethyl-3-oxa-2,4,6-trisila-heptane",C[Si](C)(C)C[Si](C)(C)O[Si](C)(C)C,298.15,0.0011,Pa*s,,,,,,,,1,pure,10.1186/s13321-024-00820-5,published_supplement_open_subset,data/viscosity_v01.csv,2641,12dfa03f34284c93204d1054f75b5a342fd82094da0ca17cee372b4c581c5b26,publishable_core,cc_by_4_0,true
schrodinger_viscosity_v01_open_subset:2642,schrodinger_viscosity_v01_open_subset,viscosity,dynamic_viscosity,SZXDISBRUOMECQ-UHFFFAOYSA-N,"2,2,4,4,6,6,8,8,10,10,12,12-dodecamethyl-5,7,9-trioxa-2,4,6,8,10,12-hexasila-tridecane",C[Si](C)(C)C[Si](C)(C)O[Si](C)(C)O[Si](C)(C)O[Si](C)(C)C[Si](C)(C)C,298.15,0.0035,Pa*s,,,,,,,,1,pure,10.1186/s13321-024-00820-5,published_supplement_open_subset,data/viscosity_v01.csv,2642,12dfa03f34284c93204d1054f75b5a342fd82094da0ca17cee372b4c581c5b26,publishable_core,cc_by_4_0,true
schrodinger_viscosity_v01_open_subset:2643,schrodinger_viscosity_v01_open_subset,viscosity,dynamic_viscosity,AZDOPJAQSNNGLC-UHFFFAOYSA-N,"2,2,4,4,6,6,8,8,10,10,12,12,14,14-tetradecamethyl-5,7,9,11-tetraoxa-2,4,6,8,10,12,14-heptasila-pentadecane",C[Si](C)(C)C[Si](C)(C)O[Si](C)(C)O[Si](C)(C)O[Si](C)(C)O[Si](C)(C)C[Si](C)(C)C,298.15,0.0044,Pa*s,,,,,,,,1,pure,10.1186/s13321-024-00820-5,published_supplement_open_subset,data/viscosity_v01.csv,2643,12dfa03f34284c93204d1054f75b5a342fd82094da0ca17cee372b4c581c5b26,publishable_core,cc_by_4_0,true
