Repository: LittleAlety/electrolyte-solvent-dielectric-ml

# 电解液溶剂筛选：可审计的多通道机器学习管线

> **2026-11-28 · PLAN B 生产失败诊断**：[根因分析](outputs/b750_completion/failure_diagnostics/FAILURE_ANALYSIS.md) · [执行报告](outputs/b750_completion/COMPLETION_REPORT.md)。214条测试通过；38/67合格，剩余21个几何步数耗尽、1个超时中断、7个从未启动。首轮5个续算全部合格，当前状态 BLOCKED_NEEDS_SUBMISSION。历史目标泄漏、方法错标、CM截断和点级CI解释已由[科学更正](outputs/b750_completion/scientific_errata.json)取代。

> An auditable, pre-registered machine-learning pipeline for electrolyte-solvent
> screening: static permittivity (epsilon), viscosity (eta), the orbital window
> (HOMO / LUMO), and redox potential - with a frozen main scoreboard, a shot ledger,
> and every negative result retained rather than routed around.

File: data/processed/eta_epsilon_joint_observations.csv (part 74 of 84)
row_id,dataset_id,property,property_family,inchikey,name,smiles,T_K,value,unit,phase,method,uncertainty,uncertainty_kind,confidence_level,frequency_mhz,pressure_kpa,n_components,pure_or_mixture,source_doi,source_kind,source_file,source_row_index,source_file_sha256,quality_layer,licence,redistributable
schrodinger_viscosity_v01_open_subset:2644,schrodinger_viscosity_v01_open_subset,viscosity,dynamic_viscosity,UQEAIHBTYFGYIE-UHFFFAOYSA-N,"1,1,1,3,3,3-hexamethyldisiloxane",C[Si](C)(C)O[Si](C)(C)C,298.15,0.00049,Pa*s,,,,,,,,1,pure,10.1186/s13321-024-00820-5,published_supplement_open_subset,data/viscosity_v01.csv,2644,12dfa03f34284c93204d1054f75b5a342fd82094da0ca17cee372b4c581c5b26,publishable_core,cc_by_4_0,true
schrodinger_viscosity_v01_open_subset:2645,schrodinger_viscosity_v01_open_subset,viscosity,dynamic_viscosity,CXQXSVUQTKDNFP-UHFFFAOYSA-N,octamethyltrisiloxane,C[Si](C)(C)O[Si](C)(C)O[Si](C)(C)C,298.15,0.00085,Pa*s,,,,,,,,1,pure,10.1186/s13321-024-00820-5,published_supplement_open_subset,data/viscosity_v01.csv,2645,12dfa03f34284c93204d1054f75b5a342fd82094da0ca17cee372b4c581c5b26,publishable_core,cc_by_4_0,true
schrodinger_viscosity_v01_open_subset:2646,schrodinger_viscosity_v01_open_subset,viscosity,dynamic_viscosity,YFCGDEUVHLPRCZ-UHFFFAOYSA-N,Decamethyltetrasiloxane,C[Si](C)(C)O[Si](C)(C)O[Si](C)(C)O[Si](C)(C)C,293.15,0.00128,Pa*s,,,,,,,,1,pure,10.1186/s13321-024-00820-5,published_supplement_open_subset,data/viscosity_v01.csv,2646,12dfa03f34284c93204d1054f75b5a342fd82094da0ca17cee372b4c581c5b26,publishable_core,cc_by_4_0,true
schrodinger_viscosity_v01_open_subset:2647,schrodinger_viscosity_v01_open_subset,viscosity,dynamic_viscosity,FBZANXDWQAVSTQ-UHFFFAOYSA-N,dodecamethylpentasiloxane,C[Si](C)(C)O[Si](C)(C)O[Si](C)(C)O[Si](C)(C)O[Si](C)(C)C,298.15,0.0018,Pa*s,,,,,,,,1,pure,10.1186/s13321-024-00820-5,published_supplement_open_subset,data/viscosity_v01.csv,2647,12dfa03f34284c93204d1054f75b5a342fd82094da0ca17cee372b4c581c5b26,publishable_core,cc_by_4_0,true
schrodinger_viscosity_v01_open_subset:2648,schrodinger_viscosity_v01_open_subset,viscosity,dynamic_viscosity,ADANNTOYRVPQLJ-UHFFFAOYSA-N,tetradecamethylhexasiloxane,C[Si](C)(C)O[Si](C)(C)O[Si](C)(C)O[Si](C)(C)O[Si](C)(C)O[Si](C)(C)C,298.15,0.0024,Pa*s,,,,,,,,1,pure,10.1186/s13321-024-00820-5,published_supplement_open_subset,data/viscosity_v01.csv,2648,12dfa03f34284c93204d1054f75b5a342fd82094da0ca17cee372b4c581c5b26,publishable_core,cc_by_4_0,true
schrodinger_viscosity_v01_open_subset:2649,schrodinger_viscosity_v01_open_subset,viscosity,dynamic_viscosity,RGMZNZABJYWAEC-UHFFFAOYSA-N,"1,1,1,3,5,5,5-heptamethyl-3-trimethylsilanyloxy-trisiloxane",C[Si](C)(C)O[Si](C)(O[Si](C)(C)C)O[Si](C)(C)C,298.15,0.0014,Pa*s,,,,,,,,1,pure,10.1186/s13321-024-00820-5,published_supplement_open_subset,data/viscosity_v01.csv,2649,12dfa03f34284c93204d1054f75b5a342fd82094da0ca17cee372b4c581c5b26,publishable_core,cc_by_4_0,true
schrodinger_viscosity_v01_open_subset:2650,schrodinger_viscosity_v01_open_subset,viscosity,dynamic_viscosity,HTDJPCNNEPUOOQ-UHFFFAOYSA-N,hexamethyl-cyclotrisiloxane,C[Si]1(C)O[Si](C)(C)O[Si](C)(C)O1,298.15,0.00093,Pa*s,,,,,,,,1,pure,10.1186/s13321-024-00820-5,published_supplement_open_subset,data/viscosity_v01.csv,2650,12dfa03f34284c93204d1054f75b5a342fd82094da0ca17cee372b4c581c5b26,publishable_core,cc_by_4_0,true
schrodinger_viscosity_v01_open_subset:2651,schrodinger_viscosity_v01_open_subset,viscosity,dynamic_viscosity,HMMGMWAXVFQUOA-UHFFFAOYSA-N,Octamethylcyclotetrasiloxane,C[Si]1(C)O[Si](C)(C)O[Si](C)(C)O[Si](C)(C)O1,293.15,0.0022,Pa*s,,,,,,,,1,pure,10.1186/s13321-024-00820-5,published_supplement_open_subset,data/viscosity_v01.csv,2651,12dfa03f34284c93204d1054f75b5a342fd82094da0ca17cee372b4c581c5b26,publishable_core,cc_by_4_0,true
schrodinger_viscosity_v01_open_subset:2652,schrodinger_viscosity_v01_open_subset,viscosity,dynamic_viscosity,HMMGMWAXVFQUOA-UHFFFAOYSA-N,Octamethylcyclotetrasiloxane,C[Si]1(C)O[Si](C)(C)O[Si](C)(C)O[Si](C)(C)O1,298.15,0.0021,Pa*s,,,,,,,,1,pure,10.1186/s13321-024-00820-5,published_supplement_open_subset,data/viscosity_v01.csv,2652,12dfa03f34284c93204d1054f75b5a342fd82094da0ca17cee372b4c581c5b26,publishable_core,cc_by_4_0,true
schrodinger_viscosity_v01_open_subset:2653,schrodinger_viscosity_v01_open_subset,viscosity,dynamic_viscosity,XMSXQFUHVRWGNA-UHFFFAOYSA-N,Decamethylcyclopentasiloxane,C[Si]1(C)O[Si](C)(C)O[Si](C)(C)O[Si](C)(C)O[Si](C)(C)O1,298.15,0.0038,Pa*s,,,,,,,,1,pure,10.1186/s13321-024-00820-5,published_supplement_open_subset,data/viscosity_v01.csv,2653,12dfa03f34284c93204d1054f75b5a342fd82094da0ca17cee372b4c581c5b26,publishable_core,cc_by_4_0,true
schrodinger_viscosity_v01_open_subset:2654,schrodinger_viscosity_v01_open_subset,viscosity,dynamic_viscosity,GSANOGQCVHBHIF-UHFFFAOYSA-N,tetradecamethyl-cycloheptasiloxane,C[Si]1(C)O[Si](C)(C)O[Si](C)(C)O[Si](C)(C)O[Si](C)(C)O[Si](C)(C)O[Si](C)(C)O1,298.15,0.0108,Pa*s,,,,,,,,1,pure,10.1186/s13321-024-00820-5,published_supplement_open_subset,data/viscosity_v01.csv,2654,12dfa03f34284c93204d1054f75b5a342fd82094da0ca17cee372b4c581c5b26,publishable_core,cc_by_4_0,true
schrodinger_viscosity_v01_open_subset:2655,schrodinger_viscosity_v01_open_subset,viscosity,dynamic_viscosity,NLZUEZXRPGMBCV-UHFFFAOYSA-N,"2,6-di-tert-butyl-p-cresol",Cc1cc(C(C)(C)C)c(O)c(C(C)(C)C)c1,353.1,0.00303,Pa*s,,,,,,,,1,pure,10.1186/s13321-024-00820-5,published_supplement_open_subset,data/viscosity_v01.csv,2655,12dfa03f34284c93204d1054f75b5a342fd82094da0ca17cee372b4c581c5b26,publishable_core,cc_by_4_0,true
schrodinger_viscosity_v01_open_subset:2656,schrodinger_viscosity_v01_open_subset,viscosity,dynamic_viscosity,NLZUEZXRPGMBCV-UHFFFAOYSA-N,"2,6-di-tert-butyl-p-cresol",Cc1cc(C(C)(C)C)c(O)c(C(C)(C)C)c1,373.1,0.00176,Pa*s,,,,,,,,1,pure,10.1186/s13321-024-00820-5,published_supplement_open_subset,data/viscosity_v01.csv,2656,12dfa03f34284c93204d1054f75b5a342fd82094da0ca17cee372b4c581c5b26,publishable_core,cc_by_4_0,true
schrodinger_viscosity_v01_open_subset:2657,schrodinger_viscosity_v01_open_subset,viscosity,dynamic_viscosity,NLZUEZXRPGMBCV-UHFFFAOYSA-N,"2,6-di-tert-butyl-p-cresol",Cc1cc(C(C)(C)C)c(O)c(C(C)(C)C)c1,393.1,0.00127,Pa*s,,,,,,,,1,pure,10.1186/s13321-024-00820-5,published_supplement_open_subset,data/viscosity_v01.csv,2657,12dfa03f34284c93204d1054f75b5a342fd82094da0ca17cee372b4c581c5b26,publishable_core,cc_by_4_0,true
schrodinger_viscosity_v01_open_subset:2658,schrodinger_viscosity_v01_open_subset,viscosity,dynamic_viscosity,NLZUEZXRPGMBCV-UHFFFAOYSA-N,"2,6-di-tert-butyl-p-cresol",Cc1cc(C(C)(C)C)c(O)c(C(C)(C)C)c1,398.1,0.00111,Pa*s,,,,,,,,1,pure,10.1186/s13321-024-00820-5,published_supplement_open_subset,data/viscosity_v01.csv,2658,12dfa03f34284c93204d1054f75b5a342fd82094da0ca17cee372b4c581c5b26,publishable_core,cc_by_4_0,true
schrodinger_viscosity_v01_open_subset:2659,schrodinger_viscosity_v01_open_subset,viscosity,dynamic_viscosity,AUHZEENZYGFFBQ-UHFFFAOYSA-N,"1,3,5-Trimethylbenzene",Cc1cc(C)cc(C)c1,293.15,0.001154,Pa*s,,,,,,,,1,pure,10.1186/s13321-024-00820-5,published_supplement_open_subset,data/viscosity_v01.csv,2659,12dfa03f34284c93204d1054f75b5a342fd82094da0ca17cee372b4c581c5b26,publishable_core,cc_by_4_0,true
schrodinger_viscosity_v01_open_subset:2660,schrodinger_viscosity_v01_open_subset,viscosity,dynamic_viscosity,BWZVCCNYKMEVEX-UHFFFAOYSA-N,"2,4,6-trimethylpyridine",Cc1cc(C)nc(C)c1,298.15,0.000805378441,Pa*s,,,,,,,,1,pure,10.1186/s13321-024-00820-5,published_supplement_open_subset,data/viscosity_v01.csv,2660,12dfa03f34284c93204d1054f75b5a342fd82094da0ca17cee372b4c581c5b26,publishable_core,cc_by_4_0,true
schrodinger_viscosity_v01_open_subset:2661,schrodinger_viscosity_v01_open_subset,viscosity,dynamic_viscosity,RUIFULUFLANOCI-UHFFFAOYSA-N,"3,5-dinitrotoluene",Cc1cc([N+](=O)[O-])cc([N+](=O)[O-])c1,365.65,0.0020339,Pa*s,,,,,,,,1,pure,10.1186/s13321-024-00820-5,published_supplement_open_subset,data/viscosity_v01.csv,2661,12dfa03f34284c93204d1054f75b5a342fd82094da0ca17cee372b4c581c5b26,publishable_core,cc_by_4_0,true
schrodinger_viscosity_v01_open_subset:2662,schrodinger_viscosity_v01_open_subset,viscosity,dynamic_viscosity,KZBOXYKTSUUBTO-UHFFFAOYSA-N,"2,5-dinitrotoluene",Cc1cc([N+](=O)[O-])ccc1[N+](=O)[O-],323.48,0.0055393,Pa*s,,,,,,,,1,pure,10.1186/s13321-024-00820-5,published_supplement_open_subset,data/viscosity_v01.csv,2662,12dfa03f34284c93204d1054f75b5a342fd82094da0ca17cee372b4c581c5b26,publishable_core,cc_by_4_0,true
schrodinger_viscosity_v01_open_subset:2663,schrodinger_viscosity_v01_open_subset,viscosity,dynamic_viscosity,GWHJZXXIDMPWGX-UHFFFAOYSA-N,"1,2,4-Trimethylbenzene",Cc1ccc(C)c(C)c1,288.15,0.000894,Pa*s,,,,,,,,1,pure,10.1186/s13321-024-00820-5,published_supplement_open_subset,data/viscosity_v01.csv,2663,12dfa03f34284c93204d1054f75b5a342fd82094da0ca17cee372b4c581c5b26,publishable_core,cc_by_4_0,true
schrodinger_viscosity_v01_open_subset:2664,schrodinger_viscosity_v01_open_subset,viscosity,dynamic_viscosity,GWHJZXXIDMPWGX-UHFFFAOYSA-N,"1,2,4-Trimethylbenzene",Cc1ccc(C)c(C)c1,303.15,0.00073,Pa*s,,,,,,,,1,pure,10.1186/s13321-024-00820-5,published_supplement_open_subset,data/viscosity_v01.csv,2664,12dfa03f34284c93204d1054f75b5a342fd82094da0ca17cee372b4c581c5b26,publishable_core,cc_by_4_0,true
schrodinger_viscosity_v01_open_subset:2665,schrodinger_viscosity_v01_open_subset,viscosity,dynamic_viscosity,URLKBWYHVLBVBO-UHFFFAOYSA-N,p-xylene,Cc1ccc(C)cc1,281.43,0.000752,Pa*s,,,,,,,,1,pure,10.1186/s13321-024-00820-5,published_supplement_open_subset,data/viscosity_v01.csv,2665,12dfa03f34284c93204d1054f75b5a342fd82094da0ca17cee372b4c581c5b26,publishable_core,cc_by_4_0,true
schrodinger_viscosity_v01_open_subset:2666,schrodinger_viscosity_v01_open_subset,viscosity,dynamic_viscosity,URLKBWYHVLBVBO-UHFFFAOYSA-N,p-xylene,Cc1ccc(C)cc1,293.68,0.000639,Pa*s,,,,,,,,1,pure,10.1186/s13321-024-00820-5,published_supplement_open_subset,data/viscosity_v01.csv,2666,12dfa03f34284c93204d1054f75b5a342fd82094da0ca17cee372b4c581c5b26,publishable_core,cc_by_4_0,true
schrodinger_viscosity_v01_open_subset:2667,schrodinger_viscosity_v01_open_subset,viscosity,dynamic_viscosity,URLKBWYHVLBVBO-UHFFFAOYSA-N,p-xylene,Cc1ccc(C)cc1,304.38,0.000561,Pa*s,,,,,,,,1,pure,10.1186/s13321-024-00820-5,published_supplement_open_subset,data/viscosity_v01.csv,2667,12dfa03f34284c93204d1054f75b5a342fd82094da0ca17cee372b4c581c5b26,publishable_core,cc_by_4_0,true
schrodinger_viscosity_v01_open_subset:2668,schrodinger_viscosity_v01_open_subset,viscosity,dynamic_viscosity,URLKBWYHVLBVBO-UHFFFAOYSA-N,p-xylene,Cc1ccc(C)cc1,315,0.000498,Pa*s,,,,,,,,1,pure,10.1186/s13321-024-00820-5,published_supplement_open_subset,data/viscosity_v01.csv,2668,12dfa03f34284c93204d1054f75b5a342fd82094da0ca17cee372b4c581c5b26,publishable_core,cc_by_4_0,true
schrodinger_viscosity_v01_open_subset:2669,schrodinger_viscosity_v01_open_subset,viscosity,dynamic_viscosity,URLKBWYHVLBVBO-UHFFFAOYSA-N,p-xylene,Cc1ccc(C)cc1,326.74,0.000441,Pa*s,,,,,,,,1,pure,10.1186/s13321-024-00820-5,published_supplement_open_subset,data/viscosity_v01.csv,2669,12dfa03f34284c93204d1054f75b5a342fd82094da0ca17cee372b4c581c5b26,publishable_core,cc_by_4_0,true
schrodinger_viscosity_v01_open_subset:2670,schrodinger_viscosity_v01_open_subset,viscosity,dynamic_viscosity,URLKBWYHVLBVBO-UHFFFAOYSA-N,p-xylene,Cc1ccc(C)cc1,338.02,0.000396,Pa*s,,,,,,,,1,pure,10.1186/s13321-024-00820-5,published_supplement_open_subset,data/viscosity_v01.csv,2670,12dfa03f34284c93204d1054f75b5a342fd82094da0ca17cee372b4c581c5b26,publishable_core,cc_by_4_0,true
schrodinger_viscosity_v01_open_subset:2671,schrodinger_viscosity_v01_open_subset,viscosity,dynamic_viscosity,URLKBWYHVLBVBO-UHFFFAOYSA-N,p-xylene,Cc1ccc(C)cc1,350.42,0.000353,Pa*s,,,,,,,,1,pure,10.1186/s13321-024-00820-5,published_supplement_open_subset,data/viscosity_v01.csv,2671,12dfa03f34284c93204d1054f75b5a342fd82094da0ca17cee372b4c581c5b26,publishable_core,cc_by_4_0,true
schrodinger_viscosity_v01_open_subset:2672,schrodinger_viscosity_v01_open_subset,viscosity,dynamic_viscosity,URLKBWYHVLBVBO-UHFFFAOYSA-N,p-xylene,Cc1ccc(C)cc1,362.02,0.00032,Pa*s,,,,,,,,1,pure,10.1186/s13321-024-00820-5,published_supplement_open_subset,data/viscosity_v01.csv,2672,12dfa03f34284c93204d1054f75b5a342fd82094da0ca17cee372b4c581c5b26,publishable_core,cc_by_4_0,true
schrodinger_viscosity_v01_open_subset:2673,schrodinger_viscosity_v01_open_subset,viscosity,dynamic_viscosity,URLKBWYHVLBVBO-UHFFFAOYSA-N,p-xylene,Cc1ccc(C)cc1,373.99,0.00029,Pa*s,,,,,,,,1,pure,10.1186/s13321-024-00820-5,published_supplement_open_subset,data/viscosity_v01.csv,2673,12dfa03f34284c93204d1054f75b5a342fd82094da0ca17cee372b4c581c5b26,publishable_core,cc_by_4_0,true
schrodinger_viscosity_v01_open_subset:2674,schrodinger_viscosity_v01_open_subset,viscosity,dynamic_viscosity,URLKBWYHVLBVBO-UHFFFAOYSA-N,p-xylene,Cc1ccc(C)cc1,384.98,0.000267,Pa*s,,,,,,,,1,pure,10.1186/s13321-024-00820-5,published_supplement_open_subset,data/viscosity_v01.csv,2674,12dfa03f34284c93204d1054f75b5a342fd82094da0ca17cee372b4c581c5b26,publishable_core,cc_by_4_0,true
schrodinger_viscosity_v01_open_subset:2675,schrodinger_viscosity_v01_open_subset,viscosity,dynamic_viscosity,URLKBWYHVLBVBO-UHFFFAOYSA-N,p-xylene,Cc1ccc(C)cc1,396.41,0.000245,Pa*s,,,,,,,,1,pure,10.1186/s13321-024-00820-5,published_supplement_open_subset,data/viscosity_v01.csv,2675,12dfa03f34284c93204d1054f75b5a342fd82094da0ca17cee372b4c581c5b26,publishable_core,cc_by_4_0,true
schrodinger_viscosity_v01_open_subset:2676,schrodinger_viscosity_v01_open_subset,viscosity,dynamic_viscosity,NPDACUSDTOMAMK-UHFFFAOYSA-N,4-chlorotoluene,Cc1ccc(Cl)cc1,293.15,0.000892,Pa*s,,,,,,,,1,pure,10.1186/s13321-024-00820-5,published_supplement_open_subset,data/viscosity_v01.csv,2676,12dfa03f34284c93204d1054f75b5a342fd82094da0ca17cee372b4c581c5b26,publishable_core,cc_by_4_0,true
schrodinger_viscosity_v01_open_subset:2677,schrodinger_viscosity_v01_open_subset,viscosity,dynamic_viscosity,WRWPPGUCZBJXKX-UHFFFAOYSA-N,p-Fluorotoluene,Cc1ccc(F)cc1,293.15,0.000622,Pa*s,,,,,,,,1,pure,10.1186/s13321-024-00820-5,published_supplement_open_subset,data/viscosity_v01.csv,2677,12dfa03f34284c93204d1054f75b5a342fd82094da0ca17cee372b4c581c5b26,publishable_core,cc_by_4_0,true
schrodinger_viscosity_v01_open_subset:2678,schrodinger_viscosity_v01_open_subset,viscosity,dynamic_viscosity,WRWPPGUCZBJXKX-UHFFFAOYSA-N,p-Fluorotoluene,Cc1ccc(F)cc1,303.15,0.000522,Pa*s,,,,,,,,1,pure,10.1186/s13321-024-00820-5,published_supplement_open_subset,data/viscosity_v01.csv,2678,12dfa03f34284c93204d1054f75b5a342fd82094da0ca17cee372b4c581c5b26,publishable_core,cc_by_4_0,true
schrodinger_viscosity_v01_open_subset:2679,schrodinger_viscosity_v01_open_subset,viscosity,dynamic_viscosity,GYVGXEWAOAAJEU-UHFFFAOYSA-N,dimethyl-p-toluidine,Cc1ccc(N(C)C)cc1,328.15,0.00086,Pa*s,,,,,,,,1,pure,10.1186/s13321-024-00820-5,published_supplement_open_subset,data/viscosity_v01.csv,2679,12dfa03f34284c93204d1054f75b5a342fd82094da0ca17cee372b4c581c5b26,publishable_core,cc_by_4_0,true
schrodinger_viscosity_v01_open_subset:2680,schrodinger_viscosity_v01_open_subset,viscosity,dynamic_viscosity,RZXMPPFPUUCRFN-UHFFFAOYSA-N,p-toluidine,Cc1ccc(N)cc1,313.05,0.00208,Pa*s,,,,,,,,1,pure,10.1186/s13321-024-00820-5,published_supplement_open_subset,data/viscosity_v01.csv,2680,12dfa03f34284c93204d1054f75b5a342fd82094da0ca17cee372b4c581c5b26,publishable_core,cc_by_4_0,true
schrodinger_viscosity_v01_open_subset:2681,schrodinger_viscosity_v01_open_subset,viscosity,dynamic_viscosity,RZXMPPFPUUCRFN-UHFFFAOYSA-N,p-Toluidine,Cc1ccc(N)cc1,318.15,0.001945,Pa*s,,,,,,,,1,pure,10.1186/s13321-024-00820-5,published_supplement_open_subset,data/viscosity_v01.csv,2681,12dfa03f34284c93204d1054f75b5a342fd82094da0ca17cee372b4c581c5b26,publishable_core,cc_by_4_0,true
schrodinger_viscosity_v01_open_subset:2682,schrodinger_viscosity_v01_open_subset,viscosity,dynamic_viscosity,RZXMPPFPUUCRFN-UHFFFAOYSA-N,p-toluidine,Cc1ccc(N)cc1,333.05,0.00139,Pa*s,,,,,,,,1,pure,10.1186/s13321-024-00820-5,published_supplement_open_subset,data/viscosity_v01.csv,2682,12dfa03f34284c93204d1054f75b5a342fd82094da0ca17cee372b4c581c5b26,publishable_core,cc_by_4_0,true
schrodinger_viscosity_v01_open_subset:2683,schrodinger_viscosity_v01_open_subset,viscosity,dynamic_viscosity,RZXMPPFPUUCRFN-UHFFFAOYSA-N,p-toluidine,Cc1ccc(N)cc1,352.95,0.00101,Pa*s,,,,,,,,1,pure,10.1186/s13321-024-00820-5,published_supplement_open_subset,data/viscosity_v01.csv,2683,12dfa03f34284c93204d1054f75b5a342fd82094da0ca17cee372b4c581c5b26,publishable_core,cc_by_4_0,true
schrodinger_viscosity_v01_open_subset:2684,schrodinger_viscosity_v01_open_subset,viscosity,dynamic_viscosity,RZXMPPFPUUCRFN-UHFFFAOYSA-N,p-toluidine,Cc1ccc(N)cc1,373.05,0.000776,Pa*s,,,,,,,,1,pure,10.1186/s13321-024-00820-5,published_supplement_open_subset,data/viscosity_v01.csv,2684,12dfa03f34284c93204d1054f75b5a342fd82094da0ca17cee372b4c581c5b26,publishable_core,cc_by_4_0,true
schrodinger_viscosity_v01_open_subset:2685,schrodinger_viscosity_v01_open_subset,viscosity,dynamic_viscosity,RZXMPPFPUUCRFN-UHFFFAOYSA-N,p-toluidine,Cc1ccc(N)cc1,398.15,0.000608,Pa*s,,,,,,,,1,pure,10.1186/s13321-024-00820-5,published_supplement_open_subset,data/viscosity_v01.csv,2685,12dfa03f34284c93204d1054f75b5a342fd82094da0ca17cee372b4c581c5b26,publishable_core,cc_by_4_0,true
schrodinger_viscosity_v01_open_subset:2686,schrodinger_viscosity_v01_open_subset,viscosity,dynamic_viscosity,RZXMPPFPUUCRFN-UHFFFAOYSA-N,p-toluidine,Cc1ccc(N)cc1,403.15,0.00052,Pa*s,,,,,,,,1,pure,10.1186/s13321-024-00820-5,published_supplement_open_subset,data/viscosity_v01.csv,2686,12dfa03f34284c93204d1054f75b5a342fd82094da0ca17cee372b4c581c5b26,publishable_core,cc_by_4_0,true
schrodinger_viscosity_v01_open_subset:2687,schrodinger_viscosity_v01_open_subset,viscosity,dynamic_viscosity,IWDCLRJOBJJRNH-UHFFFAOYSA-N,p-cresol,Cc1ccc(O)cc1,293.1,0.01895,Pa*s,,,,,,,,1,pure,10.1186/s13321-024-00820-5,published_supplement_open_subset,data/viscosity_v01.csv,2687,12dfa03f34284c93204d1054f75b5a342fd82094da0ca17cee372b4c581c5b26,publishable_core,cc_by_4_0,true
schrodinger_viscosity_v01_open_subset:2688,schrodinger_viscosity_v01_open_subset,viscosity,dynamic_viscosity,IWDCLRJOBJJRNH-UHFFFAOYSA-N,p-cresol,Cc1ccc(O)cc1,298.1,0.01408,Pa*s,,,,,,,,1,pure,10.1186/s13321-024-00820-5,published_supplement_open_subset,data/viscosity_v01.csv,2688,12dfa03f34284c93204d1054f75b5a342fd82094da0ca17cee372b4c581c5b26,publishable_core,cc_by_4_0,true
schrodinger_viscosity_v01_open_subset:2689,schrodinger_viscosity_v01_open_subset,viscosity,dynamic_viscosity,IWDCLRJOBJJRNH-UHFFFAOYSA-N,4-methylphenol,Cc1ccc(O)cc1,298.15,0.009397233106,Pa*s,,,,,,,,1,pure,10.1186/s13321-024-00820-5,published_supplement_open_subset,data/viscosity_v01.csv,2689,12dfa03f34284c93204d1054f75b5a342fd82094da0ca17cee372b4c581c5b26,publishable_core,cc_by_4_0,true
schrodinger_viscosity_v01_open_subset:2690,schrodinger_viscosity_v01_open_subset,viscosity,dynamic_viscosity,IWDCLRJOBJJRNH-UHFFFAOYSA-N,p-cresol,Cc1ccc(O)cc1,313.1,0.0065,Pa*s,,,,,,,,1,pure,10.1186/s13321-024-00820-5,published_supplement_open_subset,data/viscosity_v01.csv,2690,12dfa03f34284c93204d1054f75b5a342fd82094da0ca17cee372b4c581c5b26,publishable_core,cc_by_4_0,true
schrodinger_viscosity_v01_open_subset:2691,schrodinger_viscosity_v01_open_subset,viscosity,dynamic_viscosity,IWDCLRJOBJJRNH-UHFFFAOYSA-N,p-cresol,Cc1ccc(O)cc1,318.1,0.00561,Pa*s,,,,,,,,1,pure,10.1186/s13321-024-00820-5,published_supplement_open_subset,data/viscosity_v01.csv,2691,12dfa03f34284c93204d1054f75b5a342fd82094da0ca17cee372b4c581c5b26,publishable_core,cc_by_4_0,true
schrodinger_viscosity_v01_open_subset:2692,schrodinger_viscosity_v01_open_subset,viscosity,dynamic_viscosity,IWDCLRJOBJJRNH-UHFFFAOYSA-N,p-Cresol,Cc1ccc(O)cc1,318.15,0.005607,Pa*s,,,,,,,,1,pure,10.1186/s13321-024-00820-5,published_supplement_open_subset,data/viscosity_v01.csv,2692,12dfa03f34284c93204d1054f75b5a342fd82094da0ca17cee372b4c581c5b26,publishable_core,cc_by_4_0,true
schrodinger_viscosity_v01_open_subset:2693,schrodinger_viscosity_v01_open_subset,viscosity,dynamic_viscosity,IWDCLRJOBJJRNH-UHFFFAOYSA-N,p-cresol,Cc1ccc(O)cc1,323.1,0.00448,Pa*s,,,,,,,,1,pure,10.1186/s13321-024-00820-5,published_supplement_open_subset,data/viscosity_v01.csv,2693,12dfa03f34284c93204d1054f75b5a342fd82094da0ca17cee372b4c581c5b26,publishable_core,cc_by_4_0,true
schrodinger_viscosity_v01_open_subset:2694,schrodinger_viscosity_v01_open_subset,viscosity,dynamic_viscosity,IWDCLRJOBJJRNH-UHFFFAOYSA-N,P-cresol,Cc1ccc(O)cc1,323.15,0.00448,Pa*s,,,,,,,,1,pure,10.1186/s13321-024-00820-5,published_supplement_open_subset,data/viscosity_v01.csv,2694,12dfa03f34284c93204d1054f75b5a342fd82094da0ca17cee372b4c581c5b26,publishable_core,cc_by_4_0,true
schrodinger_viscosity_v01_open_subset:2695,schrodinger_viscosity_v01_open_subset,viscosity,dynamic_viscosity,IWDCLRJOBJJRNH-UHFFFAOYSA-N,p-cresol,Cc1ccc(O)cc1,333.15,0.00328,Pa*s,,,,,,,,1,pure,10.1186/s13321-024-00820-5,published_supplement_open_subset,data/viscosity_v01.csv,2695,12dfa03f34284c93204d1054f75b5a342fd82094da0ca17cee372b4c581c5b26,publishable_core,cc_by_4_0,true
schrodinger_viscosity_v01_open_subset:2696,schrodinger_viscosity_v01_open_subset,viscosity,dynamic_viscosity,IWDCLRJOBJJRNH-UHFFFAOYSA-N,p-cresol,Cc1ccc(O)cc1,348.1,0.00211,Pa*s,,,,,,,,1,pure,10.1186/s13321-024-00820-5,published_supplement_open_subset,data/viscosity_v01.csv,2696,12dfa03f34284c93204d1054f75b5a342fd82094da0ca17cee372b4c581c5b26,publishable_core,cc_by_4_0,true
schrodinger_viscosity_v01_open_subset:2697,schrodinger_viscosity_v01_open_subset,viscosity,dynamic_viscosity,IWDCLRJOBJJRNH-UHFFFAOYSA-N,p-cresol,Cc1ccc(O)cc1,353.1,0.002,Pa*s,,,,,,,,1,pure,10.1186/s13321-024-00820-5,published_supplement_open_subset,data/viscosity_v01.csv,2697,12dfa03f34284c93204d1054f75b5a342fd82094da0ca17cee372b4c581c5b26,publishable_core,cc_by_4_0,true
schrodinger_viscosity_v01_open_subset:2698,schrodinger_viscosity_v01_open_subset,viscosity,dynamic_viscosity,IWDCLRJOBJJRNH-UHFFFAOYSA-N,p-cresol,Cc1ccc(O)cc1,353.15,0.00193,Pa*s,,,,,,,,1,pure,10.1186/s13321-024-00820-5,published_supplement_open_subset,data/viscosity_v01.csv,2698,12dfa03f34284c93204d1054f75b5a342fd82094da0ca17cee372b4c581c5b26,publishable_core,cc_by_4_0,true
schrodinger_viscosity_v01_open_subset:2699,schrodinger_viscosity_v01_open_subset,viscosity,dynamic_viscosity,IWDCLRJOBJJRNH-UHFFFAOYSA-N,p-cresol,Cc1ccc(O)cc1,383.15,0.00108,Pa*s,,,,,,,,1,pure,10.1186/s13321-024-00820-5,published_supplement_open_subset,data/viscosity_v01.csv,2699,12dfa03f34284c93204d1054f75b5a342fd82094da0ca17cee372b4c581c5b26,publishable_core,cc_by_4_0,true
schrodinger_viscosity_v01_open_subset:2700,schrodinger_viscosity_v01_open_subset,viscosity,dynamic_viscosity,IWDCLRJOBJJRNH-UHFFFAOYSA-N,p-cresol,Cc1ccc(O)cc1,403.1,0.0008,Pa*s,,,,,,,,1,pure,10.1186/s13321-024-00820-5,published_supplement_open_subset,data/viscosity_v01.csv,2700,12dfa03f34284c93204d1054f75b5a342fd82094da0ca17cee372b4c581c5b26,publishable_core,cc_by_4_0,true
schrodinger_viscosity_v01_open_subset:2701,schrodinger_viscosity_v01_open_subset,viscosity,dynamic_viscosity,IWDCLRJOBJJRNH-UHFFFAOYSA-N,p-cresol,Cc1ccc(O)cc1,404.1,0.00073,Pa*s,,,,,,,,1,pure,10.1186/s13321-024-00820-5,published_supplement_open_subset,data/viscosity_v01.csv,2701,12dfa03f34284c93204d1054f75b5a342fd82094da0ca17cee372b4c581c5b26,publishable_core,cc_by_4_0,true
schrodinger_viscosity_v01_open_subset:2702,schrodinger_viscosity_v01_open_subset,viscosity,dynamic_viscosity,ZPTVNYMJQHSSEA-UHFFFAOYSA-N,p-Nitrotoluene,Cc1ccc([N+](=O)[O-])cc1,293.15,0.00233,Pa*s,,,,,,,,1,pure,10.1186/s13321-024-00820-5,published_supplement_open_subset,data/viscosity_v01.csv,2702,12dfa03f34284c93204d1054f75b5a342fd82094da0ca17cee372b4c581c5b26,publishable_core,cc_by_4_0,true
schrodinger_viscosity_v01_open_subset:2703,schrodinger_viscosity_v01_open_subset,viscosity,dynamic_viscosity,RMBFBMJGBANMMK-UHFFFAOYSA-N,"2,4-dinitrotoluene",Cc1ccc([N+](=O)[O-])cc1[N+](=O)[O-],342.65,0.0034553,Pa*s,,,,,,,,1,pure,10.1186/s13321-024-00820-5,published_supplement_open_subset,data/viscosity_v01.csv,2703,12dfa03f34284c93204d1054f75b5a342fd82094da0ca17cee372b4c581c5b26,publishable_core,cc_by_4_0,true
schrodinger_viscosity_v01_open_subset:2704,schrodinger_viscosity_v01_open_subset,viscosity,dynamic_viscosity,IVSZLXZYQVIEFR-UHFFFAOYSA-N,m-xylene,Cc1cccc(C)c1,273.39,0.000799,Pa*s,,,,,,,,1,pure,10.1186/s13321-024-00820-5,published_supplement_open_subset,data/viscosity_v01.csv,2704,12dfa03f34284c93204d1054f75b5a342fd82094da0ca17cee372b4c581c5b26,publishable_core,cc_by_4_0,true
schrodinger_viscosity_v01_open_subset:2705,schrodinger_viscosity_v01_open_subset,viscosity,dynamic_viscosity,IVSZLXZYQVIEFR-UHFFFAOYSA-N,m-xylene,Cc1cccc(C)c1,284.67,0.000684,Pa*s,,,,,,,,1,pure,10.1186/s13321-024-00820-5,published_supplement_open_subset,data/viscosity_v01.csv,2705,12dfa03f34284c93204d1054f75b5a342fd82094da0ca17cee372b4c581c5b26,publishable_core,cc_by_4_0,true
schrodinger_viscosity_v01_open_subset:2706,schrodinger_viscosity_v01_open_subset,viscosity,dynamic_viscosity,IVSZLXZYQVIEFR-UHFFFAOYSA-N,m-xylene,Cc1cccc(C)c1,296.51,0.000595,Pa*s,,,,,,,,1,pure,10.1186/s13321-024-00820-5,published_supplement_open_subset,data/viscosity_v01.csv,2706,12dfa03f34284c93204d1054f75b5a342fd82094da0ca17cee372b4c581c5b26,publishable_core,cc_by_4_0,true
schrodinger_viscosity_v01_open_subset:2707,schrodinger_viscosity_v01_open_subset,viscosity,dynamic_viscosity,IVSZLXZYQVIEFR-UHFFFAOYSA-N,m-xylene,Cc1cccc(C)c1,309.12,0.000513,Pa*s,,,,,,,,1,pure,10.1186/s13321-024-00820-5,published_supplement_open_subset,data/viscosity_v01.csv,2707,12dfa03f34284c93204d1054f75b5a342fd82094da0ca17cee372b4c581c5b26,publishable_core,cc_by_4_0,true
schrodinger_viscosity_v01_open_subset:2708,schrodinger_viscosity_v01_open_subset,viscosity,dynamic_viscosity,IVSZLXZYQVIEFR-UHFFFAOYSA-N,m-xylene,Cc1cccc(C)c1,321.86,0.00045,Pa*s,,,,,,,,1,pure,10.1186/s13321-024-00820-5,published_supplement_open_subset,data/viscosity_v01.csv,2708,12dfa03f34284c93204d1054f75b5a342fd82094da0ca17cee372b4c581c5b26,publishable_core,cc_by_4_0,true
schrodinger_viscosity_v01_open_subset:2709,schrodinger_viscosity_v01_open_subset,viscosity,dynamic_viscosity,IVSZLXZYQVIEFR-UHFFFAOYSA-N,m-xylene,Cc1cccc(C)c1,333.09,0.000404,Pa*s,,,,,,,,1,pure,10.1186/s13321-024-00820-5,published_supplement_open_subset,data/viscosity_v01.csv,2709,12dfa03f34284c93204d1054f75b5a342fd82094da0ca17cee372b4c581c5b26,publishable_core,cc_by_4_0,true
schrodinger_viscosity_v01_open_subset:2710,schrodinger_viscosity_v01_open_subset,viscosity,dynamic_viscosity,IVSZLXZYQVIEFR-UHFFFAOYSA-N,m-xylene,Cc1cccc(C)c1,333.42,0.000403,Pa*s,,,,,,,,1,pure,10.1186/s13321-024-00820-5,published_supplement_open_subset,data/viscosity_v01.csv,2710,12dfa03f34284c93204d1054f75b5a342fd82094da0ca17cee372b4c581c5b26,publishable_core,cc_by_4_0,true
schrodinger_viscosity_v01_open_subset:2711,schrodinger_viscosity_v01_open_subset,viscosity,dynamic_viscosity,IVSZLXZYQVIEFR-UHFFFAOYSA-N,m-xylene,Cc1cccc(C)c1,344.35,0.000366,Pa*s,,,,,,,,1,pure,10.1186/s13321-024-00820-5,published_supplement_open_subset,data/viscosity_v01.csv,2711,12dfa03f34284c93204d1054f75b5a342fd82094da0ca17cee372b4c581c5b26,publishable_core,cc_by_4_0,true
schrodinger_viscosity_v01_open_subset:2712,schrodinger_viscosity_v01_open_subset,viscosity,dynamic_viscosity,IVSZLXZYQVIEFR-UHFFFAOYSA-N,m-xylene,Cc1cccc(C)c1,359.5,0.000322,Pa*s,,,,,,,,1,pure,10.1186/s13321-024-00820-5,published_supplement_open_subset,data/viscosity_v01.csv,2712,12dfa03f34284c93204d1054f75b5a342fd82094da0ca17cee372b4c581c5b26,publishable_core,cc_by_4_0,true
schrodinger_viscosity_v01_open_subset:2713,schrodinger_viscosity_v01_open_subset,viscosity,dynamic_viscosity,IVSZLXZYQVIEFR-UHFFFAOYSA-N,m-xylene,Cc1cccc(C)c1,371.83,0.000293,Pa*s,,,,,,,,1,pure,10.1186/s13321-024-00820-5,published_supplement_open_subset,data/viscosity_v01.csv,2713,12dfa03f34284c93204d1054f75b5a342fd82094da0ca17cee372b4c581c5b26,publishable_core,cc_by_4_0,true
schrodinger_viscosity_v01_open_subset:2714,schrodinger_viscosity_v01_open_subset,viscosity,dynamic_viscosity,IVSZLXZYQVIEFR-UHFFFAOYSA-N,m-xylene,Cc1cccc(C)c1,382.9,0.000269,Pa*s,,,,,,,,1,pure,10.1186/s13321-024-00820-5,published_supplement_open_subset,data/viscosity_v01.csv,2714,12dfa03f34284c93204d1054f75b5a342fd82094da0ca17cee372b4c581c5b26,publishable_core,cc_by_4_0,true
schrodinger_viscosity_v01_open_subset:2715,schrodinger_viscosity_v01_open_subset,viscosity,dynamic_viscosity,IVSZLXZYQVIEFR-UHFFFAOYSA-N,m-xylene,Cc1cccc(C)c1,396.68,0.000244,Pa*s,,,,,,,,1,pure,10.1186/s13321-024-00820-5,published_supplement_open_subset,data/viscosity_v01.csv,2715,12dfa03f34284c93204d1054f75b5a342fd82094da0ca17cee372b4c581c5b26,publishable_core,cc_by_4_0,true
schrodinger_viscosity_v01_open_subset:2716,schrodinger_viscosity_v01_open_subset,viscosity,dynamic_viscosity,FYGHSUNMUKGBRK-UHFFFAOYSA-N,"1,2,3-trimethylbenzene",Cc1cccc(C)c1C,298.15,0.00086,Pa*s,,,,,,,,1,pure,10.1186/s13321-024-00820-5,published_supplement_open_subset,data/viscosity_v01.csv,2716,12dfa03f34284c93204d1054f75b5a342fd82094da0ca17cee372b4c581c5b26,publishable_core,cc_by_4_0,true
schrodinger_viscosity_v01_open_subset:2717,schrodinger_viscosity_v01_open_subset,viscosity,dynamic_viscosity,UFFBMTHBGFGIHF-UHFFFAOYSA-N,"2,6-xylidine",Cc1cccc(C)c1N,323.15,0.0017,Pa*s,,,,,,,,1,pure,10.1186/s13321-024-00820-5,published_supplement_open_subset,data/viscosity_v01.csv,2717,12dfa03f34284c93204d1054f75b5a342fd82094da0ca17cee372b4c581c5b26,publishable_core,cc_by_4_0,true
schrodinger_viscosity_v01_open_subset:2718,schrodinger_viscosity_v01_open_subset,viscosity,dynamic_viscosity,BTQZKHUEUDPRST-UHFFFAOYSA-N,m-Fluorotoluene,Cc1cccc(F)c1,293.15,0.000608,Pa*s,,,,,,,,1,pure,10.1186/s13321-024-00820-5,published_supplement_open_subset,data/viscosity_v01.csv,2718,12dfa03f34284c93204d1054f75b5a342fd82094da0ca17cee372b4c581c5b26,publishable_core,cc_by_4_0,true
schrodinger_viscosity_v01_open_subset:2719,schrodinger_viscosity_v01_open_subset,viscosity,dynamic_viscosity,BTQZKHUEUDPRST-UHFFFAOYSA-N,m-Fluorotoluene,Cc1cccc(F)c1,303.15,0.000534,Pa*s,,,,,,,,1,pure,10.1186/s13321-024-00820-5,published_supplement_open_subset,data/viscosity_v01.csv,2719,12dfa03f34284c93204d1054f75b5a342fd82094da0ca17cee372b4c581c5b26,publishable_core,cc_by_4_0,true
schrodinger_viscosity_v01_open_subset:2720,schrodinger_viscosity_v01_open_subset,viscosity,dynamic_viscosity,JJYPMNFTHPTTDI-UHFFFAOYSA-N,m-Toluidine,Cc1cccc(N)c1,288.15,0.004418,Pa*s,,,,,,,,1,pure,10.1186/s13321-024-00820-5,published_supplement_open_subset,data/viscosity_v01.csv,2720,12dfa03f34284c93204d1054f75b5a342fd82094da0ca17cee372b4c581c5b26,publishable_core,cc_by_4_0,true
schrodinger_viscosity_v01_open_subset:2721,schrodinger_viscosity_v01_open_subset,viscosity,dynamic_viscosity,JJYPMNFTHPTTDI-UHFFFAOYSA-N,3-Amino toluene,Cc1cccc(N)c1,293.15,0.00331,Pa*s,,,,,,,,1,pure,10.1186/s13321-024-00820-5,published_supplement_open_subset,data/viscosity_v01.csv,2721,12dfa03f34284c93204d1054f75b5a342fd82094da0ca17cee372b4c581c5b26,publishable_core,cc_by_4_0,true
schrodinger_viscosity_v01_open_subset:2722,schrodinger_viscosity_v01_open_subset,viscosity,dynamic_viscosity,JJYPMNFTHPTTDI-UHFFFAOYSA-N,m-Toluidine,Cc1cccc(N)c1,303.15,0.002741,Pa*s,,,,,,,,1,pure,10.1186/s13321-024-00820-5,published_supplement_open_subset,data/viscosity_v01.csv,2722,12dfa03f34284c93204d1054f75b5a342fd82094da0ca17cee372b4c581c5b26,publishable_core,cc_by_4_0,true
schrodinger_viscosity_v01_open_subset:2723,schrodinger_viscosity_v01_open_subset,viscosity,dynamic_viscosity,JJYPMNFTHPTTDI-UHFFFAOYSA-N,m-toluidine,Cc1cccc(N)c1,328.15,0.00151,Pa*s,,,,,,,,1,pure,10.1186/s13321-024-00820-5,published_supplement_open_subset,data/viscosity_v01.csv,2723,12dfa03f34284c93204d1054f75b5a342fd82094da0ca17cee372b4c581c5b26,publishable_core,cc_by_4_0,true
schrodinger_viscosity_v01_open_subset:2724,schrodinger_viscosity_v01_open_subset,viscosity,dynamic_viscosity,JJYPMNFTHPTTDI-UHFFFAOYSA-N,m-toluidine,Cc1cccc(N)c1,403.15,0.0005,Pa*s,,,,,,,,1,pure,10.1186/s13321-024-00820-5,published_supplement_open_subset,data/viscosity_v01.csv,2724,12dfa03f34284c93204d1054f75b5a342fd82094da0ca17cee372b4c581c5b26,publishable_core,cc_by_4_0,true
schrodinger_viscosity_v01_open_subset:2725,schrodinger_viscosity_v01_open_subset,viscosity,dynamic_viscosity,RLSSMJSEOOYNOY-UHFFFAOYSA-N,m-cresol,Cc1cccc(O)c1,288.1,0.02467,Pa*s,,,,,,,,1,pure,10.1186/s13321-024-00820-5,published_supplement_open_subset,data/viscosity_v01.csv,2725,12dfa03f34284c93204d1054f75b5a342fd82094da0ca17cee372b4c581c5b26,publishable_core,cc_by_4_0,true
schrodinger_viscosity_v01_open_subset:2726,schrodinger_viscosity_v01_open_subset,viscosity,dynamic_viscosity,RLSSMJSEOOYNOY-UHFFFAOYSA-N,m-cresol,Cc1cccc(O)c1,293.1,0.0164,Pa*s,,,,,,,,1,pure,10.1186/s13321-024-00820-5,published_supplement_open_subset,data/viscosity_v01.csv,2726,12dfa03f34284c93204d1054f75b5a342fd82094da0ca17cee372b4c581c5b26,publishable_core,cc_by_4_0,true
schrodinger_viscosity_v01_open_subset:2727,schrodinger_viscosity_v01_open_subset,viscosity,dynamic_viscosity,RLSSMJSEOOYNOY-UHFFFAOYSA-N,m-cresol,Cc1cccc(O)c1,298.1,0.01318,Pa*s,,,,,,,,1,pure,10.1186/s13321-024-00820-5,published_supplement_open_subset,data/viscosity_v01.csv,2727,12dfa03f34284c93204d1054f75b5a342fd82094da0ca17cee372b4c581c5b26,publishable_core,cc_by_4_0,true
schrodinger_viscosity_v01_open_subset:2728,schrodinger_viscosity_v01_open_subset,viscosity,dynamic_viscosity,RLSSMJSEOOYNOY-UHFFFAOYSA-N,m-cresol,Cc1cccc(O)c1,303.1,0.00964,Pa*s,,,,,,,,1,pure,10.1186/s13321-024-00820-5,published_supplement_open_subset,data/viscosity_v01.csv,2728,12dfa03f34284c93204d1054f75b5a342fd82094da0ca17cee372b4c581c5b26,publishable_core,cc_by_4_0,true
schrodinger_viscosity_v01_open_subset:2729,schrodinger_viscosity_v01_open_subset,viscosity,dynamic_viscosity,RLSSMJSEOOYNOY-UHFFFAOYSA-N,m-cresol,Cc1cccc(O)c1,303.15,0.00947,Pa*s,,,,,,,,1,pure,10.1186/s13321-024-00820-5,published_supplement_open_subset,data/viscosity_v01.csv,2729,12dfa03f34284c93204d1054f75b5a342fd82094da0ca17cee372b4c581c5b26,publishable_core,cc_by_4_0,true
schrodinger_viscosity_v01_open_subset:2730,schrodinger_viscosity_v01_open_subset,viscosity,dynamic_viscosity,RLSSMJSEOOYNOY-UHFFFAOYSA-N,m-cresol,Cc1cccc(O)c1,313.1,0.00611,Pa*s,,,,,,,,1,pure,10.1186/s13321-024-00820-5,published_supplement_open_subset,data/viscosity_v01.csv,2730,12dfa03f34284c93204d1054f75b5a342fd82094da0ca17cee372b4c581c5b26,publishable_core,cc_by_4_0,true
schrodinger_viscosity_v01_open_subset:2731,schrodinger_viscosity_v01_open_subset,viscosity,dynamic_viscosity,RLSSMJSEOOYNOY-UHFFFAOYSA-N,m-cresol,Cc1cccc(O)c1,313.15,0.00592,Pa*s,,,,,,,,1,pure,10.1186/s13321-024-00820-5,published_supplement_open_subset,data/viscosity_v01.csv,2731,12dfa03f34284c93204d1054f75b5a342fd82094da0ca17cee372b4c581c5b26,publishable_core,cc_by_4_0,true
schrodinger_viscosity_v01_open_subset:2732,schrodinger_viscosity_v01_open_subset,viscosity,dynamic_viscosity,RLSSMJSEOOYNOY-UHFFFAOYSA-N,m-cresol,Cc1cccc(O)c1,323.1,0.0042,Pa*s,,,,,,,,1,pure,10.1186/s13321-024-00820-5,published_supplement_open_subset,data/viscosity_v01.csv,2732,12dfa03f34284c93204d1054f75b5a342fd82094da0ca17cee372b4c581c5b26,publishable_core,cc_by_4_0,true
schrodinger_viscosity_v01_open_subset:2733,schrodinger_viscosity_v01_open_subset,viscosity,dynamic_viscosity,RLSSMJSEOOYNOY-UHFFFAOYSA-N,m-cresol,Cc1cccc(O)c1,333.1,0.00299,Pa*s,,,,,,,,1,pure,10.1186/s13321-024-00820-5,published_supplement_open_subset,data/viscosity_v01.csv,2733,12dfa03f34284c93204d1054f75b5a342fd82094da0ca17cee372b4c581c5b26,publishable_core,cc_by_4_0,true
schrodinger_viscosity_v01_open_subset:2734,schrodinger_viscosity_v01_open_subset,viscosity,dynamic_viscosity,RLSSMJSEOOYNOY-UHFFFAOYSA-N,m-cresol,Cc1cccc(O)c1,333.15,0.00299,Pa*s,,,,,,,,1,pure,10.1186/s13321-024-00820-5,published_supplement_open_subset,data/viscosity_v01.csv,2734,12dfa03f34284c93204d1054f75b5a342fd82094da0ca17cee372b4c581c5b26,publishable_core,cc_by_4_0,true
schrodinger_viscosity_v01_open_subset:2735,schrodinger_viscosity_v01_open_subset,viscosity,dynamic_viscosity,RLSSMJSEOOYNOY-UHFFFAOYSA-N,m-cresol,Cc1cccc(O)c1,348.1,0.00201,Pa*s,,,,,,,,1,pure,10.1186/s13321-024-00820-5,published_supplement_open_subset,data/viscosity_v01.csv,2735,12dfa03f34284c93204d1054f75b5a342fd82094da0ca17cee372b4c581c5b26,publishable_core,cc_by_4_0,true
schrodinger_viscosity_v01_open_subset:2736,schrodinger_viscosity_v01_open_subset,viscosity,dynamic_viscosity,RLSSMJSEOOYNOY-UHFFFAOYSA-N,m-cresol,Cc1cccc(O)c1,353.1,0.0018,Pa*s,,,,,,,,1,pure,10.1186/s13321-024-00820-5,published_supplement_open_subset,data/viscosity_v01.csv,2736,12dfa03f34284c93204d1054f75b5a342fd82094da0ca17cee372b4c581c5b26,publishable_core,cc_by_4_0,true
schrodinger_viscosity_v01_open_subset:2737,schrodinger_viscosity_v01_open_subset,viscosity,dynamic_viscosity,RLSSMJSEOOYNOY-UHFFFAOYSA-N,m-cresol,Cc1cccc(O)c1,353.15,0.0018,Pa*s,,,,,,,,1,pure,10.1186/s13321-024-00820-5,published_supplement_open_subset,data/viscosity_v01.csv,2737,12dfa03f34284c93204d1054f75b5a342fd82094da0ca17cee372b4c581c5b26,publishable_core,cc_by_4_0,true
schrodinger_viscosity_v01_open_subset:2738,schrodinger_viscosity_v01_open_subset,viscosity,dynamic_viscosity,RLSSMJSEOOYNOY-UHFFFAOYSA-N,m-cresol,Cc1cccc(O)c1,383.1,0.00102,Pa*s,,,,,,,,1,pure,10.1186/s13321-024-00820-5,published_supplement_open_subset,data/viscosity_v01.csv,2738,12dfa03f34284c93204d1054f75b5a342fd82094da0ca17cee372b4c581c5b26,publishable_core,cc_by_4_0,true
schrodinger_viscosity_v01_open_subset:2739,schrodinger_viscosity_v01_open_subset,viscosity,dynamic_viscosity,RLSSMJSEOOYNOY-UHFFFAOYSA-N,m-cresol,Cc1cccc(O)c1,383.15,0.00102,Pa*s,,,,,,,,1,pure,10.1186/s13321-024-00820-5,published_supplement_open_subset,data/viscosity_v01.csv,2739,12dfa03f34284c93204d1054f75b5a342fd82094da0ca17cee372b4c581c5b26,publishable_core,cc_by_4_0,true
schrodinger_viscosity_v01_open_subset:2740,schrodinger_viscosity_v01_open_subset,viscosity,dynamic_viscosity,RLSSMJSEOOYNOY-UHFFFAOYSA-N,m-cresol,Cc1cccc(O)c1,396.6,0.00082,Pa*s,,,,,,,,1,pure,10.1186/s13321-024-00820-5,published_supplement_open_subset,data/viscosity_v01.csv,2740,12dfa03f34284c93204d1054f75b5a342fd82094da0ca17cee372b4c581c5b26,publishable_core,cc_by_4_0,true
schrodinger_viscosity_v01_open_subset:2741,schrodinger_viscosity_v01_open_subset,viscosity,dynamic_viscosity,RLSSMJSEOOYNOY-UHFFFAOYSA-N,m-cresol,Cc1cccc(O)c1,404.1,0.00069,Pa*s,,,,,,,,1,pure,10.1186/s13321-024-00820-5,published_supplement_open_subset,data/viscosity_v01.csv,2741,12dfa03f34284c93204d1054f75b5a342fd82094da0ca17cee372b4c581c5b26,publishable_core,cc_by_4_0,true
schrodinger_viscosity_v01_open_subset:2742,schrodinger_viscosity_v01_open_subset,viscosity,dynamic_viscosity,QZYHIOPPLUPUJF-UHFFFAOYSA-N,m-Nitrotoluene,Cc1cccc([N+](=O)[O-])c1,313.15,0.0016,Pa*s,,,,,,,,1,pure,10.1186/s13321-024-00820-5,published_supplement_open_subset,data/viscosity_v01.csv,2742,12dfa03f34284c93204d1054f75b5a342fd82094da0ca17cee372b4c581c5b26,publishable_core,cc_by_4_0,true
schrodinger_viscosity_v01_open_subset:2743,schrodinger_viscosity_v01_open_subset,viscosity,dynamic_viscosity,YXFVVABEGXRONW-UHFFFAOYSA-N,toluene,Cc1ccccc1,273.41,0.0007655,Pa*s,,,,,,,,1,pure,10.1186/s13321-024-00820-5,published_supplement_open_subset,data/viscosity_v01.csv,2743,12dfa03f34284c93204d1054f75b5a342fd82094da0ca17cee372b4c581c5b26,publishable_core,cc_by_4_0,true
schrodinger_viscosity_v01_open_subset:2744,schrodinger_viscosity_v01_open_subset,viscosity,dynamic_viscosity,YXFVVABEGXRONW-UHFFFAOYSA-N,toluene,Cc1ccccc1,283.03,0.0006683,Pa*s,,,,,,,,1,pure,10.1186/s13321-024-00820-5,published_supplement_open_subset,data/viscosity_v01.csv,2744,12dfa03f34284c93204d1054f75b5a342fd82094da0ca17cee372b4c581c5b26,publishable_core,cc_by_4_0,true
schrodinger_viscosity_v01_open_subset:2745,schrodinger_viscosity_v01_open_subset,viscosity,dynamic_viscosity,YXFVVABEGXRONW-UHFFFAOYSA-N,Toluene,Cc1ccccc1,288.15,0.000623,Pa*s,,,,,,,,1,pure,10.1186/s13321-024-00820-5,published_supplement_open_subset,data/viscosity_v01.csv,2745,12dfa03f34284c93204d1054f75b5a342fd82094da0ca17cee372b4c581c5b26,publishable_core,cc_by_4_0,true
