Repository: LittleAlety/electrolyte-solvent-dielectric-ml

# 电解液溶剂筛选：可审计的多通道机器学习管线

> **2026-11-28 · PLAN B 生产失败诊断**：[根因分析](outputs/b750_completion/failure_diagnostics/FAILURE_ANALYSIS.md) · [执行报告](outputs/b750_completion/COMPLETION_REPORT.md)。214条测试通过；38/67合格，剩余21个几何步数耗尽、1个超时中断、7个从未启动。首轮5个续算全部合格，当前状态 BLOCKED_NEEDS_SUBMISSION。历史目标泄漏、方法错标、CM截断和点级CI解释已由[科学更正](outputs/b750_completion/scientific_errata.json)取代。

> An auditable, pre-registered machine-learning pipeline for electrolyte-solvent
> screening: static permittivity (epsilon), viscosity (eta), the orbital window
> (HOMO / LUMO), and redox potential - with a frozen main scoreboard, a shot ledger,
> and every negative result retained rather than routed around.

File: data/processed/eta_epsilon_joint_observations.csv (part 75 of 84)
row_id,dataset_id,property,property_family,inchikey,name,smiles,T_K,value,unit,phase,method,uncertainty,uncertainty_kind,confidence_level,frequency_mhz,pressure_kpa,n_components,pure_or_mixture,source_doi,source_kind,source_file,source_row_index,source_file_sha256,quality_layer,licence,redistributable
schrodinger_viscosity_v01_open_subset:2746,schrodinger_viscosity_v01_open_subset,viscosity,dynamic_viscosity,YXFVVABEGXRONW-UHFFFAOYSA-N,toluene,Cc1ccccc1,292.62,0.00059,Pa*s,,,,,,,,1,pure,10.1186/s13321-024-00820-5,published_supplement_open_subset,data/viscosity_v01.csv,2746,12dfa03f34284c93204d1054f75b5a342fd82094da0ca17cee372b4c581c5b26,publishable_core,cc_by_4_0,true
schrodinger_viscosity_v01_open_subset:2747,schrodinger_viscosity_v01_open_subset,viscosity,dynamic_viscosity,YXFVVABEGXRONW-UHFFFAOYSA-N,toluene,Cc1ccccc1,293.75,0.000583,Pa*s,,,,,,,,1,pure,10.1186/s13321-024-00820-5,published_supplement_open_subset,data/viscosity_v01.csv,2747,12dfa03f34284c93204d1054f75b5a342fd82094da0ca17cee372b4c581c5b26,publishable_core,cc_by_4_0,true
schrodinger_viscosity_v01_open_subset:2748,schrodinger_viscosity_v01_open_subset,viscosity,dynamic_viscosity,YXFVVABEGXRONW-UHFFFAOYSA-N,Toluene,Cc1ccccc1,303.15,0.000523,Pa*s,,,,,,,,1,pure,10.1186/s13321-024-00820-5,published_supplement_open_subset,data/viscosity_v01.csv,2748,12dfa03f34284c93204d1054f75b5a342fd82094da0ca17cee372b4c581c5b26,publishable_core,cc_by_4_0,true
schrodinger_viscosity_v01_open_subset:2749,schrodinger_viscosity_v01_open_subset,viscosity,dynamic_viscosity,YXFVVABEGXRONW-UHFFFAOYSA-N,toluene,Cc1ccccc1,303.4,0.0005184,Pa*s,,,,,,,,1,pure,10.1186/s13321-024-00820-5,published_supplement_open_subset,data/viscosity_v01.csv,2749,12dfa03f34284c93204d1054f75b5a342fd82094da0ca17cee372b4c581c5b26,publishable_core,cc_by_4_0,true
schrodinger_viscosity_v01_open_subset:2750,schrodinger_viscosity_v01_open_subset,viscosity,dynamic_viscosity,YXFVVABEGXRONW-UHFFFAOYSA-N,toluene,Cc1ccccc1,313.01,0.0004667,Pa*s,,,,,,,,1,pure,10.1186/s13321-024-00820-5,published_supplement_open_subset,data/viscosity_v01.csv,2750,12dfa03f34284c93204d1054f75b5a342fd82094da0ca17cee372b4c581c5b26,publishable_core,cc_by_4_0,true
schrodinger_viscosity_v01_open_subset:2751,schrodinger_viscosity_v01_open_subset,viscosity,dynamic_viscosity,YXFVVABEGXRONW-UHFFFAOYSA-N,toluene,Cc1ccccc1,322.58,0.0004219,Pa*s,,,,,,,,1,pure,10.1186/s13321-024-00820-5,published_supplement_open_subset,data/viscosity_v01.csv,2751,12dfa03f34284c93204d1054f75b5a342fd82094da0ca17cee372b4c581c5b26,publishable_core,cc_by_4_0,true
schrodinger_viscosity_v01_open_subset:2752,schrodinger_viscosity_v01_open_subset,viscosity,dynamic_viscosity,YXFVVABEGXRONW-UHFFFAOYSA-N,toluene,Cc1ccccc1,333.33,0.0003799,Pa*s,,,,,,,,1,pure,10.1186/s13321-024-00820-5,published_supplement_open_subset,data/viscosity_v01.csv,2752,12dfa03f34284c93204d1054f75b5a342fd82094da0ca17cee372b4c581c5b26,publishable_core,cc_by_4_0,true
schrodinger_viscosity_v01_open_subset:2753,schrodinger_viscosity_v01_open_subset,viscosity,dynamic_viscosity,YXFVVABEGXRONW-UHFFFAOYSA-N,toluene,Cc1ccccc1,342.28,0.0003503,Pa*s,,,,,,,,1,pure,10.1186/s13321-024-00820-5,published_supplement_open_subset,data/viscosity_v01.csv,2753,12dfa03f34284c93204d1054f75b5a342fd82094da0ca17cee372b4c581c5b26,publishable_core,cc_by_4_0,true
schrodinger_viscosity_v01_open_subset:2754,schrodinger_viscosity_v01_open_subset,viscosity,dynamic_viscosity,YXFVVABEGXRONW-UHFFFAOYSA-N,toluene,Cc1ccccc1,351.35,0.000323,Pa*s,,,,,,,,1,pure,10.1186/s13321-024-00820-5,published_supplement_open_subset,data/viscosity_v01.csv,2754,12dfa03f34284c93204d1054f75b5a342fd82094da0ca17cee372b4c581c5b26,publishable_core,cc_by_4_0,true
schrodinger_viscosity_v01_open_subset:2755,schrodinger_viscosity_v01_open_subset,viscosity,dynamic_viscosity,YXFVVABEGXRONW-UHFFFAOYSA-N,toluene,Cc1ccccc1,353.74,0.0003164,Pa*s,,,,,,,,1,pure,10.1186/s13321-024-00820-5,published_supplement_open_subset,data/viscosity_v01.csv,2755,12dfa03f34284c93204d1054f75b5a342fd82094da0ca17cee372b4c581c5b26,publishable_core,cc_by_4_0,true
schrodinger_viscosity_v01_open_subset:2756,schrodinger_viscosity_v01_open_subset,viscosity,dynamic_viscosity,YXFVVABEGXRONW-UHFFFAOYSA-N,toluene,Cc1ccccc1,364.89,0.0002877,Pa*s,,,,,,,,1,pure,10.1186/s13321-024-00820-5,published_supplement_open_subset,data/viscosity_v01.csv,2756,12dfa03f34284c93204d1054f75b5a342fd82094da0ca17cee372b4c581c5b26,publishable_core,cc_by_4_0,true
schrodinger_viscosity_v01_open_subset:2757,schrodinger_viscosity_v01_open_subset,viscosity,dynamic_viscosity,YXFVVABEGXRONW-UHFFFAOYSA-N,toluene,Cc1ccccc1,373.1,0.0002695,Pa*s,,,,,,,,1,pure,10.1186/s13321-024-00820-5,published_supplement_open_subset,data/viscosity_v01.csv,2757,12dfa03f34284c93204d1054f75b5a342fd82094da0ca17cee372b4c581c5b26,publishable_core,cc_by_4_0,true
schrodinger_viscosity_v01_open_subset:2758,schrodinger_viscosity_v01_open_subset,viscosity,dynamic_viscosity,YXFVVABEGXRONW-UHFFFAOYSA-N,toluene,Cc1ccccc1,380.23,0.0002554,Pa*s,,,,,,,,1,pure,10.1186/s13321-024-00820-5,published_supplement_open_subset,data/viscosity_v01.csv,2758,12dfa03f34284c93204d1054f75b5a342fd82094da0ca17cee372b4c581c5b26,publishable_core,cc_by_4_0,true
schrodinger_viscosity_v01_open_subset:2759,schrodinger_viscosity_v01_open_subset,viscosity,dynamic_viscosity,CTQNGGLPUBDAKN-UHFFFAOYSA-N,o-xylene,Cc1ccccc1C,273.64,0.001095,Pa*s,,,,,,,,1,pure,10.1186/s13321-024-00820-5,published_supplement_open_subset,data/viscosity_v01.csv,2759,12dfa03f34284c93204d1054f75b5a342fd82094da0ca17cee372b4c581c5b26,publishable_core,cc_by_4_0,true
schrodinger_viscosity_v01_open_subset:2760,schrodinger_viscosity_v01_open_subset,viscosity,dynamic_viscosity,CTQNGGLPUBDAKN-UHFFFAOYSA-N,o-xylene,Cc1ccccc1C,287.03,0.000881,Pa*s,,,,,,,,1,pure,10.1186/s13321-024-00820-5,published_supplement_open_subset,data/viscosity_v01.csv,2760,12dfa03f34284c93204d1054f75b5a342fd82094da0ca17cee372b4c581c5b26,publishable_core,cc_by_4_0,true
schrodinger_viscosity_v01_open_subset:2761,schrodinger_viscosity_v01_open_subset,viscosity,dynamic_viscosity,CTQNGGLPUBDAKN-UHFFFAOYSA-N,o-xylene,Cc1ccccc1C,299.69,0.000738,Pa*s,,,,,,,,1,pure,10.1186/s13321-024-00820-5,published_supplement_open_subset,data/viscosity_v01.csv,2761,12dfa03f34284c93204d1054f75b5a342fd82094da0ca17cee372b4c581c5b26,publishable_core,cc_by_4_0,true
schrodinger_viscosity_v01_open_subset:2762,schrodinger_viscosity_v01_open_subset,viscosity,dynamic_viscosity,CTQNGGLPUBDAKN-UHFFFAOYSA-N,o-xylene,Cc1ccccc1C,312.48,0.000628,Pa*s,,,,,,,,1,pure,10.1186/s13321-024-00820-5,published_supplement_open_subset,data/viscosity_v01.csv,2762,12dfa03f34284c93204d1054f75b5a342fd82094da0ca17cee372b4c581c5b26,publishable_core,cc_by_4_0,true
schrodinger_viscosity_v01_open_subset:2763,schrodinger_viscosity_v01_open_subset,viscosity,dynamic_viscosity,CTQNGGLPUBDAKN-UHFFFAOYSA-N,o-xylene,Cc1ccccc1C,325.09,0.000544,Pa*s,,,,,,,,1,pure,10.1186/s13321-024-00820-5,published_supplement_open_subset,data/viscosity_v01.csv,2763,12dfa03f34284c93204d1054f75b5a342fd82094da0ca17cee372b4c581c5b26,publishable_core,cc_by_4_0,true
schrodinger_viscosity_v01_open_subset:2764,schrodinger_viscosity_v01_open_subset,viscosity,dynamic_viscosity,CTQNGGLPUBDAKN-UHFFFAOYSA-N,o-xylene,Cc1ccccc1C,338.56,0.000473,Pa*s,,,,,,,,1,pure,10.1186/s13321-024-00820-5,published_supplement_open_subset,data/viscosity_v01.csv,2764,12dfa03f34284c93204d1054f75b5a342fd82094da0ca17cee372b4c581c5b26,publishable_core,cc_by_4_0,true
schrodinger_viscosity_v01_open_subset:2765,schrodinger_viscosity_v01_open_subset,viscosity,dynamic_viscosity,CTQNGGLPUBDAKN-UHFFFAOYSA-N,o-xylene,Cc1ccccc1C,351.93,0.000416,Pa*s,,,,,,,,1,pure,10.1186/s13321-024-00820-5,published_supplement_open_subset,data/viscosity_v01.csv,2765,12dfa03f34284c93204d1054f75b5a342fd82094da0ca17cee372b4c581c5b26,publishable_core,cc_by_4_0,true
schrodinger_viscosity_v01_open_subset:2766,schrodinger_viscosity_v01_open_subset,viscosity,dynamic_viscosity,CTQNGGLPUBDAKN-UHFFFAOYSA-N,o-xylene,Cc1ccccc1C,363.97,0.000373,Pa*s,,,,,,,,1,pure,10.1186/s13321-024-00820-5,published_supplement_open_subset,data/viscosity_v01.csv,2766,12dfa03f34284c93204d1054f75b5a342fd82094da0ca17cee372b4c581c5b26,publishable_core,cc_by_4_0,true
schrodinger_viscosity_v01_open_subset:2767,schrodinger_viscosity_v01_open_subset,viscosity,dynamic_viscosity,CTQNGGLPUBDAKN-UHFFFAOYSA-N,o-xylene,Cc1ccccc1C,374.93,0.00034,Pa*s,,,,,,,,1,pure,10.1186/s13321-024-00820-5,published_supplement_open_subset,data/viscosity_v01.csv,2767,12dfa03f34284c93204d1054f75b5a342fd82094da0ca17cee372b4c581c5b26,publishable_core,cc_by_4_0,true
schrodinger_viscosity_v01_open_subset:2768,schrodinger_viscosity_v01_open_subset,viscosity,dynamic_viscosity,CTQNGGLPUBDAKN-UHFFFAOYSA-N,o-xylene,Cc1ccccc1C,389.76,0.000302,Pa*s,,,,,,,,1,pure,10.1186/s13321-024-00820-5,published_supplement_open_subset,data/viscosity_v01.csv,2768,12dfa03f34284c93204d1054f75b5a342fd82094da0ca17cee372b4c581c5b26,publishable_core,cc_by_4_0,true
schrodinger_viscosity_v01_open_subset:2769,schrodinger_viscosity_v01_open_subset,viscosity,dynamic_viscosity,CTQNGGLPUBDAKN-UHFFFAOYSA-N,o-xylene,Cc1ccccc1C,401.3,0.000276,Pa*s,,,,,,,,1,pure,10.1186/s13321-024-00820-5,published_supplement_open_subset,data/viscosity_v01.csv,2769,12dfa03f34284c93204d1054f75b5a342fd82094da0ca17cee372b4c581c5b26,publishable_core,cc_by_4_0,true
schrodinger_viscosity_v01_open_subset:2770,schrodinger_viscosity_v01_open_subset,viscosity,dynamic_viscosity,WWRCMNKATXZARA-UHFFFAOYSA-N,o-cymene,Cc1ccccc1C(C)C,298.15,0.00102,Pa*s,,,,,,,,1,pure,10.1186/s13321-024-00820-5,published_supplement_open_subset,data/viscosity_v01.csv,2770,12dfa03f34284c93204d1054f75b5a342fd82094da0ca17cee372b4c581c5b26,publishable_core,cc_by_4_0,true
schrodinger_viscosity_v01_open_subset:2771,schrodinger_viscosity_v01_open_subset,viscosity,dynamic_viscosity,IBSQPLPBRSHTTG-UHFFFAOYSA-N,2-chlorotoluene,Cc1ccccc1Cl,293.15,0.001022,Pa*s,,,,,,,,1,pure,10.1186/s13321-024-00820-5,published_supplement_open_subset,data/viscosity_v01.csv,2771,12dfa03f34284c93204d1054f75b5a342fd82094da0ca17cee372b4c581c5b26,publishable_core,cc_by_4_0,true
schrodinger_viscosity_v01_open_subset:2772,schrodinger_viscosity_v01_open_subset,viscosity,dynamic_viscosity,MMZYCBHLNZVROM-UHFFFAOYSA-N,o-Fluorotoluene,Cc1ccccc1F,303.15,0.000601,Pa*s,,,,,,,,1,pure,10.1186/s13321-024-00820-5,published_supplement_open_subset,data/viscosity_v01.csv,2772,12dfa03f34284c93204d1054f75b5a342fd82094da0ca17cee372b4c581c5b26,publishable_core,cc_by_4_0,true
schrodinger_viscosity_v01_open_subset:2773,schrodinger_viscosity_v01_open_subset,viscosity,dynamic_viscosity,RNVCVTLRINQCPJ-UHFFFAOYSA-N,o-toluidine,Cc1ccccc1N,273.46,0.010105,Pa*s,,,,,,,,1,pure,10.1186/s13321-024-00820-5,published_supplement_open_subset,data/viscosity_v01.csv,2773,12dfa03f34284c93204d1054f75b5a342fd82094da0ca17cee372b4c581c5b26,publishable_core,cc_by_4_0,true
schrodinger_viscosity_v01_open_subset:2774,schrodinger_viscosity_v01_open_subset,viscosity,dynamic_viscosity,RNVCVTLRINQCPJ-UHFFFAOYSA-N,o-toluidine,Cc1ccccc1N,283.15,0.006428,Pa*s,,,,,,,,1,pure,10.1186/s13321-024-00820-5,published_supplement_open_subset,data/viscosity_v01.csv,2774,12dfa03f34284c93204d1054f75b5a342fd82094da0ca17cee372b4c581c5b26,publishable_core,cc_by_4_0,true
schrodinger_viscosity_v01_open_subset:2775,schrodinger_viscosity_v01_open_subset,viscosity,dynamic_viscosity,RNVCVTLRINQCPJ-UHFFFAOYSA-N,o-Toluidine,Cc1ccccc1N,288.15,0.005195,Pa*s,,,,,,,,1,pure,10.1186/s13321-024-00820-5,published_supplement_open_subset,data/viscosity_v01.csv,2775,12dfa03f34284c93204d1054f75b5a342fd82094da0ca17cee372b4c581c5b26,publishable_core,cc_by_4_0,true
schrodinger_viscosity_v01_open_subset:2776,schrodinger_viscosity_v01_open_subset,viscosity,dynamic_viscosity,RNVCVTLRINQCPJ-UHFFFAOYSA-N,o-toluidine,Cc1ccccc1N,303.15,0.003194,Pa*s,,,,,,,,1,pure,10.1186/s13321-024-00820-5,published_supplement_open_subset,data/viscosity_v01.csv,2776,12dfa03f34284c93204d1054f75b5a342fd82094da0ca17cee372b4c581c5b26,publishable_core,cc_by_4_0,true
schrodinger_viscosity_v01_open_subset:2777,schrodinger_viscosity_v01_open_subset,viscosity,dynamic_viscosity,RNVCVTLRINQCPJ-UHFFFAOYSA-N,o-toluidine,Cc1ccccc1N,313.15,0.002436,Pa*s,,,,,,,,1,pure,10.1186/s13321-024-00820-5,published_supplement_open_subset,data/viscosity_v01.csv,2777,12dfa03f34284c93204d1054f75b5a342fd82094da0ca17cee372b4c581c5b26,publishable_core,cc_by_4_0,true
schrodinger_viscosity_v01_open_subset:2778,schrodinger_viscosity_v01_open_subset,viscosity,dynamic_viscosity,RNVCVTLRINQCPJ-UHFFFAOYSA-N,o-toluidine,Cc1ccccc1N,333.15,0.001578,Pa*s,,,,,,,,1,pure,10.1186/s13321-024-00820-5,published_supplement_open_subset,data/viscosity_v01.csv,2778,12dfa03f34284c93204d1054f75b5a342fd82094da0ca17cee372b4c581c5b26,publishable_core,cc_by_4_0,true
schrodinger_viscosity_v01_open_subset:2779,schrodinger_viscosity_v01_open_subset,viscosity,dynamic_viscosity,RNVCVTLRINQCPJ-UHFFFAOYSA-N,o-toluidine,Cc1ccccc1N,343.15,0.001302,Pa*s,,,,,,,,1,pure,10.1186/s13321-024-00820-5,published_supplement_open_subset,data/viscosity_v01.csv,2779,12dfa03f34284c93204d1054f75b5a342fd82094da0ca17cee372b4c581c5b26,publishable_core,cc_by_4_0,true
schrodinger_viscosity_v01_open_subset:2780,schrodinger_viscosity_v01_open_subset,viscosity,dynamic_viscosity,RNVCVTLRINQCPJ-UHFFFAOYSA-N,o-toluidine,Cc1ccccc1N,353.15,0.001109,Pa*s,,,,,,,,1,pure,10.1186/s13321-024-00820-5,published_supplement_open_subset,data/viscosity_v01.csv,2780,12dfa03f34284c93204d1054f75b5a342fd82094da0ca17cee372b4c581c5b26,publishable_core,cc_by_4_0,true
schrodinger_viscosity_v01_open_subset:2781,schrodinger_viscosity_v01_open_subset,viscosity,dynamic_viscosity,RNVCVTLRINQCPJ-UHFFFAOYSA-N,o-toluidine,Cc1ccccc1N,363.15,0.000952,Pa*s,,,,,,,,1,pure,10.1186/s13321-024-00820-5,published_supplement_open_subset,data/viscosity_v01.csv,2781,12dfa03f34284c93204d1054f75b5a342fd82094da0ca17cee372b4c581c5b26,publishable_core,cc_by_4_0,true
schrodinger_viscosity_v01_open_subset:2782,schrodinger_viscosity_v01_open_subset,viscosity,dynamic_viscosity,JDEJGVSZUIJWBM-UHFFFAOYSA-N,dimethyl-o-toluidine,Cc1ccccc1N(C)C,328.15,0.00088,Pa*s,,,,,,,,1,pure,10.1186/s13321-024-00820-5,published_supplement_open_subset,data/viscosity_v01.csv,2782,12dfa03f34284c93204d1054f75b5a342fd82094da0ca17cee372b4c581c5b26,publishable_core,cc_by_4_0,true
schrodinger_viscosity_v01_open_subset:2783,schrodinger_viscosity_v01_open_subset,viscosity,dynamic_viscosity,QWVGKYWNOKOFNN-UHFFFAOYSA-N,o-cresol,Cc1ccccc1O,283.15,0.0179,Pa*s,,,,,,,,1,pure,10.1186/s13321-024-00820-5,published_supplement_open_subset,data/viscosity_v01.csv,2783,12dfa03f34284c93204d1054f75b5a342fd82094da0ca17cee372b4c581c5b26,publishable_core,cc_by_4_0,true
schrodinger_viscosity_v01_open_subset:2784,schrodinger_viscosity_v01_open_subset,viscosity,dynamic_viscosity,QWVGKYWNOKOFNN-UHFFFAOYSA-N,o-cresol,Cc1ccccc1O,293.1,0.0098,Pa*s,,,,,,,,1,pure,10.1186/s13321-024-00820-5,published_supplement_open_subset,data/viscosity_v01.csv,2784,12dfa03f34284c93204d1054f75b5a342fd82094da0ca17cee372b4c581c5b26,publishable_core,cc_by_4_0,true
schrodinger_viscosity_v01_open_subset:2785,schrodinger_viscosity_v01_open_subset,viscosity,dynamic_viscosity,QWVGKYWNOKOFNN-UHFFFAOYSA-N,o-cresol,Cc1ccccc1O,298.1,0.00749,Pa*s,,,,,,,,1,pure,10.1186/s13321-024-00820-5,published_supplement_open_subset,data/viscosity_v01.csv,2785,12dfa03f34284c93204d1054f75b5a342fd82094da0ca17cee372b4c581c5b26,publishable_core,cc_by_4_0,true
schrodinger_viscosity_v01_open_subset:2786,schrodinger_viscosity_v01_open_subset,viscosity,dynamic_viscosity,QWVGKYWNOKOFNN-UHFFFAOYSA-N,o-cresol,Cc1ccccc1O,303.15,0.00612,Pa*s,,,,,,,,1,pure,10.1186/s13321-024-00820-5,published_supplement_open_subset,data/viscosity_v01.csv,2786,12dfa03f34284c93204d1054f75b5a342fd82094da0ca17cee372b4c581c5b26,publishable_core,cc_by_4_0,true
schrodinger_viscosity_v01_open_subset:2787,schrodinger_viscosity_v01_open_subset,viscosity,dynamic_viscosity,QWVGKYWNOKOFNN-UHFFFAOYSA-N,o-cresol,Cc1ccccc1O,313.15,0.0041,Pa*s,,,,,,,,1,pure,10.1186/s13321-024-00820-5,published_supplement_open_subset,data/viscosity_v01.csv,2787,12dfa03f34284c93204d1054f75b5a342fd82094da0ca17cee372b4c581c5b26,publishable_core,cc_by_4_0,true
schrodinger_viscosity_v01_open_subset:2788,schrodinger_viscosity_v01_open_subset,viscosity,dynamic_viscosity,QWVGKYWNOKOFNN-UHFFFAOYSA-N,o-cresol,Cc1ccccc1O,318.1,0.00351,Pa*s,,,,,,,,1,pure,10.1186/s13321-024-00820-5,published_supplement_open_subset,data/viscosity_v01.csv,2788,12dfa03f34284c93204d1054f75b5a342fd82094da0ca17cee372b4c581c5b26,publishable_core,cc_by_4_0,true
schrodinger_viscosity_v01_open_subset:2789,schrodinger_viscosity_v01_open_subset,viscosity,dynamic_viscosity,QWVGKYWNOKOFNN-UHFFFAOYSA-N,o-cresol,Cc1ccccc1O,333.1,0.0023,Pa*s,,,,,,,,1,pure,10.1186/s13321-024-00820-5,published_supplement_open_subset,data/viscosity_v01.csv,2789,12dfa03f34284c93204d1054f75b5a342fd82094da0ca17cee372b4c581c5b26,publishable_core,cc_by_4_0,true
schrodinger_viscosity_v01_open_subset:2790,schrodinger_viscosity_v01_open_subset,viscosity,dynamic_viscosity,QWVGKYWNOKOFNN-UHFFFAOYSA-N,o-cresol,Cc1ccccc1O,333.15,0.00224,Pa*s,,,,,,,,1,pure,10.1186/s13321-024-00820-5,published_supplement_open_subset,data/viscosity_v01.csv,2790,12dfa03f34284c93204d1054f75b5a342fd82094da0ca17cee372b4c581c5b26,publishable_core,cc_by_4_0,true
schrodinger_viscosity_v01_open_subset:2791,schrodinger_viscosity_v01_open_subset,viscosity,dynamic_viscosity,QWVGKYWNOKOFNN-UHFFFAOYSA-N,o-cresol,Cc1ccccc1O,353.15,0.00143,Pa*s,,,,,,,,1,pure,10.1186/s13321-024-00820-5,published_supplement_open_subset,data/viscosity_v01.csv,2791,12dfa03f34284c93204d1054f75b5a342fd82094da0ca17cee372b4c581c5b26,publishable_core,cc_by_4_0,true
schrodinger_viscosity_v01_open_subset:2792,schrodinger_viscosity_v01_open_subset,viscosity,dynamic_viscosity,QWVGKYWNOKOFNN-UHFFFAOYSA-N,o-cresol,Cc1ccccc1O,383.15,0.00089,Pa*s,,,,,,,,1,pure,10.1186/s13321-024-00820-5,published_supplement_open_subset,data/viscosity_v01.csv,2792,12dfa03f34284c93204d1054f75b5a342fd82094da0ca17cee372b4c581c5b26,publishable_core,cc_by_4_0,true
schrodinger_viscosity_v01_open_subset:2793,schrodinger_viscosity_v01_open_subset,viscosity,dynamic_viscosity,QWVGKYWNOKOFNN-UHFFFAOYSA-N,o-cresol,Cc1ccccc1O,404.1,0.00065,Pa*s,,,,,,,,1,pure,10.1186/s13321-024-00820-5,published_supplement_open_subset,data/viscosity_v01.csv,2793,12dfa03f34284c93204d1054f75b5a342fd82094da0ca17cee372b4c581c5b26,publishable_core,cc_by_4_0,true
schrodinger_viscosity_v01_open_subset:2794,schrodinger_viscosity_v01_open_subset,viscosity,dynamic_viscosity,YSMRWXYRXBRSND-UHFFFAOYSA-N,Tri-o-tolyl phosphate,Cc1ccccc1OP(=O)(Oc1ccccc1C)Oc1ccccc1C,328.15,0.0168,Pa*s,,,,,,,,1,pure,10.1186/s13321-024-00820-5,published_supplement_open_subset,data/viscosity_v01.csv,2794,12dfa03f34284c93204d1054f75b5a342fd82094da0ca17cee372b4c581c5b26,publishable_core,cc_by_4_0,true
schrodinger_viscosity_v01_open_subset:2795,schrodinger_viscosity_v01_open_subset,viscosity,dynamic_viscosity,PLAZTCDQAHEYBI-UHFFFAOYSA-N,o-Nitrotoluene,Cc1ccccc1[N+](=O)[O-],313.15,0.00163,Pa*s,,,,,,,,1,pure,10.1186/s13321-024-00820-5,published_supplement_open_subset,data/viscosity_v01.csv,2795,12dfa03f34284c93204d1054f75b5a342fd82094da0ca17cee372b4c581c5b26,publishable_core,cc_by_4_0,true
schrodinger_viscosity_v01_open_subset:2796,schrodinger_viscosity_v01_open_subset,viscosity,dynamic_viscosity,BSKHPKMHTQYZBB-UHFFFAOYSA-N,2-Methylpyridine,Cc1ccccn1,293.15,0.000805,Pa*s,,,,,,,,1,pure,10.1186/s13321-024-00820-5,published_supplement_open_subset,data/viscosity_v01.csv,2796,12dfa03f34284c93204d1054f75b5a342fd82094da0ca17cee372b4c581c5b26,publishable_core,cc_by_4_0,true
schrodinger_viscosity_v01_open_subset:2797,schrodinger_viscosity_v01_open_subset,viscosity,dynamic_viscosity,BSKHPKMHTQYZBB-UHFFFAOYSA-N,2-Methylpyridine,Cc1ccccn1,303.15,0.00071,Pa*s,,,,,,,,1,pure,10.1186/s13321-024-00820-5,published_supplement_open_subset,data/viscosity_v01.csv,2797,12dfa03f34284c93204d1054f75b5a342fd82094da0ca17cee372b4c581c5b26,publishable_core,cc_by_4_0,true
schrodinger_viscosity_v01_open_subset:2798,schrodinger_viscosity_v01_open_subset,viscosity,dynamic_viscosity,JYYNAJVZFGKDEQ-UHFFFAOYSA-N,"2,4-dimethylpyridine",Cc1ccnc(C)c1,298.15,0.000887156012,Pa*s,,,,,,,,1,pure,10.1186/s13321-024-00820-5,published_supplement_open_subset,data/viscosity_v01.csv,2798,12dfa03f34284c93204d1054f75b5a342fd82094da0ca17cee372b4c581c5b26,publishable_core,cc_by_4_0,true
schrodinger_viscosity_v01_open_subset:2799,schrodinger_viscosity_v01_open_subset,viscosity,dynamic_viscosity,FKNQCJSGGFJEIZ-UHFFFAOYSA-N,4-methylpyridine,Cc1ccncc1,298.15,0.000866961876,Pa*s,,,,,,,,1,pure,10.1186/s13321-024-00820-5,published_supplement_open_subset,data/viscosity_v01.csv,2799,12dfa03f34284c93204d1054f75b5a342fd82094da0ca17cee372b4c581c5b26,publishable_core,cc_by_4_0,true
schrodinger_viscosity_v01_open_subset:2800,schrodinger_viscosity_v01_open_subset,viscosity,dynamic_viscosity,XNNQFQFUQLJSQT-UHFFFAOYSA-N,Bromotrichloromethane,ClC(Cl)(Cl)Br,252.15,0.00329,Pa*s,,,,,,,,1,pure,10.1186/s13321-024-00820-5,published_supplement_open_subset,data/viscosity_v01.csv,2800,12dfa03f34284c93204d1054f75b5a342fd82094da0ca17cee372b4c581c5b26,publishable_core,cc_by_4_0,true
schrodinger_viscosity_v01_open_subset:2801,schrodinger_viscosity_v01_open_subset,viscosity,dynamic_viscosity,VHHHONWQHHHLTI-UHFFFAOYSA-N,hexachloroethane,ClC(Cl)(Cl)C(Cl)(Cl)Cl,298.15,0.00226,Pa*s,,,,,,,,1,pure,10.1186/s13321-024-00820-5,published_supplement_open_subset,data/viscosity_v01.csv,2801,12dfa03f34284c93204d1054f75b5a342fd82094da0ca17cee372b4c581c5b26,publishable_core,cc_by_4_0,true
schrodinger_viscosity_v01_open_subset:2802,schrodinger_viscosity_v01_open_subset,viscosity,dynamic_viscosity,VZGDMQKNWNREIO-UHFFFAOYSA-N,Carbon tetrachloride,ClC(Cl)(Cl)Cl,250,0.00203,Pa*s,,,,,,,,1,pure,10.1186/s13321-024-00820-5,published_supplement_open_subset,data/viscosity_v01.csv,2802,12dfa03f34284c93204d1054f75b5a342fd82094da0ca17cee372b4c581c5b26,publishable_core,cc_by_4_0,true
schrodinger_viscosity_v01_open_subset:2803,schrodinger_viscosity_v01_open_subset,viscosity,dynamic_viscosity,VZGDMQKNWNREIO-UHFFFAOYSA-N,carbon tetrachloride,ClC(Cl)(Cl)Cl,273.75,0.0013322,Pa*s,,,,,,,,1,pure,10.1186/s13321-024-00820-5,published_supplement_open_subset,data/viscosity_v01.csv,2803,12dfa03f34284c93204d1054f75b5a342fd82094da0ca17cee372b4c581c5b26,publishable_core,cc_by_4_0,true
schrodinger_viscosity_v01_open_subset:2804,schrodinger_viscosity_v01_open_subset,viscosity,dynamic_viscosity,VZGDMQKNWNREIO-UHFFFAOYSA-N,carbon tetrachloride,ClC(Cl)(Cl)Cl,288.04,0.0010476,Pa*s,,,,,,,,1,pure,10.1186/s13321-024-00820-5,published_supplement_open_subset,data/viscosity_v01.csv,2804,12dfa03f34284c93204d1054f75b5a342fd82094da0ca17cee372b4c581c5b26,publishable_core,cc_by_4_0,true
schrodinger_viscosity_v01_open_subset:2805,schrodinger_viscosity_v01_open_subset,viscosity,dynamic_viscosity,VZGDMQKNWNREIO-UHFFFAOYSA-N,carbon tetrachloride,ClC(Cl)(Cl)Cl,294.36,0.0009517,Pa*s,,,,,,,,1,pure,10.1186/s13321-024-00820-5,published_supplement_open_subset,data/viscosity_v01.csv,2805,12dfa03f34284c93204d1054f75b5a342fd82094da0ca17cee372b4c581c5b26,publishable_core,cc_by_4_0,true
schrodinger_viscosity_v01_open_subset:2806,schrodinger_viscosity_v01_open_subset,viscosity,dynamic_viscosity,VZGDMQKNWNREIO-UHFFFAOYSA-N,carbon tetrachloride,ClC(Cl)(Cl)Cl,300.71,0.0008705,Pa*s,,,,,,,,1,pure,10.1186/s13321-024-00820-5,published_supplement_open_subset,data/viscosity_v01.csv,2806,12dfa03f34284c93204d1054f75b5a342fd82094da0ca17cee372b4c581c5b26,publishable_core,cc_by_4_0,true
schrodinger_viscosity_v01_open_subset:2807,schrodinger_viscosity_v01_open_subset,viscosity,dynamic_viscosity,VZGDMQKNWNREIO-UHFFFAOYSA-N,carbon tetrachloride,ClC(Cl)(Cl)Cl,308.36,0.0007855,Pa*s,,,,,,,,1,pure,10.1186/s13321-024-00820-5,published_supplement_open_subset,data/viscosity_v01.csv,2807,12dfa03f34284c93204d1054f75b5a342fd82094da0ca17cee372b4c581c5b26,publishable_core,cc_by_4_0,true
schrodinger_viscosity_v01_open_subset:2808,schrodinger_viscosity_v01_open_subset,viscosity,dynamic_viscosity,VZGDMQKNWNREIO-UHFFFAOYSA-N,carbon tetrachloride,ClC(Cl)(Cl)Cl,315.23,0.0007198,Pa*s,,,,,,,,1,pure,10.1186/s13321-024-00820-5,published_supplement_open_subset,data/viscosity_v01.csv,2808,12dfa03f34284c93204d1054f75b5a342fd82094da0ca17cee372b4c581c5b26,publishable_core,cc_by_4_0,true
schrodinger_viscosity_v01_open_subset:2809,schrodinger_viscosity_v01_open_subset,viscosity,dynamic_viscosity,VZGDMQKNWNREIO-UHFFFAOYSA-N,carbon tetrachloride,ClC(Cl)(Cl)Cl,322.66,0.0006567,Pa*s,,,,,,,,1,pure,10.1186/s13321-024-00820-5,published_supplement_open_subset,data/viscosity_v01.csv,2809,12dfa03f34284c93204d1054f75b5a342fd82094da0ca17cee372b4c581c5b26,publishable_core,cc_by_4_0,true
schrodinger_viscosity_v01_open_subset:2810,schrodinger_viscosity_v01_open_subset,viscosity,dynamic_viscosity,VZGDMQKNWNREIO-UHFFFAOYSA-N,carbon tetrachloride,ClC(Cl)(Cl)Cl,329.44,0.0006078,Pa*s,,,,,,,,1,pure,10.1186/s13321-024-00820-5,published_supplement_open_subset,data/viscosity_v01.csv,2810,12dfa03f34284c93204d1054f75b5a342fd82094da0ca17cee372b4c581c5b26,publishable_core,cc_by_4_0,true
schrodinger_viscosity_v01_open_subset:2811,schrodinger_viscosity_v01_open_subset,viscosity,dynamic_viscosity,VZGDMQKNWNREIO-UHFFFAOYSA-N,carbon tetrachloride,ClC(Cl)(Cl)Cl,336.02,0.0005659,Pa*s,,,,,,,,1,pure,10.1186/s13321-024-00820-5,published_supplement_open_subset,data/viscosity_v01.csv,2811,12dfa03f34284c93204d1054f75b5a342fd82094da0ca17cee372b4c581c5b26,publishable_core,cc_by_4_0,true
schrodinger_viscosity_v01_open_subset:2812,schrodinger_viscosity_v01_open_subset,viscosity,dynamic_viscosity,VZGDMQKNWNREIO-UHFFFAOYSA-N,carbon tetrachloride,ClC(Cl)(Cl)Cl,343.04,0.0005246,Pa*s,,,,,,,,1,pure,10.1186/s13321-024-00820-5,published_supplement_open_subset,data/viscosity_v01.csv,2812,12dfa03f34284c93204d1054f75b5a342fd82094da0ca17cee372b4c581c5b26,publishable_core,cc_by_4_0,true
schrodinger_viscosity_v01_open_subset:2813,schrodinger_viscosity_v01_open_subset,viscosity,dynamic_viscosity,VZGDMQKNWNREIO-UHFFFAOYSA-N,carbon tetrachloride,ClC(Cl)(Cl)Cl,347.31,0.0005017,Pa*s,,,,,,,,1,pure,10.1186/s13321-024-00820-5,published_supplement_open_subset,data/viscosity_v01.csv,2813,12dfa03f34284c93204d1054f75b5a342fd82094da0ca17cee372b4c581c5b26,publishable_core,cc_by_4_0,true
schrodinger_viscosity_v01_open_subset:2814,schrodinger_viscosity_v01_open_subset,viscosity,dynamic_viscosity,XEMRAKSQROQPBR-UHFFFAOYSA-N,Benzotrichloride,ClC(Cl)(Cl)c1ccccc1,293.15,0.0024,Pa*s,,,,,,,,1,pure,10.1186/s13321-024-00820-5,published_supplement_open_subset,data/viscosity_v01.csv,2814,12dfa03f34284c93204d1054f75b5a342fd82094da0ca17cee372b4c581c5b26,publishable_core,cc_by_4_0,true
schrodinger_viscosity_v01_open_subset:2815,schrodinger_viscosity_v01_open_subset,viscosity,dynamic_viscosity,RWNKSTSCBHKHTB-UHFFFAOYSA-N,"Hexachloro-1,3-butadiene",ClC(Cl)=C(Cl)C(Cl)=C(Cl)Cl,310.85,0.002447,Pa*s,,,,,,,,1,pure,10.1186/s13321-024-00820-5,published_supplement_open_subset,data/viscosity_v01.csv,2815,12dfa03f34284c93204d1054f75b5a342fd82094da0ca17cee372b4c581c5b26,publishable_core,cc_by_4_0,true
schrodinger_viscosity_v01_open_subset:2816,schrodinger_viscosity_v01_open_subset,viscosity,dynamic_viscosity,RWNKSTSCBHKHTB-UHFFFAOYSA-N,"Hexachloro-1,3-butadiene",ClC(Cl)=C(Cl)C(Cl)=C(Cl)Cl,371.95,0.001131,Pa*s,,,,,,,,1,pure,10.1186/s13321-024-00820-5,published_supplement_open_subset,data/viscosity_v01.csv,2816,12dfa03f34284c93204d1054f75b5a342fd82094da0ca17cee372b4c581c5b26,publishable_core,cc_by_4_0,true
schrodinger_viscosity_v01_open_subset:2817,schrodinger_viscosity_v01_open_subset,viscosity,dynamic_viscosity,CYTYCFOTNPOANT-UHFFFAOYSA-N,tetrachloroethylene,ClC(Cl)=C(Cl)Cl,284.39,0.000986,Pa*s,,,,,,,,1,pure,10.1186/s13321-024-00820-5,published_supplement_open_subset,data/viscosity_v01.csv,2817,12dfa03f34284c93204d1054f75b5a342fd82094da0ca17cee372b4c581c5b26,publishable_core,cc_by_4_0,true
schrodinger_viscosity_v01_open_subset:2818,schrodinger_viscosity_v01_open_subset,viscosity,dynamic_viscosity,CYTYCFOTNPOANT-UHFFFAOYSA-N,Tetra chloro ethylene,ClC(Cl)=C(Cl)Cl,295.15,0.00088,Pa*s,,,,,,,,1,pure,10.1186/s13321-024-00820-5,published_supplement_open_subset,data/viscosity_v01.csv,2818,12dfa03f34284c93204d1054f75b5a342fd82094da0ca17cee372b4c581c5b26,publishable_core,cc_by_4_0,true
schrodinger_viscosity_v01_open_subset:2819,schrodinger_viscosity_v01_open_subset,viscosity,dynamic_viscosity,CYTYCFOTNPOANT-UHFFFAOYSA-N,tetrachloroethylene,ClC(Cl)=C(Cl)Cl,295.45,0.000869,Pa*s,,,,,,,,1,pure,10.1186/s13321-024-00820-5,published_supplement_open_subset,data/viscosity_v01.csv,2819,12dfa03f34284c93204d1054f75b5a342fd82094da0ca17cee372b4c581c5b26,publishable_core,cc_by_4_0,true
schrodinger_viscosity_v01_open_subset:2820,schrodinger_viscosity_v01_open_subset,viscosity,dynamic_viscosity,CYTYCFOTNPOANT-UHFFFAOYSA-N,Tetrachloroethylene,ClC(Cl)=C(Cl)Cl,303.15,0.000798,Pa*s,,,,,,,,1,pure,10.1186/s13321-024-00820-5,published_supplement_open_subset,data/viscosity_v01.csv,2820,12dfa03f34284c93204d1054f75b5a342fd82094da0ca17cee372b4c581c5b26,publishable_core,cc_by_4_0,true
schrodinger_viscosity_v01_open_subset:2821,schrodinger_viscosity_v01_open_subset,viscosity,dynamic_viscosity,CYTYCFOTNPOANT-UHFFFAOYSA-N,tetrachloroethylene,ClC(Cl)=C(Cl)Cl,305.49,0.000784,Pa*s,,,,,,,,1,pure,10.1186/s13321-024-00820-5,published_supplement_open_subset,data/viscosity_v01.csv,2821,12dfa03f34284c93204d1054f75b5a342fd82094da0ca17cee372b4c581c5b26,publishable_core,cc_by_4_0,true
schrodinger_viscosity_v01_open_subset:2822,schrodinger_viscosity_v01_open_subset,viscosity,dynamic_viscosity,CYTYCFOTNPOANT-UHFFFAOYSA-N,tetrachloroethylene,ClC(Cl)=C(Cl)Cl,315.93,0.000707,Pa*s,,,,,,,,1,pure,10.1186/s13321-024-00820-5,published_supplement_open_subset,data/viscosity_v01.csv,2822,12dfa03f34284c93204d1054f75b5a342fd82094da0ca17cee372b4c581c5b26,publishable_core,cc_by_4_0,true
schrodinger_viscosity_v01_open_subset:2823,schrodinger_viscosity_v01_open_subset,viscosity,dynamic_viscosity,CYTYCFOTNPOANT-UHFFFAOYSA-N,tetrachloroethylene,ClC(Cl)=C(Cl)Cl,325.83,0.000645,Pa*s,,,,,,,,1,pure,10.1186/s13321-024-00820-5,published_supplement_open_subset,data/viscosity_v01.csv,2823,12dfa03f34284c93204d1054f75b5a342fd82094da0ca17cee372b4c581c5b26,publishable_core,cc_by_4_0,true
schrodinger_viscosity_v01_open_subset:2824,schrodinger_viscosity_v01_open_subset,viscosity,dynamic_viscosity,CYTYCFOTNPOANT-UHFFFAOYSA-N,Tetrachloroethylene,ClC(Cl)=C(Cl)Cl,326.15,0.000654,Pa*s,,,,,,,,1,pure,10.1186/s13321-024-00820-5,published_supplement_open_subset,data/viscosity_v01.csv,2824,12dfa03f34284c93204d1054f75b5a342fd82094da0ca17cee372b4c581c5b26,publishable_core,cc_by_4_0,true
schrodinger_viscosity_v01_open_subset:2825,schrodinger_viscosity_v01_open_subset,viscosity,dynamic_viscosity,CYTYCFOTNPOANT-UHFFFAOYSA-N,tetrachloroethylene,ClC(Cl)=C(Cl)Cl,337.29,0.000585,Pa*s,,,,,,,,1,pure,10.1186/s13321-024-00820-5,published_supplement_open_subset,data/viscosity_v01.csv,2825,12dfa03f34284c93204d1054f75b5a342fd82094da0ca17cee372b4c581c5b26,publishable_core,cc_by_4_0,true
schrodinger_viscosity_v01_open_subset:2826,schrodinger_viscosity_v01_open_subset,viscosity,dynamic_viscosity,CYTYCFOTNPOANT-UHFFFAOYSA-N,tetrachloroethylene,ClC(Cl)=C(Cl)Cl,347.82,0.000536,Pa*s,,,,,,,,1,pure,10.1186/s13321-024-00820-5,published_supplement_open_subset,data/viscosity_v01.csv,2826,12dfa03f34284c93204d1054f75b5a342fd82094da0ca17cee372b4c581c5b26,publishable_core,cc_by_4_0,true
schrodinger_viscosity_v01_open_subset:2827,schrodinger_viscosity_v01_open_subset,viscosity,dynamic_viscosity,CYTYCFOTNPOANT-UHFFFAOYSA-N,tetrachloroethylene,ClC(Cl)=C(Cl)Cl,358.9,0.000491,Pa*s,,,,,,,,1,pure,10.1186/s13321-024-00820-5,published_supplement_open_subset,data/viscosity_v01.csv,2827,12dfa03f34284c93204d1054f75b5a342fd82094da0ca17cee372b4c581c5b26,publishable_core,cc_by_4_0,true
schrodinger_viscosity_v01_open_subset:2828,schrodinger_viscosity_v01_open_subset,viscosity,dynamic_viscosity,CYTYCFOTNPOANT-UHFFFAOYSA-N,tetrachloroethylene,ClC(Cl)=C(Cl)Cl,368.75,0.000455,Pa*s,,,,,,,,1,pure,10.1186/s13321-024-00820-5,published_supplement_open_subset,data/viscosity_v01.csv,2828,12dfa03f34284c93204d1054f75b5a342fd82094da0ca17cee372b4c581c5b26,publishable_core,cc_by_4_0,true
schrodinger_viscosity_v01_open_subset:2829,schrodinger_viscosity_v01_open_subset,viscosity,dynamic_viscosity,CYTYCFOTNPOANT-UHFFFAOYSA-N,tetrachloroethylene,ClC(Cl)=C(Cl)Cl,379.18,0.000422,Pa*s,,,,,,,,1,pure,10.1186/s13321-024-00820-5,published_supplement_open_subset,data/viscosity_v01.csv,2829,12dfa03f34284c93204d1054f75b5a342fd82094da0ca17cee372b4c581c5b26,publishable_core,cc_by_4_0,true
schrodinger_viscosity_v01_open_subset:2830,schrodinger_viscosity_v01_open_subset,viscosity,dynamic_viscosity,CYTYCFOTNPOANT-UHFFFAOYSA-N,tetrachloroethylene,ClC(Cl)=C(Cl)Cl,390.24,0.00039,Pa*s,,,,,,,,1,pure,10.1186/s13321-024-00820-5,published_supplement_open_subset,data/viscosity_v01.csv,2830,12dfa03f34284c93204d1054f75b5a342fd82094da0ca17cee372b4c581c5b26,publishable_core,cc_by_4_0,true
schrodinger_viscosity_v01_open_subset:2831,schrodinger_viscosity_v01_open_subset,viscosity,dynamic_viscosity,BNIXVQGCZULYKV-UHFFFAOYSA-N,Pentachloroethane,ClC(Cl)C(Cl)(Cl)Cl,288.15,0.002741,Pa*s,,,,,,,,1,pure,10.1186/s13321-024-00820-5,published_supplement_open_subset,data/viscosity_v01.csv,2831,12dfa03f34284c93204d1054f75b5a342fd82094da0ca17cee372b4c581c5b26,publishable_core,cc_by_4_0,true
schrodinger_viscosity_v01_open_subset:2832,schrodinger_viscosity_v01_open_subset,viscosity,dynamic_viscosity,BNIXVQGCZULYKV-UHFFFAOYSA-N,Pentachloroethane,ClC(Cl)C(Cl)(Cl)Cl,293.15,0.00249,Pa*s,,,,,,,,1,pure,10.1186/s13321-024-00820-5,published_supplement_open_subset,data/viscosity_v01.csv,2832,12dfa03f34284c93204d1054f75b5a342fd82094da0ca17cee372b4c581c5b26,publishable_core,cc_by_4_0,true
schrodinger_viscosity_v01_open_subset:2833,schrodinger_viscosity_v01_open_subset,viscosity,dynamic_viscosity,BNIXVQGCZULYKV-UHFFFAOYSA-N,Pentachloroethane,ClC(Cl)C(Cl)(Cl)Cl,303.15,0.00207,Pa*s,,,,,,,,1,pure,10.1186/s13321-024-00820-5,published_supplement_open_subset,data/viscosity_v01.csv,2833,12dfa03f34284c93204d1054f75b5a342fd82094da0ca17cee372b4c581c5b26,publishable_core,cc_by_4_0,true
schrodinger_viscosity_v01_open_subset:2834,schrodinger_viscosity_v01_open_subset,viscosity,dynamic_viscosity,QPFMBZIOSGYJDE-UHFFFAOYSA-N,"1,1,2,2-Tetrachloroethane",ClC(Cl)C(Cl)Cl,288.15,0.001844,Pa*s,,,,,,,,1,pure,10.1186/s13321-024-00820-5,published_supplement_open_subset,data/viscosity_v01.csv,2834,12dfa03f34284c93204d1054f75b5a342fd82094da0ca17cee372b4c581c5b26,publishable_core,cc_by_4_0,true
schrodinger_viscosity_v01_open_subset:2835,schrodinger_viscosity_v01_open_subset,viscosity,dynamic_viscosity,QPFMBZIOSGYJDE-UHFFFAOYSA-N,"1,1,2,2-Tetrachloroethane",ClC(Cl)C(Cl)Cl,303.15,0.001456,Pa*s,,,,,,,,1,pure,10.1186/s13321-024-00820-5,published_supplement_open_subset,data/viscosity_v01.csv,2835,12dfa03f34284c93204d1054f75b5a342fd82094da0ca17cee372b4c581c5b26,publishable_core,cc_by_4_0,true
schrodinger_viscosity_v01_open_subset:2836,schrodinger_viscosity_v01_open_subset,viscosity,dynamic_viscosity,HEDRZPFGACZZDS-UHFFFAOYSA-N,Chloroform,ClC(Cl)Cl,288.15,0.000596,Pa*s,,,,,,,,1,pure,10.1186/s13321-024-00820-5,published_supplement_open_subset,data/viscosity_v01.csv,2836,12dfa03f34284c93204d1054f75b5a342fd82094da0ca17cee372b4c581c5b26,publishable_core,cc_by_4_0,true
schrodinger_viscosity_v01_open_subset:2837,schrodinger_viscosity_v01_open_subset,viscosity,dynamic_viscosity,HEDRZPFGACZZDS-UHFFFAOYSA-N,Chloroform,ClC(Cl)Cl,293.15,0.000563,Pa*s,,,,,,,,1,pure,10.1186/s13321-024-00820-5,published_supplement_open_subset,data/viscosity_v01.csv,2837,12dfa03f34284c93204d1054f75b5a342fd82094da0ca17cee372b4c581c5b26,publishable_core,cc_by_4_0,true
schrodinger_viscosity_v01_open_subset:2838,schrodinger_viscosity_v01_open_subset,viscosity,dynamic_viscosity,QVLAWKAXOMEXPM-UHFFFAOYSA-N,"1,1,1,2-tetrachloroethane",ClCC(Cl)(Cl)Cl,293.15,0.0015,Pa*s,,,,,,,,1,pure,10.1186/s13321-024-00820-5,published_supplement_open_subset,data/viscosity_v01.csv,2838,12dfa03f34284c93204d1054f75b5a342fd82094da0ca17cee372b4c581c5b26,publishable_core,cc_by_4_0,true
schrodinger_viscosity_v01_open_subset:2839,schrodinger_viscosity_v01_open_subset,viscosity,dynamic_viscosity,CFXQEHVMCRXUSD-UHFFFAOYSA-N,"1,2,3-trichloropropane",ClCC(Cl)CCl,293.15,0.00025,Pa*s,,,,,,,,1,pure,10.1186/s13321-024-00820-5,published_supplement_open_subset,data/viscosity_v01.csv,2839,12dfa03f34284c93204d1054f75b5a342fd82094da0ca17cee372b4c581c5b26,publishable_core,cc_by_4_0,true
schrodinger_viscosity_v01_open_subset:2840,schrodinger_viscosity_v01_open_subset,viscosity,dynamic_viscosity,YHRUOJUYPBUZOS-UHFFFAOYSA-N,"l,3-dichloropropane",ClCCCCl,298.15,0.000873,Pa*s,,,,,,,,1,pure,10.1186/s13321-024-00820-5,published_supplement_open_subset,data/viscosity_v01.csv,2840,12dfa03f34284c93204d1054f75b5a342fd82094da0ca17cee372b4c581c5b26,publishable_core,cc_by_4_0,true
schrodinger_viscosity_v01_open_subset:2841,schrodinger_viscosity_v01_open_subset,viscosity,dynamic_viscosity,XZBXAYCCBFTQHH-UHFFFAOYSA-N,Œ≥-chloropropylbenzene,ClCCCc1ccccc1,298.15,0.00247,Pa*s,,,,,,,,1,pure,10.1186/s13321-024-00820-5,published_supplement_open_subset,data/viscosity_v01.csv,2841,12dfa03f34284c93204d1054f75b5a342fd82094da0ca17cee372b4c581c5b26,publishable_core,cc_by_4_0,true
schrodinger_viscosity_v01_open_subset:2842,schrodinger_viscosity_v01_open_subset,viscosity,dynamic_viscosity,WSLDOOZREJYCGB-UHFFFAOYSA-N,ethylene chloride,ClCCCl,273.46,0.0011211,Pa*s,,,,,,,,1,pure,10.1186/s13321-024-00820-5,published_supplement_open_subset,data/viscosity_v01.csv,2842,12dfa03f34284c93204d1054f75b5a342fd82094da0ca17cee372b4c581c5b26,publishable_core,cc_by_4_0,true
schrodinger_viscosity_v01_open_subset:2843,schrodinger_viscosity_v01_open_subset,viscosity,dynamic_viscosity,WSLDOOZREJYCGB-UHFFFAOYSA-N,ethylene chloride,ClCCCl,280.38,0.0010021,Pa*s,,,,,,,,1,pure,10.1186/s13321-024-00820-5,published_supplement_open_subset,data/viscosity_v01.csv,2843,12dfa03f34284c93204d1054f75b5a342fd82094da0ca17cee372b4c581c5b26,publishable_core,cc_by_4_0,true
schrodinger_viscosity_v01_open_subset:2844,schrodinger_viscosity_v01_open_subset,viscosity,dynamic_viscosity,WSLDOOZREJYCGB-UHFFFAOYSA-N,ethylene chloride,ClCCCl,287.88,0.0008961,Pa*s,,,,,,,,1,pure,10.1186/s13321-024-00820-5,published_supplement_open_subset,data/viscosity_v01.csv,2844,12dfa03f34284c93204d1054f75b5a342fd82094da0ca17cee372b4c581c5b26,publishable_core,cc_by_4_0,true
schrodinger_viscosity_v01_open_subset:2845,schrodinger_viscosity_v01_open_subset,viscosity,dynamic_viscosity,WSLDOOZREJYCGB-UHFFFAOYSA-N,ethylene chloride,ClCCCl,294.99,0.0008129,Pa*s,,,,,,,,1,pure,10.1186/s13321-024-00820-5,published_supplement_open_subset,data/viscosity_v01.csv,2845,12dfa03f34284c93204d1054f75b5a342fd82094da0ca17cee372b4c581c5b26,publishable_core,cc_by_4_0,true
schrodinger_viscosity_v01_open_subset:2846,schrodinger_viscosity_v01_open_subset,viscosity,dynamic_viscosity,WSLDOOZREJYCGB-UHFFFAOYSA-N,ethylene chloride,ClCCCl,301.93,0.0007417,Pa*s,,,,,,,,1,pure,10.1186/s13321-024-00820-5,published_supplement_open_subset,data/viscosity_v01.csv,2846,12dfa03f34284c93204d1054f75b5a342fd82094da0ca17cee372b4c581c5b26,publishable_core,cc_by_4_0,true
schrodinger_viscosity_v01_open_subset:2847,schrodinger_viscosity_v01_open_subset,viscosity,dynamic_viscosity,WSLDOOZREJYCGB-UHFFFAOYSA-N,ethylene chloride,ClCCCl,310.03,0.0006695,Pa*s,,,,,,,,1,pure,10.1186/s13321-024-00820-5,published_supplement_open_subset,data/viscosity_v01.csv,2847,12dfa03f34284c93204d1054f75b5a342fd82094da0ca17cee372b4c581c5b26,publishable_core,cc_by_4_0,true
schrodinger_viscosity_v01_open_subset:2848,schrodinger_viscosity_v01_open_subset,viscosity,dynamic_viscosity,WSLDOOZREJYCGB-UHFFFAOYSA-N,ethylene chloride,ClCCCl,317.04,0.0006166,Pa*s,,,,,,,,1,pure,10.1186/s13321-024-00820-5,published_supplement_open_subset,data/viscosity_v01.csv,2848,12dfa03f34284c93204d1054f75b5a342fd82094da0ca17cee372b4c581c5b26,publishable_core,cc_by_4_0,true
