Repository: LittleAlety/electrolyte-solvent-dielectric-ml

# 电解液溶剂筛选：可审计的多通道机器学习管线

> **2026-11-28 · PLAN B 生产失败诊断**：[根因分析](outputs/b750_completion/failure_diagnostics/FAILURE_ANALYSIS.md) · [执行报告](outputs/b750_completion/COMPLETION_REPORT.md)。214条测试通过；38/67合格，剩余21个几何步数耗尽、1个超时中断、7个从未启动。首轮5个续算全部合格，当前状态 BLOCKED_NEEDS_SUBMISSION。历史目标泄漏、方法错标、CM截断和点级CI解释已由[科学更正](outputs/b750_completion/scientific_errata.json)取代。

> An auditable, pre-registered machine-learning pipeline for electrolyte-solvent
> screening: static permittivity (epsilon), viscosity (eta), the orbital window
> (HOMO / LUMO), and redox potential - with a frozen main scoreboard, a shot ledger,
> and every negative result retained rather than routed around.

File: data/processed/eta_epsilon_joint_observations.csv (part 76 of 84)
row_id,dataset_id,property,property_family,inchikey,name,smiles,T_K,value,unit,phase,method,uncertainty,uncertainty_kind,confidence_level,frequency_mhz,pressure_kpa,n_components,pure_or_mixture,source_doi,source_kind,source_file,source_row_index,source_file_sha256,quality_layer,licence,redistributable
schrodinger_viscosity_v01_open_subset:2849,schrodinger_viscosity_v01_open_subset,viscosity,dynamic_viscosity,WSLDOOZREJYCGB-UHFFFAOYSA-N,ethylene chloride,ClCCCl,324.89,0.0005668,Pa*s,,,,,,,,1,pure,10.1186/s13321-024-00820-5,published_supplement_open_subset,data/viscosity_v01.csv,2849,12dfa03f34284c93204d1054f75b5a342fd82094da0ca17cee372b4c581c5b26,publishable_core,cc_by_4_0,true
schrodinger_viscosity_v01_open_subset:2850,schrodinger_viscosity_v01_open_subset,viscosity,dynamic_viscosity,WSLDOOZREJYCGB-UHFFFAOYSA-N,ehtylene chloride,ClCCCl,331.68,0.0005239,Pa*s,,,,,,,,1,pure,10.1186/s13321-024-00820-5,published_supplement_open_subset,data/viscosity_v01.csv,2850,12dfa03f34284c93204d1054f75b5a342fd82094da0ca17cee372b4c581c5b26,publishable_core,cc_by_4_0,true
schrodinger_viscosity_v01_open_subset:2851,schrodinger_viscosity_v01_open_subset,viscosity,dynamic_viscosity,WSLDOOZREJYCGB-UHFFFAOYSA-N,ethylene chloride,ClCCCl,338.68,0.0004912,Pa*s,,,,,,,,1,pure,10.1186/s13321-024-00820-5,published_supplement_open_subset,data/viscosity_v01.csv,2851,12dfa03f34284c93204d1054f75b5a342fd82094da0ca17cee372b4c581c5b26,publishable_core,cc_by_4_0,true
schrodinger_viscosity_v01_open_subset:2852,schrodinger_viscosity_v01_open_subset,viscosity,dynamic_viscosity,WSLDOOZREJYCGB-UHFFFAOYSA-N,ethylene chloride,ClCCCl,346.1,0.0004558,Pa*s,,,,,,,,1,pure,10.1186/s13321-024-00820-5,published_supplement_open_subset,data/viscosity_v01.csv,2852,12dfa03f34284c93204d1054f75b5a342fd82094da0ca17cee372b4c581c5b26,publishable_core,cc_by_4_0,true
schrodinger_viscosity_v01_open_subset:2853,schrodinger_viscosity_v01_open_subset,viscosity,dynamic_viscosity,WSLDOOZREJYCGB-UHFFFAOYSA-N,ethylene chloride,ClCCCl,354.22,0.0004217,Pa*s,,,,,,,,1,pure,10.1186/s13321-024-00820-5,published_supplement_open_subset,data/viscosity_v01.csv,2853,12dfa03f34284c93204d1054f75b5a342fd82094da0ca17cee372b4c581c5b26,publishable_core,cc_by_4_0,true
schrodinger_viscosity_v01_open_subset:2854,schrodinger_viscosity_v01_open_subset,viscosity,dynamic_viscosity,ZNSMNVMLTJELDZ-UHFFFAOYSA-N,"2,2-Dichloroethyl ether",ClCCOCCCl,293.15,0.00241,Pa*s,,,,,,,,1,pure,10.1186/s13321-024-00820-5,published_supplement_open_subset,data/viscosity_v01.csv,2854,12dfa03f34284c93204d1054f75b5a342fd82094da0ca17cee372b4c581c5b26,publishable_core,cc_by_4_0,true
schrodinger_viscosity_v01_open_subset:2855,schrodinger_viscosity_v01_open_subset,viscosity,dynamic_viscosity,MNNZINNZIQVULG-UHFFFAOYSA-N,Œ≤-chloroethylbenzene,ClCCc1ccccc1,298.15,0.00192,Pa*s,,,,,,,,1,pure,10.1186/s13321-024-00820-5,published_supplement_open_subset,data/viscosity_v01.csv,2855,12dfa03f34284c93204d1054f75b5a342fd82094da0ca17cee372b4c581c5b26,publishable_core,cc_by_4_0,true
schrodinger_viscosity_v01_open_subset:2856,schrodinger_viscosity_v01_open_subset,viscosity,dynamic_viscosity,YMWUJEATGCHHMB-UHFFFAOYSA-N,Dichloromethane,ClCCl,288.15,0.000449,Pa*s,,,,,,,,1,pure,10.1186/s13321-024-00820-5,published_supplement_open_subset,data/viscosity_v01.csv,2856,12dfa03f34284c93204d1054f75b5a342fd82094da0ca17cee372b4c581c5b26,publishable_core,cc_by_4_0,true
schrodinger_viscosity_v01_open_subset:2857,schrodinger_viscosity_v01_open_subset,viscosity,dynamic_viscosity,YMWUJEATGCHHMB-UHFFFAOYSA-N,Dichloromethane,ClCCl,293.15,0.000437,Pa*s,,,,,,,,1,pure,10.1186/s13321-024-00820-5,published_supplement_open_subset,data/viscosity_v01.csv,2857,12dfa03f34284c93204d1054f75b5a342fd82094da0ca17cee372b4c581c5b26,publishable_core,cc_by_4_0,true
schrodinger_viscosity_v01_open_subset:2858,schrodinger_viscosity_v01_open_subset,viscosity,dynamic_viscosity,YMWUJEATGCHHMB-UHFFFAOYSA-N,Dichloromethane,ClCCl,303.15,0.000393,Pa*s,,,,,,,,1,pure,10.1186/s13321-024-00820-5,published_supplement_open_subset,data/viscosity_v01.csv,2858,12dfa03f34284c93204d1054f75b5a342fd82094da0ca17cee372b4c581c5b26,publishable_core,cc_by_4_0,true
schrodinger_viscosity_v01_open_subset:2859,schrodinger_viscosity_v01_open_subset,viscosity,dynamic_viscosity,KZBUYRJDOAKODT-UHFFFAOYSA-N,chlorine,ClCl,228.05,0.00053,Pa*s,,,,,,,,1,pure,10.1186/s13321-024-00820-5,published_supplement_open_subset,data/viscosity_v01.csv,2859,12dfa03f34284c93204d1054f75b5a342fd82094da0ca17cee372b4c581c5b26,publishable_core,cc_by_4_0,true
schrodinger_viscosity_v01_open_subset:2860,schrodinger_viscosity_v01_open_subset,viscosity,dynamic_viscosity,KZBUYRJDOAKODT-UHFFFAOYSA-N,chlorine,ClCl,229.05,0.000524,Pa*s,,,,,,,,1,pure,10.1186/s13321-024-00820-5,published_supplement_open_subset,data/viscosity_v01.csv,2860,12dfa03f34284c93204d1054f75b5a342fd82094da0ca17cee372b4c581c5b26,publishable_core,cc_by_4_0,true
schrodinger_viscosity_v01_open_subset:2861,schrodinger_viscosity_v01_open_subset,viscosity,dynamic_viscosity,KZBUYRJDOAKODT-UHFFFAOYSA-N,chlorine,ClCl,237.75,0.000494,Pa*s,,,,,,,,1,pure,10.1186/s13321-024-00820-5,published_supplement_open_subset,data/viscosity_v01.csv,2861,12dfa03f34284c93204d1054f75b5a342fd82094da0ca17cee372b4c581c5b26,publishable_core,cc_by_4_0,true
schrodinger_viscosity_v01_open_subset:2862,schrodinger_viscosity_v01_open_subset,viscosity,dynamic_viscosity,KZBUYRJDOAKODT-UHFFFAOYSA-N,chlorine,ClCl,239.35,0.000489,Pa*s,,,,,,,,1,pure,10.1186/s13321-024-00820-5,published_supplement_open_subset,data/viscosity_v01.csv,2862,12dfa03f34284c93204d1054f75b5a342fd82094da0ca17cee372b4c581c5b26,publishable_core,cc_by_4_0,true
schrodinger_viscosity_v01_open_subset:2863,schrodinger_viscosity_v01_open_subset,viscosity,dynamic_viscosity,FWMUJAIKEJWSSY-UHFFFAOYSA-N,Sulfur dichloride,ClSCl,293.15,0.000548,Pa*s,,,,,,,,1,pure,10.1186/s13321-024-00820-5,published_supplement_open_subset,data/viscosity_v01.csv,2863,12dfa03f34284c93204d1054f75b5a342fd82094da0ca17cee372b4c581c5b26,publishable_core,cc_by_4_0,true
schrodinger_viscosity_v01_open_subset:2864,schrodinger_viscosity_v01_open_subset,viscosity,dynamic_viscosity,PBKONEOXTCPAFI-UHFFFAOYSA-N,"1,2,4-trichlorobenzene",Clc1ccc(Cl)c(Cl)c1,298.15,0.002666858665,Pa*s,,,,,,,,1,pure,10.1186/s13321-024-00820-5,published_supplement_open_subset,data/viscosity_v01.csv,2864,12dfa03f34284c93204d1054f75b5a342fd82094da0ca17cee372b4c581c5b26,publishable_core,cc_by_4_0,true
schrodinger_viscosity_v01_open_subset:2865,schrodinger_viscosity_v01_open_subset,viscosity,dynamic_viscosity,OCJBOOLMMGQPQU-UHFFFAOYSA-N,"1,4-dichlorobenzene",Clc1ccc(Cl)cc1,343.15,0.00073,Pa*s,,,,,,,,1,pure,10.1186/s13321-024-00820-5,published_supplement_open_subset,data/viscosity_v01.csv,2865,12dfa03f34284c93204d1054f75b5a342fd82094da0ca17cee372b4c581c5b26,publishable_core,cc_by_4_0,true
schrodinger_viscosity_v01_open_subset:2866,schrodinger_viscosity_v01_open_subset,viscosity,dynamic_viscosity,JTPNRXUCIXHOKM-UHFFFAOYSA-N,1-Chloronaphthalene,Clc1cccc2ccccc12,298.15,0.00294,Pa*s,,,,,,,,1,pure,10.1186/s13321-024-00820-5,published_supplement_open_subset,data/viscosity_v01.csv,2866,12dfa03f34284c93204d1054f75b5a342fd82094da0ca17cee372b4c581c5b26,publishable_core,cc_by_4_0,true
schrodinger_viscosity_v01_open_subset:2867,schrodinger_viscosity_v01_open_subset,viscosity,dynamic_viscosity,MVPPADPHJFYWMZ-UHFFFAOYSA-N,chlorobenzene,Clc1ccccc1,277.85,0.000988,Pa*s,,,,,,,,1,pure,10.1186/s13321-024-00820-5,published_supplement_open_subset,data/viscosity_v01.csv,2867,12dfa03f34284c93204d1054f75b5a342fd82094da0ca17cee372b4c581c5b26,publishable_core,cc_by_4_0,true
schrodinger_viscosity_v01_open_subset:2868,schrodinger_viscosity_v01_open_subset,viscosity,dynamic_viscosity,MVPPADPHJFYWMZ-UHFFFAOYSA-N,chlorobenzene,Clc1ccccc1,282.85,0.000917,Pa*s,,,,,,,,1,pure,10.1186/s13321-024-00820-5,published_supplement_open_subset,data/viscosity_v01.csv,2868,12dfa03f34284c93204d1054f75b5a342fd82094da0ca17cee372b4c581c5b26,publishable_core,cc_by_4_0,true
schrodinger_viscosity_v01_open_subset:2869,schrodinger_viscosity_v01_open_subset,viscosity,dynamic_viscosity,MVPPADPHJFYWMZ-UHFFFAOYSA-N,chlorobenzene,Clc1ccccc1,289.05,0.000848,Pa*s,,,,,,,,1,pure,10.1186/s13321-024-00820-5,published_supplement_open_subset,data/viscosity_v01.csv,2869,12dfa03f34284c93204d1054f75b5a342fd82094da0ca17cee372b4c581c5b26,publishable_core,cc_by_4_0,true
schrodinger_viscosity_v01_open_subset:2870,schrodinger_viscosity_v01_open_subset,viscosity,dynamic_viscosity,MVPPADPHJFYWMZ-UHFFFAOYSA-N,chlorobenzene,Clc1ccccc1,290.75,0.000827,Pa*s,,,,,,,,1,pure,10.1186/s13321-024-00820-5,published_supplement_open_subset,data/viscosity_v01.csv,2870,12dfa03f34284c93204d1054f75b5a342fd82094da0ca17cee372b4c581c5b26,publishable_core,cc_by_4_0,true
schrodinger_viscosity_v01_open_subset:2871,schrodinger_viscosity_v01_open_subset,viscosity,dynamic_viscosity,MVPPADPHJFYWMZ-UHFFFAOYSA-N,chlorobenzene,Clc1ccccc1,298.25,0.000751,Pa*s,,,,,,,,1,pure,10.1186/s13321-024-00820-5,published_supplement_open_subset,data/viscosity_v01.csv,2871,12dfa03f34284c93204d1054f75b5a342fd82094da0ca17cee372b4c581c5b26,publishable_core,cc_by_4_0,true
schrodinger_viscosity_v01_open_subset:2872,schrodinger_viscosity_v01_open_subset,viscosity,dynamic_viscosity,MVPPADPHJFYWMZ-UHFFFAOYSA-N,chlorobenzene,Clc1ccccc1,303.35,0.000704,Pa*s,,,,,,,,1,pure,10.1186/s13321-024-00820-5,published_supplement_open_subset,data/viscosity_v01.csv,2872,12dfa03f34284c93204d1054f75b5a342fd82094da0ca17cee372b4c581c5b26,publishable_core,cc_by_4_0,true
schrodinger_viscosity_v01_open_subset:2873,schrodinger_viscosity_v01_open_subset,viscosity,dynamic_viscosity,MVPPADPHJFYWMZ-UHFFFAOYSA-N,Chlorobenzene,Clc1ccccc1,313.15,0.000631,Pa*s,,,,,,,,1,pure,10.1186/s13321-024-00820-5,published_supplement_open_subset,data/viscosity_v01.csv,2873,12dfa03f34284c93204d1054f75b5a342fd82094da0ca17cee372b4c581c5b26,publishable_core,cc_by_4_0,true
schrodinger_viscosity_v01_open_subset:2874,schrodinger_viscosity_v01_open_subset,viscosity,dynamic_viscosity,MVPPADPHJFYWMZ-UHFFFAOYSA-N,chlorobenzene,Clc1ccccc1,313.35,0.000629,Pa*s,,,,,,,,1,pure,10.1186/s13321-024-00820-5,published_supplement_open_subset,data/viscosity_v01.csv,2874,12dfa03f34284c93204d1054f75b5a342fd82094da0ca17cee372b4c581c5b26,publishable_core,cc_by_4_0,true
schrodinger_viscosity_v01_open_subset:2875,schrodinger_viscosity_v01_open_subset,viscosity,dynamic_viscosity,MVPPADPHJFYWMZ-UHFFFAOYSA-N,chlorobenzene,Clc1ccccc1,323.05,0.00057,Pa*s,,,,,,,,1,pure,10.1186/s13321-024-00820-5,published_supplement_open_subset,data/viscosity_v01.csv,2875,12dfa03f34284c93204d1054f75b5a342fd82094da0ca17cee372b4c581c5b26,publishable_core,cc_by_4_0,true
schrodinger_viscosity_v01_open_subset:2876,schrodinger_viscosity_v01_open_subset,viscosity,dynamic_viscosity,MVPPADPHJFYWMZ-UHFFFAOYSA-N,chlorobenzene,Clc1ccccc1,345.25,0.00046,Pa*s,,,,,,,,1,pure,10.1186/s13321-024-00820-5,published_supplement_open_subset,data/viscosity_v01.csv,2876,12dfa03f34284c93204d1054f75b5a342fd82094da0ca17cee372b4c581c5b26,publishable_core,cc_by_4_0,true
schrodinger_viscosity_v01_open_subset:2877,schrodinger_viscosity_v01_open_subset,viscosity,dynamic_viscosity,MVPPADPHJFYWMZ-UHFFFAOYSA-N,chlorobenzene,Clc1ccccc1,353.55,0.000428,Pa*s,,,,,,,,1,pure,10.1186/s13321-024-00820-5,published_supplement_open_subset,data/viscosity_v01.csv,2877,12dfa03f34284c93204d1054f75b5a342fd82094da0ca17cee372b4c581c5b26,publishable_core,cc_by_4_0,true
schrodinger_viscosity_v01_open_subset:2878,schrodinger_viscosity_v01_open_subset,viscosity,dynamic_viscosity,MVPPADPHJFYWMZ-UHFFFAOYSA-N,chlorobenzene,Clc1ccccc1,361.25,0.000393,Pa*s,,,,,,,,1,pure,10.1186/s13321-024-00820-5,published_supplement_open_subset,data/viscosity_v01.csv,2878,12dfa03f34284c93204d1054f75b5a342fd82094da0ca17cee372b4c581c5b26,publishable_core,cc_by_4_0,true
schrodinger_viscosity_v01_open_subset:2879,schrodinger_viscosity_v01_open_subset,viscosity,dynamic_viscosity,MVPPADPHJFYWMZ-UHFFFAOYSA-N,chlorobenzene,Clc1ccccc1,369.35,0.000369,Pa*s,,,,,,,,1,pure,10.1186/s13321-024-00820-5,published_supplement_open_subset,data/viscosity_v01.csv,2879,12dfa03f34284c93204d1054f75b5a342fd82094da0ca17cee372b4c581c5b26,publishable_core,cc_by_4_0,true
schrodinger_viscosity_v01_open_subset:2880,schrodinger_viscosity_v01_open_subset,viscosity,dynamic_viscosity,MVPPADPHJFYWMZ-UHFFFAOYSA-N,chlorobenzene,Clc1ccccc1,380.95,0.000344,Pa*s,,,,,,,,1,pure,10.1186/s13321-024-00820-5,published_supplement_open_subset,data/viscosity_v01.csv,2880,12dfa03f34284c93204d1054f75b5a342fd82094da0ca17cee372b4c581c5b26,publishable_core,cc_by_4_0,true
schrodinger_viscosity_v01_open_subset:2881,schrodinger_viscosity_v01_open_subset,viscosity,dynamic_viscosity,MVPPADPHJFYWMZ-UHFFFAOYSA-N,chlorobenzene,Clc1ccccc1,392.75,0.000307,Pa*s,,,,,,,,1,pure,10.1186/s13321-024-00820-5,published_supplement_open_subset,data/viscosity_v01.csv,2881,12dfa03f34284c93204d1054f75b5a342fd82094da0ca17cee372b4c581c5b26,publishable_core,cc_by_4_0,true
schrodinger_viscosity_v01_open_subset:2882,schrodinger_viscosity_v01_open_subset,viscosity,dynamic_viscosity,UGCSPKPEHQEOSR-UHFFFAOYSA-N,"1,1,2,2-Tetrachlorodifluoroethane",FC(Cl)(Cl)C(F)(Cl)Cl,303.15,0.001208,Pa*s,,,,,,,,1,pure,10.1186/s13321-024-00820-5,published_supplement_open_subset,data/viscosity_v01.csv,2882,12dfa03f34284c93204d1054f75b5a342fd82094da0ca17cee372b4c581c5b26,publishable_core,cc_by_4_0,true
schrodinger_viscosity_v01_open_subset:2883,schrodinger_viscosity_v01_open_subset,viscosity,dynamic_viscosity,CYRMSUTZVYGINF-UHFFFAOYSA-N,Trichlorofluoromethane,FC(Cl)(Cl)Cl,293.15,0.00043,Pa*s,,,,,,,,1,pure,10.1186/s13321-024-00820-5,published_supplement_open_subset,data/viscosity_v01.csv,2883,12dfa03f34284c93204d1054f75b5a342fd82094da0ca17cee372b4c581c5b26,publishable_core,cc_by_4_0,true
schrodinger_viscosity_v01_open_subset:2884,schrodinger_viscosity_v01_open_subset,viscosity,dynamic_viscosity,BOUGCJDAQLKBQH-UHFFFAOYSA-N,"2-chloro-1,1,1,2-tetrafluoroethane",FC(Cl)C(F)(F)F,333.15,0.000138,Pa*s,,,,,,,,1,pure,10.1186/s13321-024-00820-5,published_supplement_open_subset,data/viscosity_v01.csv,2884,12dfa03f34284c93204d1054f75b5a342fd82094da0ca17cee372b4c581c5b26,publishable_core,cc_by_4_0,true
schrodinger_viscosity_v01_open_subset:2885,schrodinger_viscosity_v01_open_subset,viscosity,dynamic_viscosity,KVBKAPANDHPRDG-UHFFFAOYSA-N,"1,2-dibromotetrafluoroethane",FC(F)(Br)C(F)(F)Br,298.15,0.00072,Pa*s,,,,,,,,1,pure,10.1186/s13321-024-00820-5,published_supplement_open_subset,data/viscosity_v01.csv,2885,12dfa03f34284c93204d1054f75b5a342fd82094da0ca17cee372b4c581c5b26,publishable_core,cc_by_4_0,true
schrodinger_viscosity_v01_open_subset:2886,schrodinger_viscosity_v01_open_subset,viscosity,dynamic_viscosity,SLGOCMATMKJJCE-UHFFFAOYSA-N,"1,1,1,2-tetrachloro-2,2-difluoroethane",FC(F)(Cl)C(Cl)(Cl)Cl,313.75,0.0021583,Pa*s,,,,,,,,1,pure,10.1186/s13321-024-00820-5,published_supplement_open_subset,data/viscosity_v01.csv,2886,12dfa03f34284c93204d1054f75b5a342fd82094da0ca17cee372b4c581c5b26,publishable_core,cc_by_4_0,true
schrodinger_viscosity_v01_open_subset:2887,schrodinger_viscosity_v01_open_subset,viscosity,dynamic_viscosity,AJDIZQLSFPQPEY-UHFFFAOYSA-N,"1,1,2-Trichloro-1,2,2-trifluoroethane",FC(F)(Cl)C(F)(Cl)Cl,293.15,0.000711,Pa*s,,,,,,,,1,pure,10.1186/s13321-024-00820-5,published_supplement_open_subset,data/viscosity_v01.csv,2887,12dfa03f34284c93204d1054f75b5a342fd82094da0ca17cee372b4c581c5b26,publishable_core,cc_by_4_0,true
schrodinger_viscosity_v01_open_subset:2888,schrodinger_viscosity_v01_open_subset,viscosity,dynamic_viscosity,AJDIZQLSFPQPEY-UHFFFAOYSA-N,"1,1,2-Trichloro-1,2,2-trifluoroethane",FC(F)(Cl)C(F)(Cl)Cl,303.15,0.000627,Pa*s,,,,,,,,1,pure,10.1186/s13321-024-00820-5,published_supplement_open_subset,data/viscosity_v01.csv,2888,12dfa03f34284c93204d1054f75b5a342fd82094da0ca17cee372b4c581c5b26,publishable_core,cc_by_4_0,true
schrodinger_viscosity_v01_open_subset:2889,schrodinger_viscosity_v01_open_subset,viscosity,dynamic_viscosity,AJDIZQLSFPQPEY-UHFFFAOYSA-N,"1,1,2-trichloro-1,2,2-trifluoroethane",FC(F)(Cl)C(F)(Cl)Cl,322.05,0.000497,Pa*s,,,,,,,,1,pure,10.1186/s13321-024-00820-5,published_supplement_open_subset,data/viscosity_v01.csv,2889,12dfa03f34284c93204d1054f75b5a342fd82094da0ca17cee372b4c581c5b26,publishable_core,cc_by_4_0,true
schrodinger_viscosity_v01_open_subset:2890,schrodinger_viscosity_v01_open_subset,viscosity,dynamic_viscosity,PXBRQCKWGAHEHS-UHFFFAOYSA-N,Dichlorodifluoromethane,FC(F)(Cl)Cl,294.2611111,0.000262,Pa*s,,,,,,,,1,pure,10.1186/s13321-024-00820-5,published_supplement_open_subset,data/viscosity_v01.csv,2890,12dfa03f34284c93204d1054f75b5a342fd82094da0ca17cee372b4c581c5b26,publishable_core,cc_by_4_0,true
schrodinger_viscosity_v01_open_subset:2891,schrodinger_viscosity_v01_open_subset,viscosity,dynamic_viscosity,BOSAWIQFTJIYIS-UHFFFAOYSA-N,Trichloro trifluoro ethane,FC(F)(F)C(Cl)(Cl)Cl,293.15,0.0007,Pa*s,,,,,,,,1,pure,10.1186/s13321-024-00820-5,published_supplement_open_subset,data/viscosity_v01.csv,2891,12dfa03f34284c93204d1054f75b5a342fd82094da0ca17cee372b4c581c5b26,publishable_core,cc_by_4_0,true
schrodinger_viscosity_v01_open_subset:2892,schrodinger_viscosity_v01_open_subset,viscosity,dynamic_viscosity,JLGADZLAECENGR-UHFFFAOYSA-N,Dibromotetrafluoroethane,FC(F)(F)C(F)(Br)Br,298.15,0.00072,Pa*s,,,,,,,,1,pure,10.1186/s13321-024-00820-5,published_supplement_open_subset,data/viscosity_v01.csv,2892,12dfa03f34284c93204d1054f75b5a342fd82094da0ca17cee372b4c581c5b26,publishable_core,cc_by_4_0,true
schrodinger_viscosity_v01_open_subset:2893,schrodinger_viscosity_v01_open_subset,viscosity,dynamic_viscosity,LGUZHRODIJCVOC-UHFFFAOYSA-N,perfluoro-n-heptane,FC(F)(F)C(F)(F)C(F)(F)C(F)(F)C(F)(F)C(F)(F)C(F)(F)F,298.15,0.000891250938,Pa*s,,,,,,,,1,pure,10.1186/s13321-024-00820-5,published_supplement_open_subset,data/viscosity_v01.csv,2893,12dfa03f34284c93204d1054f75b5a342fd82094da0ca17cee372b4c581c5b26,publishable_core,cc_by_4_0,true
schrodinger_viscosity_v01_open_subset:2894,schrodinger_viscosity_v01_open_subset,viscosity,dynamic_viscosity,ZJIJAJXFLBMLCK-UHFFFAOYSA-N,Perfluoro-n-hexane,FC(F)(F)C(F)(F)C(F)(F)C(F)(F)C(F)(F)C(F)(F)F,273.15,0.000979,Pa*s,,,,,,,,1,pure,10.1186/s13321-024-00820-5,published_supplement_open_subset,data/viscosity_v01.csv,2894,12dfa03f34284c93204d1054f75b5a342fd82094da0ca17cee372b4c581c5b26,publishable_core,cc_by_4_0,true
schrodinger_viscosity_v01_open_subset:2895,schrodinger_viscosity_v01_open_subset,viscosity,dynamic_viscosity,ZJIJAJXFLBMLCK-UHFFFAOYSA-N,perfluoro-n-hexane,FC(F)(F)C(F)(F)C(F)(F)C(F)(F)C(F)(F)C(F)(F)F,298.15,0.000662216504,Pa*s,,,,,,,,1,pure,10.1186/s13321-024-00820-5,published_supplement_open_subset,data/viscosity_v01.csv,2895,12dfa03f34284c93204d1054f75b5a342fd82094da0ca17cee372b4c581c5b26,publishable_core,cc_by_4_0,true
schrodinger_viscosity_v01_open_subset:2896,schrodinger_viscosity_v01_open_subset,viscosity,dynamic_viscosity,QIROQPWSJUXOJC-UHFFFAOYSA-N,perfluoro-methylcyclohexane,FC(F)(F)C1(F)C(F)(F)C(F)(F)C(F)(F)C(F)(F)C1(F)F,298.15,0.000872971368,Pa*s,,,,,,,,1,pure,10.1186/s13321-024-00820-5,published_supplement_open_subset,data/viscosity_v01.csv,2896,12dfa03f34284c93204d1054f75b5a342fd82094da0ca17cee372b4c581c5b26,publishable_core,cc_by_4_0,true
schrodinger_viscosity_v01_open_subset:2897,schrodinger_viscosity_v01_open_subset,viscosity,dynamic_viscosity,QXPZOKVSFMRGMQ-UHFFFAOYSA-N,Trifluoro methyl chclo hexane,FC(F)(F)C1CCCCC1,293.15,0.00095,Pa*s,,,,,,,,1,pure,10.1186/s13321-024-00820-5,published_supplement_open_subset,data/viscosity_v01.csv,2897,12dfa03f34284c93204d1054f75b5a342fd82094da0ca17cee372b4c581c5b26,publishable_core,cc_by_4_0,true
schrodinger_viscosity_v01_open_subset:2898,schrodinger_viscosity_v01_open_subset,viscosity,dynamic_viscosity,GETTZEONDQJALK-UHFFFAOYSA-N,Trifluoro toluene,FC(F)(F)c1ccccc1,293.15,0.00057,Pa*s,,,,,,,,1,pure,10.1186/s13321-024-00820-5,published_supplement_open_subset,data/viscosity_v01.csv,2898,12dfa03f34284c93204d1054f75b5a342fd82094da0ca17cee372b4c581c5b26,publishable_core,cc_by_4_0,true
schrodinger_viscosity_v01_open_subset:2899,schrodinger_viscosity_v01_open_subset,viscosity,dynamic_viscosity,UWEYRJFJVCLAGH-UHFFFAOYSA-N,perfluoro-decalin,FC1(F)C(F)(F)C(F)(F)C2(F)C(F)(F)C(F)(F)C(F)(F)C(F)(F)C2(F)C1(F)F,298.15,0.005140436516,Pa*s,,,,,,,,1,pure,10.1186/s13321-024-00820-5,published_supplement_open_subset,data/viscosity_v01.csv,2899,12dfa03f34284c93204d1054f75b5a342fd82094da0ca17cee372b4c581c5b26,publishable_core,cc_by_4_0,true
schrodinger_viscosity_v01_open_subset:2900,schrodinger_viscosity_v01_open_subset,viscosity,dynamic_viscosity,LVGUZGTVOIAKKC-UHFFFAOYSA-N,"1,1,1,2-tetrafluoroethane",FCC(F)(F)F,298.15,0.000204,Pa*s,,,,,,,,1,pure,10.1186/s13321-024-00820-5,published_supplement_open_subset,data/viscosity_v01.csv,2900,12dfa03f34284c93204d1054f75b5a342fd82094da0ca17cee372b4c581c5b26,publishable_core,cc_by_4_0,true
schrodinger_viscosity_v01_open_subset:2901,schrodinger_viscosity_v01_open_subset,viscosity,dynamic_viscosity,AHFMSNDOYCFEPH-UHFFFAOYSA-N,"1,2-Difluoro ethane",FCCF,298.15,0.00025,Pa*s,,,,,,,,1,pure,10.1186/s13321-024-00820-5,published_supplement_open_subset,data/viscosity_v01.csv,2901,12dfa03f34284c93204d1054f75b5a342fd82094da0ca17cee372b4c581c5b26,publishable_core,cc_by_4_0,true
schrodinger_viscosity_v01_open_subset:2902,schrodinger_viscosity_v01_open_subset,viscosity,dynamic_viscosity,SFZCNBIFKDRMGX-UHFFFAOYSA-N,Sulfur hexafluoride,FS(F)(F)(F)(F)F,298.15,0.000277,Pa*s,,,,,,,,1,pure,10.1186/s13321-024-00820-5,published_supplement_open_subset,data/viscosity_v01.csv,2902,12dfa03f34284c93204d1054f75b5a342fd82094da0ca17cee372b4c581c5b26,publishable_core,cc_by_4_0,true
schrodinger_viscosity_v01_open_subset:2903,schrodinger_viscosity_v01_open_subset,viscosity,dynamic_viscosity,PYLWMHQQBFSUBP-UHFFFAOYSA-N,fluorobenzene,Fc1ccccc1,282.45,0.000647,Pa*s,,,,,,,,1,pure,10.1186/s13321-024-00820-5,published_supplement_open_subset,data/viscosity_v01.csv,2903,12dfa03f34284c93204d1054f75b5a342fd82094da0ca17cee372b4c581c5b26,publishable_core,cc_by_4_0,true
schrodinger_viscosity_v01_open_subset:2904,schrodinger_viscosity_v01_open_subset,viscosity,dynamic_viscosity,PYLWMHQQBFSUBP-UHFFFAOYSA-N,Fluorobenzene,Fc1ccccc1,288.15,0.00062,Pa*s,,,,,,,,1,pure,10.1186/s13321-024-00820-5,published_supplement_open_subset,data/viscosity_v01.csv,2904,12dfa03f34284c93204d1054f75b5a342fd82094da0ca17cee372b4c581c5b26,publishable_core,cc_by_4_0,true
schrodinger_viscosity_v01_open_subset:2905,schrodinger_viscosity_v01_open_subset,viscosity,dynamic_viscosity,PYLWMHQQBFSUBP-UHFFFAOYSA-N,fluorobenzene,Fc1ccccc1,289.05,0.000615,Pa*s,,,,,,,,1,pure,10.1186/s13321-024-00820-5,published_supplement_open_subset,data/viscosity_v01.csv,2905,12dfa03f34284c93204d1054f75b5a342fd82094da0ca17cee372b4c581c5b26,publishable_core,cc_by_4_0,true
schrodinger_viscosity_v01_open_subset:2906,schrodinger_viscosity_v01_open_subset,viscosity,dynamic_viscosity,PYLWMHQQBFSUBP-UHFFFAOYSA-N,fluorobenzene,Fc1ccccc1,293.05,0.000577,Pa*s,,,,,,,,1,pure,10.1186/s13321-024-00820-5,published_supplement_open_subset,data/viscosity_v01.csv,2906,12dfa03f34284c93204d1054f75b5a342fd82094da0ca17cee372b4c581c5b26,publishable_core,cc_by_4_0,true
schrodinger_viscosity_v01_open_subset:2907,schrodinger_viscosity_v01_open_subset,viscosity,dynamic_viscosity,PYLWMHQQBFSUBP-UHFFFAOYSA-N,Fluoro benzene,Fc1ccccc1,293.15,0.00058,Pa*s,,,,,,,,1,pure,10.1186/s13321-024-00820-5,published_supplement_open_subset,data/viscosity_v01.csv,2907,12dfa03f34284c93204d1054f75b5a342fd82094da0ca17cee372b4c581c5b26,publishable_core,cc_by_4_0,true
schrodinger_viscosity_v01_open_subset:2908,schrodinger_viscosity_v01_open_subset,viscosity,dynamic_viscosity,PYLWMHQQBFSUBP-UHFFFAOYSA-N,fluorobenzene,Fc1ccccc1,302.25,0.000514,Pa*s,,,,,,,,1,pure,10.1186/s13321-024-00820-5,published_supplement_open_subset,data/viscosity_v01.csv,2908,12dfa03f34284c93204d1054f75b5a342fd82094da0ca17cee372b4c581c5b26,publishable_core,cc_by_4_0,true
schrodinger_viscosity_v01_open_subset:2909,schrodinger_viscosity_v01_open_subset,viscosity,dynamic_viscosity,PYLWMHQQBFSUBP-UHFFFAOYSA-N,Fluorobenzene,Fc1ccccc1,303.15,0.000517,Pa*s,,,,,,,,1,pure,10.1186/s13321-024-00820-5,published_supplement_open_subset,data/viscosity_v01.csv,2909,12dfa03f34284c93204d1054f75b5a342fd82094da0ca17cee372b4c581c5b26,publishable_core,cc_by_4_0,true
schrodinger_viscosity_v01_open_subset:2910,schrodinger_viscosity_v01_open_subset,viscosity,dynamic_viscosity,PYLWMHQQBFSUBP-UHFFFAOYSA-N,fluorobenzene,Fc1ccccc1,306.35,0.000495,Pa*s,,,,,,,,1,pure,10.1186/s13321-024-00820-5,published_supplement_open_subset,data/viscosity_v01.csv,2910,12dfa03f34284c93204d1054f75b5a342fd82094da0ca17cee372b4c581c5b26,publishable_core,cc_by_4_0,true
schrodinger_viscosity_v01_open_subset:2911,schrodinger_viscosity_v01_open_subset,viscosity,dynamic_viscosity,PYLWMHQQBFSUBP-UHFFFAOYSA-N,fluorobenzene,Fc1ccccc1,311.25,0.000468,Pa*s,,,,,,,,1,pure,10.1186/s13321-024-00820-5,published_supplement_open_subset,data/viscosity_v01.csv,2911,12dfa03f34284c93204d1054f75b5a342fd82094da0ca17cee372b4c581c5b26,publishable_core,cc_by_4_0,true
schrodinger_viscosity_v01_open_subset:2912,schrodinger_viscosity_v01_open_subset,viscosity,dynamic_viscosity,PYLWMHQQBFSUBP-UHFFFAOYSA-N,fluorobenzene,Fc1ccccc1,317.15,0.000438,Pa*s,,,,,,,,1,pure,10.1186/s13321-024-00820-5,published_supplement_open_subset,data/viscosity_v01.csv,2912,12dfa03f34284c93204d1054f75b5a342fd82094da0ca17cee372b4c581c5b26,publishable_core,cc_by_4_0,true
schrodinger_viscosity_v01_open_subset:2913,schrodinger_viscosity_v01_open_subset,viscosity,dynamic_viscosity,PYLWMHQQBFSUBP-UHFFFAOYSA-N,fluorobenzene,Fc1ccccc1,323.35,0.000412,Pa*s,,,,,,,,1,pure,10.1186/s13321-024-00820-5,published_supplement_open_subset,data/viscosity_v01.csv,2913,12dfa03f34284c93204d1054f75b5a342fd82094da0ca17cee372b4c581c5b26,publishable_core,cc_by_4_0,true
schrodinger_viscosity_v01_open_subset:2914,schrodinger_viscosity_v01_open_subset,viscosity,dynamic_viscosity,PYLWMHQQBFSUBP-UHFFFAOYSA-N,fluorobenzene,Fc1ccccc1,333.65,0.00037,Pa*s,,,,,,,,1,pure,10.1186/s13321-024-00820-5,published_supplement_open_subset,data/viscosity_v01.csv,2914,12dfa03f34284c93204d1054f75b5a342fd82094da0ca17cee372b4c581c5b26,publishable_core,cc_by_4_0,true
schrodinger_viscosity_v01_open_subset:2915,schrodinger_viscosity_v01_open_subset,viscosity,dynamic_viscosity,PYLWMHQQBFSUBP-UHFFFAOYSA-N,fluorobenzene,Fc1ccccc1,345.05,0.000334,Pa*s,,,,,,,,1,pure,10.1186/s13321-024-00820-5,published_supplement_open_subset,data/viscosity_v01.csv,2915,12dfa03f34284c93204d1054f75b5a342fd82094da0ca17cee372b4c581c5b26,publishable_core,cc_by_4_0,true
schrodinger_viscosity_v01_open_subset:2916,schrodinger_viscosity_v01_open_subset,viscosity,dynamic_viscosity,PYLWMHQQBFSUBP-UHFFFAOYSA-N,fluorobenzene,Fc1ccccc1,354.05,0.000305,Pa*s,,,,,,,,1,pure,10.1186/s13321-024-00820-5,published_supplement_open_subset,data/viscosity_v01.csv,2916,12dfa03f34284c93204d1054f75b5a342fd82094da0ca17cee372b4c581c5b26,publishable_core,cc_by_4_0,true
schrodinger_viscosity_v01_open_subset:2917,schrodinger_viscosity_v01_open_subset,viscosity,dynamic_viscosity,NZZFYRREKKOMAT-UHFFFAOYSA-N,diiodomethane,ICI,298.15,0.002594179362,Pa*s,,,,,,,,1,pure,10.1186/s13321-024-00820-5,published_supplement_open_subset,data/viscosity_v01.csv,2917,12dfa03f34284c93204d1054f75b5a342fd82094da0ca17cee372b4c581c5b26,publishable_core,cc_by_4_0,true
schrodinger_viscosity_v01_open_subset:2918,schrodinger_viscosity_v01_open_subset,viscosity,dynamic_viscosity,PNDPGZBMCMUPRI-UHFFFAOYSA-N,iodine,II,389.75,0.002246,Pa*s,,,,,,,,1,pure,10.1186/s13321-024-00820-5,published_supplement_open_subset,data/viscosity_v01.csv,2918,12dfa03f34284c93204d1054f75b5a342fd82094da0ca17cee372b4c581c5b26,publishable_core,cc_by_4_0,true
schrodinger_viscosity_v01_open_subset:2919,schrodinger_viscosity_v01_open_subset,viscosity,dynamic_viscosity,PNDPGZBMCMUPRI-UHFFFAOYSA-N,iodine,II,395.05,0.002157,Pa*s,,,,,,,,1,pure,10.1186/s13321-024-00820-5,published_supplement_open_subset,data/viscosity_v01.csv,2919,12dfa03f34284c93204d1054f75b5a342fd82094da0ca17cee372b4c581c5b26,publishable_core,cc_by_4_0,true
schrodinger_viscosity_v01_open_subset:2920,schrodinger_viscosity_v01_open_subset,viscosity,dynamic_viscosity,PNDPGZBMCMUPRI-UHFFFAOYSA-N,iodine,II,401.85,0.00208,Pa*s,,,,,,,,1,pure,10.1186/s13321-024-00820-5,published_supplement_open_subset,data/viscosity_v01.csv,2920,12dfa03f34284c93204d1054f75b5a342fd82094da0ca17cee372b4c581c5b26,publishable_core,cc_by_4_0,true
schrodinger_viscosity_v01_open_subset:2921,schrodinger_viscosity_v01_open_subset,viscosity,dynamic_viscosity,SNHMUERNLJLMHN-UHFFFAOYSA-N,iodobenzene,Ic1ccccc1,277.75,0.002207,Pa*s,,,,,,,,1,pure,10.1186/s13321-024-00820-5,published_supplement_open_subset,data/viscosity_v01.csv,2921,12dfa03f34284c93204d1054f75b5a342fd82094da0ca17cee372b4c581c5b26,publishable_core,cc_by_4_0,true
schrodinger_viscosity_v01_open_subset:2922,schrodinger_viscosity_v01_open_subset,viscosity,dynamic_viscosity,SNHMUERNLJLMHN-UHFFFAOYSA-N,Iodo benzene,Ic1ccccc1,290.15,0.00178,Pa*s,,,,,,,,1,pure,10.1186/s13321-024-00820-5,published_supplement_open_subset,data/viscosity_v01.csv,2922,12dfa03f34284c93204d1054f75b5a342fd82094da0ca17cee372b4c581c5b26,publishable_core,cc_by_4_0,true
schrodinger_viscosity_v01_open_subset:2923,schrodinger_viscosity_v01_open_subset,viscosity,dynamic_viscosity,SNHMUERNLJLMHN-UHFFFAOYSA-N,iodobenzene,Ic1ccccc1,290.55,0.00178,Pa*s,,,,,,,,1,pure,10.1186/s13321-024-00820-5,published_supplement_open_subset,data/viscosity_v01.csv,2923,12dfa03f34284c93204d1054f75b5a342fd82094da0ca17cee372b4c581c5b26,publishable_core,cc_by_4_0,true
schrodinger_viscosity_v01_open_subset:2924,schrodinger_viscosity_v01_open_subset,viscosity,dynamic_viscosity,SNHMUERNLJLMHN-UHFFFAOYSA-N,iodobenzene,Ic1ccccc1,300.65,0.001504,Pa*s,,,,,,,,1,pure,10.1186/s13321-024-00820-5,published_supplement_open_subset,data/viscosity_v01.csv,2924,12dfa03f34284c93204d1054f75b5a342fd82094da0ca17cee372b4c581c5b26,publishable_core,cc_by_4_0,true
schrodinger_viscosity_v01_open_subset:2925,schrodinger_viscosity_v01_open_subset,viscosity,dynamic_viscosity,SNHMUERNLJLMHN-UHFFFAOYSA-N,iodobenzene,Ic1ccccc1,309.95,0.001316,Pa*s,,,,,,,,1,pure,10.1186/s13321-024-00820-5,published_supplement_open_subset,data/viscosity_v01.csv,2925,12dfa03f34284c93204d1054f75b5a342fd82094da0ca17cee372b4c581c5b26,publishable_core,cc_by_4_0,true
schrodinger_viscosity_v01_open_subset:2926,schrodinger_viscosity_v01_open_subset,viscosity,dynamic_viscosity,SNHMUERNLJLMHN-UHFFFAOYSA-N,iodobenzene,Ic1ccccc1,321.25,0.001135,Pa*s,,,,,,,,1,pure,10.1186/s13321-024-00820-5,published_supplement_open_subset,data/viscosity_v01.csv,2926,12dfa03f34284c93204d1054f75b5a342fd82094da0ca17cee372b4c581c5b26,publishable_core,cc_by_4_0,true
schrodinger_viscosity_v01_open_subset:2927,schrodinger_viscosity_v01_open_subset,viscosity,dynamic_viscosity,SNHMUERNLJLMHN-UHFFFAOYSA-N,iodobenzene,Ic1ccccc1,331.25,0.001005,Pa*s,,,,,,,,1,pure,10.1186/s13321-024-00820-5,published_supplement_open_subset,data/viscosity_v01.csv,2927,12dfa03f34284c93204d1054f75b5a342fd82094da0ca17cee372b4c581c5b26,publishable_core,cc_by_4_0,true
schrodinger_viscosity_v01_open_subset:2928,schrodinger_viscosity_v01_open_subset,viscosity,dynamic_viscosity,SNHMUERNLJLMHN-UHFFFAOYSA-N,iodobenzene,Ic1ccccc1,341.35,0.000902,Pa*s,,,,,,,,1,pure,10.1186/s13321-024-00820-5,published_supplement_open_subset,data/viscosity_v01.csv,2928,12dfa03f34284c93204d1054f75b5a342fd82094da0ca17cee372b4c581c5b26,publishable_core,cc_by_4_0,true
schrodinger_viscosity_v01_open_subset:2929,schrodinger_viscosity_v01_open_subset,viscosity,dynamic_viscosity,SNHMUERNLJLMHN-UHFFFAOYSA-N,iodobenzene,Ic1ccccc1,353.75,0.000792,Pa*s,,,,,,,,1,pure,10.1186/s13321-024-00820-5,published_supplement_open_subset,data/viscosity_v01.csv,2929,12dfa03f34284c93204d1054f75b5a342fd82094da0ca17cee372b4c581c5b26,publishable_core,cc_by_4_0,true
schrodinger_viscosity_v01_open_subset:2930,schrodinger_viscosity_v01_open_subset,viscosity,dynamic_viscosity,SNHMUERNLJLMHN-UHFFFAOYSA-N,iodobenzene,Ic1ccccc1,371.15,0.000673,Pa*s,,,,,,,,1,pure,10.1186/s13321-024-00820-5,published_supplement_open_subset,data/viscosity_v01.csv,2930,12dfa03f34284c93204d1054f75b5a342fd82094da0ca17cee372b4c581c5b26,publishable_core,cc_by_4_0,true
schrodinger_viscosity_v01_open_subset:2931,schrodinger_viscosity_v01_open_subset,viscosity,dynamic_viscosity,SNHMUERNLJLMHN-UHFFFAOYSA-N,iodobenzene,Ic1ccccc1,380.65,0.000623,Pa*s,,,,,,,,1,pure,10.1186/s13321-024-00820-5,published_supplement_open_subset,data/viscosity_v01.csv,2931,12dfa03f34284c93204d1054f75b5a342fd82094da0ca17cee372b4c581c5b26,publishable_core,cc_by_4_0,true
schrodinger_viscosity_v01_open_subset:2932,schrodinger_viscosity_v01_open_subset,viscosity,dynamic_viscosity,SNHMUERNLJLMHN-UHFFFAOYSA-N,iodobenzene,Ic1ccccc1,390.85,0.000549,Pa*s,,,,,,,,1,pure,10.1186/s13321-024-00820-5,published_supplement_open_subset,data/viscosity_v01.csv,2932,12dfa03f34284c93204d1054f75b5a342fd82094da0ca17cee372b4c581c5b26,publishable_core,cc_by_4_0,true
schrodinger_viscosity_v01_open_subset:2933,schrodinger_viscosity_v01_open_subset,viscosity,dynamic_viscosity,SNHMUERNLJLMHN-UHFFFAOYSA-N,iodobenzene,Ic1ccccc1,400.05,0.000529,Pa*s,,,,,,,,1,pure,10.1186/s13321-024-00820-5,published_supplement_open_subset,data/viscosity_v01.csv,2933,12dfa03f34284c93204d1054f75b5a342fd82094da0ca17cee372b4c581c5b26,publishable_core,cc_by_4_0,true
schrodinger_viscosity_v01_open_subset:2934,schrodinger_viscosity_v01_open_subset,viscosity,dynamic_viscosity,IAHFWCOBPZCAEA-UHFFFAOYSA-N,Succinonitrile,N#CCCC#N,333.15,0.002591,Pa*s,,,,,,,,1,pure,10.1186/s13321-024-00820-5,published_supplement_open_subset,data/viscosity_v01.csv,2934,12dfa03f34284c93204d1054f75b5a342fd82094da0ca17cee372b4c581c5b26,publishable_core,cc_by_4_0,true
schrodinger_viscosity_v01_open_subset:2935,schrodinger_viscosity_v01_open_subset,viscosity,dynamic_viscosity,BTGRAWJCKBQKAO-UHFFFAOYSA-N,Adiponitrile,N#CCCCCC#N,293.15,0.0091,Pa*s,,,,,,,,1,pure,10.1186/s13321-024-00820-5,published_supplement_open_subset,data/viscosity_v01.csv,2935,12dfa03f34284c93204d1054f75b5a342fd82094da0ca17cee372b4c581c5b26,publishable_core,cc_by_4_0,true
schrodinger_viscosity_v01_open_subset:2936,schrodinger_viscosity_v01_open_subset,viscosity,dynamic_viscosity,BTGRAWJCKBQKAO-UHFFFAOYSA-N,Adiponitrile,N#CCCCCC#N,343.15,0.0026,Pa*s,,,,,,,,1,pure,10.1186/s13321-024-00820-5,published_supplement_open_subset,data/viscosity_v01.csv,2936,12dfa03f34284c93204d1054f75b5a342fd82094da0ca17cee372b4c581c5b26,publishable_core,cc_by_4_0,true
schrodinger_viscosity_v01_open_subset:2937,schrodinger_viscosity_v01_open_subset,viscosity,dynamic_viscosity,YXCDJKQYFBEAOU-UHFFFAOYSA-N,phenyl thiocyanate,N#CSc1ccccc1,298.15,0.0014,Pa*s,,,,,,,,1,pure,10.1186/s13321-024-00820-5,published_supplement_open_subset,data/viscosity_v01.csv,2937,12dfa03f34284c93204d1054f75b5a342fd82094da0ca17cee372b4c581c5b26,publishable_core,cc_by_4_0,true
schrodinger_viscosity_v01_open_subset:2938,schrodinger_viscosity_v01_open_subset,viscosity,dynamic_viscosity,YXCDJKQYFBEAOU-UHFFFAOYSA-N,phenyl thiocyanate,N#CSc1ccccc1,308.15,0.0012,Pa*s,,,,,,,,1,pure,10.1186/s13321-024-00820-5,published_supplement_open_subset,data/viscosity_v01.csv,2938,12dfa03f34284c93204d1054f75b5a342fd82094da0ca17cee372b4c581c5b26,publishable_core,cc_by_4_0,true
schrodinger_viscosity_v01_open_subset:2939,schrodinger_viscosity_v01_open_subset,viscosity,dynamic_viscosity,YXCDJKQYFBEAOU-UHFFFAOYSA-N,phenyl thiocyanate,N#CSc1ccccc1,323.15,0.00098,Pa*s,,,,,,,,1,pure,10.1186/s13321-024-00820-5,published_supplement_open_subset,data/viscosity_v01.csv,2939,12dfa03f34284c93204d1054f75b5a342fd82094da0ca17cee372b4c581c5b26,publishable_core,cc_by_4_0,true
schrodinger_viscosity_v01_open_subset:2940,schrodinger_viscosity_v01_open_subset,viscosity,dynamic_viscosity,JFDZBHWFFUWGJE-UHFFFAOYSA-N,Benzonitrile,N#Cc1ccccc1,288.15,0.001447,Pa*s,,,,,,,,1,pure,10.1186/s13321-024-00820-5,published_supplement_open_subset,data/viscosity_v01.csv,2940,12dfa03f34284c93204d1054f75b5a342fd82094da0ca17cee372b4c581c5b26,publishable_core,cc_by_4_0,true
schrodinger_viscosity_v01_open_subset:2941,schrodinger_viscosity_v01_open_subset,viscosity,dynamic_viscosity,JFDZBHWFFUWGJE-UHFFFAOYSA-N,Benzonitrile,N#Cc1ccccc1,303.15,0.001111,Pa*s,,,,,,,,1,pure,10.1186/s13321-024-00820-5,published_supplement_open_subset,data/viscosity_v01.csv,2941,12dfa03f34284c93204d1054f75b5a342fd82094da0ca17cee372b4c581c5b26,publishable_core,cc_by_4_0,true
schrodinger_viscosity_v01_open_subset:2942,schrodinger_viscosity_v01_open_subset,viscosity,dynamic_viscosity,LSBDFXRDZJMBSC-UHFFFAOYSA-N,2-Phenylacetamide,NC(=O)Cc1ccccc1,318.15,0.001799,Pa*s,,,,,,,,1,pure,10.1186/s13321-024-00820-5,published_supplement_open_subset,data/viscosity_v01.csv,2942,12dfa03f34284c93204d1054f75b5a342fd82094da0ca17cee372b4c581c5b26,publishable_core,cc_by_4_0,true
schrodinger_viscosity_v01_open_subset:2943,schrodinger_viscosity_v01_open_subset,viscosity,dynamic_viscosity,BTDQXGUEVVTAMD-UHFFFAOYSA-N,Hydroxyethyl carbamate,NC(=O)OCCO,338.7055556,0.016,Pa*s,,,,,,,,1,pure,10.1186/s13321-024-00820-5,published_supplement_open_subset,data/viscosity_v01.csv,2943,12dfa03f34284c93204d1054f75b5a342fd82094da0ca17cee372b4c581c5b26,publishable_core,cc_by_4_0,true
schrodinger_viscosity_v01_open_subset:2944,schrodinger_viscosity_v01_open_subset,viscosity,dynamic_viscosity,OCYJXSUPZMNXEN-UHFFFAOYSA-N,Phenyl acetic acid,NC(CO)C(O)c1ccc([N+](=O)[O-])cc1,350.15,0.00354,Pa*s,,,,,,,,1,pure,10.1186/s13321-024-00820-5,published_supplement_open_subset,data/viscosity_v01.csv,2944,12dfa03f34284c93204d1054f75b5a342fd82094da0ca17cee372b4c581c5b26,publishable_core,cc_by_4_0,true
schrodinger_viscosity_v01_open_subset:2945,schrodinger_viscosity_v01_open_subset,viscosity,dynamic_viscosity,XSQUKJJJFZCRTK-UHFFFAOYSA-N,Urea,NC(N)=O,293.15,0.0019,Pa*s,,,,,,,,1,pure,10.1186/s13321-024-00820-5,published_supplement_open_subset,data/viscosity_v01.csv,2945,12dfa03f34284c93204d1054f75b5a342fd82094da0ca17cee372b4c581c5b26,publishable_core,cc_by_4_0,true
schrodinger_viscosity_v01_open_subset:2946,schrodinger_viscosity_v01_open_subset,viscosity,dynamic_viscosity,ZHNUHDYFZUAESO-UHFFFAOYSA-N,Formamide,NC=O,288.15,0.00432,Pa*s,,,,,,,,1,pure,10.1186/s13321-024-00820-5,published_supplement_open_subset,data/viscosity_v01.csv,2946,12dfa03f34284c93204d1054f75b5a342fd82094da0ca17cee372b4c581c5b26,publishable_core,cc_by_4_0,true
schrodinger_viscosity_v01_open_subset:2947,schrodinger_viscosity_v01_open_subset,viscosity,dynamic_viscosity,ZHNUHDYFZUAESO-UHFFFAOYSA-N,Formamide,NC=O,303.15,0.002296,Pa*s,,,,,,,,1,pure,10.1186/s13321-024-00820-5,published_supplement_open_subset,data/viscosity_v01.csv,2947,12dfa03f34284c93204d1054f75b5a342fd82094da0ca17cee372b4c581c5b26,publishable_core,cc_by_4_0,true
schrodinger_viscosity_v01_open_subset:2948,schrodinger_viscosity_v01_open_subset,viscosity,dynamic_viscosity,PIICEJLVQHRZGT-UHFFFAOYSA-N,Ethylenediamine,NCCN,291.15,0.00154,Pa*s,,,,,,,,1,pure,10.1186/s13321-024-00820-5,published_supplement_open_subset,data/viscosity_v01.csv,2948,12dfa03f34284c93204d1054f75b5a342fd82094da0ca17cee372b4c581c5b26,publishable_core,cc_by_4_0,true
schrodinger_viscosity_v01_open_subset:2949,schrodinger_viscosity_v01_open_subset,viscosity,dynamic_viscosity,PIICEJLVQHRZGT-UHFFFAOYSA-N,"1,2-Ethanediamine",NCCN,293.15,0.00154,Pa*s,,,,,,,,1,pure,10.1186/s13321-024-00820-5,published_supplement_open_subset,data/viscosity_v01.csv,2949,12dfa03f34284c93204d1054f75b5a342fd82094da0ca17cee372b4c581c5b26,publishable_core,cc_by_4_0,true
schrodinger_viscosity_v01_open_subset:2950,schrodinger_viscosity_v01_open_subset,viscosity,dynamic_viscosity,PIICEJLVQHRZGT-UHFFFAOYSA-N,"1,2-Ethanediamine",NCCN,303.15,0.001226,Pa*s,,,,,,,,1,pure,10.1186/s13321-024-00820-5,published_supplement_open_subset,data/viscosity_v01.csv,2950,12dfa03f34284c93204d1054f75b5a342fd82094da0ca17cee372b4c581c5b26,publishable_core,cc_by_4_0,true
schrodinger_viscosity_v01_open_subset:2951,schrodinger_viscosity_v01_open_subset,viscosity,dynamic_viscosity,RPNUMPOLZDHAAY-UHFFFAOYSA-N,Diethylenetriamine,NCCNCCN,293.15,0.00714,Pa*s,,,,,,,,1,pure,10.1186/s13321-024-00820-5,published_supplement_open_subset,data/viscosity_v01.csv,2951,12dfa03f34284c93204d1054f75b5a342fd82094da0ca17cee372b4c581c5b26,publishable_core,cc_by_4_0,true
