Repository: LittleAlety/electrolyte-solvent-dielectric-ml

# 电解液溶剂筛选：可审计的多通道机器学习管线

> **2026-11-28 · PLAN B 生产失败诊断**：[根因分析](outputs/b750_completion/failure_diagnostics/FAILURE_ANALYSIS.md) · [执行报告](outputs/b750_completion/COMPLETION_REPORT.md)。214条测试通过；38/67合格，剩余21个几何步数耗尽、1个超时中断、7个从未启动。首轮5个续算全部合格，当前状态 BLOCKED_NEEDS_SUBMISSION。历史目标泄漏、方法错标、CM截断和点级CI解释已由[科学更正](outputs/b750_completion/scientific_errata.json)取代。

> An auditable, pre-registered machine-learning pipeline for electrolyte-solvent
> screening: static permittivity (epsilon), viscosity (eta), the orbital window
> (HOMO / LUMO), and redox potential - with a frozen main scoreboard, a shot ledger,
> and every negative result retained rather than routed around.

File: data/processed/eta_epsilon_joint_observations.csv (part 78 of 84)
row_id,dataset_id,property,property_family,inchikey,name,smiles,T_K,value,unit,phase,method,uncertainty,uncertainty_kind,confidence_level,frequency_mhz,pressure_kpa,n_components,pure_or_mixture,source_doi,source_kind,source_file,source_row_index,source_file_sha256,quality_layer,licence,redistributable
schrodinger_viscosity_v01_open_subset:3055,schrodinger_viscosity_v01_open_subset,viscosity,dynamic_viscosity,DYDNPESBYVVLBO-UHFFFAOYSA-N,N-phenylformamide,O=CNc1ccccc1,293.15,0.00165,Pa*s,,,,,,,,1,pure,10.1186/s13321-024-00820-5,published_supplement_open_subset,data/viscosity_v01.csv,3055,12dfa03f34284c93204d1054f75b5a342fd82094da0ca17cee372b4c581c5b26,publishable_core,cc_by_4_0,true
schrodinger_viscosity_v01_open_subset:3056,schrodinger_viscosity_v01_open_subset,viscosity,dynamic_viscosity,BDAGIHXWWSANSR-UHFFFAOYSA-N,formic acid,O=CO,280.74,0.002385,Pa*s,,,,,,,,1,pure,10.1186/s13321-024-00820-5,published_supplement_open_subset,data/viscosity_v01.csv,3056,12dfa03f34284c93204d1054f75b5a342fd82094da0ca17cee372b4c581c5b26,publishable_core,cc_by_4_0,true
schrodinger_viscosity_v01_open_subset:3057,schrodinger_viscosity_v01_open_subset,viscosity,dynamic_viscosity,BDAGIHXWWSANSR-UHFFFAOYSA-N,Formic acid,O=CO,288.15,0.001966,Pa*s,,,,,,,,1,pure,10.1186/s13321-024-00820-5,published_supplement_open_subset,data/viscosity_v01.csv,3057,12dfa03f34284c93204d1054f75b5a342fd82094da0ca17cee372b4c581c5b26,publishable_core,cc_by_4_0,true
schrodinger_viscosity_v01_open_subset:3058,schrodinger_viscosity_v01_open_subset,viscosity,dynamic_viscosity,BDAGIHXWWSANSR-UHFFFAOYSA-N,formic acid,O=CO,289.11,0.001951,Pa*s,,,,,,,,1,pure,10.1186/s13321-024-00820-5,published_supplement_open_subset,data/viscosity_v01.csv,3058,12dfa03f34284c93204d1054f75b5a342fd82094da0ca17cee372b4c581c5b26,publishable_core,cc_by_4_0,true
schrodinger_viscosity_v01_open_subset:3059,schrodinger_viscosity_v01_open_subset,viscosity,dynamic_viscosity,BDAGIHXWWSANSR-UHFFFAOYSA-N,Formic acid,O=CO,293.15,0.0018,Pa*s,,,,,,,,1,pure,10.1186/s13321-024-00820-5,published_supplement_open_subset,data/viscosity_v01.csv,3059,12dfa03f34284c93204d1054f75b5a342fd82094da0ca17cee372b4c581c5b26,publishable_core,cc_by_4_0,true
schrodinger_viscosity_v01_open_subset:3060,schrodinger_viscosity_v01_open_subset,viscosity,dynamic_viscosity,BDAGIHXWWSANSR-UHFFFAOYSA-N,formic acid,O=CO,297.31,0.001635,Pa*s,,,,,,,,1,pure,10.1186/s13321-024-00820-5,published_supplement_open_subset,data/viscosity_v01.csv,3060,12dfa03f34284c93204d1054f75b5a342fd82094da0ca17cee372b4c581c5b26,publishable_core,cc_by_4_0,true
schrodinger_viscosity_v01_open_subset:3061,schrodinger_viscosity_v01_open_subset,viscosity,dynamic_viscosity,BDAGIHXWWSANSR-UHFFFAOYSA-N,formic acid,O=CO,306.01,0.001379,Pa*s,,,,,,,,1,pure,10.1186/s13321-024-00820-5,published_supplement_open_subset,data/viscosity_v01.csv,3061,12dfa03f34284c93204d1054f75b5a342fd82094da0ca17cee372b4c581c5b26,publishable_core,cc_by_4_0,true
schrodinger_viscosity_v01_open_subset:3062,schrodinger_viscosity_v01_open_subset,viscosity,dynamic_viscosity,BDAGIHXWWSANSR-UHFFFAOYSA-N,formic acid,O=CO,313.51,0.001208,Pa*s,,,,,,,,1,pure,10.1186/s13321-024-00820-5,published_supplement_open_subset,data/viscosity_v01.csv,3062,12dfa03f34284c93204d1054f75b5a342fd82094da0ca17cee372b4c581c5b26,publishable_core,cc_by_4_0,true
schrodinger_viscosity_v01_open_subset:3063,schrodinger_viscosity_v01_open_subset,viscosity,dynamic_viscosity,BDAGIHXWWSANSR-UHFFFAOYSA-N,formic acid,O=CO,321.18,0.001064,Pa*s,,,,,,,,1,pure,10.1186/s13321-024-00820-5,published_supplement_open_subset,data/viscosity_v01.csv,3063,12dfa03f34284c93204d1054f75b5a342fd82094da0ca17cee372b4c581c5b26,publishable_core,cc_by_4_0,true
schrodinger_viscosity_v01_open_subset:3064,schrodinger_viscosity_v01_open_subset,viscosity,dynamic_viscosity,BDAGIHXWWSANSR-UHFFFAOYSA-N,formic acid,O=CO,329.45,0.000937,Pa*s,,,,,,,,1,pure,10.1186/s13321-024-00820-5,published_supplement_open_subset,data/viscosity_v01.csv,3064,12dfa03f34284c93204d1054f75b5a342fd82094da0ca17cee372b4c581c5b26,publishable_core,cc_by_4_0,true
schrodinger_viscosity_v01_open_subset:3065,schrodinger_viscosity_v01_open_subset,viscosity,dynamic_viscosity,BDAGIHXWWSANSR-UHFFFAOYSA-N,formic acid,O=CO,337.35,0.000838,Pa*s,,,,,,,,1,pure,10.1186/s13321-024-00820-5,published_supplement_open_subset,data/viscosity_v01.csv,3065,12dfa03f34284c93204d1054f75b5a342fd82094da0ca17cee372b4c581c5b26,publishable_core,cc_by_4_0,true
schrodinger_viscosity_v01_open_subset:3066,schrodinger_viscosity_v01_open_subset,viscosity,dynamic_viscosity,BDAGIHXWWSANSR-UHFFFAOYSA-N,formic acid,O=CO,345.2,0.000754,Pa*s,,,,,,,,1,pure,10.1186/s13321-024-00820-5,published_supplement_open_subset,data/viscosity_v01.csv,3066,12dfa03f34284c93204d1054f75b5a342fd82094da0ca17cee372b4c581c5b26,publishable_core,cc_by_4_0,true
schrodinger_viscosity_v01_open_subset:3067,schrodinger_viscosity_v01_open_subset,viscosity,dynamic_viscosity,BDAGIHXWWSANSR-UHFFFAOYSA-N,formic acid,O=CO,353.37,0.000681,Pa*s,,,,,,,,1,pure,10.1186/s13321-024-00820-5,published_supplement_open_subset,data/viscosity_v01.csv,3067,12dfa03f34284c93204d1054f75b5a342fd82094da0ca17cee372b4c581c5b26,publishable_core,cc_by_4_0,true
schrodinger_viscosity_v01_open_subset:3068,schrodinger_viscosity_v01_open_subset,viscosity,dynamic_viscosity,BDAGIHXWWSANSR-UHFFFAOYSA-N,formic acid,O=CO,370.38,0.000558,Pa*s,,,,,,,,1,pure,10.1186/s13321-024-00820-5,published_supplement_open_subset,data/viscosity_v01.csv,3068,12dfa03f34284c93204d1054f75b5a342fd82094da0ca17cee372b4c581c5b26,publishable_core,cc_by_4_0,true
schrodinger_viscosity_v01_open_subset:3069,schrodinger_viscosity_v01_open_subset,viscosity,dynamic_viscosity,RGHHSNMVTDWUBI-UHFFFAOYSA-N,p-hydroxybenzaldehyde,O=Cc1ccc(O)cc1,404.1,0.00231,Pa*s,,,,,,,,1,pure,10.1186/s13321-024-00820-5,published_supplement_open_subset,data/viscosity_v01.csv,3069,12dfa03f34284c93204d1054f75b5a342fd82094da0ca17cee372b4c581c5b26,publishable_core,cc_by_4_0,true
schrodinger_viscosity_v01_open_subset:3070,schrodinger_viscosity_v01_open_subset,viscosity,dynamic_viscosity,SMQUZDBALVYZAC-UHFFFAOYSA-N,Salicylaldehyde,O=Cc1ccccc1O,293.15,0.0029,Pa*s,,,,,,,,1,pure,10.1186/s13321-024-00820-5,published_supplement_open_subset,data/viscosity_v01.csv,3070,12dfa03f34284c93204d1054f75b5a342fd82094da0ca17cee372b4c581c5b26,publishable_core,cc_by_4_0,true
schrodinger_viscosity_v01_open_subset:3071,schrodinger_viscosity_v01_open_subset,viscosity,dynamic_viscosity,SMQUZDBALVYZAC-UHFFFAOYSA-N,salicylaldehyde,O=Cc1ccccc1O,298.1,0.0025,Pa*s,,,,,,,,1,pure,10.1186/s13321-024-00820-5,published_supplement_open_subset,data/viscosity_v01.csv,3071,12dfa03f34284c93204d1054f75b5a342fd82094da0ca17cee372b4c581c5b26,publishable_core,cc_by_4_0,true
schrodinger_viscosity_v01_open_subset:3072,schrodinger_viscosity_v01_open_subset,viscosity,dynamic_viscosity,SMQUZDBALVYZAC-UHFFFAOYSA-N,Salicylaldehyde,O=Cc1ccccc1O,298.15,0.0025,Pa*s,,,,,,,,1,pure,10.1186/s13321-024-00820-5,published_supplement_open_subset,data/viscosity_v01.csv,3072,12dfa03f34284c93204d1054f75b5a342fd82094da0ca17cee372b4c581c5b26,publishable_core,cc_by_4_0,true
schrodinger_viscosity_v01_open_subset:3073,schrodinger_viscosity_v01_open_subset,viscosity,dynamic_viscosity,SMQUZDBALVYZAC-UHFFFAOYSA-N,Salicylaldehyde,O=Cc1ccccc1O,303.15,0.00171,Pa*s,,,,,,,,1,pure,10.1186/s13321-024-00820-5,published_supplement_open_subset,data/viscosity_v01.csv,3073,12dfa03f34284c93204d1054f75b5a342fd82094da0ca17cee372b4c581c5b26,publishable_core,cc_by_4_0,true
schrodinger_viscosity_v01_open_subset:3074,schrodinger_viscosity_v01_open_subset,viscosity,dynamic_viscosity,SMQUZDBALVYZAC-UHFFFAOYSA-N,Salicylaldehyde,O=Cc1ccccc1O,318.15,0.001669,Pa*s,,,,,,,,1,pure,10.1186/s13321-024-00820-5,published_supplement_open_subset,data/viscosity_v01.csv,3074,12dfa03f34284c93204d1054f75b5a342fd82094da0ca17cee372b4c581c5b26,publishable_core,cc_by_4_0,true
schrodinger_viscosity_v01_open_subset:3075,schrodinger_viscosity_v01_open_subset,viscosity,dynamic_viscosity,SMQUZDBALVYZAC-UHFFFAOYSA-N,salicylaldehyde,O=Cc1ccccc1O,323.1,0.00154,Pa*s,,,,,,,,1,pure,10.1186/s13321-024-00820-5,published_supplement_open_subset,data/viscosity_v01.csv,3075,12dfa03f34284c93204d1054f75b5a342fd82094da0ca17cee372b4c581c5b26,publishable_core,cc_by_4_0,true
schrodinger_viscosity_v01_open_subset:3076,schrodinger_viscosity_v01_open_subset,viscosity,dynamic_viscosity,SMQUZDBALVYZAC-UHFFFAOYSA-N,salicylaldehyde,O=Cc1ccccc1O,344.3,0.00113,Pa*s,,,,,,,,1,pure,10.1186/s13321-024-00820-5,published_supplement_open_subset,data/viscosity_v01.csv,3076,12dfa03f34284c93204d1054f75b5a342fd82094da0ca17cee372b4c581c5b26,publishable_core,cc_by_4_0,true
schrodinger_viscosity_v01_open_subset:3077,schrodinger_viscosity_v01_open_subset,viscosity,dynamic_viscosity,SMQUZDBALVYZAC-UHFFFAOYSA-N,salicylaldehyde,O=Cc1ccccc1O,348.1,0.00106,Pa*s,,,,,,,,1,pure,10.1186/s13321-024-00820-5,published_supplement_open_subset,data/viscosity_v01.csv,3077,12dfa03f34284c93204d1054f75b5a342fd82094da0ca17cee372b4c581c5b26,publishable_core,cc_by_4_0,true
schrodinger_viscosity_v01_open_subset:3078,schrodinger_viscosity_v01_open_subset,viscosity,dynamic_viscosity,SMQUZDBALVYZAC-UHFFFAOYSA-N,salicylaldehyde,O=Cc1ccccc1O,356,0.00097,Pa*s,,,,,,,,1,pure,10.1186/s13321-024-00820-5,published_supplement_open_subset,data/viscosity_v01.csv,3078,12dfa03f34284c93204d1054f75b5a342fd82094da0ca17cee372b4c581c5b26,publishable_core,cc_by_4_0,true
schrodinger_viscosity_v01_open_subset:3079,schrodinger_viscosity_v01_open_subset,viscosity,dynamic_viscosity,SMQUZDBALVYZAC-UHFFFAOYSA-N,salicylaldehyde,O=Cc1ccccc1O,369.5,0.00082,Pa*s,,,,,,,,1,pure,10.1186/s13321-024-00820-5,published_supplement_open_subset,data/viscosity_v01.csv,3079,12dfa03f34284c93204d1054f75b5a342fd82094da0ca17cee372b4c581c5b26,publishable_core,cc_by_4_0,true
schrodinger_viscosity_v01_open_subset:3080,schrodinger_viscosity_v01_open_subset,viscosity,dynamic_viscosity,SMQUZDBALVYZAC-UHFFFAOYSA-N,salicylaldehyde,O=Cc1ccccc1O,382.5,0.00071,Pa*s,,,,,,,,1,pure,10.1186/s13321-024-00820-5,published_supplement_open_subset,data/viscosity_v01.csv,3080,12dfa03f34284c93204d1054f75b5a342fd82094da0ca17cee372b4c581c5b26,publishable_core,cc_by_4_0,true
schrodinger_viscosity_v01_open_subset:3081,schrodinger_viscosity_v01_open_subset,viscosity,dynamic_viscosity,SMQUZDBALVYZAC-UHFFFAOYSA-N,salicylaldehyde,O=Cc1ccccc1O,393.1,0.00064,Pa*s,,,,,,,,1,pure,10.1186/s13321-024-00820-5,published_supplement_open_subset,data/viscosity_v01.csv,3081,12dfa03f34284c93204d1054f75b5a342fd82094da0ca17cee372b4c581c5b26,publishable_core,cc_by_4_0,true
schrodinger_viscosity_v01_open_subset:3082,schrodinger_viscosity_v01_open_subset,viscosity,dynamic_viscosity,SMQUZDBALVYZAC-UHFFFAOYSA-N,salicylaldehyde,O=Cc1ccccc1O,394.5,0.00063,Pa*s,,,,,,,,1,pure,10.1186/s13321-024-00820-5,published_supplement_open_subset,data/viscosity_v01.csv,3082,12dfa03f34284c93204d1054f75b5a342fd82094da0ca17cee372b4c581c5b26,publishable_core,cc_by_4_0,true
schrodinger_viscosity_v01_open_subset:3083,schrodinger_viscosity_v01_open_subset,viscosity,dynamic_viscosity,SMQUZDBALVYZAC-UHFFFAOYSA-N,salicylaldehyde,O=Cc1ccccc1O,404.1,0.00062,Pa*s,,,,,,,,1,pure,10.1186/s13321-024-00820-5,published_supplement_open_subset,data/viscosity_v01.csv,3083,12dfa03f34284c93204d1054f75b5a342fd82094da0ca17cee372b4c581c5b26,publishable_core,cc_by_4_0,true
schrodinger_viscosity_v01_open_subset:3084,schrodinger_viscosity_v01_open_subset,viscosity,dynamic_viscosity,HYBBIBNJHNGZAN-UHFFFAOYSA-N,furfural,O=Cc1ccco1,273.1,0.00253,Pa*s,,,,,,,,1,pure,10.1186/s13321-024-00820-5,published_supplement_open_subset,data/viscosity_v01.csv,3084,12dfa03f34284c93204d1054f75b5a342fd82094da0ca17cee372b4c581c5b26,publishable_core,cc_by_4_0,true
schrodinger_viscosity_v01_open_subset:3085,schrodinger_viscosity_v01_open_subset,viscosity,dynamic_viscosity,HYBBIBNJHNGZAN-UHFFFAOYSA-N,furfural,O=Cc1ccco1,283.1,0.00196,Pa*s,,,,,,,,1,pure,10.1186/s13321-024-00820-5,published_supplement_open_subset,data/viscosity_v01.csv,3085,12dfa03f34284c93204d1054f75b5a342fd82094da0ca17cee372b4c581c5b26,publishable_core,cc_by_4_0,true
schrodinger_viscosity_v01_open_subset:3086,schrodinger_viscosity_v01_open_subset,viscosity,dynamic_viscosity,HYBBIBNJHNGZAN-UHFFFAOYSA-N,furfural,O=Cc1ccco1,293.1,0.00162,Pa*s,,,,,,,,1,pure,10.1186/s13321-024-00820-5,published_supplement_open_subset,data/viscosity_v01.csv,3086,12dfa03f34284c93204d1054f75b5a342fd82094da0ca17cee372b4c581c5b26,publishable_core,cc_by_4_0,true
schrodinger_viscosity_v01_open_subset:3087,schrodinger_viscosity_v01_open_subset,viscosity,dynamic_viscosity,HYBBIBNJHNGZAN-UHFFFAOYSA-N,furfural,O=Cc1ccco1,298.1,0.00149,Pa*s,,,,,,,,1,pure,10.1186/s13321-024-00820-5,published_supplement_open_subset,data/viscosity_v01.csv,3087,12dfa03f34284c93204d1054f75b5a342fd82094da0ca17cee372b4c581c5b26,publishable_core,cc_by_4_0,true
schrodinger_viscosity_v01_open_subset:3088,schrodinger_viscosity_v01_open_subset,viscosity,dynamic_viscosity,HYBBIBNJHNGZAN-UHFFFAOYSA-N,furfural,O=Cc1ccco1,303.1,0.00136,Pa*s,,,,,,,,1,pure,10.1186/s13321-024-00820-5,published_supplement_open_subset,data/viscosity_v01.csv,3088,12dfa03f34284c93204d1054f75b5a342fd82094da0ca17cee372b4c581c5b26,publishable_core,cc_by_4_0,true
schrodinger_viscosity_v01_open_subset:3089,schrodinger_viscosity_v01_open_subset,viscosity,dynamic_viscosity,HYBBIBNJHNGZAN-UHFFFAOYSA-N,furfural,O=Cc1ccco1,311,0.00135,Pa*s,,,,,,,,1,pure,10.1186/s13321-024-00820-5,published_supplement_open_subset,data/viscosity_v01.csv,3089,12dfa03f34284c93204d1054f75b5a342fd82094da0ca17cee372b4c581c5b26,publishable_core,cc_by_4_0,true
schrodinger_viscosity_v01_open_subset:3090,schrodinger_viscosity_v01_open_subset,viscosity,dynamic_viscosity,HYBBIBNJHNGZAN-UHFFFAOYSA-N,furfural,O=Cc1ccco1,311.1,0.00135,Pa*s,,,,,,,,1,pure,10.1186/s13321-024-00820-5,published_supplement_open_subset,data/viscosity_v01.csv,3090,12dfa03f34284c93204d1054f75b5a342fd82094da0ca17cee372b4c581c5b26,publishable_core,cc_by_4_0,true
schrodinger_viscosity_v01_open_subset:3091,schrodinger_viscosity_v01_open_subset,viscosity,dynamic_viscosity,HYBBIBNJHNGZAN-UHFFFAOYSA-N,furfural,O=Cc1ccco1,313.1,0.00116,Pa*s,,,,,,,,1,pure,10.1186/s13321-024-00820-5,published_supplement_open_subset,data/viscosity_v01.csv,3091,12dfa03f34284c93204d1054f75b5a342fd82094da0ca17cee372b4c581c5b26,publishable_core,cc_by_4_0,true
schrodinger_viscosity_v01_open_subset:3092,schrodinger_viscosity_v01_open_subset,viscosity,dynamic_viscosity,HYBBIBNJHNGZAN-UHFFFAOYSA-N,furfural,O=Cc1ccco1,327.6,0.00109,Pa*s,,,,,,,,1,pure,10.1186/s13321-024-00820-5,published_supplement_open_subset,data/viscosity_v01.csv,3092,12dfa03f34284c93204d1054f75b5a342fd82094da0ca17cee372b4c581c5b26,publishable_core,cc_by_4_0,true
schrodinger_viscosity_v01_open_subset:3093,schrodinger_viscosity_v01_open_subset,viscosity,dynamic_viscosity,HYBBIBNJHNGZAN-UHFFFAOYSA-N,furfural,O=Cc1ccco1,333.1,0.0009,Pa*s,,,,,,,,1,pure,10.1186/s13321-024-00820-5,published_supplement_open_subset,data/viscosity_v01.csv,3093,12dfa03f34284c93204d1054f75b5a342fd82094da0ca17cee372b4c581c5b26,publishable_core,cc_by_4_0,true
schrodinger_viscosity_v01_open_subset:3094,schrodinger_viscosity_v01_open_subset,viscosity,dynamic_viscosity,HYBBIBNJHNGZAN-UHFFFAOYSA-N,furfural,O=Cc1ccco1,353.1,0.0007,Pa*s,,,,,,,,1,pure,10.1186/s13321-024-00820-5,published_supplement_open_subset,data/viscosity_v01.csv,3094,12dfa03f34284c93204d1054f75b5a342fd82094da0ca17cee372b4c581c5b26,publishable_core,cc_by_4_0,true
schrodinger_viscosity_v01_open_subset:3095,schrodinger_viscosity_v01_open_subset,viscosity,dynamic_viscosity,HYBBIBNJHNGZAN-UHFFFAOYSA-N,furfural,O=Cc1ccco1,372.1,0.00068,Pa*s,,,,,,,,1,pure,10.1186/s13321-024-00820-5,published_supplement_open_subset,data/viscosity_v01.csv,3095,12dfa03f34284c93204d1054f75b5a342fd82094da0ca17cee372b4c581c5b26,publishable_core,cc_by_4_0,true
schrodinger_viscosity_v01_open_subset:3096,schrodinger_viscosity_v01_open_subset,viscosity,dynamic_viscosity,HYBBIBNJHNGZAN-UHFFFAOYSA-N,furfural,O=Cc1ccco1,373.1,0.00058,Pa*s,,,,,,,,1,pure,10.1186/s13321-024-00820-5,published_supplement_open_subset,data/viscosity_v01.csv,3096,12dfa03f34284c93204d1054f75b5a342fd82094da0ca17cee372b4c581c5b26,publishable_core,cc_by_4_0,true
schrodinger_viscosity_v01_open_subset:3097,schrodinger_viscosity_v01_open_subset,viscosity,dynamic_viscosity,VPCDQGACGWYTMC-UHFFFAOYSA-N,nitrosyl chloride,O=NCl,239.85,0.000642,Pa*s,,,,,,,,1,pure,10.1186/s13321-024-00820-5,published_supplement_open_subset,data/viscosity_v01.csv,3097,12dfa03f34284c93204d1054f75b5a342fd82094da0ca17cee372b4c581c5b26,publishable_core,cc_by_4_0,true
schrodinger_viscosity_v01_open_subset:3098,schrodinger_viscosity_v01_open_subset,viscosity,dynamic_viscosity,VPCDQGACGWYTMC-UHFFFAOYSA-N,nitrosyl chloride,O=NCl,243.65,0.000604,Pa*s,,,,,,,,1,pure,10.1186/s13321-024-00820-5,published_supplement_open_subset,data/viscosity_v01.csv,3098,12dfa03f34284c93204d1054f75b5a342fd82094da0ca17cee372b4c581c5b26,publishable_core,cc_by_4_0,true
schrodinger_viscosity_v01_open_subset:3099,schrodinger_viscosity_v01_open_subset,viscosity,dynamic_viscosity,VPCDQGACGWYTMC-UHFFFAOYSA-N,nitrosyl chloride,O=NCl,246.15,0.000586,Pa*s,,,,,,,,1,pure,10.1186/s13321-024-00820-5,published_supplement_open_subset,data/viscosity_v01.csv,3099,12dfa03f34284c93204d1054f75b5a342fd82094da0ca17cee372b4c581c5b26,publishable_core,cc_by_4_0,true
schrodinger_viscosity_v01_open_subset:3100,schrodinger_viscosity_v01_open_subset,viscosity,dynamic_viscosity,VPCDQGACGWYTMC-UHFFFAOYSA-N,nitrosyl chloride,O=NCl,247.95,0.000567,Pa*s,,,,,,,,1,pure,10.1186/s13321-024-00820-5,published_supplement_open_subset,data/viscosity_v01.csv,3100,12dfa03f34284c93204d1054f75b5a342fd82094da0ca17cee372b4c581c5b26,publishable_core,cc_by_4_0,true
schrodinger_viscosity_v01_open_subset:3101,schrodinger_viscosity_v01_open_subset,viscosity,dynamic_viscosity,VPCDQGACGWYTMC-UHFFFAOYSA-N,nitrosyl chloride,O=NCl,253.15,0.000547,Pa*s,,,,,,,,1,pure,10.1186/s13321-024-00820-5,published_supplement_open_subset,data/viscosity_v01.csv,3101,12dfa03f34284c93204d1054f75b5a342fd82094da0ca17cee372b4c581c5b26,publishable_core,cc_by_4_0,true
schrodinger_viscosity_v01_open_subset:3102,schrodinger_viscosity_v01_open_subset,viscosity,dynamic_viscosity,XZZNDPSIHUTMOC-UHFFFAOYSA-N,triphenyl phosphate,O=P(Oc1ccccc1)(Oc1ccccc1)Oc1ccccc1,328.15,0.0095,Pa*s,,,,,,,,1,pure,10.1186/s13321-024-00820-5,published_supplement_open_subset,data/viscosity_v01.csv,3102,12dfa03f34284c93204d1054f75b5a342fd82094da0ca17cee372b4c581c5b26,publishable_core,cc_by_4_0,true
schrodinger_viscosity_v01_open_subset:3103,schrodinger_viscosity_v01_open_subset,viscosity,dynamic_viscosity,YBBRCQOCSYXUOC-UHFFFAOYSA-N,Sulfuryl chloride,O=S(=O)(Cl)Cl,273.15,0.000918,Pa*s,,,,,,,,1,pure,10.1186/s13321-024-00820-5,published_supplement_open_subset,data/viscosity_v01.csv,3103,12dfa03f34284c93204d1054f75b5a342fd82094da0ca17cee372b4c581c5b26,publishable_core,cc_by_4_0,true
schrodinger_viscosity_v01_open_subset:3104,schrodinger_viscosity_v01_open_subset,viscosity,dynamic_viscosity,YBBRCQOCSYXUOC-UHFFFAOYSA-N,Sulfuryl chloride,O=S(=O)(Cl)Cl,310.95,0.000595,Pa*s,,,,,,,,1,pure,10.1186/s13321-024-00820-5,published_supplement_open_subset,data/viscosity_v01.csv,3104,12dfa03f34284c93204d1054f75b5a342fd82094da0ca17cee372b4c581c5b26,publishable_core,cc_by_4_0,true
schrodinger_viscosity_v01_open_subset:3105,schrodinger_viscosity_v01_open_subset,viscosity,dynamic_viscosity,QAOWNCQODCNURD-UHFFFAOYSA-N,Sulfuric acid,O=S(=O)(O)O,298.15,0.02477,Pa*s,,,,,,,,1,pure,10.1186/s13321-024-00820-5,published_supplement_open_subset,data/viscosity_v01.csv,3105,12dfa03f34284c93204d1054f75b5a342fd82094da0ca17cee372b4c581c5b26,publishable_core,cc_by_4_0,true
schrodinger_viscosity_v01_open_subset:3106,schrodinger_viscosity_v01_open_subset,viscosity,dynamic_viscosity,QAOWNCQODCNURD-UHFFFAOYSA-N,Sulfuric acid,O=S(=O)(O)O,318.15,0.01277,Pa*s,,,,,,,,1,pure,10.1186/s13321-024-00820-5,published_supplement_open_subset,data/viscosity_v01.csv,3106,12dfa03f34284c93204d1054f75b5a342fd82094da0ca17cee372b4c581c5b26,publishable_core,cc_by_4_0,true
schrodinger_viscosity_v01_open_subset:3107,schrodinger_viscosity_v01_open_subset,viscosity,dynamic_viscosity,QAOWNCQODCNURD-UHFFFAOYSA-N,Sulfuric acid,O=S(=O)(O)O,333.15,0.0088,Pa*s,,,,,,,,1,pure,10.1186/s13321-024-00820-5,published_supplement_open_subset,data/viscosity_v01.csv,3107,12dfa03f34284c93204d1054f75b5a342fd82094da0ca17cee372b4c581c5b26,publishable_core,cc_by_4_0,true
schrodinger_viscosity_v01_open_subset:3108,schrodinger_viscosity_v01_open_subset,viscosity,dynamic_viscosity,QAOWNCQODCNURD-UHFFFAOYSA-N,Sulfuric acid,O=S(=O)(O)O,353.15,0.00561,Pa*s,,,,,,,,1,pure,10.1186/s13321-024-00820-5,published_supplement_open_subset,data/viscosity_v01.csv,3108,12dfa03f34284c93204d1054f75b5a342fd82094da0ca17cee372b4c581c5b26,publishable_core,cc_by_4_0,true
schrodinger_viscosity_v01_open_subset:3109,schrodinger_viscosity_v01_open_subset,viscosity,dynamic_viscosity,HXJUTPCZVOIRIF-UHFFFAOYSA-N,Sulfolane,O=S1(=O)CCCC1,303.15,0.01034,Pa*s,,,,,,,,1,pure,10.1186/s13321-024-00820-5,published_supplement_open_subset,data/viscosity_v01.csv,3109,12dfa03f34284c93204d1054f75b5a342fd82094da0ca17cee372b4c581c5b26,publishable_core,cc_by_4_0,true
schrodinger_viscosity_v01_open_subset:3110,schrodinger_viscosity_v01_open_subset,viscosity,dynamic_viscosity,NYTOUQBROMCLBJ-UHFFFAOYSA-N,Tetranitromethane,O=[N+]([O-])C([N+](=O)[O-])([N+](=O)[O-])[N+](=O)[O-],293.15,0.00176,Pa*s,,,,,,,,1,pure,10.1186/s13321-024-00820-5,published_supplement_open_subset,data/viscosity_v01.csv,3110,12dfa03f34284c93204d1054f75b5a342fd82094da0ca17cee372b4c581c5b26,publishable_core,cc_by_4_0,true
schrodinger_viscosity_v01_open_subset:3111,schrodinger_viscosity_v01_open_subset,viscosity,dynamic_viscosity,GRYLNZFGIOXLOG-UHFFFAOYSA-N,Nitric acid,O=[N+]([O-])O,273.15,0.001092,Pa*s,,,,,,,,1,pure,10.1186/s13321-024-00820-5,published_supplement_open_subset,data/viscosity_v01.csv,3111,12dfa03f34284c93204d1054f75b5a342fd82094da0ca17cee372b4c581c5b26,publishable_core,cc_by_4_0,true
schrodinger_viscosity_v01_open_subset:3112,schrodinger_viscosity_v01_open_subset,viscosity,dynamic_viscosity,GRYLNZFGIOXLOG-UHFFFAOYSA-N,Nitric acid,O=[N+]([O-])O,298.15,0.000746,Pa*s,,,,,,,,1,pure,10.1186/s13321-024-00820-5,published_supplement_open_subset,data/viscosity_v01.csv,3112,12dfa03f34284c93204d1054f75b5a342fd82094da0ca17cee372b4c581c5b26,publishable_core,cc_by_4_0,true
schrodinger_viscosity_v01_open_subset:3113,schrodinger_viscosity_v01_open_subset,viscosity,dynamic_viscosity,GRYLNZFGIOXLOG-UHFFFAOYSA-N,Nitric acid,O=[N+]([O-])O,313.15,0.000617,Pa*s,,,,,,,,1,pure,10.1186/s13321-024-00820-5,published_supplement_open_subset,data/viscosity_v01.csv,3113,12dfa03f34284c93204d1054f75b5a342fd82094da0ca17cee372b4c581c5b26,publishable_core,cc_by_4_0,true
schrodinger_viscosity_v01_open_subset:3114,schrodinger_viscosity_v01_open_subset,viscosity,dynamic_viscosity,SNIOPGDIGTZGOP-UHFFFAOYSA-N,Glycerol tris(nitrate),O=[N+]([O-])OCC(CO[N+](=O)[O-])O[N+](=O)[O-],313.15,0.0136,Pa*s,,,,,,,,1,pure,10.1186/s13321-024-00820-5,published_supplement_open_subset,data/viscosity_v01.csv,3114,12dfa03f34284c93204d1054f75b5a342fd82094da0ca17cee372b4c581c5b26,publishable_core,cc_by_4_0,true
schrodinger_viscosity_v01_open_subset:3115,schrodinger_viscosity_v01_open_subset,viscosity,dynamic_viscosity,UQXKXGWGFRWILX-UHFFFAOYSA-N,Ethylene glycol dinitrate,O=[N+]([O-])OCCO[N+](=O)[O-],293.15,0.0042,Pa*s,,,,,,,,1,pure,10.1186/s13321-024-00820-5,published_supplement_open_subset,data/viscosity_v01.csv,3115,12dfa03f34284c93204d1054f75b5a342fd82094da0ca17cee372b4c581c5b26,publishable_core,cc_by_4_0,true
schrodinger_viscosity_v01_open_subset:3116,schrodinger_viscosity_v01_open_subset,viscosity,dynamic_viscosity,WFPZPJSADLPSON-UHFFFAOYSA-N,nitrogen tetroxide,O=[N+]([O-])[N+](=O)[O-],273.87,0.000522,Pa*s,,,,,,,,1,pure,10.1186/s13321-024-00820-5,published_supplement_open_subset,data/viscosity_v01.csv,3116,12dfa03f34284c93204d1054f75b5a342fd82094da0ca17cee372b4c581c5b26,publishable_core,cc_by_4_0,true
schrodinger_viscosity_v01_open_subset:3117,schrodinger_viscosity_v01_open_subset,viscosity,dynamic_viscosity,WFPZPJSADLPSON-UHFFFAOYSA-N,nitrogen tetroxide,O=[N+]([O-])[N+](=O)[O-],278.24,0.0004954,Pa*s,,,,,,,,1,pure,10.1186/s13321-024-00820-5,published_supplement_open_subset,data/viscosity_v01.csv,3117,12dfa03f34284c93204d1054f75b5a342fd82094da0ca17cee372b4c581c5b26,publishable_core,cc_by_4_0,true
schrodinger_viscosity_v01_open_subset:3118,schrodinger_viscosity_v01_open_subset,viscosity,dynamic_viscosity,WFPZPJSADLPSON-UHFFFAOYSA-N,nitrogen tetroxide,O=[N+]([O-])[N+](=O)[O-],282.3,0.000472,Pa*s,,,,,,,,1,pure,10.1186/s13321-024-00820-5,published_supplement_open_subset,data/viscosity_v01.csv,3118,12dfa03f34284c93204d1054f75b5a342fd82094da0ca17cee372b4c581c5b26,publishable_core,cc_by_4_0,true
schrodinger_viscosity_v01_open_subset:3119,schrodinger_viscosity_v01_open_subset,viscosity,dynamic_viscosity,WFPZPJSADLPSON-UHFFFAOYSA-N,nitrogen tetroxide,O=[N+]([O-])[N+](=O)[O-],285.02,0.0004578,Pa*s,,,,,,,,1,pure,10.1186/s13321-024-00820-5,published_supplement_open_subset,data/viscosity_v01.csv,3119,12dfa03f34284c93204d1054f75b5a342fd82094da0ca17cee372b4c581c5b26,publishable_core,cc_by_4_0,true
schrodinger_viscosity_v01_open_subset:3120,schrodinger_viscosity_v01_open_subset,viscosity,dynamic_viscosity,WFPZPJSADLPSON-UHFFFAOYSA-N,nitrogen tetroxide,O=[N+]([O-])[N+](=O)[O-],288.51,0.0004401,Pa*s,,,,,,,,1,pure,10.1186/s13321-024-00820-5,published_supplement_open_subset,data/viscosity_v01.csv,3120,12dfa03f34284c93204d1054f75b5a342fd82094da0ca17cee372b4c581c5b26,publishable_core,cc_by_4_0,true
schrodinger_viscosity_v01_open_subset:3121,schrodinger_viscosity_v01_open_subset,viscosity,dynamic_viscosity,CZGCEKJOLUNIFY-UHFFFAOYSA-N,1-chloro-4-nitrobenzene,O=[N+]([O-])c1ccc(Cl)cc1,356.65,0.00107,Pa*s,,,,,,,,1,pure,10.1186/s13321-024-00820-5,published_supplement_open_subset,data/viscosity_v01.csv,3121,12dfa03f34284c93204d1054f75b5a342fd82094da0ca17cee372b4c581c5b26,publishable_core,cc_by_4_0,true
schrodinger_viscosity_v01_open_subset:3122,schrodinger_viscosity_v01_open_subset,viscosity,dynamic_viscosity,WHNAMGUAXHGCHH-UHFFFAOYSA-N,M-(trifluoromethyl)nitrobenzene,O=[N+]([O-])c1cccc(C(F)(F)F)c1,310.9277778,0.00235,Pa*s,,,,,,,,1,pure,10.1186/s13321-024-00820-5,published_supplement_open_subset,data/viscosity_v01.csv,3122,12dfa03f34284c93204d1054f75b5a342fd82094da0ca17cee372b4c581c5b26,publishable_core,cc_by_4_0,true
schrodinger_viscosity_v01_open_subset:3123,schrodinger_viscosity_v01_open_subset,viscosity,dynamic_viscosity,WDCYWAQPCXBPJA-UHFFFAOYSA-N,m-dinitrobenzene,O=[N+]([O-])c1cccc([N+](=O)[O-])c1,363.15,0.00253,Pa*s,,,,,,,,1,pure,10.1186/s13321-024-00820-5,published_supplement_open_subset,data/viscosity_v01.csv,3123,12dfa03f34284c93204d1054f75b5a342fd82094da0ca17cee372b4c581c5b26,publishable_core,cc_by_4_0,true
schrodinger_viscosity_v01_open_subset:3124,schrodinger_viscosity_v01_open_subset,viscosity,dynamic_viscosity,LQNUZADURLCDLV-UHFFFAOYSA-N,nitrobenzene,O=[N+]([O-])c1ccccc1,283.15,0.002509,Pa*s,,,,,,,,1,pure,10.1186/s13321-024-00820-5,published_supplement_open_subset,data/viscosity_v01.csv,3124,12dfa03f34284c93204d1054f75b5a342fd82094da0ca17cee372b4c581c5b26,publishable_core,cc_by_4_0,true
schrodinger_viscosity_v01_open_subset:3125,schrodinger_viscosity_v01_open_subset,viscosity,dynamic_viscosity,LQNUZADURLCDLV-UHFFFAOYSA-N,Nitrobenzene,O=[N+]([O-])c1ccccc1,288.15,0.002165,Pa*s,,,,,,,,1,pure,10.1186/s13321-024-00820-5,published_supplement_open_subset,data/viscosity_v01.csv,3125,12dfa03f34284c93204d1054f75b5a342fd82094da0ca17cee372b4c581c5b26,publishable_core,cc_by_4_0,true
schrodinger_viscosity_v01_open_subset:3126,schrodinger_viscosity_v01_open_subset,viscosity,dynamic_viscosity,LQNUZADURLCDLV-UHFFFAOYSA-N,nitrobenzene,O=[N+]([O-])c1ccccc1,293.15,0.002013,Pa*s,,,,,,,,1,pure,10.1186/s13321-024-00820-5,published_supplement_open_subset,data/viscosity_v01.csv,3126,12dfa03f34284c93204d1054f75b5a342fd82094da0ca17cee372b4c581c5b26,publishable_core,cc_by_4_0,true
schrodinger_viscosity_v01_open_subset:3127,schrodinger_viscosity_v01_open_subset,viscosity,dynamic_viscosity,LQNUZADURLCDLV-UHFFFAOYSA-N,nitrobenzene,O=[N+]([O-])c1ccccc1,303.15,0.001682,Pa*s,,,,,,,,1,pure,10.1186/s13321-024-00820-5,published_supplement_open_subset,data/viscosity_v01.csv,3127,12dfa03f34284c93204d1054f75b5a342fd82094da0ca17cee372b4c581c5b26,publishable_core,cc_by_4_0,true
schrodinger_viscosity_v01_open_subset:3128,schrodinger_viscosity_v01_open_subset,viscosity,dynamic_viscosity,LQNUZADURLCDLV-UHFFFAOYSA-N,nitrobenzene,O=[N+]([O-])c1ccccc1,313.15,0.001438,Pa*s,,,,,,,,1,pure,10.1186/s13321-024-00820-5,published_supplement_open_subset,data/viscosity_v01.csv,3128,12dfa03f34284c93204d1054f75b5a342fd82094da0ca17cee372b4c581c5b26,publishable_core,cc_by_4_0,true
schrodinger_viscosity_v01_open_subset:3129,schrodinger_viscosity_v01_open_subset,viscosity,dynamic_viscosity,LQNUZADURLCDLV-UHFFFAOYSA-N,nitrobenzene,O=[N+]([O-])c1ccccc1,333.15,0.001094,Pa*s,,,,,,,,1,pure,10.1186/s13321-024-00820-5,published_supplement_open_subset,data/viscosity_v01.csv,3129,12dfa03f34284c93204d1054f75b5a342fd82094da0ca17cee372b4c581c5b26,publishable_core,cc_by_4_0,true
schrodinger_viscosity_v01_open_subset:3130,schrodinger_viscosity_v01_open_subset,viscosity,dynamic_viscosity,LQNUZADURLCDLV-UHFFFAOYSA-N,nitrobenzene,O=[N+]([O-])c1ccccc1,343.15,0.00097,Pa*s,,,,,,,,1,pure,10.1186/s13321-024-00820-5,published_supplement_open_subset,data/viscosity_v01.csv,3130,12dfa03f34284c93204d1054f75b5a342fd82094da0ca17cee372b4c581c5b26,publishable_core,cc_by_4_0,true
schrodinger_viscosity_v01_open_subset:3131,schrodinger_viscosity_v01_open_subset,viscosity,dynamic_viscosity,LQNUZADURLCDLV-UHFFFAOYSA-N,nitrobenzene,O=[N+]([O-])c1ccccc1,363.15,0.000779,Pa*s,,,,,,,,1,pure,10.1186/s13321-024-00820-5,published_supplement_open_subset,data/viscosity_v01.csv,3131,12dfa03f34284c93204d1054f75b5a342fd82094da0ca17cee372b4c581c5b26,publishable_core,cc_by_4_0,true
schrodinger_viscosity_v01_open_subset:3132,schrodinger_viscosity_v01_open_subset,viscosity,dynamic_viscosity,LQNUZADURLCDLV-UHFFFAOYSA-N,nitrobenzene,O=[N+]([O-])c1ccccc1,373.65,0.000704,Pa*s,,,,,,,,1,pure,10.1186/s13321-024-00820-5,published_supplement_open_subset,data/viscosity_v01.csv,3132,12dfa03f34284c93204d1054f75b5a342fd82094da0ca17cee372b4c581c5b26,publishable_core,cc_by_4_0,true
schrodinger_viscosity_v01_open_subset:3133,schrodinger_viscosity_v01_open_subset,viscosity,dynamic_viscosity,BFCFYVKQTRLZHA-UHFFFAOYSA-N,1-chloro-2-nitrobenzene,O=[N+]([O-])c1ccccc1Cl,317.65,0.00209,Pa*s,,,,,,,,1,pure,10.1186/s13321-024-00820-5,published_supplement_open_subset,data/viscosity_v01.csv,3133,12dfa03f34284c93204d1054f75b5a342fd82094da0ca17cee372b4c581c5b26,publishable_core,cc_by_4_0,true
schrodinger_viscosity_v01_open_subset:3134,schrodinger_viscosity_v01_open_subset,viscosity,dynamic_viscosity,IQUPABOKLQSFBK-UHFFFAOYSA-N,o-nitrophenol,O=[N+]([O-])c1ccccc1O,333.15,0.00182,Pa*s,,,,,,,,1,pure,10.1186/s13321-024-00820-5,published_supplement_open_subset,data/viscosity_v01.csv,3134,12dfa03f34284c93204d1054f75b5a342fd82094da0ca17cee372b4c581c5b26,publishable_core,cc_by_4_0,true
schrodinger_viscosity_v01_open_subset:3135,schrodinger_viscosity_v01_open_subset,viscosity,dynamic_viscosity,IQUPABOKLQSFBK-UHFFFAOYSA-N,o-nitrophenol,O=[N+]([O-])c1ccccc1O,353.15,0.00135,Pa*s,,,,,,,,1,pure,10.1186/s13321-024-00820-5,published_supplement_open_subset,data/viscosity_v01.csv,3135,12dfa03f34284c93204d1054f75b5a342fd82094da0ca17cee372b4c581c5b26,publishable_core,cc_by_4_0,true
schrodinger_viscosity_v01_open_subset:3136,schrodinger_viscosity_v01_open_subset,viscosity,dynamic_viscosity,NMFQPFSIPWZZMR-UHFFFAOYSA-N,hexafluoro-2-propanol,OC(F)(C(F)F)C(F)(F)F,298.15,0.00157761127,Pa*s,,,,,,,,1,pure,10.1186/s13321-024-00820-5,published_supplement_open_subset,data/viscosity_v01.csv,3136,12dfa03f34284c93204d1054f75b5a342fd82094da0ca17cee372b4c581c5b26,publishable_core,cc_by_4_0,true
schrodinger_viscosity_v01_open_subset:3137,schrodinger_viscosity_v01_open_subset,viscosity,dynamic_viscosity,NJHVMXFNIZTTBV-UHFFFAOYSA-N,bromal hydrate,OC(O)C(Br)(Br)Br,323.15,0.02069,Pa*s,,,,,,,,1,pure,10.1186/s13321-024-00820-5,published_supplement_open_subset,data/viscosity_v01.csv,3137,12dfa03f34284c93204d1054f75b5a342fd82094da0ca17cee372b4c581c5b26,publishable_core,cc_by_4_0,true
schrodinger_viscosity_v01_open_subset:3138,schrodinger_viscosity_v01_open_subset,viscosity,dynamic_viscosity,NJHVMXFNIZTTBV-UHFFFAOYSA-N,bromal hydrate,OC(O)C(Br)(Br)Br,333.15,0.0109,Pa*s,,,,,,,,1,pure,10.1186/s13321-024-00820-5,published_supplement_open_subset,data/viscosity_v01.csv,3138,12dfa03f34284c93204d1054f75b5a342fd82094da0ca17cee372b4c581c5b26,publishable_core,cc_by_4_0,true
schrodinger_viscosity_v01_open_subset:3139,schrodinger_viscosity_v01_open_subset,viscosity,dynamic_viscosity,NJHVMXFNIZTTBV-UHFFFAOYSA-N,bromal hydrate,OC(O)C(Br)(Br)Br,343.15,0.006349,Pa*s,,,,,,,,1,pure,10.1186/s13321-024-00820-5,published_supplement_open_subset,data/viscosity_v01.csv,3139,12dfa03f34284c93204d1054f75b5a342fd82094da0ca17cee372b4c581c5b26,publishable_core,cc_by_4_0,true
schrodinger_viscosity_v01_open_subset:3140,schrodinger_viscosity_v01_open_subset,viscosity,dynamic_viscosity,NJHVMXFNIZTTBV-UHFFFAOYSA-N,bromal hydrate,OC(O)C(Br)(Br)Br,358.15,0.005166,Pa*s,,,,,,,,1,pure,10.1186/s13321-024-00820-5,published_supplement_open_subset,data/viscosity_v01.csv,3140,12dfa03f34284c93204d1054f75b5a342fd82094da0ca17cee372b4c581c5b26,publishable_core,cc_by_4_0,true
schrodinger_viscosity_v01_open_subset:3141,schrodinger_viscosity_v01_open_subset,viscosity,dynamic_viscosity,NJHVMXFNIZTTBV-UHFFFAOYSA-N,bromal hydrate,OC(O)C(Br)(Br)Br,373.15,0.002,Pa*s,,,,,,,,1,pure,10.1186/s13321-024-00820-5,published_supplement_open_subset,data/viscosity_v01.csv,3141,12dfa03f34284c93204d1054f75b5a342fd82094da0ca17cee372b4c581c5b26,publishable_core,cc_by_4_0,true
schrodinger_viscosity_v01_open_subset:3142,schrodinger_viscosity_v01_open_subset,viscosity,dynamic_viscosity,XCIXKGXIYUWCLL-UHFFFAOYSA-N,Cyclopentanol,OC1CCCC1,318.16,0.00487,Pa*s,,,,,,,,1,pure,10.1186/s13321-024-00820-5,published_supplement_open_subset,data/viscosity_v01.csv,3142,12dfa03f34284c93204d1054f75b5a342fd82094da0ca17cee372b4c581c5b26,publishable_core,cc_by_4_0,true
schrodinger_viscosity_v01_open_subset:3143,schrodinger_viscosity_v01_open_subset,viscosity,dynamic_viscosity,XCIXKGXIYUWCLL-UHFFFAOYSA-N,Cyclopentanol,OC1CCCC1,323.16,0.00417,Pa*s,,,,,,,,1,pure,10.1186/s13321-024-00820-5,published_supplement_open_subset,data/viscosity_v01.csv,3143,12dfa03f34284c93204d1054f75b5a342fd82094da0ca17cee372b4c581c5b26,publishable_core,cc_by_4_0,true
schrodinger_viscosity_v01_open_subset:3144,schrodinger_viscosity_v01_open_subset,viscosity,dynamic_viscosity,XCIXKGXIYUWCLL-UHFFFAOYSA-N,Cyclopentanol,OC1CCCC1,333.16,0.00308,Pa*s,,,,,,,,1,pure,10.1186/s13321-024-00820-5,published_supplement_open_subset,data/viscosity_v01.csv,3144,12dfa03f34284c93204d1054f75b5a342fd82094da0ca17cee372b4c581c5b26,publishable_core,cc_by_4_0,true
schrodinger_viscosity_v01_open_subset:3145,schrodinger_viscosity_v01_open_subset,viscosity,dynamic_viscosity,XCIXKGXIYUWCLL-UHFFFAOYSA-N,Cyclopentanol,OC1CCCC1,338.15,0.002886,Pa*s,,,,,,,,1,pure,10.1186/s13321-024-00820-5,published_supplement_open_subset,data/viscosity_v01.csv,3145,12dfa03f34284c93204d1054f75b5a342fd82094da0ca17cee372b4c581c5b26,publishable_core,cc_by_4_0,true
schrodinger_viscosity_v01_open_subset:3146,schrodinger_viscosity_v01_open_subset,viscosity,dynamic_viscosity,XCIXKGXIYUWCLL-UHFFFAOYSA-N,Cyclopentanol,OC1CCCC1,338.16,0.00268,Pa*s,,,,,,,,1,pure,10.1186/s13321-024-00820-5,published_supplement_open_subset,data/viscosity_v01.csv,3146,12dfa03f34284c93204d1054f75b5a342fd82094da0ca17cee372b4c581c5b26,publishable_core,cc_by_4_0,true
schrodinger_viscosity_v01_open_subset:3147,schrodinger_viscosity_v01_open_subset,viscosity,dynamic_viscosity,XCIXKGXIYUWCLL-UHFFFAOYSA-N,Cyclopentanol,OC1CCCC1,343.15,0.00253,Pa*s,,,,,,,,1,pure,10.1186/s13321-024-00820-5,published_supplement_open_subset,data/viscosity_v01.csv,3147,12dfa03f34284c93204d1054f75b5a342fd82094da0ca17cee372b4c581c5b26,publishable_core,cc_by_4_0,true
schrodinger_viscosity_v01_open_subset:3148,schrodinger_viscosity_v01_open_subset,viscosity,dynamic_viscosity,XCIXKGXIYUWCLL-UHFFFAOYSA-N,Cyclopentanol,OC1CCCC1,343.16,0.00235,Pa*s,,,,,,,,1,pure,10.1186/s13321-024-00820-5,published_supplement_open_subset,data/viscosity_v01.csv,3148,12dfa03f34284c93204d1054f75b5a342fd82094da0ca17cee372b4c581c5b26,publishable_core,cc_by_4_0,true
schrodinger_viscosity_v01_open_subset:3149,schrodinger_viscosity_v01_open_subset,viscosity,dynamic_viscosity,XCIXKGXIYUWCLL-UHFFFAOYSA-N,Cyclopentanol,OC1CCCC1,348.16,0.00207,Pa*s,,,,,,,,1,pure,10.1186/s13321-024-00820-5,published_supplement_open_subset,data/viscosity_v01.csv,3149,12dfa03f34284c93204d1054f75b5a342fd82094da0ca17cee372b4c581c5b26,publishable_core,cc_by_4_0,true
schrodinger_viscosity_v01_open_subset:3150,schrodinger_viscosity_v01_open_subset,viscosity,dynamic_viscosity,XCIXKGXIYUWCLL-UHFFFAOYSA-N,Cyclopentanol,OC1CCCC1,353.16,0.00182,Pa*s,,,,,,,,1,pure,10.1186/s13321-024-00820-5,published_supplement_open_subset,data/viscosity_v01.csv,3150,12dfa03f34284c93204d1054f75b5a342fd82094da0ca17cee372b4c581c5b26,publishable_core,cc_by_4_0,true
schrodinger_viscosity_v01_open_subset:3151,schrodinger_viscosity_v01_open_subset,viscosity,dynamic_viscosity,XCIXKGXIYUWCLL-UHFFFAOYSA-N,Cyclopentanol,OC1CCCC1,358.16,0.00161,Pa*s,,,,,,,,1,pure,10.1186/s13321-024-00820-5,published_supplement_open_subset,data/viscosity_v01.csv,3151,12dfa03f34284c93204d1054f75b5a342fd82094da0ca17cee372b4c581c5b26,publishable_core,cc_by_4_0,true
schrodinger_viscosity_v01_open_subset:3152,schrodinger_viscosity_v01_open_subset,viscosity,dynamic_viscosity,XCIXKGXIYUWCLL-UHFFFAOYSA-N,Cyclopentanol,OC1CCCC1,363.16,0.00143,Pa*s,,,,,,,,1,pure,10.1186/s13321-024-00820-5,published_supplement_open_subset,data/viscosity_v01.csv,3152,12dfa03f34284c93204d1054f75b5a342fd82094da0ca17cee372b4c581c5b26,publishable_core,cc_by_4_0,true
schrodinger_viscosity_v01_open_subset:3153,schrodinger_viscosity_v01_open_subset,viscosity,dynamic_viscosity,XCIXKGXIYUWCLL-UHFFFAOYSA-N,Cyclopentanol,OC1CCCC1,368.17,0.00128,Pa*s,,,,,,,,1,pure,10.1186/s13321-024-00820-5,published_supplement_open_subset,data/viscosity_v01.csv,3153,12dfa03f34284c93204d1054f75b5a342fd82094da0ca17cee372b4c581c5b26,publishable_core,cc_by_4_0,true
schrodinger_viscosity_v01_open_subset:3154,schrodinger_viscosity_v01_open_subset,viscosity,dynamic_viscosity,XCIXKGXIYUWCLL-UHFFFAOYSA-N,Cyclopentanol,OC1CCCC1,373.15,0.00118,Pa*s,,,,,,,,1,pure,10.1186/s13321-024-00820-5,published_supplement_open_subset,data/viscosity_v01.csv,3154,12dfa03f34284c93204d1054f75b5a342fd82094da0ca17cee372b4c581c5b26,publishable_core,cc_by_4_0,true
schrodinger_viscosity_v01_open_subset:3155,schrodinger_viscosity_v01_open_subset,viscosity,dynamic_viscosity,HPXRVTGHNJAIIH-UHFFFAOYSA-N,cyclohexanol,OC1CCCCC1,313.1,0.0227,Pa*s,,,,,,,,1,pure,10.1186/s13321-024-00820-5,published_supplement_open_subset,data/viscosity_v01.csv,3155,12dfa03f34284c93204d1054f75b5a342fd82094da0ca17cee372b4c581c5b26,publishable_core,cc_by_4_0,true
schrodinger_viscosity_v01_open_subset:3156,schrodinger_viscosity_v01_open_subset,viscosity,dynamic_viscosity,HPXRVTGHNJAIIH-UHFFFAOYSA-N,cyclohexanol,OC1CCCCC1,323.1,0.01336,Pa*s,,,,,,,,1,pure,10.1186/s13321-024-00820-5,published_supplement_open_subset,data/viscosity_v01.csv,3156,12dfa03f34284c93204d1054f75b5a342fd82094da0ca17cee372b4c581c5b26,publishable_core,cc_by_4_0,true
schrodinger_viscosity_v01_open_subset:3157,schrodinger_viscosity_v01_open_subset,viscosity,dynamic_viscosity,HPXRVTGHNJAIIH-UHFFFAOYSA-N,cyclohexanol,OC1CCCCC1,333.1,0.00835,Pa*s,,,,,,,,1,pure,10.1186/s13321-024-00820-5,published_supplement_open_subset,data/viscosity_v01.csv,3157,12dfa03f34284c93204d1054f75b5a342fd82094da0ca17cee372b4c581c5b26,publishable_core,cc_by_4_0,true
