Repository: LittleAlety/electrolyte-solvent-dielectric-ml

# 电解液溶剂筛选：可审计的多通道机器学习管线

> **2026-11-28 · PLAN B 生产失败诊断**：[根因分析](outputs/b750_completion/failure_diagnostics/FAILURE_ANALYSIS.md) · [执行报告](outputs/b750_completion/COMPLETION_REPORT.md)。214条测试通过；38/67合格，剩余21个几何步数耗尽、1个超时中断、7个从未启动。首轮5个续算全部合格，当前状态 BLOCKED_NEEDS_SUBMISSION。历史目标泄漏、方法错标、CM截断和点级CI解释已由[科学更正](outputs/b750_completion/scientific_errata.json)取代。

> An auditable, pre-registered machine-learning pipeline for electrolyte-solvent
> screening: static permittivity (epsilon), viscosity (eta), the orbital window
> (HOMO / LUMO), and redox potential - with a frozen main scoreboard, a shot ledger,
> and every negative result retained rather than routed around.

File: data/processed/eta_epsilon_joint_observations.csv (part 79 of 84)
row_id,dataset_id,property,property_family,inchikey,name,smiles,T_K,value,unit,phase,method,uncertainty,uncertainty_kind,confidence_level,frequency_mhz,pressure_kpa,n_components,pure_or_mixture,source_doi,source_kind,source_file,source_row_index,source_file_sha256,quality_layer,licence,redistributable
schrodinger_viscosity_v01_open_subset:3158,schrodinger_viscosity_v01_open_subset,viscosity,dynamic_viscosity,HPXRVTGHNJAIIH-UHFFFAOYSA-N,cyclohexanol,OC1CCCCC1,343.1,0.00548,Pa*s,,,,,,,,1,pure,10.1186/s13321-024-00820-5,published_supplement_open_subset,data/viscosity_v01.csv,3158,12dfa03f34284c93204d1054f75b5a342fd82094da0ca17cee372b4c581c5b26,publishable_core,cc_by_4_0,true
schrodinger_viscosity_v01_open_subset:3159,schrodinger_viscosity_v01_open_subset,viscosity,dynamic_viscosity,HPXRVTGHNJAIIH-UHFFFAOYSA-N,cyclohexanol,OC1CCCCC1,353.1,0.00373,Pa*s,,,,,,,,1,pure,10.1186/s13321-024-00820-5,published_supplement_open_subset,data/viscosity_v01.csv,3159,12dfa03f34284c93204d1054f75b5a342fd82094da0ca17cee372b4c581c5b26,publishable_core,cc_by_4_0,true
schrodinger_viscosity_v01_open_subset:3160,schrodinger_viscosity_v01_open_subset,viscosity,dynamic_viscosity,HPXRVTGHNJAIIH-UHFFFAOYSA-N,cyclohexanol,OC1CCCCC1,363.15,0.00245,Pa*s,,,,,,,,1,pure,10.1186/s13321-024-00820-5,published_supplement_open_subset,data/viscosity_v01.csv,3160,12dfa03f34284c93204d1054f75b5a342fd82094da0ca17cee372b4c581c5b26,publishable_core,cc_by_4_0,true
schrodinger_viscosity_v01_open_subset:3161,schrodinger_viscosity_v01_open_subset,viscosity,dynamic_viscosity,HPXRVTGHNJAIIH-UHFFFAOYSA-N,cyclohexanol,OC1CCCCC1,372.5,0.00208,Pa*s,,,,,,,,1,pure,10.1186/s13321-024-00820-5,published_supplement_open_subset,data/viscosity_v01.csv,3161,12dfa03f34284c93204d1054f75b5a342fd82094da0ca17cee372b4c581c5b26,publishable_core,cc_by_4_0,true
schrodinger_viscosity_v01_open_subset:3162,schrodinger_viscosity_v01_open_subset,viscosity,dynamic_viscosity,HPXRVTGHNJAIIH-UHFFFAOYSA-N,cyclohexanol,OC1CCCCC1,389.6,0.00137,Pa*s,,,,,,,,1,pure,10.1186/s13321-024-00820-5,published_supplement_open_subset,data/viscosity_v01.csv,3162,12dfa03f34284c93204d1054f75b5a342fd82094da0ca17cee372b4c581c5b26,publishable_core,cc_by_4_0,true
schrodinger_viscosity_v01_open_subset:3163,schrodinger_viscosity_v01_open_subset,viscosity,dynamic_viscosity,HPXRVTGHNJAIIH-UHFFFAOYSA-N,cyclohexanol,OC1CCCCC1,397.9,0.00115,Pa*s,,,,,,,,1,pure,10.1186/s13321-024-00820-5,published_supplement_open_subset,data/viscosity_v01.csv,3163,12dfa03f34284c93204d1054f75b5a342fd82094da0ca17cee372b4c581c5b26,publishable_core,cc_by_4_0,true
schrodinger_viscosity_v01_open_subset:3164,schrodinger_viscosity_v01_open_subset,viscosity,dynamic_viscosity,RHQDFWAXVIIEBN-UHFFFAOYSA-N,"2,2,2-Trifluoroethanol",OCC(F)(F)F,293.15,0.001996,Pa*s,,,,,,,,1,pure,10.1186/s13321-024-00820-5,published_supplement_open_subset,data/viscosity_v01.csv,3164,12dfa03f34284c93204d1054f75b5a342fd82094da0ca17cee372b4c581c5b26,publishable_core,cc_by_4_0,true
schrodinger_viscosity_v01_open_subset:3165,schrodinger_viscosity_v01_open_subset,viscosity,dynamic_viscosity,RHQDFWAXVIIEBN-UHFFFAOYSA-N,"2,2,2-trifluoroethanol",OCC(F)(F)F,298.15,0.001753880502,Pa*s,,,,,,,,1,pure,10.1186/s13321-024-00820-5,published_supplement_open_subset,data/viscosity_v01.csv,3165,12dfa03f34284c93204d1054f75b5a342fd82094da0ca17cee372b4c581c5b26,publishable_core,cc_by_4_0,true
schrodinger_viscosity_v01_open_subset:3166,schrodinger_viscosity_v01_open_subset,viscosity,dynamic_viscosity,PEDCQBHIVMGVHV-UHFFFAOYSA-N,Glycerol,OCC(O)CO,363.15,0.0213,Pa*s,,,,,,,,1,pure,10.1186/s13321-024-00820-5,published_supplement_open_subset,data/viscosity_v01.csv,3166,12dfa03f34284c93204d1054f75b5a342fd82094da0ca17cee372b4c581c5b26,publishable_core,cc_by_4_0,true
schrodinger_viscosity_v01_open_subset:3167,schrodinger_viscosity_v01_open_subset,viscosity,dynamic_viscosity,ROTONRWJLXYJBD-UHFFFAOYSA-N,Tetrahydropyran-2-methanol,OCC1CCCCO1,293.15,0.011,Pa*s,,,,,,,,1,pure,10.1186/s13321-024-00820-5,published_supplement_open_subset,data/viscosity_v01.csv,3167,12dfa03f34284c93204d1054f75b5a342fd82094da0ca17cee372b4c581c5b26,publishable_core,cc_by_4_0,true
schrodinger_viscosity_v01_open_subset:3168,schrodinger_viscosity_v01_open_subset,viscosity,dynamic_viscosity,BSYVTEYKTMYBMK-UHFFFAOYSA-N,tetrahydrofurfuryl alcohol,OCC1CCCO1,293.1,0.00624,Pa*s,,,,,,,,1,pure,10.1186/s13321-024-00820-5,published_supplement_open_subset,data/viscosity_v01.csv,3168,12dfa03f34284c93204d1054f75b5a342fd82094da0ca17cee372b4c581c5b26,publishable_core,cc_by_4_0,true
schrodinger_viscosity_v01_open_subset:3169,schrodinger_viscosity_v01_open_subset,viscosity,dynamic_viscosity,FOTKYAAJKYLFFN-UHFFFAOYSA-N,"decan-1,10-diol",OCCCCCCCCCCO,348.2,0.01924,Pa*s,,,,,,,,1,pure,10.1186/s13321-024-00820-5,published_supplement_open_subset,data/viscosity_v01.csv,3169,12dfa03f34284c93204d1054f75b5a342fd82094da0ca17cee372b4c581c5b26,publishable_core,cc_by_4_0,true
schrodinger_viscosity_v01_open_subset:3170,schrodinger_viscosity_v01_open_subset,viscosity,dynamic_viscosity,FOTKYAAJKYLFFN-UHFFFAOYSA-N,"decan-1,10-diol",OCCCCCCCCCCO,353.1,0.01505,Pa*s,,,,,,,,1,pure,10.1186/s13321-024-00820-5,published_supplement_open_subset,data/viscosity_v01.csv,3170,12dfa03f34284c93204d1054f75b5a342fd82094da0ca17cee372b4c581c5b26,publishable_core,cc_by_4_0,true
schrodinger_viscosity_v01_open_subset:3171,schrodinger_viscosity_v01_open_subset,viscosity,dynamic_viscosity,FOTKYAAJKYLFFN-UHFFFAOYSA-N,"decan-1,10-diol",OCCCCCCCCCCO,363.2,0.0112,Pa*s,,,,,,,,1,pure,10.1186/s13321-024-00820-5,published_supplement_open_subset,data/viscosity_v01.csv,3171,12dfa03f34284c93204d1054f75b5a342fd82094da0ca17cee372b4c581c5b26,publishable_core,cc_by_4_0,true
schrodinger_viscosity_v01_open_subset:3172,schrodinger_viscosity_v01_open_subset,viscosity,dynamic_viscosity,FOTKYAAJKYLFFN-UHFFFAOYSA-N,"decan-1,10-diol",OCCCCCCCCCCO,378.4,0.00678,Pa*s,,,,,,,,1,pure,10.1186/s13321-024-00820-5,published_supplement_open_subset,data/viscosity_v01.csv,3172,12dfa03f34284c93204d1054f75b5a342fd82094da0ca17cee372b4c581c5b26,publishable_core,cc_by_4_0,true
schrodinger_viscosity_v01_open_subset:3173,schrodinger_viscosity_v01_open_subset,viscosity,dynamic_viscosity,FOTKYAAJKYLFFN-UHFFFAOYSA-N,"decan-1,10-diol",OCCCCCCCCCCO,393.4,0.00441,Pa*s,,,,,,,,1,pure,10.1186/s13321-024-00820-5,published_supplement_open_subset,data/viscosity_v01.csv,3173,12dfa03f34284c93204d1054f75b5a342fd82094da0ca17cee372b4c581c5b26,publishable_core,cc_by_4_0,true
schrodinger_viscosity_v01_open_subset:3174,schrodinger_viscosity_v01_open_subset,viscosity,dynamic_viscosity,FOTKYAAJKYLFFN-UHFFFAOYSA-N,"decan-1,10-diol",OCCCCCCCCCCO,403.1,0.00321,Pa*s,,,,,,,,1,pure,10.1186/s13321-024-00820-5,published_supplement_open_subset,data/viscosity_v01.csv,3174,12dfa03f34284c93204d1054f75b5a342fd82094da0ca17cee372b4c581c5b26,publishable_core,cc_by_4_0,true
schrodinger_viscosity_v01_open_subset:3175,schrodinger_viscosity_v01_open_subset,viscosity,dynamic_viscosity,YPFDHNVEDLHUCE-UHFFFAOYSA-N,"1,3-Propanediol",OCCCO,313.15,0.018,Pa*s,,,,,,,,1,pure,10.1186/s13321-024-00820-5,published_supplement_open_subset,data/viscosity_v01.csv,3175,12dfa03f34284c93204d1054f75b5a342fd82094da0ca17cee372b4c581c5b26,publishable_core,cc_by_4_0,true
schrodinger_viscosity_v01_open_subset:3176,schrodinger_viscosity_v01_open_subset,viscosity,dynamic_viscosity,VAJVDSVGBWFCLW-UHFFFAOYSA-N,3-phenyl-1-propanol,OCCCc1ccccc1,293.1,0.01967,Pa*s,,,,,,,,1,pure,10.1186/s13321-024-00820-5,published_supplement_open_subset,data/viscosity_v01.csv,3176,12dfa03f34284c93204d1054f75b5a342fd82094da0ca17cee372b4c581c5b26,publishable_core,cc_by_4_0,true
schrodinger_viscosity_v01_open_subset:3177,schrodinger_viscosity_v01_open_subset,viscosity,dynamic_viscosity,VAJVDSVGBWFCLW-UHFFFAOYSA-N,3-phenyl-1-propanol,OCCCc1ccccc1,298.1,0.0156,Pa*s,,,,,,,,1,pure,10.1186/s13321-024-00820-5,published_supplement_open_subset,data/viscosity_v01.csv,3177,12dfa03f34284c93204d1054f75b5a342fd82094da0ca17cee372b4c581c5b26,publishable_core,cc_by_4_0,true
schrodinger_viscosity_v01_open_subset:3178,schrodinger_viscosity_v01_open_subset,viscosity,dynamic_viscosity,SZIFAVKTNFCBPC-UHFFFAOYSA-N,2-Chloroethanol,OCCCl,288.15,0.003913,Pa*s,,,,,,,,1,pure,10.1186/s13321-024-00820-5,published_supplement_open_subset,data/viscosity_v01.csv,3178,12dfa03f34284c93204d1054f75b5a342fd82094da0ca17cee372b4c581c5b26,publishable_core,cc_by_4_0,true
schrodinger_viscosity_v01_open_subset:3179,schrodinger_viscosity_v01_open_subset,viscosity,dynamic_viscosity,SZIFAVKTNFCBPC-UHFFFAOYSA-N,2-chloroethanol,OCCCl,293.15,0.00343,Pa*s,,,,,,,,1,pure,10.1186/s13321-024-00820-5,published_supplement_open_subset,data/viscosity_v01.csv,3179,12dfa03f34284c93204d1054f75b5a342fd82094da0ca17cee372b4c581c5b26,publishable_core,cc_by_4_0,true
schrodinger_viscosity_v01_open_subset:3180,schrodinger_viscosity_v01_open_subset,viscosity,dynamic_viscosity,SZIFAVKTNFCBPC-UHFFFAOYSA-N,2-chloroethanol,OCCCl,298.15,0.00304789499,Pa*s,,,,,,,,1,pure,10.1186/s13321-024-00820-5,published_supplement_open_subset,data/viscosity_v01.csv,3180,12dfa03f34284c93204d1054f75b5a342fd82094da0ca17cee372b4c581c5b26,publishable_core,cc_by_4_0,true
schrodinger_viscosity_v01_open_subset:3181,schrodinger_viscosity_v01_open_subset,viscosity,dynamic_viscosity,SZIFAVKTNFCBPC-UHFFFAOYSA-N,2-chloroethanol,OCCCl,322.15,0.002685344446,Pa*s,,,,,,,,1,pure,10.1186/s13321-024-00820-5,published_supplement_open_subset,data/viscosity_v01.csv,3181,12dfa03f34284c93204d1054f75b5a342fd82094da0ca17cee372b4c581c5b26,publishable_core,cc_by_4_0,true
schrodinger_viscosity_v01_open_subset:3182,schrodinger_viscosity_v01_open_subset,viscosity,dynamic_viscosity,ZIBGPFATKBEMQZ-UHFFFAOYSA-N,Triethylene glycol,OCCOCCOCCO,333.15,0.0085,Pa*s,,,,,,,,1,pure,10.1186/s13321-024-00820-5,published_supplement_open_subset,data/viscosity_v01.csv,3182,12dfa03f34284c93204d1054f75b5a342fd82094da0ca17cee372b4c581c5b26,publishable_core,cc_by_4_0,true
schrodinger_viscosity_v01_open_subset:3183,schrodinger_viscosity_v01_open_subset,viscosity,dynamic_viscosity,UWHCKJMYHZGTIT-UHFFFAOYSA-N,tetraethylene glycol,OCCOCCOCCOCCO,313.3,0.02251,Pa*s,,,,,,,,1,pure,10.1186/s13321-024-00820-5,published_supplement_open_subset,data/viscosity_v01.csv,3183,12dfa03f34284c93204d1054f75b5a342fd82094da0ca17cee372b4c581c5b26,publishable_core,cc_by_4_0,true
schrodinger_viscosity_v01_open_subset:3184,schrodinger_viscosity_v01_open_subset,viscosity,dynamic_viscosity,UWHCKJMYHZGTIT-UHFFFAOYSA-N,tetraethylene glycol,OCCOCCOCCOCCO,333.1,0.0102,Pa*s,,,,,,,,1,pure,10.1186/s13321-024-00820-5,published_supplement_open_subset,data/viscosity_v01.csv,3184,12dfa03f34284c93204d1054f75b5a342fd82094da0ca17cee372b4c581c5b26,publishable_core,cc_by_4_0,true
schrodinger_viscosity_v01_open_subset:3185,schrodinger_viscosity_v01_open_subset,viscosity,dynamic_viscosity,UWHCKJMYHZGTIT-UHFFFAOYSA-N,tetraethylene glycol,OCCOCCOCCOCCO,353.3,0.00639,Pa*s,,,,,,,,1,pure,10.1186/s13321-024-00820-5,published_supplement_open_subset,data/viscosity_v01.csv,3185,12dfa03f34284c93204d1054f75b5a342fd82094da0ca17cee372b4c581c5b26,publishable_core,cc_by_4_0,true
schrodinger_viscosity_v01_open_subset:3186,schrodinger_viscosity_v01_open_subset,viscosity,dynamic_viscosity,UWHCKJMYHZGTIT-UHFFFAOYSA-N,tetraethylene glycol,OCCOCCOCCOCCO,373.2,0.00407,Pa*s,,,,,,,,1,pure,10.1186/s13321-024-00820-5,published_supplement_open_subset,data/viscosity_v01.csv,3186,12dfa03f34284c93204d1054f75b5a342fd82094da0ca17cee372b4c581c5b26,publishable_core,cc_by_4_0,true
schrodinger_viscosity_v01_open_subset:3187,schrodinger_viscosity_v01_open_subset,viscosity,dynamic_viscosity,UWHCKJMYHZGTIT-UHFFFAOYSA-N,tetraethylene glycol,OCCOCCOCCOCCO,393.4,0.00281,Pa*s,,,,,,,,1,pure,10.1186/s13321-024-00820-5,published_supplement_open_subset,data/viscosity_v01.csv,3187,12dfa03f34284c93204d1054f75b5a342fd82094da0ca17cee372b4c581c5b26,publishable_core,cc_by_4_0,true
schrodinger_viscosity_v01_open_subset:3188,schrodinger_viscosity_v01_open_subset,viscosity,dynamic_viscosity,WRMNZCZEMHIOCP-UHFFFAOYSA-N,2-phenylethanol,OCCc1ccccc1,323.15,0.00319,Pa*s,,,,,,,,1,pure,10.1186/s13321-024-00820-5,published_supplement_open_subset,data/viscosity_v01.csv,3188,12dfa03f34284c93204d1054f75b5a342fd82094da0ca17cee372b4c581c5b26,publishable_core,cc_by_4_0,true
schrodinger_viscosity_v01_open_subset:3189,schrodinger_viscosity_v01_open_subset,viscosity,dynamic_viscosity,WVDDGKGOMKODPV-UHFFFAOYSA-N,benzyl alcohol,OCc1ccccc1,303.15,0.004326,Pa*s,,,,,,,,1,pure,10.1186/s13321-024-00820-5,published_supplement_open_subset,data/viscosity_v01.csv,3189,12dfa03f34284c93204d1054f75b5a342fd82094da0ca17cee372b4c581c5b26,publishable_core,cc_by_4_0,true
schrodinger_viscosity_v01_open_subset:3190,schrodinger_viscosity_v01_open_subset,viscosity,dynamic_viscosity,WVDDGKGOMKODPV-UHFFFAOYSA-N,benzyl alcohol,OCc1ccccc1,308.15,0.003739,Pa*s,,,,,,,,1,pure,10.1186/s13321-024-00820-5,published_supplement_open_subset,data/viscosity_v01.csv,3190,12dfa03f34284c93204d1054f75b5a342fd82094da0ca17cee372b4c581c5b26,publishable_core,cc_by_4_0,true
schrodinger_viscosity_v01_open_subset:3191,schrodinger_viscosity_v01_open_subset,viscosity,dynamic_viscosity,WVDDGKGOMKODPV-UHFFFAOYSA-N,benzyl alcohol,OCc1ccccc1,313.15,0.003288,Pa*s,,,,,,,,1,pure,10.1186/s13321-024-00820-5,published_supplement_open_subset,data/viscosity_v01.csv,3191,12dfa03f34284c93204d1054f75b5a342fd82094da0ca17cee372b4c581c5b26,publishable_core,cc_by_4_0,true
schrodinger_viscosity_v01_open_subset:3192,schrodinger_viscosity_v01_open_subset,viscosity,dynamic_viscosity,WVDDGKGOMKODPV-UHFFFAOYSA-N,benzyl alcohol,OCc1ccccc1,318.15,0.002906,Pa*s,,,,,,,,1,pure,10.1186/s13321-024-00820-5,published_supplement_open_subset,data/viscosity_v01.csv,3192,12dfa03f34284c93204d1054f75b5a342fd82094da0ca17cee372b4c581c5b26,publishable_core,cc_by_4_0,true
schrodinger_viscosity_v01_open_subset:3193,schrodinger_viscosity_v01_open_subset,viscosity,dynamic_viscosity,XPFVYQJUAUNWIW-UHFFFAOYSA-N,furfuryl alcohol,OCc1ccco1,298.1,0.00462,Pa*s,,,,,,,,1,pure,10.1186/s13321-024-00820-5,published_supplement_open_subset,data/viscosity_v01.csv,3193,12dfa03f34284c93204d1054f75b5a342fd82094da0ca17cee372b4c581c5b26,publishable_core,cc_by_4_0,true
schrodinger_viscosity_v01_open_subset:3194,schrodinger_viscosity_v01_open_subset,viscosity,dynamic_viscosity,XPFVYQJUAUNWIW-UHFFFAOYSA-N,furfuryl alcohol,OCc1ccco1,303.1,0.0044,Pa*s,,,,,,,,1,pure,10.1186/s13321-024-00820-5,published_supplement_open_subset,data/viscosity_v01.csv,3194,12dfa03f34284c93204d1054f75b5a342fd82094da0ca17cee372b4c581c5b26,publishable_core,cc_by_4_0,true
schrodinger_viscosity_v01_open_subset:3195,schrodinger_viscosity_v01_open_subset,viscosity,dynamic_viscosity,XPFVYQJUAUNWIW-UHFFFAOYSA-N,furfuryl alcohol,OCc1ccco1,313.1,0.00324,Pa*s,,,,,,,,1,pure,10.1186/s13321-024-00820-5,published_supplement_open_subset,data/viscosity_v01.csv,3195,12dfa03f34284c93204d1054f75b5a342fd82094da0ca17cee372b4c581c5b26,publishable_core,cc_by_4_0,true
schrodinger_viscosity_v01_open_subset:3196,schrodinger_viscosity_v01_open_subset,viscosity,dynamic_viscosity,XPFVYQJUAUNWIW-UHFFFAOYSA-N,furfuryl alcohol,OCc1ccco1,323.1,0.00257,Pa*s,,,,,,,,1,pure,10.1186/s13321-024-00820-5,published_supplement_open_subset,data/viscosity_v01.csv,3196,12dfa03f34284c93204d1054f75b5a342fd82094da0ca17cee372b4c581c5b26,publishable_core,cc_by_4_0,true
schrodinger_viscosity_v01_open_subset:3197,schrodinger_viscosity_v01_open_subset,viscosity,dynamic_viscosity,XPFVYQJUAUNWIW-UHFFFAOYSA-N,furfuryl alcohol,OCc1ccco1,333.1,0.00201,Pa*s,,,,,,,,1,pure,10.1186/s13321-024-00820-5,published_supplement_open_subset,data/viscosity_v01.csv,3197,12dfa03f34284c93204d1054f75b5a342fd82094da0ca17cee372b4c581c5b26,publishable_core,cc_by_4_0,true
schrodinger_viscosity_v01_open_subset:3198,schrodinger_viscosity_v01_open_subset,viscosity,dynamic_viscosity,XPFVYQJUAUNWIW-UHFFFAOYSA-N,furfuryl alcohol,OCc1ccco1,343.1,0.00163,Pa*s,,,,,,,,1,pure,10.1186/s13321-024-00820-5,published_supplement_open_subset,data/viscosity_v01.csv,3198,12dfa03f34284c93204d1054f75b5a342fd82094da0ca17cee372b4c581c5b26,publishable_core,cc_by_4_0,true
schrodinger_viscosity_v01_open_subset:3199,schrodinger_viscosity_v01_open_subset,viscosity,dynamic_viscosity,XPFVYQJUAUNWIW-UHFFFAOYSA-N,furfuryl alcohol,OCc1ccco1,353.1,0.00135,Pa*s,,,,,,,,1,pure,10.1186/s13321-024-00820-5,published_supplement_open_subset,data/viscosity_v01.csv,3199,12dfa03f34284c93204d1054f75b5a342fd82094da0ca17cee372b4c581c5b26,publishable_core,cc_by_4_0,true
schrodinger_viscosity_v01_open_subset:3200,schrodinger_viscosity_v01_open_subset,viscosity,dynamic_viscosity,XPFVYQJUAUNWIW-UHFFFAOYSA-N,furfuryl alcohol,OCc1ccco1,363.1,0.00112,Pa*s,,,,,,,,1,pure,10.1186/s13321-024-00820-5,published_supplement_open_subset,data/viscosity_v01.csv,3200,12dfa03f34284c93204d1054f75b5a342fd82094da0ca17cee372b4c581c5b26,publishable_core,cc_by_4_0,true
schrodinger_viscosity_v01_open_subset:3201,schrodinger_viscosity_v01_open_subset,viscosity,dynamic_viscosity,XPFVYQJUAUNWIW-UHFFFAOYSA-N,furfuryl alcohol,OCc1ccco1,373.1,0.00095,Pa*s,,,,,,,,1,pure,10.1186/s13321-024-00820-5,published_supplement_open_subset,data/viscosity_v01.csv,3201,12dfa03f34284c93204d1054f75b5a342fd82094da0ca17cee372b4c581c5b26,publishable_core,cc_by_4_0,true
schrodinger_viscosity_v01_open_subset:3202,schrodinger_viscosity_v01_open_subset,viscosity,dynamic_viscosity,XPFVYQJUAUNWIW-UHFFFAOYSA-N,furfuryl alcohol,OCc1ccco1,383.1,0.00081,Pa*s,,,,,,,,1,pure,10.1186/s13321-024-00820-5,published_supplement_open_subset,data/viscosity_v01.csv,3202,12dfa03f34284c93204d1054f75b5a342fd82094da0ca17cee372b4c581c5b26,publishable_core,cc_by_4_0,true
schrodinger_viscosity_v01_open_subset:3203,schrodinger_viscosity_v01_open_subset,viscosity,dynamic_viscosity,XPFVYQJUAUNWIW-UHFFFAOYSA-N,furfuryl alcohol,OCc1ccco1,393.1,0.00071,Pa*s,,,,,,,,1,pure,10.1186/s13321-024-00820-5,published_supplement_open_subset,data/viscosity_v01.csv,3203,12dfa03f34284c93204d1054f75b5a342fd82094da0ca17cee372b4c581c5b26,publishable_core,cc_by_4_0,true
schrodinger_viscosity_v01_open_subset:3204,schrodinger_viscosity_v01_open_subset,viscosity,dynamic_viscosity,XPFVYQJUAUNWIW-UHFFFAOYSA-N,furfuryl alcohol,OCc1ccco1,403.1,0.00062,Pa*s,,,,,,,,1,pure,10.1186/s13321-024-00820-5,published_supplement_open_subset,data/viscosity_v01.csv,3204,12dfa03f34284c93204d1054f75b5a342fd82094da0ca17cee372b4c581c5b26,publishable_core,cc_by_4_0,true
schrodinger_viscosity_v01_open_subset:3205,schrodinger_viscosity_v01_open_subset,viscosity,dynamic_viscosity,MHAJPDPJQMAIIY-UHFFFAOYSA-N,Hydrogen peroxide,OO,273.15,0.001819,Pa*s,,,,,,,,1,pure,10.1186/s13321-024-00820-5,published_supplement_open_subset,data/viscosity_v01.csv,3205,12dfa03f34284c93204d1054f75b5a342fd82094da0ca17cee372b4c581c5b26,publishable_core,cc_by_4_0,true
schrodinger_viscosity_v01_open_subset:3206,schrodinger_viscosity_v01_open_subset,viscosity,dynamic_viscosity,MHAJPDPJQMAIIY-UHFFFAOYSA-N,Hydrogen peroxide,OO,293.15,0.001249,Pa*s,,,,,,,,1,pure,10.1186/s13321-024-00820-5,published_supplement_open_subset,data/viscosity_v01.csv,3206,12dfa03f34284c93204d1054f75b5a342fd82094da0ca17cee372b4c581c5b26,publishable_core,cc_by_4_0,true
schrodinger_viscosity_v01_open_subset:3207,schrodinger_viscosity_v01_open_subset,viscosity,dynamic_viscosity,ISWSIDIOOBJBQZ-UHFFFAOYSA-N,phenol,Oc1ccccc1,291.45,0.012744,Pa*s,,,,,,,,1,pure,10.1186/s13321-024-00820-5,published_supplement_open_subset,data/viscosity_v01.csv,3207,12dfa03f34284c93204d1054f75b5a342fd82094da0ca17cee372b4c581c5b26,publishable_core,cc_by_4_0,true
schrodinger_viscosity_v01_open_subset:3208,schrodinger_viscosity_v01_open_subset,viscosity,dynamic_viscosity,ISWSIDIOOBJBQZ-UHFFFAOYSA-N,phenol,Oc1ccccc1,293.53,0.011384,Pa*s,,,,,,,,1,pure,10.1186/s13321-024-00820-5,published_supplement_open_subset,data/viscosity_v01.csv,3208,12dfa03f34284c93204d1054f75b5a342fd82094da0ca17cee372b4c581c5b26,publishable_core,cc_by_4_0,true
schrodinger_viscosity_v01_open_subset:3209,schrodinger_viscosity_v01_open_subset,viscosity,dynamic_viscosity,ISWSIDIOOBJBQZ-UHFFFAOYSA-N,phenol,Oc1ccccc1,298.18,0.008976,Pa*s,,,,,,,,1,pure,10.1186/s13321-024-00820-5,published_supplement_open_subset,data/viscosity_v01.csv,3209,12dfa03f34284c93204d1054f75b5a342fd82094da0ca17cee372b4c581c5b26,publishable_core,cc_by_4_0,true
schrodinger_viscosity_v01_open_subset:3210,schrodinger_viscosity_v01_open_subset,viscosity,dynamic_viscosity,ISWSIDIOOBJBQZ-UHFFFAOYSA-N,phenol,Oc1ccccc1,302.41,0.007371,Pa*s,,,,,,,,1,pure,10.1186/s13321-024-00820-5,published_supplement_open_subset,data/viscosity_v01.csv,3210,12dfa03f34284c93204d1054f75b5a342fd82094da0ca17cee372b4c581c5b26,publishable_core,cc_by_4_0,true
schrodinger_viscosity_v01_open_subset:3211,schrodinger_viscosity_v01_open_subset,viscosity,dynamic_viscosity,ISWSIDIOOBJBQZ-UHFFFAOYSA-N,phenol,Oc1ccccc1,308.15,0.006024,Pa*s,,,,,,,,1,pure,10.1186/s13321-024-00820-5,published_supplement_open_subset,data/viscosity_v01.csv,3211,12dfa03f34284c93204d1054f75b5a342fd82094da0ca17cee372b4c581c5b26,publishable_core,cc_by_4_0,true
schrodinger_viscosity_v01_open_subset:3212,schrodinger_viscosity_v01_open_subset,viscosity,dynamic_viscosity,ISWSIDIOOBJBQZ-UHFFFAOYSA-N,phenol,Oc1ccccc1,308.4,0.005779,Pa*s,,,,,,,,1,pure,10.1186/s13321-024-00820-5,published_supplement_open_subset,data/viscosity_v01.csv,3212,12dfa03f34284c93204d1054f75b5a342fd82094da0ca17cee372b4c581c5b26,publishable_core,cc_by_4_0,true
schrodinger_viscosity_v01_open_subset:3213,schrodinger_viscosity_v01_open_subset,viscosity,dynamic_viscosity,ISWSIDIOOBJBQZ-UHFFFAOYSA-N,phenol,Oc1ccccc1,311.19,0.005151,Pa*s,,,,,,,,1,pure,10.1186/s13321-024-00820-5,published_supplement_open_subset,data/viscosity_v01.csv,3213,12dfa03f34284c93204d1054f75b5a342fd82094da0ca17cee372b4c581c5b26,publishable_core,cc_by_4_0,true
schrodinger_viscosity_v01_open_subset:3214,schrodinger_viscosity_v01_open_subset,viscosity,dynamic_viscosity,ISWSIDIOOBJBQZ-UHFFFAOYSA-N,phenol,Oc1ccccc1,312.66,0.004876,Pa*s,,,,,,,,1,pure,10.1186/s13321-024-00820-5,published_supplement_open_subset,data/viscosity_v01.csv,3214,12dfa03f34284c93204d1054f75b5a342fd82094da0ca17cee372b4c581c5b26,publishable_core,cc_by_4_0,true
schrodinger_viscosity_v01_open_subset:3215,schrodinger_viscosity_v01_open_subset,viscosity,dynamic_viscosity,ISWSIDIOOBJBQZ-UHFFFAOYSA-N,phenol,Oc1ccccc1,313.15,0.004803,Pa*s,,,,,,,,1,pure,10.1186/s13321-024-00820-5,published_supplement_open_subset,data/viscosity_v01.csv,3215,12dfa03f34284c93204d1054f75b5a342fd82094da0ca17cee372b4c581c5b26,publishable_core,cc_by_4_0,true
schrodinger_viscosity_v01_open_subset:3216,schrodinger_viscosity_v01_open_subset,viscosity,dynamic_viscosity,ISWSIDIOOBJBQZ-UHFFFAOYSA-N,phenol,Oc1ccccc1,313.35,0.004771,Pa*s,,,,,,,,1,pure,10.1186/s13321-024-00820-5,published_supplement_open_subset,data/viscosity_v01.csv,3216,12dfa03f34284c93204d1054f75b5a342fd82094da0ca17cee372b4c581c5b26,publishable_core,cc_by_4_0,true
schrodinger_viscosity_v01_open_subset:3217,schrodinger_viscosity_v01_open_subset,viscosity,dynamic_viscosity,ISWSIDIOOBJBQZ-UHFFFAOYSA-N,phenol,Oc1ccccc1,318.15,0.004,Pa*s,,,,,,,,1,pure,10.1186/s13321-024-00820-5,published_supplement_open_subset,data/viscosity_v01.csv,3217,12dfa03f34284c93204d1054f75b5a342fd82094da0ca17cee372b4c581c5b26,publishable_core,cc_by_4_0,true
schrodinger_viscosity_v01_open_subset:3218,schrodinger_viscosity_v01_open_subset,viscosity,dynamic_viscosity,ISWSIDIOOBJBQZ-UHFFFAOYSA-N,phenol,Oc1ccccc1,322.99,0.003449,Pa*s,,,,,,,,1,pure,10.1186/s13321-024-00820-5,published_supplement_open_subset,data/viscosity_v01.csv,3218,12dfa03f34284c93204d1054f75b5a342fd82094da0ca17cee372b4c581c5b26,publishable_core,cc_by_4_0,true
schrodinger_viscosity_v01_open_subset:3219,schrodinger_viscosity_v01_open_subset,viscosity,dynamic_viscosity,ISWSIDIOOBJBQZ-UHFFFAOYSA-N,phenol,Oc1ccccc1,328.15,0.002938,Pa*s,,,,,,,,1,pure,10.1186/s13321-024-00820-5,published_supplement_open_subset,data/viscosity_v01.csv,3219,12dfa03f34284c93204d1054f75b5a342fd82094da0ca17cee372b4c581c5b26,publishable_core,cc_by_4_0,true
schrodinger_viscosity_v01_open_subset:3220,schrodinger_viscosity_v01_open_subset,viscosity,dynamic_viscosity,ISWSIDIOOBJBQZ-UHFFFAOYSA-N,phenol,Oc1ccccc1,328.67,0.002903,Pa*s,,,,,,,,1,pure,10.1186/s13321-024-00820-5,published_supplement_open_subset,data/viscosity_v01.csv,3220,12dfa03f34284c93204d1054f75b5a342fd82094da0ca17cee372b4c581c5b26,publishable_core,cc_by_4_0,true
schrodinger_viscosity_v01_open_subset:3221,schrodinger_viscosity_v01_open_subset,viscosity,dynamic_viscosity,ISWSIDIOOBJBQZ-UHFFFAOYSA-N,phenol,Oc1ccccc1,333.15,0.002562,Pa*s,,,,,,,,1,pure,10.1186/s13321-024-00820-5,published_supplement_open_subset,data/viscosity_v01.csv,3221,12dfa03f34284c93204d1054f75b5a342fd82094da0ca17cee372b4c581c5b26,publishable_core,cc_by_4_0,true
schrodinger_viscosity_v01_open_subset:3222,schrodinger_viscosity_v01_open_subset,viscosity,dynamic_viscosity,ISWSIDIOOBJBQZ-UHFFFAOYSA-N,phenol,Oc1ccccc1,333.61,0.002531,Pa*s,,,,,,,,1,pure,10.1186/s13321-024-00820-5,published_supplement_open_subset,data/viscosity_v01.csv,3222,12dfa03f34284c93204d1054f75b5a342fd82094da0ca17cee372b4c581c5b26,publishable_core,cc_by_4_0,true
schrodinger_viscosity_v01_open_subset:3223,schrodinger_viscosity_v01_open_subset,viscosity,dynamic_viscosity,ISWSIDIOOBJBQZ-UHFFFAOYSA-N,phenol,Oc1ccccc1,338.15,0.002249,Pa*s,,,,,,,,1,pure,10.1186/s13321-024-00820-5,published_supplement_open_subset,data/viscosity_v01.csv,3223,12dfa03f34284c93204d1054f75b5a342fd82094da0ca17cee372b4c581c5b26,publishable_core,cc_by_4_0,true
schrodinger_viscosity_v01_open_subset:3224,schrodinger_viscosity_v01_open_subset,viscosity,dynamic_viscosity,ISWSIDIOOBJBQZ-UHFFFAOYSA-N,phenol,Oc1ccccc1,339.6,0.002163,Pa*s,,,,,,,,1,pure,10.1186/s13321-024-00820-5,published_supplement_open_subset,data/viscosity_v01.csv,3224,12dfa03f34284c93204d1054f75b5a342fd82094da0ca17cee372b4c581c5b26,publishable_core,cc_by_4_0,true
schrodinger_viscosity_v01_open_subset:3225,schrodinger_viscosity_v01_open_subset,viscosity,dynamic_viscosity,ISWSIDIOOBJBQZ-UHFFFAOYSA-N,phenol,Oc1ccccc1,343.15,0.001997,Pa*s,,,,,,,,1,pure,10.1186/s13321-024-00820-5,published_supplement_open_subset,data/viscosity_v01.csv,3225,12dfa03f34284c93204d1054f75b5a342fd82094da0ca17cee372b4c581c5b26,publishable_core,cc_by_4_0,true
schrodinger_viscosity_v01_open_subset:3226,schrodinger_viscosity_v01_open_subset,viscosity,dynamic_viscosity,ISWSIDIOOBJBQZ-UHFFFAOYSA-N,phenol,Oc1ccccc1,343.45,0.001973,Pa*s,,,,,,,,1,pure,10.1186/s13321-024-00820-5,published_supplement_open_subset,data/viscosity_v01.csv,3226,12dfa03f34284c93204d1054f75b5a342fd82094da0ca17cee372b4c581c5b26,publishable_core,cc_by_4_0,true
schrodinger_viscosity_v01_open_subset:3227,schrodinger_viscosity_v01_open_subset,viscosity,dynamic_viscosity,ISWSIDIOOBJBQZ-UHFFFAOYSA-N,phenol,Oc1ccccc1,353.15,0.001596,Pa*s,,,,,,,,1,pure,10.1186/s13321-024-00820-5,published_supplement_open_subset,data/viscosity_v01.csv,3227,12dfa03f34284c93204d1054f75b5a342fd82094da0ca17cee372b4c581c5b26,publishable_core,cc_by_4_0,true
schrodinger_viscosity_v01_open_subset:3228,schrodinger_viscosity_v01_open_subset,viscosity,dynamic_viscosity,ISWSIDIOOBJBQZ-UHFFFAOYSA-N,phenol,Oc1ccccc1,358.15,0.001439,Pa*s,,,,,,,,1,pure,10.1186/s13321-024-00820-5,published_supplement_open_subset,data/viscosity_v01.csv,3228,12dfa03f34284c93204d1054f75b5a342fd82094da0ca17cee372b4c581c5b26,publishable_core,cc_by_4_0,true
schrodinger_viscosity_v01_open_subset:3229,schrodinger_viscosity_v01_open_subset,viscosity,dynamic_viscosity,ISWSIDIOOBJBQZ-UHFFFAOYSA-N,phenol,Oc1ccccc1,363.15,0.001306,Pa*s,,,,,,,,1,pure,10.1186/s13321-024-00820-5,published_supplement_open_subset,data/viscosity_v01.csv,3229,12dfa03f34284c93204d1054f75b5a342fd82094da0ca17cee372b4c581c5b26,publishable_core,cc_by_4_0,true
schrodinger_viscosity_v01_open_subset:3230,schrodinger_viscosity_v01_open_subset,viscosity,dynamic_viscosity,ISPYQTSUDJAMAB-UHFFFAOYSA-N,o-chlorophenol,Oc1ccccc1Cl,273.15,0.0107,Pa*s,,,,,,,,1,pure,10.1186/s13321-024-00820-5,published_supplement_open_subset,data/viscosity_v01.csv,3230,12dfa03f34284c93204d1054f75b5a342fd82094da0ca17cee372b4c581c5b26,publishable_core,cc_by_4_0,true
schrodinger_viscosity_v01_open_subset:3231,schrodinger_viscosity_v01_open_subset,viscosity,dynamic_viscosity,ISPYQTSUDJAMAB-UHFFFAOYSA-N,o-chlorophenol,Oc1ccccc1Cl,283.15,0.00639,Pa*s,,,,,,,,1,pure,10.1186/s13321-024-00820-5,published_supplement_open_subset,data/viscosity_v01.csv,3231,12dfa03f34284c93204d1054f75b5a342fd82094da0ca17cee372b4c581c5b26,publishable_core,cc_by_4_0,true
schrodinger_viscosity_v01_open_subset:3232,schrodinger_viscosity_v01_open_subset,viscosity,dynamic_viscosity,ISPYQTSUDJAMAB-UHFFFAOYSA-N,o-chlorophenol,Oc1ccccc1Cl,303.15,0.00308,Pa*s,,,,,,,,1,pure,10.1186/s13321-024-00820-5,published_supplement_open_subset,data/viscosity_v01.csv,3232,12dfa03f34284c93204d1054f75b5a342fd82094da0ca17cee372b4c581c5b26,publishable_core,cc_by_4_0,true
schrodinger_viscosity_v01_open_subset:3233,schrodinger_viscosity_v01_open_subset,viscosity,dynamic_viscosity,ISPYQTSUDJAMAB-UHFFFAOYSA-N,o-chlorophenol,Oc1ccccc1Cl,313.15,0.00232,Pa*s,,,,,,,,1,pure,10.1186/s13321-024-00820-5,published_supplement_open_subset,data/viscosity_v01.csv,3233,12dfa03f34284c93204d1054f75b5a342fd82094da0ca17cee372b4c581c5b26,publishable_core,cc_by_4_0,true
schrodinger_viscosity_v01_open_subset:3234,schrodinger_viscosity_v01_open_subset,viscosity,dynamic_viscosity,ISPYQTSUDJAMAB-UHFFFAOYSA-N,o-chlorophenol,Oc1ccccc1Cl,318.15,0.002291,Pa*s,,,,,,,,1,pure,10.1186/s13321-024-00820-5,published_supplement_open_subset,data/viscosity_v01.csv,3234,12dfa03f34284c93204d1054f75b5a342fd82094da0ca17cee372b4c581c5b26,publishable_core,cc_by_4_0,true
schrodinger_viscosity_v01_open_subset:3235,schrodinger_viscosity_v01_open_subset,viscosity,dynamic_viscosity,ISPYQTSUDJAMAB-UHFFFAOYSA-N,o-chlorophenol,Oc1ccccc1Cl,333.15,0.00151,Pa*s,,,,,,,,1,pure,10.1186/s13321-024-00820-5,published_supplement_open_subset,data/viscosity_v01.csv,3235,12dfa03f34284c93204d1054f75b5a342fd82094da0ca17cee372b4c581c5b26,publishable_core,cc_by_4_0,true
schrodinger_viscosity_v01_open_subset:3236,schrodinger_viscosity_v01_open_subset,viscosity,dynamic_viscosity,ISPYQTSUDJAMAB-UHFFFAOYSA-N,o-chlorophenol,Oc1ccccc1Cl,353.15,0.00107,Pa*s,,,,,,,,1,pure,10.1186/s13321-024-00820-5,published_supplement_open_subset,data/viscosity_v01.csv,3236,12dfa03f34284c93204d1054f75b5a342fd82094da0ca17cee372b4c581c5b26,publishable_core,cc_by_4_0,true
schrodinger_viscosity_v01_open_subset:3237,schrodinger_viscosity_v01_open_subset,viscosity,dynamic_viscosity,ISPYQTSUDJAMAB-UHFFFAOYSA-N,o-chlorophenol,Oc1ccccc1Cl,383.15,0.00076,Pa*s,,,,,,,,1,pure,10.1186/s13321-024-00820-5,published_supplement_open_subset,data/viscosity_v01.csv,3237,12dfa03f34284c93204d1054f75b5a342fd82094da0ca17cee372b4c581c5b26,publishable_core,cc_by_4_0,true
schrodinger_viscosity_v01_open_subset:3238,schrodinger_viscosity_v01_open_subset,viscosity,dynamic_viscosity,JGFBQFKZKSSODQ-UHFFFAOYSA-N,Methyl butyrate,S=C=NC1CC1,293.15,0.00058,Pa*s,,,,,,,,1,pure,10.1186/s13321-024-00820-5,published_supplement_open_subset,data/viscosity_v01.csv,3238,12dfa03f34284c93204d1054f75b5a342fd82094da0ca17cee372b4c581c5b26,publishable_core,cc_by_4_0,true
schrodinger_viscosity_v01_open_subset:3239,schrodinger_viscosity_v01_open_subset,viscosity,dynamic_viscosity,QGJOPFRUJISHPQ-UHFFFAOYSA-N,carbon disulfide,S=C=S,273.55,0.000428,Pa*s,,,,,,,,1,pure,10.1186/s13321-024-00820-5,published_supplement_open_subset,data/viscosity_v01.csv,3239,12dfa03f34284c93204d1054f75b5a342fd82094da0ca17cee372b4c581c5b26,publishable_core,cc_by_4_0,true
schrodinger_viscosity_v01_open_subset:3240,schrodinger_viscosity_v01_open_subset,viscosity,dynamic_viscosity,QGJOPFRUJISHPQ-UHFFFAOYSA-N,carbon disulfide,S=C=S,278.03,0.000413,Pa*s,,,,,,,,1,pure,10.1186/s13321-024-00820-5,published_supplement_open_subset,data/viscosity_v01.csv,3240,12dfa03f34284c93204d1054f75b5a342fd82094da0ca17cee372b4c581c5b26,publishable_core,cc_by_4_0,true
schrodinger_viscosity_v01_open_subset:3241,schrodinger_viscosity_v01_open_subset,viscosity,dynamic_viscosity,QGJOPFRUJISHPQ-UHFFFAOYSA-N,carbon disulfide,S=C=S,282.6,0.000397,Pa*s,,,,,,,,1,pure,10.1186/s13321-024-00820-5,published_supplement_open_subset,data/viscosity_v01.csv,3241,12dfa03f34284c93204d1054f75b5a342fd82094da0ca17cee372b4c581c5b26,publishable_core,cc_by_4_0,true
schrodinger_viscosity_v01_open_subset:3242,schrodinger_viscosity_v01_open_subset,viscosity,dynamic_viscosity,QGJOPFRUJISHPQ-UHFFFAOYSA-N,carbon disulfide,S=C=S,288.06,0.000381,Pa*s,,,,,,,,1,pure,10.1186/s13321-024-00820-5,published_supplement_open_subset,data/viscosity_v01.csv,3242,12dfa03f34284c93204d1054f75b5a342fd82094da0ca17cee372b4c581c5b26,publishable_core,cc_by_4_0,true
schrodinger_viscosity_v01_open_subset:3243,schrodinger_viscosity_v01_open_subset,viscosity,dynamic_viscosity,QGJOPFRUJISHPQ-UHFFFAOYSA-N,carbon disulfide,S=C=S,293.09,0.000367,Pa*s,,,,,,,,1,pure,10.1186/s13321-024-00820-5,published_supplement_open_subset,data/viscosity_v01.csv,3243,12dfa03f34284c93204d1054f75b5a342fd82094da0ca17cee372b4c581c5b26,publishable_core,cc_by_4_0,true
schrodinger_viscosity_v01_open_subset:3244,schrodinger_viscosity_v01_open_subset,viscosity,dynamic_viscosity,QGJOPFRUJISHPQ-UHFFFAOYSA-N,carbon disulfide,S=C=S,298.49,0.000356,Pa*s,,,,,,,,1,pure,10.1186/s13321-024-00820-5,published_supplement_open_subset,data/viscosity_v01.csv,3244,12dfa03f34284c93204d1054f75b5a342fd82094da0ca17cee372b4c581c5b26,publishable_core,cc_by_4_0,true
schrodinger_viscosity_v01_open_subset:3245,schrodinger_viscosity_v01_open_subset,viscosity,dynamic_viscosity,QGJOPFRUJISHPQ-UHFFFAOYSA-N,carbon disulfide,S=C=S,303.45,0.000342,Pa*s,,,,,,,,1,pure,10.1186/s13321-024-00820-5,published_supplement_open_subset,data/viscosity_v01.csv,3245,12dfa03f34284c93204d1054f75b5a342fd82094da0ca17cee372b4c581c5b26,publishable_core,cc_by_4_0,true
schrodinger_viscosity_v01_open_subset:3246,schrodinger_viscosity_v01_open_subset,viscosity,dynamic_viscosity,QGJOPFRUJISHPQ-UHFFFAOYSA-N,carbon disulfide,S=C=S,308.66,0.000328,Pa*s,,,,,,,,1,pure,10.1186/s13321-024-00820-5,published_supplement_open_subset,data/viscosity_v01.csv,3246,12dfa03f34284c93204d1054f75b5a342fd82094da0ca17cee372b4c581c5b26,publishable_core,cc_by_4_0,true
schrodinger_viscosity_v01_open_subset:3247,schrodinger_viscosity_v01_open_subset,viscosity,dynamic_viscosity,QGJOPFRUJISHPQ-UHFFFAOYSA-N,carbon disulfide,S=C=S,313.75,0.000317,Pa*s,,,,,,,,1,pure,10.1186/s13321-024-00820-5,published_supplement_open_subset,data/viscosity_v01.csv,3247,12dfa03f34284c93204d1054f75b5a342fd82094da0ca17cee372b4c581c5b26,publishable_core,cc_by_4_0,true
schrodinger_viscosity_v01_open_subset:3248,schrodinger_viscosity_v01_open_subset,viscosity,dynamic_viscosity,QGJOPFRUJISHPQ-UHFFFAOYSA-N,carbon disulfide,S=C=S,319.11,0.000306,Pa*s,,,,,,,,1,pure,10.1186/s13321-024-00820-5,published_supplement_open_subset,data/viscosity_v01.csv,3248,12dfa03f34284c93204d1054f75b5a342fd82094da0ca17cee372b4c581c5b26,publishable_core,cc_by_4_0,true
schrodinger_viscosity_v01_open_subset:3249,schrodinger_viscosity_v01_open_subset,viscosity,dynamic_viscosity,KAESVJOAVNADME-UHFFFAOYSA-N,Pyrrole,c1cc[nH]c1,249.74,0.0041123,Pa*s,,,,,,,,1,pure,10.1186/s13321-024-00820-5,published_supplement_open_subset,data/viscosity_v01.csv,3249,12dfa03f34284c93204d1054f75b5a342fd82094da0ca17cee372b4c581c5b26,publishable_core,cc_by_4_0,true
schrodinger_viscosity_v01_open_subset:3250,schrodinger_viscosity_v01_open_subset,viscosity,dynamic_viscosity,YJTKZCDBKVTVBY-UHFFFAOYSA-N,m-terphenyl,c1ccc(-c2cccc(-c3ccccc3)c2)cc1,373.1,0.00418,Pa*s,,,,,,,,1,pure,10.1186/s13321-024-00820-5,published_supplement_open_subset,data/viscosity_v01.csv,3250,12dfa03f34284c93204d1054f75b5a342fd82094da0ca17cee372b4c581c5b26,publishable_core,cc_by_4_0,true
schrodinger_viscosity_v01_open_subset:3251,schrodinger_viscosity_v01_open_subset,viscosity,dynamic_viscosity,YJTKZCDBKVTVBY-UHFFFAOYSA-N,m-terphenyl,c1ccc(-c2cccc(-c3ccccc3)c2)cc1,398.1,0.00261,Pa*s,,,,,,,,1,pure,10.1186/s13321-024-00820-5,published_supplement_open_subset,data/viscosity_v01.csv,3251,12dfa03f34284c93204d1054f75b5a342fd82094da0ca17cee372b4c581c5b26,publishable_core,cc_by_4_0,true
schrodinger_viscosity_v01_open_subset:3252,schrodinger_viscosity_v01_open_subset,viscosity,dynamic_viscosity,ZUOUZKKEUPVFJK-UHFFFAOYSA-N,Biphenyl,c1ccc(-c2ccccc2)cc1,373.15,0.00095,Pa*s,,,,,,,,1,pure,10.1186/s13321-024-00820-5,published_supplement_open_subset,data/viscosity_v01.csv,3252,12dfa03f34284c93204d1054f75b5a342fd82094da0ca17cee372b4c581c5b26,publishable_core,cc_by_4_0,true
schrodinger_viscosity_v01_open_subset:3253,schrodinger_viscosity_v01_open_subset,viscosity,dynamic_viscosity,OIAQMFOKAXHPNH-UHFFFAOYSA-N,o-Terphenyl,c1ccc(-c2ccccc2-c2ccccc2)cc1,373.15,0.0044,Pa*s,,,,,,,,1,pure,10.1186/s13321-024-00820-5,published_supplement_open_subset,data/viscosity_v01.csv,3253,12dfa03f34284c93204d1054f75b5a342fd82094da0ca17cee372b4c581c5b26,publishable_core,cc_by_4_0,true
schrodinger_viscosity_v01_open_subset:3254,schrodinger_viscosity_v01_open_subset,viscosity,dynamic_viscosity,AAAQKTZKLRYKHR-UHFFFAOYSA-N,triphenylmethane,c1ccc(C(c2ccccc2)c2ccccc2)cc1,368.15,0.0035,Pa*s,,,,,,,,1,pure,10.1186/s13321-024-00820-5,published_supplement_open_subset,data/viscosity_v01.csv,3254,12dfa03f34284c93204d1054f75b5a342fd82094da0ca17cee372b4c581c5b26,publishable_core,cc_by_4_0,true
schrodinger_viscosity_v01_open_subset:3255,schrodinger_viscosity_v01_open_subset,viscosity,dynamic_viscosity,AAAQKTZKLRYKHR-UHFFFAOYSA-N,triphenylmethane,c1ccc(C(c2ccccc2)c2ccccc2)cc1,373.15,0.00322,Pa*s,,,,,,,,1,pure,10.1186/s13321-024-00820-5,published_supplement_open_subset,data/viscosity_v01.csv,3255,12dfa03f34284c93204d1054f75b5a342fd82094da0ca17cee372b4c581c5b26,publishable_core,cc_by_4_0,true
schrodinger_viscosity_v01_open_subset:3256,schrodinger_viscosity_v01_open_subset,viscosity,dynamic_viscosity,AWMVMTVKBNGEAK-UHFFFAOYSA-N,"Styrene-7,8-oxide",c1ccc(C2CO2)cc1,293.15,0.00199,Pa*s,,,,,,,,1,pure,10.1186/s13321-024-00820-5,published_supplement_open_subset,data/viscosity_v01.csv,3256,12dfa03f34284c93204d1054f75b5a342fd82094da0ca17cee372b4c581c5b26,publishable_core,cc_by_4_0,true
schrodinger_viscosity_v01_open_subset:3257,schrodinger_viscosity_v01_open_subset,viscosity,dynamic_viscosity,QWUWMCYKGHVNAV-UHFFFAOYSA-N,"1,2-diphenylethane",c1ccc(CCc2ccccc2)cc1,333.1,0.00108,Pa*s,,,,,,,,1,pure,10.1186/s13321-024-00820-5,published_supplement_open_subset,data/viscosity_v01.csv,3257,12dfa03f34284c93204d1054f75b5a342fd82094da0ca17cee372b4c581c5b26,publishable_core,cc_by_4_0,true
schrodinger_viscosity_v01_open_subset:3258,schrodinger_viscosity_v01_open_subset,viscosity,dynamic_viscosity,QWUWMCYKGHVNAV-UHFFFAOYSA-N,"1,2-diphenylethane",c1ccc(CCc2ccccc2)cc1,372,0.00069,Pa*s,,,,,,,,1,pure,10.1186/s13321-024-00820-5,published_supplement_open_subset,data/viscosity_v01.csv,3258,12dfa03f34284c93204d1054f75b5a342fd82094da0ca17cee372b4c581c5b26,publishable_core,cc_by_4_0,true
schrodinger_viscosity_v01_open_subset:3259,schrodinger_viscosity_v01_open_subset,viscosity,dynamic_viscosity,MXHTZQSKTCCMFG-UHFFFAOYSA-N,tribenzylamine,c1ccc(CN(Cc2ccccc2)Cc2ccccc2)cc1,403.15,0.00209,Pa*s,,,,,,,,1,pure,10.1186/s13321-024-00820-5,published_supplement_open_subset,data/viscosity_v01.csv,3259,12dfa03f34284c93204d1054f75b5a342fd82094da0ca17cee372b4c581c5b26,publishable_core,cc_by_4_0,true
schrodinger_viscosity_v01_open_subset:3260,schrodinger_viscosity_v01_open_subset,viscosity,dynamic_viscosity,BWLUMTFWVZZZND-UHFFFAOYSA-N,dibenzylamine,c1ccc(CNCc2ccccc2)cc1,298.15,0.00616,Pa*s,,,,,,,,1,pure,10.1186/s13321-024-00820-5,published_supplement_open_subset,data/viscosity_v01.csv,3260,12dfa03f34284c93204d1054f75b5a342fd82094da0ca17cee372b4c581c5b26,publishable_core,cc_by_4_0,true
schrodinger_viscosity_v01_open_subset:3261,schrodinger_viscosity_v01_open_subset,viscosity,dynamic_viscosity,BWLUMTFWVZZZND-UHFFFAOYSA-N,dibenzylamine,c1ccc(CNCc2ccccc2)cc1,403.15,0.000812,Pa*s,,,,,,,,1,pure,10.1186/s13321-024-00820-5,published_supplement_open_subset,data/viscosity_v01.csv,3261,12dfa03f34284c93204d1054f75b5a342fd82094da0ca17cee372b4c581c5b26,publishable_core,cc_by_4_0,true
