Repository: LittleAlety/electrolyte-solvent-dielectric-ml

# 电解液溶剂筛选：可审计的多通道机器学习管线

> **2026-11-28 · PLAN B 生产失败诊断**：[根因分析](outputs/b750_completion/failure_diagnostics/FAILURE_ANALYSIS.md) · [执行报告](outputs/b750_completion/COMPLETION_REPORT.md)。214条测试通过；38/67合格，剩余21个几何步数耗尽、1个超时中断、7个从未启动。首轮5个续算全部合格，当前状态 BLOCKED_NEEDS_SUBMISSION。历史目标泄漏、方法错标、CM截断和点级CI解释已由[科学更正](outputs/b750_completion/scientific_errata.json)取代。

> An auditable, pre-registered machine-learning pipeline for electrolyte-solvent
> screening: static permittivity (epsilon), viscosity (eta), the orbital window
> (HOMO / LUMO), and redox potential - with a frozen main scoreboard, a shot ledger,
> and every negative result retained rather than routed around.

File: data/processed/eta_epsilon_joint_observations.csv (part 81 of 84)
row_id,dataset_id,property,property_family,inchikey,name,smiles,T_K,value,unit,phase,method,uncertainty,uncertainty_kind,confidence_level,frequency_mhz,pressure_kpa,n_components,pure_or_mixture,source_doi,source_kind,source_file,source_row_index,source_file_sha256,quality_layer,licence,redistributable
schrodinger_viscosity_v01_open_subset:3366,schrodinger_viscosity_v01_open_subset,viscosity,dynamic_viscosity,GILIYJDBJZWGBG-UHFFFAOYSA-N,Trifluoro-2-propanol,CC(O)C(F)(F)F,288.15,0.00367,Pa*s,,,,,,,,1,pure,10.1186/s13321-024-00820-5,published_supplement_open_subset,data/viscosity_v01.csv,3366,12dfa03f34284c93204d1054f75b5a342fd82094da0ca17cee372b4c581c5b26,publishable_core,cc_by_4_0,true
schrodinger_viscosity_v01_open_subset:3367,schrodinger_viscosity_v01_open_subset,viscosity,dynamic_viscosity,DNIAPMSPPWPWGF-UHFFFAOYSA-N,Propylene glycol,CC(O)CO,313.15,0.0194,Pa*s,,,,,,,,1,pure,10.1186/s13321-024-00820-5,published_supplement_open_subset,data/viscosity_v01.csv,3367,12dfa03f34284c93204d1054f75b5a342fd82094da0ca17cee372b4c581c5b26,publishable_core,cc_by_4_0,true
schrodinger_viscosity_v01_open_subset:3368,schrodinger_viscosity_v01_open_subset,viscosity,dynamic_viscosity,LFSAPCRASZRSKS-UHFFFAOYSA-N,o-methylcyclohexanone,CC1CCCCC1=O,290.45,0.00182,Pa*s,,,,,,,,1,pure,10.1186/s13321-024-00820-5,published_supplement_open_subset,data/viscosity_v01.csv,3368,12dfa03f34284c93204d1054f75b5a342fd82094da0ca17cee372b4c581c5b26,publishable_core,cc_by_4_0,true
schrodinger_viscosity_v01_open_subset:3369,schrodinger_viscosity_v01_open_subset,viscosity,dynamic_viscosity,LFSAPCRASZRSKS-UHFFFAOYSA-N,o-methylcyclohexanone,CC1CCCCC1=O,312.25,0.00121,Pa*s,,,,,,,,1,pure,10.1186/s13321-024-00820-5,published_supplement_open_subset,data/viscosity_v01.csv,3369,12dfa03f34284c93204d1054f75b5a342fd82094da0ca17cee372b4c581c5b26,publishable_core,cc_by_4_0,true
schrodinger_viscosity_v01_open_subset:3370,schrodinger_viscosity_v01_open_subset,viscosity,dynamic_viscosity,LFSAPCRASZRSKS-UHFFFAOYSA-N,o-methylcyclohexanone,CC1CCCCC1=O,339.05,0.00083,Pa*s,,,,,,,,1,pure,10.1186/s13321-024-00820-5,published_supplement_open_subset,data/viscosity_v01.csv,3370,12dfa03f34284c93204d1054f75b5a342fd82094da0ca17cee372b4c581c5b26,publishable_core,cc_by_4_0,true
schrodinger_viscosity_v01_open_subset:3371,schrodinger_viscosity_v01_open_subset,viscosity,dynamic_viscosity,GOOHAUXETOMSMM-UHFFFAOYSA-N,"1,2-propylene oxide",CC1CO1,298.15,0.0003,Pa*s,,,,,,,,1,pure,10.1186/s13321-024-00820-5,published_supplement_open_subset,data/viscosity_v01.csv,3371,12dfa03f34284c93204d1054f75b5a342fd82094da0ca17cee372b4c581c5b26,publishable_core,cc_by_4_0,true
schrodinger_viscosity_v01_open_subset:3372,schrodinger_viscosity_v01_open_subset,viscosity,dynamic_viscosity,DAHZYRVPEHDLPG-UHFFFAOYSA-N,2-Nitro-2-butene,CC=C(C)[N+](=O)[O-],303.15,0.00081,Pa*s,,,,,,,,1,pure,10.1186/s13321-024-00820-5,published_supplement_open_subset,data/viscosity_v01.csv,3372,12dfa03f34284c93204d1054f75b5a342fd82094da0ca17cee372b4c581c5b26,publishable_core,cc_by_4_0,true
schrodinger_viscosity_v01_open_subset:3373,schrodinger_viscosity_v01_open_subset,viscosity,dynamic_viscosity,IKHGUXGNUITLKF-UHFFFAOYSA-N,Acetaldehyde,CC=O,293.15,0.00022,Pa*s,,,,,,,,1,pure,10.1186/s13321-024-00820-5,published_supplement_open_subset,data/viscosity_v01.csv,3373,12dfa03f34284c93204d1054f75b5a342fd82094da0ca17cee372b4c581c5b26,publishable_core,cc_by_4_0,true
schrodinger_viscosity_v01_open_subset:3374,schrodinger_viscosity_v01_open_subset,viscosity,dynamic_viscosity,XBDQKXXYIPTUBI-UHFFFAOYSA-N,Propionic acid,CCC(=O)O,293.15,0.0011,Pa*s,,,,,,,,1,pure,10.1186/s13321-024-00820-5,published_supplement_open_subset,data/viscosity_v01.csv,3374,12dfa03f34284c93204d1054f75b5a342fd82094da0ca17cee372b4c581c5b26,publishable_core,cc_by_4_0,true
schrodinger_viscosity_v01_open_subset:3375,schrodinger_viscosity_v01_open_subset,viscosity,dynamic_viscosity,WYVAMUWZEOHJOQ-UHFFFAOYSA-N,Propanoic anhydride,CCC(=O)OC(=O)CC,293.15,0.001144,Pa*s,,,,,,,,1,pure,10.1186/s13321-024-00820-5,published_supplement_open_subset,data/viscosity_v01.csv,3375,12dfa03f34284c93204d1054f75b5a342fd82094da0ca17cee372b4c581c5b26,publishable_core,cc_by_4_0,true
schrodinger_viscosity_v01_open_subset:3376,schrodinger_viscosity_v01_open_subset,viscosity,dynamic_viscosity,HNRMPXKDFBEGFZ-UHFFFAOYSA-N,"2,2-dimethylbutane",CCC(C)(C)C,298.15,0.00034,Pa*s,,,,,,,,1,pure,10.1186/s13321-024-00820-5,published_supplement_open_subset,data/viscosity_v01.csv,3376,12dfa03f34284c93204d1054f75b5a342fd82094da0ca17cee372b4c581c5b26,publishable_core,cc_by_4_0,true
schrodinger_viscosity_v01_open_subset:3377,schrodinger_viscosity_v01_open_subset,viscosity,dynamic_viscosity,HNRMPXKDFBEGFZ-UHFFFAOYSA-N,"2,2-dimethylbutane",CCC(C)(C)C,303.15,0.00033,Pa*s,,,,,,,,1,pure,10.1186/s13321-024-00820-5,published_supplement_open_subset,data/viscosity_v01.csv,3377,12dfa03f34284c93204d1054f75b5a342fd82094da0ca17cee372b4c581c5b26,publishable_core,cc_by_4_0,true
schrodinger_viscosity_v01_open_subset:3378,schrodinger_viscosity_v01_open_subset,viscosity,dynamic_viscosity,ZWEHNKRNPOVVGH-UHFFFAOYSA-N,Methyl ethyl ketone,CCC(C)=O,294.15,0.00042,Pa*s,,,,,,,,1,pure,10.1186/s13321-024-00820-5,published_supplement_open_subset,data/viscosity_v01.csv,3378,12dfa03f34284c93204d1054f75b5a342fd82094da0ca17cee372b4c581c5b26,publishable_core,cc_by_4_0,true
schrodinger_viscosity_v01_open_subset:3379,schrodinger_viscosity_v01_open_subset,viscosity,dynamic_viscosity,TZYRSLHNPKPEFV-UHFFFAOYSA-N,2-Ethyl-1-butanol,CCC(CC)CO,298.15,0.0059,Pa*s,,,,,,,,1,pure,10.1186/s13321-024-00820-5,published_supplement_open_subset,data/viscosity_v01.csv,3379,12dfa03f34284c93204d1054f75b5a342fd82094da0ca17cee372b4c581c5b26,publishable_core,cc_by_4_0,true
schrodinger_viscosity_v01_open_subset:3380,schrodinger_viscosity_v01_open_subset,viscosity,dynamic_viscosity,IFTRQJLVEBNKJK-UHFFFAOYSA-N,Ethylcyclopentane,CCC1CCCC1,298.15,0.00053,Pa*s,,,,,,,,1,pure,10.1186/s13321-024-00820-5,published_supplement_open_subset,data/viscosity_v01.csv,3380,12dfa03f34284c93204d1054f75b5a342fd82094da0ca17cee372b4c581c5b26,publishable_core,cc_by_4_0,true
schrodinger_viscosity_v01_open_subset:3381,schrodinger_viscosity_v01_open_subset,viscosity,dynamic_viscosity,CYNYIHKIEHGYOZ-UHFFFAOYSA-N,Propyl bromide,CCCBr,292.15,0.00052,Pa*s,,,,,,,,1,pure,10.1186/s13321-024-00820-5,published_supplement_open_subset,data/viscosity_v01.csv,3381,12dfa03f34284c93204d1054f75b5a342fd82094da0ca17cee372b4c581c5b26,publishable_core,cc_by_4_0,true
schrodinger_viscosity_v01_open_subset:3382,schrodinger_viscosity_v01_open_subset,viscosity,dynamic_viscosity,UUIQMZJEGPQKFD-UHFFFAOYSA-N,methyl butanoate,CCCC(=O)OC,283.6,0.00065,Pa*s,,,,,,,,1,pure,10.1186/s13321-024-00820-5,published_supplement_open_subset,data/viscosity_v01.csv,3382,12dfa03f34284c93204d1054f75b5a342fd82094da0ca17cee372b4c581c5b26,publishable_core,cc_by_4_0,true
schrodinger_viscosity_v01_open_subset:3383,schrodinger_viscosity_v01_open_subset,viscosity,dynamic_viscosity,OBNCKNCVKJNDBV-UHFFFAOYSA-N,Ethyl butyrate,CCCC(=O)OCC,293.15,0.00069,Pa*s,,,,,,,,1,pure,10.1186/s13321-024-00820-5,published_supplement_open_subset,data/viscosity_v01.csv,3383,12dfa03f34284c93204d1054f75b5a342fd82094da0ca17cee372b4c581c5b26,publishable_core,cc_by_4_0,true
schrodinger_viscosity_v01_open_subset:3384,schrodinger_viscosity_v01_open_subset,viscosity,dynamic_viscosity,KDIAMAVWIJYWHN-UHFFFAOYSA-N,Propylcyclopentane,CCCC1CCCC1,298.15,0.00065,Pa*s,,,,,,,,1,pure,10.1186/s13321-024-00820-5,published_supplement_open_subset,data/viscosity_v01.csv,3384,12dfa03f34284c93204d1054f75b5a342fd82094da0ca17cee372b4c581c5b26,publishable_core,cc_by_4_0,true
schrodinger_viscosity_v01_open_subset:3385,schrodinger_viscosity_v01_open_subset,viscosity,dynamic_viscosity,DEDZSLCZHWTGOR-UHFFFAOYSA-N,Propylcyclohexane,CCCC1CCCCC1,298.15,0.00095,Pa*s,,,,,,,,1,pure,10.1186/s13321-024-00820-5,published_supplement_open_subset,data/viscosity_v01.csv,3385,12dfa03f34284c93204d1054f75b5a342fd82094da0ca17cee372b4c581c5b26,publishable_core,cc_by_4_0,true
schrodinger_viscosity_v01_open_subset:3386,schrodinger_viscosity_v01_open_subset,viscosity,dynamic_viscosity,ZTQSAGDEMFDKMZ-UHFFFAOYSA-N,n-butyraldehyde,CCCC=O,298.15,0.00042,Pa*s,,,,,,,,1,pure,10.1186/s13321-024-00820-5,published_supplement_open_subset,data/viscosity_v01.csv,3386,12dfa03f34284c93204d1054f75b5a342fd82094da0ca17cee372b4c581c5b26,publishable_core,cc_by_4_0,true
schrodinger_viscosity_v01_open_subset:3387,schrodinger_viscosity_v01_open_subset,viscosity,dynamic_viscosity,MPPPKRYCTPRNTB-UHFFFAOYSA-N,n-Butyl bromide,CCCCBr,293.15,0.00065,Pa*s,,,,,,,,1,pure,10.1186/s13321-024-00820-5,published_supplement_open_subset,data/viscosity_v01.csv,3387,12dfa03f34284c93204d1054f75b5a342fd82094da0ca17cee372b4c581c5b26,publishable_core,cc_by_4_0,true
schrodinger_viscosity_v01_open_subset:3388,schrodinger_viscosity_v01_open_subset,viscosity,dynamic_viscosity,NQPDZGIKBAWPEJ-UHFFFAOYSA-N,n-valeric acid,CCCCC(=O)O,343.15,0.000986,Pa*s,,,,,,,,1,pure,10.1186/s13321-024-00820-5,published_supplement_open_subset,data/viscosity_v01.csv,3388,12dfa03f34284c93204d1054f75b5a342fd82094da0ca17cee372b4c581c5b26,publishable_core,cc_by_4_0,true
schrodinger_viscosity_v01_open_subset:3389,schrodinger_viscosity_v01_open_subset,viscosity,dynamic_viscosity,HNBDRPTVWVGKBR-UHFFFAOYSA-N,methyl n-valerate,CCCCC(=O)OC,293.15,0.0007119,Pa*s,,,,,,,,1,pure,10.1186/s13321-024-00820-5,published_supplement_open_subset,data/viscosity_v01.csv,3389,12dfa03f34284c93204d1054f75b5a342fd82094da0ca17cee372b4c581c5b26,publishable_core,cc_by_4_0,true
schrodinger_viscosity_v01_open_subset:3390,schrodinger_viscosity_v01_open_subset,viscosity,dynamic_viscosity,ICMAFTSLXCXHRK-UHFFFAOYSA-N,Ethyl valerate,CCCCC(=O)OCC,293.15,0.00084,Pa*s,,,,,,,,1,pure,10.1186/s13321-024-00820-5,published_supplement_open_subset,data/viscosity_v01.csv,3390,12dfa03f34284c93204d1054f75b5a342fd82094da0ca17cee372b4c581c5b26,publishable_core,cc_by_4_0,true
schrodinger_viscosity_v01_open_subset:3391,schrodinger_viscosity_v01_open_subset,viscosity,dynamic_viscosity,ICMAFTSLXCXHRK-UHFFFAOYSA-N,pentanoic acid ethyl ester,CCCCC(=O)OCC,298.15,0.00077,Pa*s,,,,,,,,1,pure,10.1186/s13321-024-00820-5,published_supplement_open_subset,data/viscosity_v01.csv,3391,12dfa03f34284c93204d1054f75b5a342fd82094da0ca17cee372b4c581c5b26,publishable_core,cc_by_4_0,true
schrodinger_viscosity_v01_open_subset:3392,schrodinger_viscosity_v01_open_subset,viscosity,dynamic_viscosity,ROJKPKOYARNFNB-UHFFFAOYSA-N,n-propyl n-valerate,CCCCC(=O)OCCC,293.15,0.001038,Pa*s,,,,,,,,1,pure,10.1186/s13321-024-00820-5,published_supplement_open_subset,data/viscosity_v01.csv,3392,12dfa03f34284c93204d1054f75b5a342fd82094da0ca17cee372b4c581c5b26,publishable_core,cc_by_4_0,true
schrodinger_viscosity_v01_open_subset:3393,schrodinger_viscosity_v01_open_subset,viscosity,dynamic_viscosity,QQZOPKMRPOGIEB-UHFFFAOYSA-N,Methyl butyl ketone,CCCCC(C)=O,293.15,0.00063,Pa*s,,,,,,,,1,pure,10.1186/s13321-024-00820-5,published_supplement_open_subset,data/viscosity_v01.csv,3393,12dfa03f34284c93204d1054f75b5a342fd82094da0ca17cee372b4c581c5b26,publishable_core,cc_by_4_0,true
schrodinger_viscosity_v01_open_subset:3394,schrodinger_viscosity_v01_open_subset,viscosity,dynamic_viscosity,GXDHCNNESPLIKD-UHFFFAOYSA-N,2-methylhexane,CCCCC(C)C,298.15,0.00035,Pa*s,,,,,,,,1,pure,10.1186/s13321-024-00820-5,published_supplement_open_subset,data/viscosity_v01.csv,3394,12dfa03f34284c93204d1054f75b5a342fd82094da0ca17cee372b4c581c5b26,publishable_core,cc_by_4_0,true
schrodinger_viscosity_v01_open_subset:3395,schrodinger_viscosity_v01_open_subset,viscosity,dynamic_viscosity,FUZZWVXGSFPDMH-UHFFFAOYSA-N,Caproic acid,CCCCCC(=O)O,293.15,0.00323,Pa*s,,,,,,,,1,pure,10.1186/s13321-024-00820-5,published_supplement_open_subset,data/viscosity_v01.csv,3395,12dfa03f34284c93204d1054f75b5a342fd82094da0ca17cee372b4c581c5b26,publishable_core,cc_by_4_0,true
schrodinger_viscosity_v01_open_subset:3396,schrodinger_viscosity_v01_open_subset,viscosity,dynamic_viscosity,MNWFXJYAOYHMED-UHFFFAOYSA-N,Heptanoic acid,CCCCCCC(=O)O,293.15,0.00434,Pa*s,,,,,,,,1,pure,10.1186/s13321-024-00820-5,published_supplement_open_subset,data/viscosity_v01.csv,3396,12dfa03f34284c93204d1054f75b5a342fd82094da0ca17cee372b4c581c5b26,publishable_core,cc_by_4_0,true
schrodinger_viscosity_v01_open_subset:3397,schrodinger_viscosity_v01_open_subset,viscosity,dynamic_viscosity,TVQGDYNRXLTQAP-UHFFFAOYSA-N,Ethyl heptanoate,CCCCCCC(=O)OCC,298.15,0.00114,Pa*s,,,,,,,,1,pure,10.1186/s13321-024-00820-5,published_supplement_open_subset,data/viscosity_v01.csv,3397,12dfa03f34284c93204d1054f75b5a342fd82094da0ca17cee372b4c581c5b26,publishable_core,cc_by_4_0,true
schrodinger_viscosity_v01_open_subset:3398,schrodinger_viscosity_v01_open_subset,viscosity,dynamic_viscosity,FXHGMKSSBGDXIY-UHFFFAOYSA-N,Heptanal,CCCCCCC=O,288.15,0.000977,Pa*s,,,,,,,,1,pure,10.1186/s13321-024-00820-5,published_supplement_open_subset,data/viscosity_v01.csv,3398,12dfa03f34284c93204d1054f75b5a342fd82094da0ca17cee372b4c581c5b26,publishable_core,cc_by_4_0,true
schrodinger_viscosity_v01_open_subset:3399,schrodinger_viscosity_v01_open_subset,viscosity,dynamic_viscosity,WWZKQHOCKIZLMA-UHFFFAOYSA-N,Octanoic acid,CCCCCCCC(=O)O,293.15,0.00575,Pa*s,,,,,,,,1,pure,10.1186/s13321-024-00820-5,published_supplement_open_subset,data/viscosity_v01.csv,3399,12dfa03f34284c93204d1054f75b5a342fd82094da0ca17cee372b4c581c5b26,publishable_core,cc_by_4_0,true
schrodinger_viscosity_v01_open_subset:3400,schrodinger_viscosity_v01_open_subset,viscosity,dynamic_viscosity,YYZUSRORWSJGET-UHFFFAOYSA-N,Ethyl octanoate,CCCCCCCC(=O)OCC,298.15,0.0014,Pa*s,,,,,,,,1,pure,10.1186/s13321-024-00820-5,published_supplement_open_subset,data/viscosity_v01.csv,3400,12dfa03f34284c93204d1054f75b5a342fd82094da0ca17cee372b4c581c5b26,publishable_core,cc_by_4_0,true
schrodinger_viscosity_v01_open_subset:3401,schrodinger_viscosity_v01_open_subset,viscosity,dynamic_viscosity,POULHZVOKOAJMA-UHFFFAOYSA-N,Dodecanoic acid,CCCCCCCCCCCC(=O)O,323.15,0.0073,Pa*s,,,,,,,,1,pure,10.1186/s13321-024-00820-5,published_supplement_open_subset,data/viscosity_v01.csv,3401,12dfa03f34284c93204d1054f75b5a342fd82094da0ca17cee372b4c581c5b26,publishable_core,cc_by_4_0,true
schrodinger_viscosity_v01_open_subset:3402,schrodinger_viscosity_v01_open_subset,viscosity,dynamic_viscosity,TUNFSRHWOTWDNC-UHFFFAOYSA-N,Tetra decanoic acid,CCCCCCCCCCCCCC(=O)O,333.15,0.00743,Pa*s,,,,,,,,1,pure,10.1186/s13321-024-00820-5,published_supplement_open_subset,data/viscosity_v01.csv,3402,12dfa03f34284c93204d1054f75b5a342fd82094da0ca17cee372b4c581c5b26,publishable_core,cc_by_4_0,true
schrodinger_viscosity_v01_open_subset:3403,schrodinger_viscosity_v01_open_subset,viscosity,dynamic_viscosity,YCOZIPAWZNQLMR-UHFFFAOYSA-N,Pentadecane,CCCCCCCCCCCCCCC,298.15,0.00254,Pa*s,,,,,,,,1,pure,10.1186/s13321-024-00820-5,published_supplement_open_subset,data/viscosity_v01.csv,3403,12dfa03f34284c93204d1054f75b5a342fd82094da0ca17cee372b4c581c5b26,publishable_core,cc_by_4_0,true
schrodinger_viscosity_v01_open_subset:3404,schrodinger_viscosity_v01_open_subset,viscosity,dynamic_viscosity,IPCSVZSSVZVIGE-UHFFFAOYSA-N,Hexa decanoic acid,CCCCCCCCCCCCCCCC(=O)O,343.15,0.0078,Pa*s,,,,,,,,1,pure,10.1186/s13321-024-00820-5,published_supplement_open_subset,data/viscosity_v01.csv,3404,12dfa03f34284c93204d1054f75b5a342fd82094da0ca17cee372b4c581c5b26,publishable_core,cc_by_4_0,true
schrodinger_viscosity_v01_open_subset:3405,schrodinger_viscosity_v01_open_subset,viscosity,dynamic_viscosity,PGMYKACGEOXYJE-UHFFFAOYSA-N,n-amyl acetate,CCCCCOC(C)=O,284.15,0.00158,Pa*s,,,,,,,,1,pure,10.1186/s13321-024-00820-5,published_supplement_open_subset,data/viscosity_v01.csv,3405,12dfa03f34284c93204d1054f75b5a342fd82094da0ca17cee372b4c581c5b26,publishable_core,cc_by_4_0,true
schrodinger_viscosity_v01_open_subset:3406,schrodinger_viscosity_v01_open_subset,viscosity,dynamic_viscosity,PGMYKACGEOXYJE-UHFFFAOYSA-N,pentyl ethanoate,CCCCCOC(C)=O,354.9,0.00043,Pa*s,,,,,,,,1,pure,10.1186/s13321-024-00820-5,published_supplement_open_subset,data/viscosity_v01.csv,3406,12dfa03f34284c93204d1054f75b5a342fd82094da0ca17cee372b4c581c5b26,publishable_core,cc_by_4_0,true
schrodinger_viscosity_v01_open_subset:3407,schrodinger_viscosity_v01_open_subset,viscosity,dynamic_viscosity,VFWCMGCRMGJXDK-UHFFFAOYSA-N,N-butyl chloride,CCCCCl,293.15,0.00045,Pa*s,,,,,,,,1,pure,10.1186/s13321-024-00820-5,published_supplement_open_subset,data/viscosity_v01.csv,3407,12dfa03f34284c93204d1054f75b5a342fd82094da0ca17cee372b4c581c5b26,publishable_core,cc_by_4_0,true
schrodinger_viscosity_v01_open_subset:3408,schrodinger_viscosity_v01_open_subset,viscosity,dynamic_viscosity,IMFACGCPASFAPR-UHFFFAOYSA-N,tri-n-butylamine,CCCCN(CCCC)CCCC,298.15,0.001312199899,Pa*s,,,,,,,,1,pure,10.1186/s13321-024-00820-5,published_supplement_open_subset,data/viscosity_v01.csv,3408,12dfa03f34284c93204d1054f75b5a342fd82094da0ca17cee372b4c581c5b26,publishable_core,cc_by_4_0,true
schrodinger_viscosity_v01_open_subset:3409,schrodinger_viscosity_v01_open_subset,viscosity,dynamic_viscosity,STCOOQWBFONSKY-UHFFFAOYSA-N,Tributyl phosphate,CCCCOP(=O)(OCCCC)OCCCC,298.15,0.00339,Pa*s,,,,,,,,1,pure,10.1186/s13321-024-00820-5,published_supplement_open_subset,data/viscosity_v01.csv,3409,12dfa03f34284c93204d1054f75b5a342fd82094da0ca17cee372b4c581c5b26,publishable_core,cc_by_4_0,true
schrodinger_viscosity_v01_open_subset:3410,schrodinger_viscosity_v01_open_subset,viscosity,dynamic_viscosity,PVWOIHVRPOBWPI-UHFFFAOYSA-N,Propyl iodide,CCCI,294.15,0.00073,Pa*s,,,,,,,,1,pure,10.1186/s13321-024-00820-5,published_supplement_open_subset,data/viscosity_v01.csv,3410,12dfa03f34284c93204d1054f75b5a342fd82094da0ca17cee372b4c581c5b26,publishable_core,cc_by_4_0,true
schrodinger_viscosity_v01_open_subset:3411,schrodinger_viscosity_v01_open_subset,viscosity,dynamic_viscosity,BDERNNFJNOPAEC-UHFFFAOYSA-N,n-propyl alcohol,CCCO,293.15,0.00223,Pa*s,,,,,,,,1,pure,10.1186/s13321-024-00820-5,published_supplement_open_subset,data/viscosity_v01.csv,3411,12dfa03f34284c93204d1054f75b5a342fd82094da0ca17cee372b4c581c5b26,publishable_core,cc_by_4_0,true
schrodinger_viscosity_v01_open_subset:3412,schrodinger_viscosity_v01_open_subset,viscosity,dynamic_viscosity,MCSINKKTEDDPNK-UHFFFAOYSA-N,n-propyl propionate,CCCOC(=O)CC,293.15,0.0006722,Pa*s,,,,,,,,1,pure,10.1186/s13321-024-00820-5,published_supplement_open_subset,data/viscosity_v01.csv,3412,12dfa03f34284c93204d1054f75b5a342fd82094da0ca17cee372b4c581c5b26,publishable_core,cc_by_4_0,true
schrodinger_viscosity_v01_open_subset:3413,schrodinger_viscosity_v01_open_subset,viscosity,dynamic_viscosity,HUAZGNHGCJGYNP-UHFFFAOYSA-N,Propyl butyrate,CCCOC(=O)CCC,293.15,0.00083,Pa*s,,,,,,,,1,pure,10.1186/s13321-024-00820-5,published_supplement_open_subset,data/viscosity_v01.csv,3413,12dfa03f34284c93204d1054f75b5a342fd82094da0ca17cee372b4c581c5b26,publishable_core,cc_by_4_0,true
schrodinger_viscosity_v01_open_subset:3414,schrodinger_viscosity_v01_open_subset,viscosity,dynamic_viscosity,YKYONYBAUNKHLG-UHFFFAOYSA-N,n-propyl acetate,CCCOC(C)=O,293.15,0.000592,Pa*s,,,,,,,,1,pure,10.1186/s13321-024-00820-5,published_supplement_open_subset,data/viscosity_v01.csv,3414,12dfa03f34284c93204d1054f75b5a342fd82094da0ca17cee372b4c581c5b26,publishable_core,cc_by_4_0,true
schrodinger_viscosity_v01_open_subset:3415,schrodinger_viscosity_v01_open_subset,viscosity,dynamic_viscosity,KFNNIILCVOLYIR-UHFFFAOYSA-N,propyl methanoate,CCCOC=O,273.5,0.00066,Pa*s,,,,,,,,1,pure,10.1186/s13321-024-00820-5,published_supplement_open_subset,data/viscosity_v01.csv,3415,12dfa03f34284c93204d1054f75b5a342fd82094da0ca17cee372b4c581c5b26,publishable_core,cc_by_4_0,true
schrodinger_viscosity_v01_open_subset:3416,schrodinger_viscosity_v01_open_subset,viscosity,dynamic_viscosity,KFNNIILCVOLYIR-UHFFFAOYSA-N,propyl methanoate,CCCOC=O,350.7,0.00029,Pa*s,,,,,,,,1,pure,10.1186/s13321-024-00820-5,published_supplement_open_subset,data/viscosity_v01.csv,3416,12dfa03f34284c93204d1054f75b5a342fd82094da0ca17cee372b4c581c5b26,publishable_core,cc_by_4_0,true
schrodinger_viscosity_v01_open_subset:3417,schrodinger_viscosity_v01_open_subset,viscosity,dynamic_viscosity,NVJUHMXYKCUMQA-UHFFFAOYSA-N,Ethyl propyl ether,CCCOCC,293.15,0.00032,Pa*s,,,,,,,,1,pure,10.1186/s13321-024-00820-5,published_supplement_open_subset,data/viscosity_v01.csv,3417,12dfa03f34284c93204d1054f75b5a342fd82094da0ca17cee372b4c581c5b26,publishable_core,cc_by_4_0,true
schrodinger_viscosity_v01_open_subset:3418,schrodinger_viscosity_v01_open_subset,viscosity,dynamic_viscosity,ODLMAHJVESYWTB-UHFFFAOYSA-N,propylbenzene,CCCc1ccccc1,298.15,0.00079,Pa*s,,,,,,,,1,pure,10.1186/s13321-024-00820-5,published_supplement_open_subset,data/viscosity_v01.csv,3418,12dfa03f34284c93204d1054f75b5a342fd82094da0ca17cee372b4c581c5b26,publishable_core,cc_by_4_0,true
schrodinger_viscosity_v01_open_subset:3419,schrodinger_viscosity_v01_open_subset,viscosity,dynamic_viscosity,HRYZWHHZPQKTII-UHFFFAOYSA-N,Chloroethane,CCCl,283.15,0.000279,Pa*s,,,,,,,,1,pure,10.1186/s13321-024-00820-5,published_supplement_open_subset,data/viscosity_v01.csv,3419,12dfa03f34284c93204d1054f75b5a342fd82094da0ca17cee372b4c581c5b26,publishable_core,cc_by_4_0,true
schrodinger_viscosity_v01_open_subset:3420,schrodinger_viscosity_v01_open_subset,viscosity,dynamic_viscosity,GGSUCNLOZRCGPQ-UHFFFAOYSA-N,"n,n-Diethyl aniline",CCN(CC)c1ccccc1,293.15,0.00218,Pa*s,,,,,,,,1,pure,10.1186/s13321-024-00820-5,published_supplement_open_subset,data/viscosity_v01.csv,3420,12dfa03f34284c93204d1054f75b5a342fd82094da0ca17cee372b4c581c5b26,publishable_core,cc_by_4_0,true
schrodinger_viscosity_v01_open_subset:3421,schrodinger_viscosity_v01_open_subset,viscosity,dynamic_viscosity,OJGMBLNIHDZDGS-UHFFFAOYSA-N,n-Ethyl aniline,CCNc1ccccc1,293.15,0.00225,Pa*s,,,,,,,,1,pure,10.1186/s13321-024-00820-5,published_supplement_open_subset,data/viscosity_v01.csv,3421,12dfa03f34284c93204d1054f75b5a342fd82094da0ca17cee372b4c581c5b26,publishable_core,cc_by_4_0,true
schrodinger_viscosity_v01_open_subset:3422,schrodinger_viscosity_v01_open_subset,viscosity,dynamic_viscosity,WDAXFOBOLVPGLV-UHFFFAOYSA-N,ethyl isobutyrate,CCOC(=O)C(C)C,298.15,0.00056,Pa*s,,,,,,,,1,pure,10.1186/s13321-024-00820-5,published_supplement_open_subset,data/viscosity_v01.csv,3422,12dfa03f34284c93204d1054f75b5a342fd82094da0ca17cee372b4c581c5b26,publishable_core,cc_by_4_0,true
schrodinger_viscosity_v01_open_subset:3423,schrodinger_viscosity_v01_open_subset,viscosity,dynamic_viscosity,FKRCODPIKNYEAC-UHFFFAOYSA-N,Ethyl propionate,CCOC(=O)CC,293.15,0.000535,Pa*s,,,,,,,,1,pure,10.1186/s13321-024-00820-5,published_supplement_open_subset,data/viscosity_v01.csv,3423,12dfa03f34284c93204d1054f75b5a342fd82094da0ca17cee372b4c581c5b26,publishable_core,cc_by_4_0,true
schrodinger_viscosity_v01_open_subset:3424,schrodinger_viscosity_v01_open_subset,viscosity,dynamic_viscosity,XYIBRDXRRQCHLP-UHFFFAOYSA-N,Ethyl acetoacetate,CCOC(=O)CC(C)=O,298.15,0.0015,Pa*s,,,,,,,,1,pure,10.1186/s13321-024-00820-5,published_supplement_open_subset,data/viscosity_v01.csv,3424,12dfa03f34284c93204d1054f75b5a342fd82094da0ca17cee372b4c581c5b26,publishable_core,cc_by_4_0,true
schrodinger_viscosity_v01_open_subset:3425,schrodinger_viscosity_v01_open_subset,viscosity,dynamic_viscosity,OIFBSDVPJOWBCH-UHFFFAOYSA-N,Diethyl carbonate,CCOC(=O)OCC,298.15,0.00076,Pa*s,,,,,,,,1,pure,10.1186/s13321-024-00820-5,published_supplement_open_subset,data/viscosity_v01.csv,3425,12dfa03f34284c93204d1054f75b5a342fd82094da0ca17cee372b4c581c5b26,publishable_core,cc_by_4_0,true
schrodinger_viscosity_v01_open_subset:3426,schrodinger_viscosity_v01_open_subset,viscosity,dynamic_viscosity,MTZQAGJQAFMTAQ-UHFFFAOYSA-N,Ethyl benzoate,CCOC(=O)c1ccccc1,293.15,0.00224,Pa*s,,,,,,,,1,pure,10.1186/s13321-024-00820-5,published_supplement_open_subset,data/viscosity_v01.csv,3426,12dfa03f34284c93204d1054f75b5a342fd82094da0ca17cee372b4c581c5b26,publishable_core,cc_by_4_0,true
schrodinger_viscosity_v01_open_subset:3427,schrodinger_viscosity_v01_open_subset,viscosity,dynamic_viscosity,GYCKQBWUSACYIF-UHFFFAOYSA-N,ethyl salicylate,CCOC(=O)c1ccccc1O,318.15,0.001803,Pa*s,,,,,,,,1,pure,10.1186/s13321-024-00820-5,published_supplement_open_subset,data/viscosity_v01.csv,3427,12dfa03f34284c93204d1054f75b5a342fd82094da0ca17cee372b4c581c5b26,publishable_core,cc_by_4_0,true
schrodinger_viscosity_v01_open_subset:3428,schrodinger_viscosity_v01_open_subset,viscosity,dynamic_viscosity,XEKOWRVHYACXOJ-UHFFFAOYSA-N,Ethyl acetate,CCOC(C)=O,293.15,0.00046,Pa*s,,,,,,,,1,pure,10.1186/s13321-024-00820-5,published_supplement_open_subset,data/viscosity_v01.csv,3428,12dfa03f34284c93204d1054f75b5a342fd82094da0ca17cee372b4c581c5b26,publishable_core,cc_by_4_0,true
schrodinger_viscosity_v01_open_subset:3429,schrodinger_viscosity_v01_open_subset,viscosity,dynamic_viscosity,JOYRKODLDBILNP-UHFFFAOYSA-N,Ethyl carbamate,CCOC(N)=O,378.15,0.00092,Pa*s,,,,,,,,1,pure,10.1186/s13321-024-00820-5,published_supplement_open_subset,data/viscosity_v01.csv,3429,12dfa03f34284c93204d1054f75b5a342fd82094da0ca17cee372b4c581c5b26,publishable_core,cc_by_4_0,true
schrodinger_viscosity_v01_open_subset:3430,schrodinger_viscosity_v01_open_subset,viscosity,dynamic_viscosity,JOYRKODLDBILNP-UHFFFAOYSA-N,urethane,CCOC(N)=O,393.15,0.000715,Pa*s,,,,,,,,1,pure,10.1186/s13321-024-00820-5,published_supplement_open_subset,data/viscosity_v01.csv,3430,12dfa03f34284c93204d1054f75b5a342fd82094da0ca17cee372b4c581c5b26,publishable_core,cc_by_4_0,true
schrodinger_viscosity_v01_open_subset:3431,schrodinger_viscosity_v01_open_subset,viscosity,dynamic_viscosity,WBJINCZRORDGAQ-UHFFFAOYSA-N,Ethyl formate,CCOC=O,301.15,0.00037,Pa*s,,,,,,,,1,pure,10.1186/s13321-024-00820-5,published_supplement_open_subset,data/viscosity_v01.csv,3431,12dfa03f34284c93204d1054f75b5a342fd82094da0ca17cee372b4c581c5b26,publishable_core,cc_by_4_0,true
schrodinger_viscosity_v01_open_subset:3432,schrodinger_viscosity_v01_open_subset,viscosity,dynamic_viscosity,WBJINCZRORDGAQ-UHFFFAOYSA-N,ethyl formate,CCOC=O,303.15,0.000375,Pa*s,,,,,,,,1,pure,10.1186/s13321-024-00820-5,published_supplement_open_subset,data/viscosity_v01.csv,3432,12dfa03f34284c93204d1054f75b5a342fd82094da0ca17cee372b4c581c5b26,publishable_core,cc_by_4_0,true
schrodinger_viscosity_v01_open_subset:3433,schrodinger_viscosity_v01_open_subset,viscosity,dynamic_viscosity,RTZKZFJDLAIYFH-UHFFFAOYSA-N,Diethyl ether,CCOCC,293.15,0.00023,Pa*s,,,,,,,,1,pure,10.1186/s13321-024-00820-5,published_supplement_open_subset,data/viscosity_v01.csv,3433,12dfa03f34284c93204d1054f75b5a342fd82094da0ca17cee372b4c581c5b26,publishable_core,cc_by_4_0,true
schrodinger_viscosity_v01_open_subset:3434,schrodinger_viscosity_v01_open_subset,viscosity,dynamic_viscosity,DLRJIFUOBPOJNS-UHFFFAOYSA-N,Ethyl phenyl ether,CCOc1ccccc1,293.15,0.00125,Pa*s,,,,,,,,1,pure,10.1186/s13321-024-00820-5,published_supplement_open_subset,data/viscosity_v01.csv,3434,12dfa03f34284c93204d1054f75b5a342fd82094da0ca17cee372b4c581c5b26,publishable_core,cc_by_4_0,true
schrodinger_viscosity_v01_open_subset:3435,schrodinger_viscosity_v01_open_subset,viscosity,dynamic_viscosity,JRLPEMVDPFPYPJ-UHFFFAOYSA-N,p-ethyltoluene,CCc1ccc(C)cc1,298.15,0.00066,Pa*s,,,,,,,,1,pure,10.1186/s13321-024-00820-5,published_supplement_open_subset,data/viscosity_v01.csv,3435,12dfa03f34284c93204d1054f75b5a342fd82094da0ca17cee372b4c581c5b26,publishable_core,cc_by_4_0,true
schrodinger_viscosity_v01_open_subset:3436,schrodinger_viscosity_v01_open_subset,viscosity,dynamic_viscosity,INQOMBQAUSQDDS-UHFFFAOYSA-N,Methyl iodide,CI,293.15,0.0005,Pa*s,,,,,,,,1,pure,10.1186/s13321-024-00820-5,published_supplement_open_subset,data/viscosity_v01.csv,3436,12dfa03f34284c93204d1054f75b5a342fd82094da0ca17cee372b4c581c5b26,publishable_core,cc_by_4_0,true
schrodinger_viscosity_v01_open_subset:3437,schrodinger_viscosity_v01_open_subset,viscosity,dynamic_viscosity,INQOMBQAUSQDDS-UHFFFAOYSA-N,Iodomethane,CI,313.15,0.000424,Pa*s,,,,,,,,1,pure,10.1186/s13321-024-00820-5,published_supplement_open_subset,data/viscosity_v01.csv,3437,12dfa03f34284c93204d1054f75b5a342fd82094da0ca17cee372b4c581c5b26,publishable_core,cc_by_4_0,true
schrodinger_viscosity_v01_open_subset:3438,schrodinger_viscosity_v01_open_subset,viscosity,dynamic_viscosity,JLTDJTHDQAWBAV-UHFFFAOYSA-N,dimethylaniline,CN(C)c1ccccc1,283.15,0.001688,Pa*s,,,,,,,,1,pure,10.1186/s13321-024-00820-5,published_supplement_open_subset,data/viscosity_v01.csv,3438,12dfa03f34284c93204d1054f75b5a342fd82094da0ca17cee372b4c581c5b26,publishable_core,cc_by_4_0,true
schrodinger_viscosity_v01_open_subset:3439,schrodinger_viscosity_v01_open_subset,viscosity,dynamic_viscosity,JLTDJTHDQAWBAV-UHFFFAOYSA-N,"n,n-Dimethyl aniline",CN(C)c1ccccc1,293.15,0.0014,Pa*s,,,,,,,,1,pure,10.1186/s13321-024-00820-5,published_supplement_open_subset,data/viscosity_v01.csv,3439,12dfa03f34284c93204d1054f75b5a342fd82094da0ca17cee372b4c581c5b26,publishable_core,cc_by_4_0,true
schrodinger_viscosity_v01_open_subset:3440,schrodinger_viscosity_v01_open_subset,viscosity,dynamic_viscosity,JLTDJTHDQAWBAV-UHFFFAOYSA-N,dimethylaniline,CN(C)c1ccccc1,303.15,0.001201,Pa*s,,,,,,,,1,pure,10.1186/s13321-024-00820-5,published_supplement_open_subset,data/viscosity_v01.csv,3440,12dfa03f34284c93204d1054f75b5a342fd82094da0ca17cee372b4c581c5b26,publishable_core,cc_by_4_0,true
schrodinger_viscosity_v01_open_subset:3441,schrodinger_viscosity_v01_open_subset,viscosity,dynamic_viscosity,JLTDJTHDQAWBAV-UHFFFAOYSA-N,dimethylaniline,CN(C)c1ccccc1,313.15,0.001036,Pa*s,,,,,,,,1,pure,10.1186/s13321-024-00820-5,published_supplement_open_subset,data/viscosity_v01.csv,3441,12dfa03f34284c93204d1054f75b5a342fd82094da0ca17cee372b4c581c5b26,publishable_core,cc_by_4_0,true
schrodinger_viscosity_v01_open_subset:3442,schrodinger_viscosity_v01_open_subset,viscosity,dynamic_viscosity,JLTDJTHDQAWBAV-UHFFFAOYSA-N,dimethylaniline,CN(C)c1ccccc1,333.15,0.0008,Pa*s,,,,,,,,1,pure,10.1186/s13321-024-00820-5,published_supplement_open_subset,data/viscosity_v01.csv,3442,12dfa03f34284c93204d1054f75b5a342fd82094da0ca17cee372b4c581c5b26,publishable_core,cc_by_4_0,true
schrodinger_viscosity_v01_open_subset:3443,schrodinger_viscosity_v01_open_subset,viscosity,dynamic_viscosity,JLTDJTHDQAWBAV-UHFFFAOYSA-N,dimethylaniline,CN(C)c1ccccc1,353.15,0.000642,Pa*s,,,,,,,,1,pure,10.1186/s13321-024-00820-5,published_supplement_open_subset,data/viscosity_v01.csv,3443,12dfa03f34284c93204d1054f75b5a342fd82094da0ca17cee372b4c581c5b26,publishable_core,cc_by_4_0,true
schrodinger_viscosity_v01_open_subset:3444,schrodinger_viscosity_v01_open_subset,viscosity,dynamic_viscosity,SECXISVLQFMRJM-UHFFFAOYSA-N,N-methylpyrrolidinone,CN1CCCC1=O,298.15,0.001667247213,Pa*s,,,,,,,,1,pure,10.1186/s13321-024-00820-5,published_supplement_open_subset,data/viscosity_v01.csv,3444,12dfa03f34284c93204d1054f75b5a342fd82094da0ca17cee372b4c581c5b26,publishable_core,cc_by_4_0,true
schrodinger_viscosity_v01_open_subset:3445,schrodinger_viscosity_v01_open_subset,viscosity,dynamic_viscosity,AFBPFSWMIHJQDM-UHFFFAOYSA-N,n-Methyl aniline,CNc1ccccc1,293.15,0.0023,Pa*s,,,,,,,,1,pure,10.1186/s13321-024-00820-5,published_supplement_open_subset,data/viscosity_v01.csv,3445,12dfa03f34284c93204d1054f75b5a342fd82094da0ca17cee372b4c581c5b26,publishable_core,cc_by_4_0,true
schrodinger_viscosity_v01_open_subset:3446,schrodinger_viscosity_v01_open_subset,viscosity,dynamic_viscosity,BHIWKHZACMWKOJ-UHFFFAOYSA-N,methyl isobutyrate,COC(=O)C(C)C,293.15,0.000517,Pa*s,,,,,,,,1,pure,10.1186/s13321-024-00820-5,published_supplement_open_subset,data/viscosity_v01.csv,3446,12dfa03f34284c93204d1054f75b5a342fd82094da0ca17cee372b4c581c5b26,publishable_core,cc_by_4_0,true
schrodinger_viscosity_v01_open_subset:3447,schrodinger_viscosity_v01_open_subset,viscosity,dynamic_viscosity,KXKVLQRXCPHEJC-UHFFFAOYSA-N,Methyl acetate,COC(C)=O,293.15,0.00038,Pa*s,,,,,,,,1,pure,10.1186/s13321-024-00820-5,published_supplement_open_subset,data/viscosity_v01.csv,3447,12dfa03f34284c93204d1054f75b5a342fd82094da0ca17cee372b4c581c5b26,publishable_core,cc_by_4_0,true
schrodinger_viscosity_v01_open_subset:3448,schrodinger_viscosity_v01_open_subset,viscosity,dynamic_viscosity,KXKVLQRXCPHEJC-UHFFFAOYSA-N,methyl ethanoate,COC(C)=O,307,0.00033,Pa*s,,,,,,,,1,pure,10.1186/s13321-024-00820-5,published_supplement_open_subset,data/viscosity_v01.csv,3448,12dfa03f34284c93204d1054f75b5a342fd82094da0ca17cee372b4c581c5b26,publishable_core,cc_by_4_0,true
schrodinger_viscosity_v01_open_subset:3449,schrodinger_viscosity_v01_open_subset,viscosity,dynamic_viscosity,KXKVLQRXCPHEJC-UHFFFAOYSA-N,methyl ethanoate,COC(C)=O,313.6,0.00031,Pa*s,,,,,,,,1,pure,10.1186/s13321-024-00820-5,published_supplement_open_subset,data/viscosity_v01.csv,3449,12dfa03f34284c93204d1054f75b5a342fd82094da0ca17cee372b4c581c5b26,publishable_core,cc_by_4_0,true
schrodinger_viscosity_v01_open_subset:3450,schrodinger_viscosity_v01_open_subset,viscosity,dynamic_viscosity,XTHFKEDIFFGKHM-UHFFFAOYSA-N,"1,2-dimethoxyethane",COCCOC,298.15,0.00043,Pa*s,,,,,,,,1,pure,10.1186/s13321-024-00820-5,published_supplement_open_subset,data/viscosity_v01.csv,3450,12dfa03f34284c93204d1054f75b5a342fd82094da0ca17cee372b4c581c5b26,publishable_core,cc_by_4_0,true
schrodinger_viscosity_v01_open_subset:3451,schrodinger_viscosity_v01_open_subset,viscosity,dynamic_viscosity,SBASXUCJHJRPEV-UHFFFAOYSA-N,2-(2-Methoxyethoxy)ethanol,COCCOCCO,298.15,0.00348,Pa*s,,,,,,,,1,pure,10.1186/s13321-024-00820-5,published_supplement_open_subset,data/viscosity_v01.csv,3451,12dfa03f34284c93204d1054f75b5a342fd82094da0ca17cee372b4c581c5b26,publishable_core,cc_by_4_0,true
schrodinger_viscosity_v01_open_subset:3452,schrodinger_viscosity_v01_open_subset,viscosity,dynamic_viscosity,ZRSNZINYAWTAHE-UHFFFAOYSA-N,methoxybenzaldehyde,COc1ccc(C=O)cc1,298.15,0.00422,Pa*s,,,,,,,,1,pure,10.1186/s13321-024-00820-5,published_supplement_open_subset,data/viscosity_v01.csv,3452,12dfa03f34284c93204d1054f75b5a342fd82094da0ca17cee372b4c581c5b26,publishable_core,cc_by_4_0,true
schrodinger_viscosity_v01_open_subset:3453,schrodinger_viscosity_v01_open_subset,viscosity,dynamic_viscosity,ABDKAPXRBAPSQN-UHFFFAOYSA-N,"1,2-dimethoxybenzene",COc1ccccc1OC,298.15,0.003280952931,Pa*s,,,,,,,,1,pure,10.1186/s13321-024-00820-5,published_supplement_open_subset,data/viscosity_v01.csv,3453,12dfa03f34284c93204d1054f75b5a342fd82094da0ca17cee372b4c581c5b26,publishable_core,cc_by_4_0,true
schrodinger_viscosity_v01_open_subset:3454,schrodinger_viscosity_v01_open_subset,viscosity,dynamic_viscosity,IAZDPXIOMUYVGZ-UHFFFAOYSA-N,Dimethyl sulfoxide,CS(C)=O,293.15,0.00247,Pa*s,,,,,,,,1,pure,10.1186/s13321-024-00820-5,published_supplement_open_subset,data/viscosity_v01.csv,3454,12dfa03f34284c93204d1054f75b5a342fd82094da0ca17cee372b4c581c5b26,publishable_core,cc_by_4_0,true
schrodinger_viscosity_v01_open_subset:3455,schrodinger_viscosity_v01_open_subset,viscosity,dynamic_viscosity,TUAMRELNJMMDMT-UHFFFAOYSA-N,"3,5-Dimethylphenol",Cc1cc(C)cc(O)c1,353.15,0.00242,Pa*s,,,,,,,,1,pure,10.1186/s13321-024-00820-5,published_supplement_open_subset,data/viscosity_v01.csv,3455,12dfa03f34284c93204d1054f75b5a342fd82094da0ca17cee372b4c581c5b26,publishable_core,cc_by_4_0,true
schrodinger_viscosity_v01_open_subset:3456,schrodinger_viscosity_v01_open_subset,viscosity,dynamic_viscosity,NKTOLZVEWDHZMU-UHFFFAOYSA-N,"2,5-Dimethylphenol",Cc1ccc(C)c(O)c1,353.15,0.00155,Pa*s,,,,,,,,1,pure,10.1186/s13321-024-00820-5,published_supplement_open_subset,data/viscosity_v01.csv,3456,12dfa03f34284c93204d1054f75b5a342fd82094da0ca17cee372b4c581c5b26,publishable_core,cc_by_4_0,true
schrodinger_viscosity_v01_open_subset:3457,schrodinger_viscosity_v01_open_subset,viscosity,dynamic_viscosity,RZXMPPFPUUCRFN-UHFFFAOYSA-N,4-Amino toluene,Cc1ccc(N)cc1,328.15,0.00156,Pa*s,,,,,,,,1,pure,10.1186/s13321-024-00820-5,published_supplement_open_subset,data/viscosity_v01.csv,3457,12dfa03f34284c93204d1054f75b5a342fd82094da0ca17cee372b4c581c5b26,publishable_core,cc_by_4_0,true
schrodinger_viscosity_v01_open_subset:3458,schrodinger_viscosity_v01_open_subset,viscosity,dynamic_viscosity,IWDCLRJOBJJRNH-UHFFFAOYSA-N,p-Cresol,Cc1ccc(O)cc1,293.15,0.0189,Pa*s,,,,,,,,1,pure,10.1186/s13321-024-00820-5,published_supplement_open_subset,data/viscosity_v01.csv,3458,12dfa03f34284c93204d1054f75b5a342fd82094da0ca17cee372b4c581c5b26,publishable_core,cc_by_4_0,true
schrodinger_viscosity_v01_open_subset:3459,schrodinger_viscosity_v01_open_subset,viscosity,dynamic_viscosity,YCOXTKKNXUZSKD-UHFFFAOYSA-N,"3,4-Dimethylphenol",Cc1ccc(O)cc1C,353.15,0.003,Pa*s,,,,,,,,1,pure,10.1186/s13321-024-00820-5,published_supplement_open_subset,data/viscosity_v01.csv,3459,12dfa03f34284c93204d1054f75b5a342fd82094da0ca17cee372b4c581c5b26,publishable_core,cc_by_4_0,true
schrodinger_viscosity_v01_open_subset:3460,schrodinger_viscosity_v01_open_subset,viscosity,dynamic_viscosity,ZPTVNYMJQHSSEA-UHFFFAOYSA-N,p-Nitrotoluene,Cc1ccc([N+](=O)[O-])cc1,333.15,0.0012,Pa*s,,,,,,,,1,pure,10.1186/s13321-024-00820-5,published_supplement_open_subset,data/viscosity_v01.csv,3460,12dfa03f34284c93204d1054f75b5a342fd82094da0ca17cee372b4c581c5b26,publishable_core,cc_by_4_0,true
schrodinger_viscosity_v01_open_subset:3461,schrodinger_viscosity_v01_open_subset,viscosity,dynamic_viscosity,OISVCGZHLKNMSJ-UHFFFAOYSA-N,"2,6-lutidine",Cc1cccc(C)n1,298.15,0.000881,Pa*s,,,,,,,,1,pure,10.1186/s13321-024-00820-5,published_supplement_open_subset,data/viscosity_v01.csv,3461,12dfa03f34284c93204d1054f75b5a342fd82094da0ca17cee372b4c581c5b26,publishable_core,cc_by_4_0,true
schrodinger_viscosity_v01_open_subset:3462,schrodinger_viscosity_v01_open_subset,viscosity,dynamic_viscosity,QZYHIOPPLUPUJF-UHFFFAOYSA-N,m-Nitrotoluene,Cc1cccc([N+](=O)[O-])c1,293.15,0.00233,Pa*s,,,,,,,,1,pure,10.1186/s13321-024-00820-5,published_supplement_open_subset,data/viscosity_v01.csv,3462,12dfa03f34284c93204d1054f75b5a342fd82094da0ca17cee372b4c581c5b26,publishable_core,cc_by_4_0,true
schrodinger_viscosity_v01_open_subset:3463,schrodinger_viscosity_v01_open_subset,viscosity,dynamic_viscosity,RNVCVTLRINQCPJ-UHFFFAOYSA-N,2-Amino toluene,Cc1ccccc1N,293.15,0.00439,Pa*s,,,,,,,,1,pure,10.1186/s13321-024-00820-5,published_supplement_open_subset,data/viscosity_v01.csv,3463,12dfa03f34284c93204d1054f75b5a342fd82094da0ca17cee372b4c581c5b26,publishable_core,cc_by_4_0,true
schrodinger_viscosity_v01_open_subset:3464,schrodinger_viscosity_v01_open_subset,viscosity,dynamic_viscosity,QWVGKYWNOKOFNN-UHFFFAOYSA-N,O-Cresol,Cc1ccccc1O,293.15,0.00956,Pa*s,,,,,,,,1,pure,10.1186/s13321-024-00820-5,published_supplement_open_subset,data/viscosity_v01.csv,3464,12dfa03f34284c93204d1054f75b5a342fd82094da0ca17cee372b4c581c5b26,publishable_core,cc_by_4_0,true
schrodinger_viscosity_v01_open_subset:3465,schrodinger_viscosity_v01_open_subset,viscosity,dynamic_viscosity,PLAZTCDQAHEYBI-UHFFFAOYSA-N,o-Nitro toluene,Cc1ccccc1[N+](=O)[O-],293.15,0.00237,Pa*s,,,,,,,,1,pure,10.1186/s13321-024-00820-5,published_supplement_open_subset,data/viscosity_v01.csv,3465,12dfa03f34284c93204d1054f75b5a342fd82094da0ca17cee372b4c581c5b26,publishable_core,cc_by_4_0,true
schrodinger_viscosity_v01_open_subset:3466,schrodinger_viscosity_v01_open_subset,viscosity,dynamic_viscosity,ITQTTZVARXURQS-UHFFFAOYSA-N,Œ≤-picoline,Cc1cccnc1,298.15,0.000876,Pa*s,,,,,,,,1,pure,10.1186/s13321-024-00820-5,published_supplement_open_subset,data/viscosity_v01.csv,3466,12dfa03f34284c93204d1054f75b5a342fd82094da0ca17cee372b4c581c5b26,publishable_core,cc_by_4_0,true
schrodinger_viscosity_v01_open_subset:3467,schrodinger_viscosity_v01_open_subset,viscosity,dynamic_viscosity,XEMRAKSQROQPBR-UHFFFAOYSA-N,Phenyl chloroform,ClC(Cl)(Cl)c1ccccc1,290.15,0.00255,Pa*s,,,,,,,,1,pure,10.1186/s13321-024-00820-5,published_supplement_open_subset,data/viscosity_v01.csv,3467,12dfa03f34284c93204d1054f75b5a342fd82094da0ca17cee372b4c581c5b26,publishable_core,cc_by_4_0,true
schrodinger_viscosity_v01_open_subset:3468,schrodinger_viscosity_v01_open_subset,viscosity,dynamic_viscosity,HEDRZPFGACZZDS-UHFFFAOYSA-N,Chloroform,ClC(Cl)Cl,303.15,0.000514,Pa*s,,,,,,,,1,pure,10.1186/s13321-024-00820-5,published_supplement_open_subset,data/viscosity_v01.csv,3468,12dfa03f34284c93204d1054f75b5a342fd82094da0ca17cee372b4c581c5b26,publishable_core,cc_by_4_0,true
