Repository: LittleAlety/electrolyte-solvent-dielectric-ml

# 电解液溶剂筛选：可审计的多通道机器学习管线

> **2026-11-28 · PLAN B 生产失败诊断**：[根因分析](outputs/b750_completion/failure_diagnostics/FAILURE_ANALYSIS.md) · [执行报告](outputs/b750_completion/COMPLETION_REPORT.md)。214条测试通过；38/67合格，剩余21个几何步数耗尽、1个超时中断、7个从未启动。首轮5个续算全部合格，当前状态 BLOCKED_NEEDS_SUBMISSION。历史目标泄漏、方法错标、CM截断和点级CI解释已由[科学更正](outputs/b750_completion/scientific_errata.json)取代。

> An auditable, pre-registered machine-learning pipeline for electrolyte-solvent
> screening: static permittivity (epsilon), viscosity (eta), the orbital window
> (HOMO / LUMO), and redox potential - with a frozen main scoreboard, a shot ledger,
> and every negative result retained rather than routed around.

File: data/processed/eta_epsilon_joint_observations.csv (part 82 of 84)
row_id,dataset_id,property,property_family,inchikey,name,smiles,T_K,value,unit,phase,method,uncertainty,uncertainty_kind,confidence_level,frequency_mhz,pressure_kpa,n_components,pure_or_mixture,source_doi,source_kind,source_file,source_row_index,source_file_sha256,quality_layer,licence,redistributable
schrodinger_viscosity_v01_open_subset:3469,schrodinger_viscosity_v01_open_subset,viscosity,dynamic_viscosity,WSLDOOZREJYCGB-UHFFFAOYSA-N,"1,2-Dichloro ethane",ClCCCl,293.15,0.00083,Pa*s,,,,,,,,1,pure,10.1186/s13321-024-00820-5,published_supplement_open_subset,data/viscosity_v01.csv,3469,12dfa03f34284c93204d1054f75b5a342fd82094da0ca17cee372b4c581c5b26,publishable_core,cc_by_4_0,true
schrodinger_viscosity_v01_open_subset:3470,schrodinger_viscosity_v01_open_subset,viscosity,dynamic_viscosity,ZDHXKXAHOVTTAH-UHFFFAOYSA-N,Trichlorosilane,Cl[SiH](Cl)Cl,293.15,0.000332,Pa*s,,,,,,,,1,pure,10.1186/s13321-024-00820-5,published_supplement_open_subset,data/viscosity_v01.csv,3470,12dfa03f34284c93204d1054f75b5a342fd82094da0ca17cee372b4c581c5b26,publishable_core,cc_by_4_0,true
schrodinger_viscosity_v01_open_subset:3471,schrodinger_viscosity_v01_open_subset,viscosity,dynamic_viscosity,OCJBOOLMMGQPQU-UHFFFAOYSA-N,p-Dichlorobenzene,Clc1ccc(Cl)cc1,328.15,0.000839,Pa*s,,,,,,,,1,pure,10.1186/s13321-024-00820-5,published_supplement_open_subset,data/viscosity_v01.csv,3471,12dfa03f34284c93204d1054f75b5a342fd82094da0ca17cee372b4c581c5b26,publishable_core,cc_by_4_0,true
schrodinger_viscosity_v01_open_subset:3472,schrodinger_viscosity_v01_open_subset,viscosity,dynamic_viscosity,OCJBOOLMMGQPQU-UHFFFAOYSA-N,p-Dichlorobenzene,Clc1ccc(Cl)cc1,352.15,0.000668,Pa*s,,,,,,,,1,pure,10.1186/s13321-024-00820-5,published_supplement_open_subset,data/viscosity_v01.csv,3472,12dfa03f34284c93204d1054f75b5a342fd82094da0ca17cee372b4c581c5b26,publishable_core,cc_by_4_0,true
schrodinger_viscosity_v01_open_subset:3473,schrodinger_viscosity_v01_open_subset,viscosity,dynamic_viscosity,MVPPADPHJFYWMZ-UHFFFAOYSA-N,chlorobenzene,Clc1ccccc1,293.15,0.00077,Pa*s,,,,,,,,1,pure,10.1186/s13321-024-00820-5,published_supplement_open_subset,data/viscosity_v01.csv,3473,12dfa03f34284c93204d1054f75b5a342fd82094da0ca17cee372b4c581c5b26,publishable_core,cc_by_4_0,true
schrodinger_viscosity_v01_open_subset:3474,schrodinger_viscosity_v01_open_subset,viscosity,dynamic_viscosity,MVPPADPHJFYWMZ-UHFFFAOYSA-N,chlorobenzene,Clc1ccccc1,333.15,0.000513,Pa*s,,,,,,,,1,pure,10.1186/s13321-024-00820-5,published_supplement_open_subset,data/viscosity_v01.csv,3474,12dfa03f34284c93204d1054f75b5a342fd82094da0ca17cee372b4c581c5b26,publishable_core,cc_by_4_0,true
schrodinger_viscosity_v01_open_subset:3475,schrodinger_viscosity_v01_open_subset,viscosity,dynamic_viscosity,PNDPGZBMCMUPRI-UHFFFAOYSA-N,iodine,II,389.15,0.002268,Pa*s,,,,,,,,1,pure,10.1186/s13321-024-00820-5,published_supplement_open_subset,data/viscosity_v01.csv,3475,12dfa03f34284c93204d1054f75b5a342fd82094da0ca17cee372b4c581c5b26,publishable_core,cc_by_4_0,true
schrodinger_viscosity_v01_open_subset:3476,schrodinger_viscosity_v01_open_subset,viscosity,dynamic_viscosity,QGZKDVFQNNGYKY-UHFFFAOYSA-N,ammonia,N,239.65,0.000254,Pa*s,,,,,,,,1,pure,10.1186/s13321-024-00820-5,published_supplement_open_subset,data/viscosity_v01.csv,3476,12dfa03f34284c93204d1054f75b5a342fd82094da0ca17cee372b4c581c5b26,publishable_core,cc_by_4_0,true
schrodinger_viscosity_v01_open_subset:3477,schrodinger_viscosity_v01_open_subset,viscosity,dynamic_viscosity,IAHFWCOBPZCAEA-UHFFFAOYSA-N,Succino nitrile,N#CCCC#N,332.15,0.00276,Pa*s,,,,,,,,1,pure,10.1186/s13321-024-00820-5,published_supplement_open_subset,data/viscosity_v01.csv,3477,12dfa03f34284c93204d1054f75b5a342fd82094da0ca17cee372b4c581c5b26,publishable_core,cc_by_4_0,true
schrodinger_viscosity_v01_open_subset:3478,schrodinger_viscosity_v01_open_subset,viscosity,dynamic_viscosity,WPYMKLBDIGXBTP-UHFFFAOYSA-N,benzoic acid,O=C(O)c1ccccc1,403.15,0.00126,Pa*s,,,,,,,,1,pure,10.1186/s13321-024-00820-5,published_supplement_open_subset,data/viscosity_v01.csv,3478,12dfa03f34284c93204d1054f75b5a342fd82094da0ca17cee372b4c581c5b26,publishable_core,cc_by_4_0,true
schrodinger_viscosity_v01_open_subset:3479,schrodinger_viscosity_v01_open_subset,viscosity,dynamic_viscosity,RWCCWEUUXYIKHB-UHFFFAOYSA-N,Benzo phenone,O=C(c1ccccc1)c1ccccc1,298.15,0.0136,Pa*s,,,,,,,,1,pure,10.1186/s13321-024-00820-5,published_supplement_open_subset,data/viscosity_v01.csv,3479,12dfa03f34284c93204d1054f75b5a342fd82094da0ca17cee372b4c581c5b26,publishable_core,cc_by_4_0,true
schrodinger_viscosity_v01_open_subset:3480,schrodinger_viscosity_v01_open_subset,viscosity,dynamic_viscosity,HNJBEVLQSNELDL-UHFFFAOYSA-N,2-pyrrolidinone,O=C1CCCN1,298.15,0.01330454418,Pa*s,,,,,,,,1,pure,10.1186/s13321-024-00820-5,published_supplement_open_subset,data/viscosity_v01.csv,3480,12dfa03f34284c93204d1054f75b5a342fd82094da0ca17cee372b4c581c5b26,publishable_core,cc_by_4_0,true
schrodinger_viscosity_v01_open_subset:3481,schrodinger_viscosity_v01_open_subset,viscosity,dynamic_viscosity,YEJRWHAVMIAJKC-UHFFFAOYSA-N,4-butyrolactone,O=C1CCCO1,298.15,0.001717908387,Pa*s,,,,,,,,1,pure,10.1186/s13321-024-00820-5,published_supplement_open_subset,data/viscosity_v01.csv,3481,12dfa03f34284c93204d1054f75b5a342fd82094da0ca17cee372b4c581c5b26,publishable_core,cc_by_4_0,true
schrodinger_viscosity_v01_open_subset:3482,schrodinger_viscosity_v01_open_subset,viscosity,dynamic_viscosity,DYDNPESBYVVLBO-UHFFFAOYSA-N,formanilide,O=CNc1ccccc1,393.15,0.00165,Pa*s,,,,,,,,1,pure,10.1186/s13321-024-00820-5,published_supplement_open_subset,data/viscosity_v01.csv,3482,12dfa03f34284c93204d1054f75b5a342fd82094da0ca17cee372b4c581c5b26,publishable_core,cc_by_4_0,true
schrodinger_viscosity_v01_open_subset:3483,schrodinger_viscosity_v01_open_subset,viscosity,dynamic_viscosity,IQUPABOKLQSFBK-UHFFFAOYSA-N,o-Nitrophenol,O=[N+]([O-])c1ccccc1O,313.15,0.00275,Pa*s,,,,,,,,1,pure,10.1186/s13321-024-00820-5,published_supplement_open_subset,data/viscosity_v01.csv,3483,12dfa03f34284c93204d1054f75b5a342fd82094da0ca17cee372b4c581c5b26,publishable_core,cc_by_4_0,true
schrodinger_viscosity_v01_open_subset:3484,schrodinger_viscosity_v01_open_subset,viscosity,dynamic_viscosity,BSYVTEYKTMYBMK-UHFFFAOYSA-N,Tetrahydro-2-furanmethanol,OCC1CCCO1,293.15,0.00624,Pa*s,,,,,,,,1,pure,10.1186/s13321-024-00820-5,published_supplement_open_subset,data/viscosity_v01.csv,3484,12dfa03f34284c93204d1054f75b5a342fd82094da0ca17cee372b4c581c5b26,publishable_core,cc_by_4_0,true
schrodinger_viscosity_v01_open_subset:3485,schrodinger_viscosity_v01_open_subset,viscosity,dynamic_viscosity,LYCAIKOWRPUZTN-UHFFFAOYSA-N,"1,2-Ethanediol",OCCO,288.15,0.02609,Pa*s,,,,,,,,1,pure,10.1186/s13321-024-00820-5,published_supplement_open_subset,data/viscosity_v01.csv,3485,12dfa03f34284c93204d1054f75b5a342fd82094da0ca17cee372b4c581c5b26,publishable_core,cc_by_4_0,true
schrodinger_viscosity_v01_open_subset:3486,schrodinger_viscosity_v01_open_subset,viscosity,dynamic_viscosity,WVDDGKGOMKODPV-UHFFFAOYSA-N,Benzyl alcohol,OCc1ccccc1,293.15,0.00558,Pa*s,,,,,,,,1,pure,10.1186/s13321-024-00820-5,published_supplement_open_subset,data/viscosity_v01.csv,3486,12dfa03f34284c93204d1054f75b5a342fd82094da0ca17cee372b4c581c5b26,publishable_core,cc_by_4_0,true
schrodinger_viscosity_v01_open_subset:3487,schrodinger_viscosity_v01_open_subset,viscosity,dynamic_viscosity,XPFVYQJUAUNWIW-UHFFFAOYSA-N,2-Furanmethanol,OCc1ccco1,298.15,0.00462,Pa*s,,,,,,,,1,pure,10.1186/s13321-024-00820-5,published_supplement_open_subset,data/viscosity_v01.csv,3487,12dfa03f34284c93204d1054f75b5a342fd82094da0ca17cee372b4c581c5b26,publishable_core,cc_by_4_0,true
schrodinger_viscosity_v01_open_subset:3488,schrodinger_viscosity_v01_open_subset,viscosity,dynamic_viscosity,WXNZTHHGJRFXKQ-UHFFFAOYSA-N,p-Chloro phenol,Oc1ccc(Cl)cc1,318.15,0.00615,Pa*s,,,,,,,,1,pure,10.1186/s13321-024-00820-5,published_supplement_open_subset,data/viscosity_v01.csv,3488,12dfa03f34284c93204d1054f75b5a342fd82094da0ca17cee372b4c581c5b26,publishable_core,cc_by_4_0,true
schrodinger_viscosity_v01_open_subset:3489,schrodinger_viscosity_v01_open_subset,viscosity,dynamic_viscosity,WXNZTHHGJRFXKQ-UHFFFAOYSA-N,p-chlorophenol,Oc1ccc(Cl)cc1,323.15,0.005,Pa*s,,,,,,,,1,pure,10.1186/s13321-024-00820-5,published_supplement_open_subset,data/viscosity_v01.csv,3489,12dfa03f34284c93204d1054f75b5a342fd82094da0ca17cee372b4c581c5b26,publishable_core,cc_by_4_0,true
schrodinger_viscosity_v01_open_subset:3490,schrodinger_viscosity_v01_open_subset,viscosity,dynamic_viscosity,ISPYQTSUDJAMAB-UHFFFAOYSA-N,o-Chloro phenol,Oc1ccccc1Cl,293.15,0.00421,Pa*s,,,,,,,,1,pure,10.1186/s13321-024-00820-5,published_supplement_open_subset,data/viscosity_v01.csv,3490,12dfa03f34284c93204d1054f75b5a342fd82094da0ca17cee372b4c581c5b26,publishable_core,cc_by_4_0,true
schrodinger_viscosity_v01_open_subset:3491,schrodinger_viscosity_v01_open_subset,viscosity,dynamic_viscosity,QGJOPFRUJISHPQ-UHFFFAOYSA-N,Carbon disulfide,S=C=S,293.15,0.00036,Pa*s,,,,,,,,1,pure,10.1186/s13321-024-00820-5,published_supplement_open_subset,data/viscosity_v01.csv,3491,12dfa03f34284c93204d1054f75b5a342fd82094da0ca17cee372b4c581c5b26,publishable_core,cc_by_4_0,true
schrodinger_viscosity_v01_open_subset:3492,schrodinger_viscosity_v01_open_subset,viscosity,dynamic_viscosity,GTWJETSWSUWSEJ-UHFFFAOYSA-N,Benzyl phenyl amine,c1ccc(CNc2ccccc2)cc1,328.15,0.0054,Pa*s,,,,,,,,1,pure,10.1186/s13321-024-00820-5,published_supplement_open_subset,data/viscosity_v01.csv,3492,12dfa03f34284c93204d1054f75b5a342fd82094da0ca17cee372b4c581c5b26,publishable_core,cc_by_4_0,true
schrodinger_viscosity_v01_open_subset:3493,schrodinger_viscosity_v01_open_subset,viscosity,dynamic_viscosity,DMBHHRLKUKUOEG-UHFFFAOYSA-N,Diphenyl amine,c1ccc(Nc2ccccc2)cc1,328.15,0.00466,Pa*s,,,,,,,,1,pure,10.1186/s13321-024-00820-5,published_supplement_open_subset,data/viscosity_v01.csv,3493,12dfa03f34284c93204d1054f75b5a342fd82094da0ca17cee372b4c581c5b26,publishable_core,cc_by_4_0,true
schrodinger_viscosity_v01_open_subset:3494,schrodinger_viscosity_v01_open_subset,viscosity,dynamic_viscosity,YLQBMQCUIZJEEH-UHFFFAOYSA-N,Furan,c1ccoc1,293.15,0.00038,Pa*s,,,,,,,,1,pure,10.1186/s13321-024-00820-5,published_supplement_open_subset,data/viscosity_v01.csv,3494,12dfa03f34284c93204d1054f75b5a342fd82094da0ca17cee372b4c581c5b26,publishable_core,cc_by_4_0,true
schrodinger_viscosity_v01_open_subset:3495,schrodinger_viscosity_v01_open_subset,viscosity,dynamic_viscosity,YTPLMLYBLZKORZ-UHFFFAOYSA-N,Thiophene,c1ccsc1,295.65,0.00064,Pa*s,,,,,,,,1,pure,10.1186/s13321-024-00820-5,published_supplement_open_subset,data/viscosity_v01.csv,3495,12dfa03f34284c93204d1054f75b5a342fd82094da0ca17cee372b4c581c5b26,publishable_core,cc_by_4_0,true
schrodinger_viscosity_v01_open_subset:3496,schrodinger_viscosity_v01_open_subset,viscosity,dynamic_viscosity,ZXEKIIBDNHEJCQ-UHFFFAOYSA-N,Isobutyl alcohol,CC(C)CO,298.15,0.0033,Pa*s,,,,,,,,1,pure,10.1186/s13321-024-00820-5,published_supplement_open_subset,data/viscosity_v01.csv,3496,12dfa03f34284c93204d1054f75b5a342fd82094da0ca17cee372b4c581c5b26,publishable_core,cc_by_4_0,true
schrodinger_viscosity_v01_open_subset:3497,schrodinger_viscosity_v01_open_subset,viscosity,dynamic_viscosity,KFZMGEQAYNKOFK-UHFFFAOYSA-N,isopropyl alcohol,CC(C)O,293.15,0.002431,Pa*s,,,,,,,,1,pure,10.1186/s13321-024-00820-5,published_supplement_open_subset,data/viscosity_v01.csv,3497,12dfa03f34284c93204d1054f75b5a342fd82094da0ca17cee372b4c581c5b26,publishable_core,cc_by_4_0,true
schrodinger_viscosity_v01_open_subset:3498,schrodinger_viscosity_v01_open_subset,viscosity,dynamic_viscosity,KFZMGEQAYNKOFK-UHFFFAOYSA-N,isopropyl alcohol,CC(C)O,303.15,0.00181,Pa*s,,,,,,,,1,pure,10.1186/s13321-024-00820-5,published_supplement_open_subset,data/viscosity_v01.csv,3498,12dfa03f34284c93204d1054f75b5a342fd82094da0ca17cee372b4c581c5b26,publishable_core,cc_by_4_0,true
schrodinger_viscosity_v01_open_subset:3499,schrodinger_viscosity_v01_open_subset,viscosity,dynamic_viscosity,GRWFGVWFFZKLTI-UHFFFAOYSA-N,Pinene,CC1=CCC2CC1C2(C)C,298.15,0.00161,Pa*s,,,,,,,,1,pure,10.1186/s13321-024-00820-5,published_supplement_open_subset,data/viscosity_v01.csv,3499,12dfa03f34284c93204d1054f75b5a342fd82094da0ca17cee372b4c581c5b26,publishable_core,cc_by_4_0,true
schrodinger_viscosity_v01_open_subset:3500,schrodinger_viscosity_v01_open_subset,viscosity,dynamic_viscosity,NDVWOBYBJYUSMF-UHFFFAOYSA-N,o-hexahydrocresol,CC1CCCCC1O,293.15,0.0218,Pa*s,,,,,,,,1,pure,10.1186/s13321-024-00820-5,published_supplement_open_subset,data/viscosity_v01.csv,3500,12dfa03f34284c93204d1054f75b5a342fd82094da0ca17cee372b4c581c5b26,publishable_core,cc_by_4_0,true
schrodinger_viscosity_v01_open_subset:3501,schrodinger_viscosity_v01_open_subset,viscosity,dynamic_viscosity,ATUOYWHBWRKTHZ-UHFFFAOYSA-N,propane,CCC,300,0.0001,Pa*s,,,,,,,,1,pure,10.1186/s13321-024-00820-5,published_supplement_open_subset,data/viscosity_v01.csv,3501,12dfa03f34284c93204d1054f75b5a342fd82094da0ca17cee372b4c581c5b26,publishable_core,cc_by_4_0,true
schrodinger_viscosity_v01_open_subset:3502,schrodinger_viscosity_v01_open_subset,viscosity,dynamic_viscosity,MSXVEPNJUHWQHW-UHFFFAOYSA-N,tert-amyl alcohol,CCC(C)(C)O,298.15,0.003697,Pa*s,,,,,,,,1,pure,10.1186/s13321-024-00820-5,published_supplement_open_subset,data/viscosity_v01.csv,3502,12dfa03f34284c93204d1054f75b5a342fd82094da0ca17cee372b4c581c5b26,publishable_core,cc_by_4_0,true
schrodinger_viscosity_v01_open_subset:3503,schrodinger_viscosity_v01_open_subset,viscosity,dynamic_viscosity,QPRQEDXDYOZYLA-UHFFFAOYSA-N,2-Methyl butanol,CCC(C)CO,293.15,0.00511,Pa*s,,,,,,,,1,pure,10.1186/s13321-024-00820-5,published_supplement_open_subset,data/viscosity_v01.csv,3503,12dfa03f34284c93204d1054f75b5a342fd82094da0ca17cee372b4c581c5b26,publishable_core,cc_by_4_0,true
schrodinger_viscosity_v01_open_subset:3504,schrodinger_viscosity_v01_open_subset,viscosity,dynamic_viscosity,DCKVNWZUADLDEH-UHFFFAOYSA-N,sec butyl acetate,CCC(C)OC(C)=O,298.15,0.0006,Pa*s,,,,,,,,1,pure,10.1186/s13321-024-00820-5,published_supplement_open_subset,data/viscosity_v01.csv,3504,12dfa03f34284c93204d1054f75b5a342fd82094da0ca17cee372b4c581c5b26,publishable_core,cc_by_4_0,true
schrodinger_viscosity_v01_open_subset:3505,schrodinger_viscosity_v01_open_subset,viscosity,dynamic_viscosity,HCFAJYNVAYBARA-UHFFFAOYSA-N,4-Heptanone,CCCC(=O)CCC,293.15,0.000736,Pa*s,,,,,,,,1,pure,10.1186/s13321-024-00820-5,published_supplement_open_subset,data/viscosity_v01.csv,3505,12dfa03f34284c93204d1054f75b5a342fd82094da0ca17cee372b4c581c5b26,publishable_core,cc_by_4_0,true
schrodinger_viscosity_v01_open_subset:3506,schrodinger_viscosity_v01_open_subset,viscosity,dynamic_viscosity,FERIUCNNQQJTOY-UHFFFAOYSA-N,Butyric acid,CCCC(=O)O,293.15,0.00154,Pa*s,,,,,,,,1,pure,10.1186/s13321-024-00820-5,published_supplement_open_subset,data/viscosity_v01.csv,3506,12dfa03f34284c93204d1054f75b5a342fd82094da0ca17cee372b4c581c5b26,publishable_core,cc_by_4_0,true
schrodinger_viscosity_v01_open_subset:3507,schrodinger_viscosity_v01_open_subset,viscosity,dynamic_viscosity,FERIUCNNQQJTOY-UHFFFAOYSA-N,n-butyric acid,CCCC(=O)O,313.15,0.00116,Pa*s,,,,,,,,1,pure,10.1186/s13321-024-00820-5,published_supplement_open_subset,data/viscosity_v01.csv,3507,12dfa03f34284c93204d1054f75b5a342fd82094da0ca17cee372b4c581c5b26,publishable_core,cc_by_4_0,true
schrodinger_viscosity_v01_open_subset:3508,schrodinger_viscosity_v01_open_subset,viscosity,dynamic_viscosity,NQPDZGIKBAWPEJ-UHFFFAOYSA-N,Valeric acid,CCCCC(=O)O,293.15,0.0023,Pa*s,,,,,,,,1,pure,10.1186/s13321-024-00820-5,published_supplement_open_subset,data/viscosity_v01.csv,3508,12dfa03f34284c93204d1054f75b5a342fd82094da0ca17cee372b4c581c5b26,publishable_core,cc_by_4_0,true
schrodinger_viscosity_v01_open_subset:3509,schrodinger_viscosity_v01_open_subset,viscosity,dynamic_viscosity,NQPDZGIKBAWPEJ-UHFFFAOYSA-N,pentanoic acid,CCCCC(=O)O,298.15,0.002,Pa*s,,,,,,,,1,pure,10.1186/s13321-024-00820-5,published_supplement_open_subset,data/viscosity_v01.csv,3509,12dfa03f34284c93204d1054f75b5a342fd82094da0ca17cee372b4c581c5b26,publishable_core,cc_by_4_0,true
schrodinger_viscosity_v01_open_subset:3510,schrodinger_viscosity_v01_open_subset,viscosity,dynamic_viscosity,NQPDZGIKBAWPEJ-UHFFFAOYSA-N,n-valeric acid,CCCCC(=O)O,323.15,0.001315,Pa*s,,,,,,,,1,pure,10.1186/s13321-024-00820-5,published_supplement_open_subset,data/viscosity_v01.csv,3510,12dfa03f34284c93204d1054f75b5a342fd82094da0ca17cee372b4c581c5b26,publishable_core,cc_by_4_0,true
schrodinger_viscosity_v01_open_subset:3511,schrodinger_viscosity_v01_open_subset,viscosity,dynamic_viscosity,FUZZWVXGSFPDMH-UHFFFAOYSA-N,hexanoic acid,CCCCCC(=O)O,298.15,0.0029,Pa*s,,,,,,,,1,pure,10.1186/s13321-024-00820-5,published_supplement_open_subset,data/viscosity_v01.csv,3511,12dfa03f34284c93204d1054f75b5a342fd82094da0ca17cee372b4c581c5b26,publishable_core,cc_by_4_0,true
schrodinger_viscosity_v01_open_subset:3512,schrodinger_viscosity_v01_open_subset,viscosity,dynamic_viscosity,HLTMUYBTNSVOFY-UHFFFAOYSA-N,Pentyl cyclo hexane,CCCCCC1CCCCC1,298.15,0.00106,Pa*s,,,,,,,,1,pure,10.1186/s13321-024-00820-5,published_supplement_open_subset,data/viscosity_v01.csv,3512,12dfa03f34284c93204d1054f75b5a342fd82094da0ca17cee372b4c581c5b26,publishable_core,cc_by_4_0,true
schrodinger_viscosity_v01_open_subset:3513,schrodinger_viscosity_v01_open_subset,viscosity,dynamic_viscosity,SJWFXCIHNDVPSH-UHFFFAOYSA-N,d-sec-octyl alcohol,CCCCCCC(C)O,298.15,0.00633,Pa*s,,,,,,,,1,pure,10.1186/s13321-024-00820-5,published_supplement_open_subset,data/viscosity_v01.csv,3513,12dfa03f34284c93204d1054f75b5a342fd82094da0ca17cee372b4c581c5b26,publishable_core,cc_by_4_0,true
schrodinger_viscosity_v01_open_subset:3514,schrodinger_viscosity_v01_open_subset,viscosity,dynamic_viscosity,FBUKVWPVBMHYJY-UHFFFAOYSA-N,Nonanoic acid,CCCCCCCCC(=O)O,293.15,0.00808,Pa*s,,,,,,,,1,pure,10.1186/s13321-024-00820-5,published_supplement_open_subset,data/viscosity_v01.csv,3514,12dfa03f34284c93204d1054f75b5a342fd82094da0ca17cee372b4c581c5b26,publishable_core,cc_by_4_0,true
schrodinger_viscosity_v01_open_subset:3515,schrodinger_viscosity_v01_open_subset,viscosity,dynamic_viscosity,TUNFSRHWOTWDNC-UHFFFAOYSA-N,myristic acid,CCCCCCCCCCCCCC(=O)O,343.15,0.00583,Pa*s,,,,,,,,1,pure,10.1186/s13321-024-00820-5,published_supplement_open_subset,data/viscosity_v01.csv,3515,12dfa03f34284c93204d1054f75b5a342fd82094da0ca17cee372b4c581c5b26,publishable_core,cc_by_4_0,true
schrodinger_viscosity_v01_open_subset:3516,schrodinger_viscosity_v01_open_subset,viscosity,dynamic_viscosity,TUNFSRHWOTWDNC-UHFFFAOYSA-N,myristic acid,CCCCCCCCCCCCCC(=O)O,363.15,0.00416,Pa*s,,,,,,,,1,pure,10.1186/s13321-024-00820-5,published_supplement_open_subset,data/viscosity_v01.csv,3516,12dfa03f34284c93204d1054f75b5a342fd82094da0ca17cee372b4c581c5b26,publishable_core,cc_by_4_0,true
schrodinger_viscosity_v01_open_subset:3517,schrodinger_viscosity_v01_open_subset,viscosity,dynamic_viscosity,NDJKXXJCMXVBJW-UHFFFAOYSA-N,Heptadecane,CCCCCCCCCCCCCCCCC,298.15,0.00361,Pa*s,,,,,,,,1,pure,10.1186/s13321-024-00820-5,published_supplement_open_subset,data/viscosity_v01.csv,3517,12dfa03f34284c93204d1054f75b5a342fd82094da0ca17cee372b4c581c5b26,publishable_core,cc_by_4_0,true
schrodinger_viscosity_v01_open_subset:3518,schrodinger_viscosity_v01_open_subset,viscosity,dynamic_viscosity,QIQXTHQIDYTFRH-UHFFFAOYSA-N,Stearic acid,CCCCCCCCCCCCCCCCCC(=O)O,343.15,0.0116,Pa*s,,,,,,,,1,pure,10.1186/s13321-024-00820-5,published_supplement_open_subset,data/viscosity_v01.csv,3518,12dfa03f34284c93204d1054f75b5a342fd82094da0ca17cee372b4c581c5b26,publishable_core,cc_by_4_0,true
schrodinger_viscosity_v01_open_subset:3519,schrodinger_viscosity_v01_open_subset,viscosity,dynamic_viscosity,LQZZUXJYWNFBMV-UHFFFAOYSA-N,dodecanol,CCCCCCCCCCCCO,298.15,0.0163,Pa*s,,,,,,,,1,pure,10.1186/s13321-024-00820-5,published_supplement_open_subset,data/viscosity_v01.csv,3519,12dfa03f34284c93204d1054f75b5a342fd82094da0ca17cee372b4c581c5b26,publishable_core,cc_by_4_0,true
schrodinger_viscosity_v01_open_subset:3520,schrodinger_viscosity_v01_open_subset,viscosity,dynamic_viscosity,UZILCZKGXMQEQR-UHFFFAOYSA-N,1-phenyldecane,CCCCCCCCCCc1ccccc1,298.15,0.0034,Pa*s,,,,,,,,1,pure,10.1186/s13321-024-00820-5,published_supplement_open_subset,data/viscosity_v01.csv,3520,12dfa03f34284c93204d1054f75b5a342fd82094da0ca17cee372b4c581c5b26,publishable_core,cc_by_4_0,true
schrodinger_viscosity_v01_open_subset:3521,schrodinger_viscosity_v01_open_subset,viscosity,dynamic_viscosity,ZWRUINPWMLAQRD-UHFFFAOYSA-N,1-Nonanol,CCCCCCCCCO,293.15,0.0143,Pa*s,,,,,,,,1,pure,10.1186/s13321-024-00820-5,published_supplement_open_subset,data/viscosity_v01.csv,3521,12dfa03f34284c93204d1054f75b5a342fd82094da0ca17cee372b4c581c5b26,publishable_core,cc_by_4_0,true
schrodinger_viscosity_v01_open_subset:3522,schrodinger_viscosity_v01_open_subset,viscosity,dynamic_viscosity,YLYBTZIQSIBWLI-UHFFFAOYSA-N,Acetic acid octyl ester,CCCCCCCCOC(C)=O,298.15,0.0016,Pa*s,,,,,,,,1,pure,10.1186/s13321-024-00820-5,published_supplement_open_subset,data/viscosity_v01.csv,3522,12dfa03f34284c93204d1054f75b5a342fd82094da0ca17cee372b4c581c5b26,publishable_core,cc_by_4_0,true
schrodinger_viscosity_v01_open_subset:3523,schrodinger_viscosity_v01_open_subset,viscosity,dynamic_viscosity,BBMCTIGTTCKYKF-UHFFFAOYSA-N,n-heptyl alcohol,CCCCCCCO,293.15,0.007009,Pa*s,,,,,,,,1,pure,10.1186/s13321-024-00820-5,published_supplement_open_subset,data/viscosity_v01.csv,3523,12dfa03f34284c93204d1054f75b5a342fd82094da0ca17cee372b4c581c5b26,publishable_core,cc_by_4_0,true
schrodinger_viscosity_v01_open_subset:3524,schrodinger_viscosity_v01_open_subset,viscosity,dynamic_viscosity,PGMYKACGEOXYJE-UHFFFAOYSA-N,Pentyl acetate,CCCCCOC(C)=O,298.15,0.00084,Pa*s,,,,,,,,1,pure,10.1186/s13321-024-00820-5,published_supplement_open_subset,data/viscosity_v01.csv,3524,12dfa03f34284c93204d1054f75b5a342fd82094da0ca17cee372b4c581c5b26,publishable_core,cc_by_4_0,true
schrodinger_viscosity_v01_open_subset:3525,schrodinger_viscosity_v01_open_subset,viscosity,dynamic_viscosity,PYGXAGIECVVIOZ-UHFFFAOYSA-N,decanedioic acid dibutyl ester,CCCCOC(=O)CCCCCCCCC(=O)OCCCC,298.15,0.0079,Pa*s,,,,,,,,1,pure,10.1186/s13321-024-00820-5,published_supplement_open_subset,data/viscosity_v01.csv,3525,12dfa03f34284c93204d1054f75b5a342fd82094da0ca17cee372b4c581c5b26,publishable_core,cc_by_4_0,true
schrodinger_viscosity_v01_open_subset:3526,schrodinger_viscosity_v01_open_subset,viscosity,dynamic_viscosity,DOIRQSBPFJWKBE-UHFFFAOYSA-N,Dibutyl o-phthalate,CCCCOC(=O)c1ccccc1C(=O)OCCCC,293.15,0.01991,Pa*s,,,,,,,,1,pure,10.1186/s13321-024-00820-5,published_supplement_open_subset,data/viscosity_v01.csv,3526,12dfa03f34284c93204d1054f75b5a342fd82094da0ca17cee372b4c581c5b26,publishable_core,cc_by_4_0,true
schrodinger_viscosity_v01_open_subset:3527,schrodinger_viscosity_v01_open_subset,viscosity,dynamic_viscosity,DKPFZGUDAPQIHT-UHFFFAOYSA-N,Butyl acetate,CCCCOC(C)=O,293.15,0.00073,Pa*s,,,,,,,,1,pure,10.1186/s13321-024-00820-5,published_supplement_open_subset,data/viscosity_v01.csv,3527,12dfa03f34284c93204d1054f75b5a342fd82094da0ca17cee372b4c581c5b26,publishable_core,cc_by_4_0,true
schrodinger_viscosity_v01_open_subset:3528,schrodinger_viscosity_v01_open_subset,viscosity,dynamic_viscosity,NMJJFJNHVMGPGM-UHFFFAOYSA-N,n-butyl formate,CCCCOC=O,293.15,0.0005627,Pa*s,,,,,,,,1,pure,10.1186/s13321-024-00820-5,published_supplement_open_subset,data/viscosity_v01.csv,3528,12dfa03f34284c93204d1054f75b5a342fd82094da0ca17cee372b4c581c5b26,publishable_core,cc_by_4_0,true
schrodinger_viscosity_v01_open_subset:3529,schrodinger_viscosity_v01_open_subset,viscosity,dynamic_viscosity,AZFUASHXSOTBNU-UHFFFAOYSA-N,propyl isobutyrate,CCCOC(=O)C(C)C,293.15,0.0007389,Pa*s,,,,,,,,1,pure,10.1186/s13321-024-00820-5,published_supplement_open_subset,data/viscosity_v01.csv,3529,12dfa03f34284c93204d1054f75b5a342fd82094da0ca17cee372b4c581c5b26,publishable_core,cc_by_4_0,true
schrodinger_viscosity_v01_open_subset:3530,schrodinger_viscosity_v01_open_subset,viscosity,dynamic_viscosity,MWOUGPLLVVEUMM-UHFFFAOYSA-N,ethyl-o-toluidine,CCNc1ccccc1C,298.15,0.00198,Pa*s,,,,,,,,1,pure,10.1186/s13321-024-00820-5,published_supplement_open_subset,data/viscosity_v01.csv,3530,12dfa03f34284c93204d1054f75b5a342fd82094da0ca17cee372b4c581c5b26,publishable_core,cc_by_4_0,true
schrodinger_viscosity_v01_open_subset:3531,schrodinger_viscosity_v01_open_subset,viscosity,dynamic_viscosity,MWOUGPLLVVEUMM-UHFFFAOYSA-N,ethyl-o-toluidine,CCNc1ccccc1C,328.15,0.0011,Pa*s,,,,,,,,1,pure,10.1186/s13321-024-00820-5,published_supplement_open_subset,data/viscosity_v01.csv,3531,12dfa03f34284c93204d1054f75b5a342fd82094da0ca17cee372b4c581c5b26,publishable_core,cc_by_4_0,true
schrodinger_viscosity_v01_open_subset:3532,schrodinger_viscosity_v01_open_subset,viscosity,dynamic_viscosity,IYXGSMUGOJNHAZ-UHFFFAOYSA-N,diethyl malonate,CCOC(=O)CC(=O)OCC,298.15,0.00188,Pa*s,,,,,,,,1,pure,10.1186/s13321-024-00820-5,published_supplement_open_subset,data/viscosity_v01.csv,3532,12dfa03f34284c93204d1054f75b5a342fd82094da0ca17cee372b4c581c5b26,publishable_core,cc_by_4_0,true
schrodinger_viscosity_v01_open_subset:3533,schrodinger_viscosity_v01_open_subset,viscosity,dynamic_viscosity,XYIBRDXRRQCHLP-UHFFFAOYSA-N,ethyl acetoacetate,CCOC(=O)CC(C)=O,293.15,0.001712,Pa*s,,,,,,,,1,pure,10.1186/s13321-024-00820-5,published_supplement_open_subset,data/viscosity_v01.csv,3533,12dfa03f34284c93204d1054f75b5a342fd82094da0ca17cee372b4c581c5b26,publishable_core,cc_by_4_0,true
schrodinger_viscosity_v01_open_subset:3534,schrodinger_viscosity_v01_open_subset,viscosity,dynamic_viscosity,ONKUXPIBXRRIDU-UHFFFAOYSA-N,decanedioic acid diethyl ester,CCOC(=O)CCCCCCCCC(=O)OCC,298.15,0.0051,Pa*s,,,,,,,,1,pure,10.1186/s13321-024-00820-5,published_supplement_open_subset,data/viscosity_v01.csv,3534,12dfa03f34284c93204d1054f75b5a342fd82094da0ca17cee372b4c581c5b26,publishable_core,cc_by_4_0,true
schrodinger_viscosity_v01_open_subset:3535,schrodinger_viscosity_v01_open_subset,viscosity,dynamic_viscosity,MTZQAGJQAFMTAQ-UHFFFAOYSA-N,Ethyl benzoate,CCOC(=O)c1ccccc1,298.15,0.002,Pa*s,,,,,,,,1,pure,10.1186/s13321-024-00820-5,published_supplement_open_subset,data/viscosity_v01.csv,3535,12dfa03f34284c93204d1054f75b5a342fd82094da0ca17cee372b4c581c5b26,publishable_core,cc_by_4_0,true
schrodinger_viscosity_v01_open_subset:3536,schrodinger_viscosity_v01_open_subset,viscosity,dynamic_viscosity,ZNQVEEAIQZEUHB-UHFFFAOYSA-N,2-Ethoxyethanol,CCOCCO,298.15,0.0018,Pa*s,,,,,,,,1,pure,10.1186/s13321-024-00820-5,published_supplement_open_subset,data/viscosity_v01.csv,3536,12dfa03f34284c93204d1054f75b5a342fd82094da0ca17cee372b4c581c5b26,publishable_core,cc_by_4_0,true
schrodinger_viscosity_v01_open_subset:3537,schrodinger_viscosity_v01_open_subset,viscosity,dynamic_viscosity,XXJWXESWEXIICW-UHFFFAOYSA-N,Diethylene Glycol Ethyl Ether,CCOCCOCCO,298.15,0.0039,Pa*s,,,,,,,,1,pure,10.1186/s13321-024-00820-5,published_supplement_open_subset,data/viscosity_v01.csv,3537,12dfa03f34284c93204d1054f75b5a342fd82094da0ca17cee372b4c581c5b26,publishable_core,cc_by_4_0,true
schrodinger_viscosity_v01_open_subset:3538,schrodinger_viscosity_v01_open_subset,viscosity,dynamic_viscosity,NEHMKBQYUWJMIP-UHFFFAOYSA-N,Methyl chloride,CCl,293.15,0.00018,Pa*s,,,,,,,,1,pure,10.1186/s13321-024-00820-5,published_supplement_open_subset,data/viscosity_v01.csv,3538,12dfa03f34284c93204d1054f75b5a342fd82094da0ca17cee372b4c581c5b26,publishable_core,cc_by_4_0,true
schrodinger_viscosity_v01_open_subset:3539,schrodinger_viscosity_v01_open_subset,viscosity,dynamic_viscosity,AJUXDFHPVZQOGF-UHFFFAOYSA-N,dimethyl-Œ±-naphthylamine,CN(C)c1cccc2ccccc12,328.15,0.00325,Pa*s,,,,,,,,1,pure,10.1186/s13321-024-00820-5,published_supplement_open_subset,data/viscosity_v01.csv,3539,12dfa03f34284c93204d1054f75b5a342fd82094da0ca17cee372b4c581c5b26,publishable_core,cc_by_4_0,true
schrodinger_viscosity_v01_open_subset:3540,schrodinger_viscosity_v01_open_subset,viscosity,dynamic_viscosity,AJUXDFHPVZQOGF-UHFFFAOYSA-N,dimethyl-Œ±-naphthylamine,CN(C)c1cccc2ccccc12,403.15,0.00087,Pa*s,,,,,,,,1,pure,10.1186/s13321-024-00820-5,published_supplement_open_subset,data/viscosity_v01.csv,3540,12dfa03f34284c93204d1054f75b5a342fd82094da0ca17cee372b4c581c5b26,publishable_core,cc_by_4_0,true
schrodinger_viscosity_v01_open_subset:3541,schrodinger_viscosity_v01_open_subset,viscosity,dynamic_viscosity,AFBPFSWMIHJQDM-UHFFFAOYSA-N,methylaniline,CNc1ccccc1,303.15,0.001811,Pa*s,,,,,,,,1,pure,10.1186/s13321-024-00820-5,published_supplement_open_subset,data/viscosity_v01.csv,3541,12dfa03f34284c93204d1054f75b5a342fd82094da0ca17cee372b4c581c5b26,publishable_core,cc_by_4_0,true
schrodinger_viscosity_v01_open_subset:3542,schrodinger_viscosity_v01_open_subset,viscosity,dynamic_viscosity,GUAWMXYQZKVRCW-UHFFFAOYSA-N,methyl-o-toluidine,CNc1ccccc1C,328.15,0.00117,Pa*s,,,,,,,,1,pure,10.1186/s13321-024-00820-5,published_supplement_open_subset,data/viscosity_v01.csv,3542,12dfa03f34284c93204d1054f75b5a342fd82094da0ca17cee372b4c581c5b26,publishable_core,cc_by_4_0,true
schrodinger_viscosity_v01_open_subset:3543,schrodinger_viscosity_v01_open_subset,viscosity,dynamic_viscosity,QPJVMBTYPHYUOC-UHFFFAOYSA-N,methyl benzoate,COC(=O)c1ccccc1,293.15,0.002067,Pa*s,,,,,,,,1,pure,10.1186/s13321-024-00820-5,published_supplement_open_subset,data/viscosity_v01.csv,3543,12dfa03f34284c93204d1054f75b5a342fd82094da0ca17cee372b4c581c5b26,publishable_core,cc_by_4_0,true
schrodinger_viscosity_v01_open_subset:3544,schrodinger_viscosity_v01_open_subset,viscosity,dynamic_viscosity,XNWFRZJHXBZDAG-UHFFFAOYSA-N,2-Methoxyethanol,COCCO,298.15,0.0015,Pa*s,,,,,,,,1,pure,10.1186/s13321-024-00820-5,published_supplement_open_subset,data/viscosity_v01.csv,3544,12dfa03f34284c93204d1054f75b5a342fd82094da0ca17cee372b4c581c5b26,publishable_core,cc_by_4_0,true
schrodinger_viscosity_v01_open_subset:3545,schrodinger_viscosity_v01_open_subset,viscosity,dynamic_viscosity,RDOXTESZEPMUJZ-UHFFFAOYSA-N,Methoxybenzene,COc1ccccc1,288.15,0.001152,Pa*s,,,,,,,,1,pure,10.1186/s13321-024-00820-5,published_supplement_open_subset,data/viscosity_v01.csv,3545,12dfa03f34284c93204d1054f75b5a342fd82094da0ca17cee372b4c581c5b26,publishable_core,cc_by_4_0,true
schrodinger_viscosity_v01_open_subset:3546,schrodinger_viscosity_v01_open_subset,viscosity,dynamic_viscosity,AUHZEENZYGFFBQ-UHFFFAOYSA-N,Mesitylene,Cc1cc(C)cc(C)c1,298.15,0.00069,Pa*s,,,,,,,,1,pure,10.1186/s13321-024-00820-5,published_supplement_open_subset,data/viscosity_v01.csv,3546,12dfa03f34284c93204d1054f75b5a342fd82094da0ca17cee372b4c581c5b26,publishable_core,cc_by_4_0,true
schrodinger_viscosity_v01_open_subset:3547,schrodinger_viscosity_v01_open_subset,viscosity,dynamic_viscosity,RLSSMJSEOOYNOY-UHFFFAOYSA-N,m-Cresol,Cc1cccc(O)c1,293.15,0.0164,Pa*s,,,,,,,,1,pure,10.1186/s13321-024-00820-5,published_supplement_open_subset,data/viscosity_v01.csv,3547,12dfa03f34284c93204d1054f75b5a342fd82094da0ca17cee372b4c581c5b26,publishable_core,cc_by_4_0,true
schrodinger_viscosity_v01_open_subset:3548,schrodinger_viscosity_v01_open_subset,viscosity,dynamic_viscosity,BSKHPKMHTQYZBB-UHFFFAOYSA-N,Œ±-picoline,Cc1ccccn1,298.15,0.000795,Pa*s,,,,,,,,1,pure,10.1186/s13321-024-00820-5,published_supplement_open_subset,data/viscosity_v01.csv,3548,12dfa03f34284c93204d1054f75b5a342fd82094da0ca17cee372b4c581c5b26,publishable_core,cc_by_4_0,true
schrodinger_viscosity_v01_open_subset:3549,schrodinger_viscosity_v01_open_subset,viscosity,dynamic_viscosity,QPFMBZIOSGYJDE-UHFFFAOYSA-N,"1,1,2,2-Tetra chloro ethane",ClC(Cl)C(Cl)Cl,298.15,0.00164,Pa*s,,,,,,,,1,pure,10.1186/s13321-024-00820-5,published_supplement_open_subset,data/viscosity_v01.csv,3549,12dfa03f34284c93204d1054f75b5a342fd82094da0ca17cee372b4c581c5b26,publishable_core,cc_by_4_0,true
schrodinger_viscosity_v01_open_subset:3550,schrodinger_viscosity_v01_open_subset,viscosity,dynamic_viscosity,KFUSEUYYWQURPO-UHFFFAOYSA-N,"cis-1,2-Dichloroethylene",ClC=CCl,273.15,0.000575,Pa*s,,,,,,,,1,pure,10.1186/s13321-024-00820-5,published_supplement_open_subset,data/viscosity_v01.csv,3550,12dfa03f34284c93204d1054f75b5a342fd82094da0ca17cee372b4c581c5b26,publishable_core,cc_by_4_0,true
schrodinger_viscosity_v01_open_subset:3551,schrodinger_viscosity_v01_open_subset,viscosity,dynamic_viscosity,KFUSEUYYWQURPO-UHFFFAOYSA-N,"Cis-1,2-dichloroethylene",ClC=CCl,293.15,0.00048,Pa*s,,,,,,,,1,pure,10.1186/s13321-024-00820-5,published_supplement_open_subset,data/viscosity_v01.csv,3551,12dfa03f34284c93204d1054f75b5a342fd82094da0ca17cee372b4c581c5b26,publishable_core,cc_by_4_0,true
schrodinger_viscosity_v01_open_subset:3552,schrodinger_viscosity_v01_open_subset,viscosity,dynamic_viscosity,UBOXGVDOUJQMTN-UHFFFAOYSA-N,"1,1,2-trichloroethane",ClCC(Cl)Cl,298.15,0.00110153931,Pa*s,,,,,,,,1,pure,10.1186/s13321-024-00820-5,published_supplement_open_subset,data/viscosity_v01.csv,3552,12dfa03f34284c93204d1054f75b5a342fd82094da0ca17cee372b4c581c5b26,publishable_core,cc_by_4_0,true
schrodinger_viscosity_v01_open_subset:3553,schrodinger_viscosity_v01_open_subset,viscosity,dynamic_viscosity,ZNSMNVMLTJELDZ-UHFFFAOYSA-N,di(2-chloroethyl) ether,ClCCOCCCl,298.15,0.00213796209,Pa*s,,,,,,,,1,pure,10.1186/s13321-024-00820-5,published_supplement_open_subset,data/viscosity_v01.csv,3553,12dfa03f34284c93204d1054f75b5a342fd82094da0ca17cee372b4c581c5b26,publishable_core,cc_by_4_0,true
schrodinger_viscosity_v01_open_subset:3554,schrodinger_viscosity_v01_open_subset,viscosity,dynamic_viscosity,UGCSPKPEHQEOSR-UHFFFAOYSA-N,"1,1,2,2-Tetrachlorodifluoroethane",FC(Cl)(Cl)C(F)(Cl)Cl,298.15,0.00121,Pa*s,,,,,,,,1,pure,10.1186/s13321-024-00820-5,published_supplement_open_subset,data/viscosity_v01.csv,3554,12dfa03f34284c93204d1054f75b5a342fd82094da0ca17cee372b4c581c5b26,publishable_core,cc_by_4_0,true
schrodinger_viscosity_v01_open_subset:3555,schrodinger_viscosity_v01_open_subset,viscosity,dynamic_viscosity,IAHFWCOBPZCAEA-UHFFFAOYSA-N,Succinonitrile,N#CCCC#N,348.15,0.002008,Pa*s,,,,,,,,1,pure,10.1186/s13321-024-00820-5,published_supplement_open_subset,data/viscosity_v01.csv,3555,12dfa03f34284c93204d1054f75b5a342fd82094da0ca17cee372b4c581c5b26,publishable_core,cc_by_4_0,true
schrodinger_viscosity_v01_open_subset:3556,schrodinger_viscosity_v01_open_subset,viscosity,dynamic_viscosity,SUSQOBVLVYHIEX-UHFFFAOYSA-N,benzyl cyanide,N#CCc1ccccc1,298.15,0.00198,Pa*s,,,,,,,,1,pure,10.1186/s13321-024-00820-5,published_supplement_open_subset,data/viscosity_v01.csv,3556,12dfa03f34284c93204d1054f75b5a342fd82094da0ca17cee372b4c581c5b26,publishable_core,cc_by_4_0,true
schrodinger_viscosity_v01_open_subset:3557,schrodinger_viscosity_v01_open_subset,viscosity,dynamic_viscosity,LYUQWQRTDLVQGA-UHFFFAOYSA-N,3-phenylpropylamine,NCCCc1ccccc1,298.15,0.0036,Pa*s,,,,,,,,1,pure,10.1186/s13321-024-00820-5,published_supplement_open_subset,data/viscosity_v01.csv,3557,12dfa03f34284c93204d1054f75b5a342fd82094da0ca17cee372b4c581c5b26,publishable_core,cc_by_4_0,true
schrodinger_viscosity_v01_open_subset:3558,schrodinger_viscosity_v01_open_subset,viscosity,dynamic_viscosity,PIICEJLVQHRZGT-UHFFFAOYSA-N,ethylenediamine,NCCN,298.15,0.00154,Pa*s,,,,,,,,1,pure,10.1186/s13321-024-00820-5,published_supplement_open_subset,data/viscosity_v01.csv,3558,12dfa03f34284c93204d1054f75b5a342fd82094da0ca17cee372b4c581c5b26,publishable_core,cc_by_4_0,true
schrodinger_viscosity_v01_open_subset:3559,schrodinger_viscosity_v01_open_subset,viscosity,dynamic_viscosity,PAYRUJLWNCNPSJ-UHFFFAOYSA-N,aniline,Nc1ccccc1,293.15,0.004429,Pa*s,,,,,,,,1,pure,10.1186/s13321-024-00820-5,published_supplement_open_subset,data/viscosity_v01.csv,3559,12dfa03f34284c93204d1054f75b5a342fd82094da0ca17cee372b4c581c5b26,publishable_core,cc_by_4_0,true
schrodinger_viscosity_v01_open_subset:3560,schrodinger_viscosity_v01_open_subset,viscosity,dynamic_viscosity,PAYRUJLWNCNPSJ-UHFFFAOYSA-N,aniline,Nc1ccccc1,333.15,0.001553,Pa*s,,,,,,,,1,pure,10.1186/s13321-024-00820-5,published_supplement_open_subset,data/viscosity_v01.csv,3560,12dfa03f34284c93204d1054f75b5a342fd82094da0ca17cee372b4c581c5b26,publishable_core,cc_by_4_0,true
schrodinger_viscosity_v01_open_subset:3561,schrodinger_viscosity_v01_open_subset,viscosity,dynamic_viscosity,DTQVDTLACAAQTR-UHFFFAOYSA-N,Trifluoro acetic acid,O=C(O)C(F)(F)F,293.15,0.00087,Pa*s,,,,,,,,1,pure,10.1186/s13321-024-00820-5,published_supplement_open_subset,data/viscosity_v01.csv,3561,12dfa03f34284c93204d1054f75b5a342fd82094da0ca17cee372b4c581c5b26,publishable_core,cc_by_4_0,true
schrodinger_viscosity_v01_open_subset:3562,schrodinger_viscosity_v01_open_subset,viscosity,dynamic_viscosity,BGTOWKSIORTVQH-UHFFFAOYSA-N,Cyclopentanone,O=C1CCCC1,298.15,0.0011,Pa*s,,,,,,,,1,pure,10.1186/s13321-024-00820-5,published_supplement_open_subset,data/viscosity_v01.csv,3562,12dfa03f34284c93204d1054f75b5a342fd82094da0ca17cee372b4c581c5b26,publishable_core,cc_by_4_0,true
schrodinger_viscosity_v01_open_subset:3563,schrodinger_viscosity_v01_open_subset,viscosity,dynamic_viscosity,HUMNYLRZRPPJDN-UHFFFAOYSA-N,Benzaldehyde,O=Cc1ccccc1,298.15,0.0014,Pa*s,,,,,,,,1,pure,10.1186/s13321-024-00820-5,published_supplement_open_subset,data/viscosity_v01.csv,3563,12dfa03f34284c93204d1054f75b5a342fd82094da0ca17cee372b4c581c5b26,publishable_core,cc_by_4_0,true
schrodinger_viscosity_v01_open_subset:3564,schrodinger_viscosity_v01_open_subset,viscosity,dynamic_viscosity,IQUPABOKLQSFBK-UHFFFAOYSA-N,o-nitrophenol,O=[N+]([O-])c1ccccc1O,318.15,0.002388,Pa*s,,,,,,,,1,pure,10.1186/s13321-024-00820-5,published_supplement_open_subset,data/viscosity_v01.csv,3564,12dfa03f34284c93204d1054f75b5a342fd82094da0ca17cee372b4c581c5b26,publishable_core,cc_by_4_0,true
schrodinger_viscosity_v01_open_subset:3565,schrodinger_viscosity_v01_open_subset,viscosity,dynamic_viscosity,XCIXKGXIYUWCLL-UHFFFAOYSA-N,Cyclopentanol,OC1CCCC1,293.15,0.011883,Pa*s,,,,,,,,1,pure,10.1186/s13321-024-00820-5,published_supplement_open_subset,data/viscosity_v01.csv,3565,12dfa03f34284c93204d1054f75b5a342fd82094da0ca17cee372b4c581c5b26,publishable_core,cc_by_4_0,true
schrodinger_viscosity_v01_open_subset:3566,schrodinger_viscosity_v01_open_subset,viscosity,dynamic_viscosity,XCIXKGXIYUWCLL-UHFFFAOYSA-N,Cyclopentanol,OC1CCCC1,298.15,0.009722,Pa*s,,,,,,,,1,pure,10.1186/s13321-024-00820-5,published_supplement_open_subset,data/viscosity_v01.csv,3566,12dfa03f34284c93204d1054f75b5a342fd82094da0ca17cee372b4c581c5b26,publishable_core,cc_by_4_0,true
schrodinger_viscosity_v01_open_subset:3567,schrodinger_viscosity_v01_open_subset,viscosity,dynamic_viscosity,XCIXKGXIYUWCLL-UHFFFAOYSA-N,Cyclopentanol,OC1CCCC1,303.15,0.0082,Pa*s,,,,,,,,1,pure,10.1186/s13321-024-00820-5,published_supplement_open_subset,data/viscosity_v01.csv,3567,12dfa03f34284c93204d1054f75b5a342fd82094da0ca17cee372b4c581c5b26,publishable_core,cc_by_4_0,true
schrodinger_viscosity_v01_open_subset:3568,schrodinger_viscosity_v01_open_subset,viscosity,dynamic_viscosity,XCIXKGXIYUWCLL-UHFFFAOYSA-N,Cyclopentanol,OC1CCCC1,308.15,0.00685,Pa*s,,,,,,,,1,pure,10.1186/s13321-024-00820-5,published_supplement_open_subset,data/viscosity_v01.csv,3568,12dfa03f34284c93204d1054f75b5a342fd82094da0ca17cee372b4c581c5b26,publishable_core,cc_by_4_0,true
schrodinger_viscosity_v01_open_subset:3569,schrodinger_viscosity_v01_open_subset,viscosity,dynamic_viscosity,XCIXKGXIYUWCLL-UHFFFAOYSA-N,Cyclopentanol,OC1CCCC1,313.15,0.00576,Pa*s,,,,,,,,1,pure,10.1186/s13321-024-00820-5,published_supplement_open_subset,data/viscosity_v01.csv,3569,12dfa03f34284c93204d1054f75b5a342fd82094da0ca17cee372b4c581c5b26,publishable_core,cc_by_4_0,true
schrodinger_viscosity_v01_open_subset:3570,schrodinger_viscosity_v01_open_subset,viscosity,dynamic_viscosity,XCIXKGXIYUWCLL-UHFFFAOYSA-N,Cyclopentanol,OC1CCCC1,318.15,0.00519,Pa*s,,,,,,,,1,pure,10.1186/s13321-024-00820-5,published_supplement_open_subset,data/viscosity_v01.csv,3570,12dfa03f34284c93204d1054f75b5a342fd82094da0ca17cee372b4c581c5b26,publishable_core,cc_by_4_0,true
schrodinger_viscosity_v01_open_subset:3571,schrodinger_viscosity_v01_open_subset,viscosity,dynamic_viscosity,XCIXKGXIYUWCLL-UHFFFAOYSA-N,Cyclopentanol,OC1CCCC1,323.15,0.004441,Pa*s,,,,,,,,1,pure,10.1186/s13321-024-00820-5,published_supplement_open_subset,data/viscosity_v01.csv,3571,12dfa03f34284c93204d1054f75b5a342fd82094da0ca17cee372b4c581c5b26,publishable_core,cc_by_4_0,true
