Repository: LittleAlety/electrolyte-solvent-dielectric-ml

# 电解液溶剂筛选：可审计的多通道机器学习管线

> **2026-11-28 · PLAN B 生产失败诊断**：[根因分析](outputs/b750_completion/failure_diagnostics/FAILURE_ANALYSIS.md) · [执行报告](outputs/b750_completion/COMPLETION_REPORT.md)。214条测试通过；38/67合格，剩余21个几何步数耗尽、1个超时中断、7个从未启动。首轮5个续算全部合格，当前状态 BLOCKED_NEEDS_SUBMISSION。历史目标泄漏、方法错标、CM截断和点级CI解释已由[科学更正](outputs/b750_completion/scientific_errata.json)取代。

> An auditable, pre-registered machine-learning pipeline for electrolyte-solvent
> screening: static permittivity (epsilon), viscosity (eta), the orbital window
> (HOMO / LUMO), and redox potential - with a frozen main scoreboard, a shot ledger,
> and every negative result retained rather than routed around.

**当前轮次：** W36（2026-10-03）· **规范数据集：** `data/dielectric_v04.csv`（248 行 × 38 列）
**主记分牌：** 累计 19 枪（W20-4 之后 W21–W26 各 0；W27 计 1、W28 计 2、W29 计 1、W30 计 1、W31 计 1、W32 计 1、W33 计 0、W34 计 0、W35 计 0、W36 计 0）；另有**十三条**不占 shot 的后验读数/注册表（W30-A 量级/序分解、W31-A 母体论文 v6 对接、W32-A 四通道抽样律、W33-A 态合法性门禁、W34-A 门禁注册表与看板、W34-B R6 配对重抽分辨率、W35-A 门禁旁路层与消费者审计、W35-B R6 口径更正、W36-A 端点规则正式化、W36-B 通道噪声地板显示层、W36-C 多保真度联合准则、W36-D 门禁准入清单、W36-E 装配源口径同步）与**一件**不占 shot 的统计工具（W33-B tau_b 精确零分布）
**许可：** 代码 MIT（`LICENSE`）、数据 CC BY 4.0（`LICENSE-DATA.md`）
**已发布：** v1.3（GitHub release 2026-09-28 + Zenodo，DOI 见文末）· W21–W32 尚未发布（v1.4 待定）

## 0. 本版 README 相对上一版的更新范围

上一版 README 停在 v1.3 / Week 20。此后仓库前进了二十个轮次（W21–W40），本版补齐：

- **W21–W27 的四通道建设**：介电常数（ε）、粘度（η）、轨道窗口（HOMO/LUMO）、氧化还原电位，外加密度与液相窗口两张辅助表；四核心通道的统一注册表由 `scripts/verify_four_core_registry.py` 逐键复算。
- **W26 的稠密介电响应律**：xTB 6.7.1 ddCOSMO 任意 ε、242 分子、刚性气相几何，14 档 ε 网格，把「介电响应」从「几何弛豫」里分离出来。
- **W27 的第一枪（判否，含一处自我削弱）**：把 W26 的 13 列响应量当第四个表示家族接进冻结主记分牌，五种子增量均值 -0.096956；但安慰剂不惰性（-0.006099），因此净信息效应是 -0.090857 + 容量效应 0.0061，两个数必须并报。详见 `reports/week27_delivery_readme.md`。
- **W28 的两枪（判否，含一处自我修正）**：第 14 枪「嵌套内层选择重调 XGB 超参」五种子增量 **-0.014899**（1/5 种子为正），端点到 0.571215 —— **判否**，机制是**选择器系统性偏好诚实阶梯上最差的档位**（250 个外层折里深度 3 占 44.0%，而深度 3 恰是阶梯最差的两档）。第 15 枪「固定档位阶梯」找到更好的固定档位（`deep_d4_n200_lr05` = **0.599820**，+0.013706），但**差 0.000180 没过 0.60**。同时 W27 的容量归因被反向证伪：Morgan 过程对照显示欠拟合在**稀疏**侧（+0.107182，1 重复，描述性）。详见 `reports/week28_delivery_readme.md`。
- **W29：把「冻结超参哪里欠拟合」落到深度 2 的新配置点（正向，非新纪录）**：W28 逐字冻结的 `max_bin = 64` / `colsample_bytree = 0.8` / `reg_lambda = 1.0` 里，**只有分箱粒度是真的欠拟合**。`max_bin` 64 → 128（深度 2 / 200 树 / lr 0.05 全冻结）把五种子端点从 `0.5861142332208197` 抬到 **`0.6031674542995844`（+0.017053，4/5 种子稳健）**，六条判据全绿；放开列采样（-0.047804）或放松叶惩罚（-0.079532）都掉分。**口径注意**：首次过 0.60 发生在 **W20-4**（同一池、同一 `physical_lever4` 表示、同一五种子口径，`0.6216672295270079`，已晋升）；W29 的 0.603167 **低于**它，价值在于**深度 2 上的新配置点与交互读数**（同一个 `max_bin` 键在深度 4 上只有 +0.009846，几乎差一倍）。**再纠正一处口径**：不能说「W20-4 三键同动、无法归因」—— W20-4 自己的网格里本来就有逐键旁臂（`min_child_weight` 单独 **+0.025131**、四键最大且 5/5 种子过门；`max_bin` 单独 **+0.009846**，5/5 种子过门；`colsample_bytree` 单独 **−0.039033**），**单键定价在 W20-4 已完成**，注册臂还**低于** mcw 单项（负交互）。**四个冻结读数未动**。详见 `reports/week29_delivery_readme.md`。
- **W30（第 17 枪）：组合/交互阶梯 —— 组合点仍有增量，但容量天花板没动**：六档固定配置在同样的折上各拟合一次（无任何选择器），**四条复现锚逐位命中**（seed 42 冻结 `0.6080587938801277`、冻结端点 `0.5861142332208197`、W29 最佳 `0.6031674542995844`、W20-4 注册臂 `0.6216672295270079`，gap 全部恰好 0.0），250 折零跨界，九条判据全绿。新组合 **`bin128_mcw5_d2` = `0.6170832198249109`（`+0.013915765525326473` vs W29 最佳，4/5 种子稳健，≥ 0.60）**；但它**没有**超过 W20-4 的 `0.6216672295270079`。真正的知识是机制：冠军里的**深度那一项只值 `+0.0045840097020970`**（深度 2 + mcw5 + bin128 就拿到冠军的 99.3%），`min_child_weight` 的边际值近似**配置无关**（`+0.0120006239370963` ~ `+0.0139157655253265`）而 `max_bin` 的**强依深度**（`+0.0098462927268281` 对 `+0.017053221078764724`），`reg_lambda` **两侧都是负的**（1.0 → 200 掉 `−0.1169903132322465`）。详见 `reports/week30_delivery_readme.md`。
- **W30-A（后验读数，不占 shot）：超参买的是量级，不是序**：W28 / W29 的逐重复表本来就带 `spearman` / `auc_gt15` / `auc_gt30`，因此**零成本**做成受控对照 —— **W28 阶梯 6 档 R² 极差 `0.1170` 对 AUC30 极差 `0.0056`（比值 21.0）；W29 阶梯 `0.0989` 对 `0.0072`（比值 13.7）**。稀疏 Morgan 块是**相反的失败方式**：冻结时 AUC30 `0.4972`（≈ 抛硬币）、重调后 `0.7193`（+0.2222）而 R² 仍停在 `0.0211`。**稠密块：序已满、量级不足；稀疏块：给了容量才能排序，量级始终没起来。** 按附录 C 定义属后验读数，**不占 shot、不得当作预注册结论引用**。详见 `reports/w30_ordering_magnitude.md`。
- **W31-A（后验读数，不占 shot）：母体论文 v6 的三条结论 × 本仓三层读数**：v6 在**电子结构层级**上把筛选改写成排序稳定性；本仓把同一条规律搬到**分子表示族**与**模型超参**两层 —— 同一表示、同一折、只动超参时 **R² 档位间极差是 AUC(ε>30) 极差的 8.1 / 13.7 / 21.0 倍**（W28/W29/W30 三条阶梯），而**换表示族时两个量一起动**（Morgan → Physical：R² −0.0861 → 0.5861、AUC30 0.4972 → 0.9586）—— 后者是这条规律的**边界**。最硬的一条是**跨项目互证**：v6 自报 `sd(tau_b) @ N=10 = 0.126`，本仓抽样律 `sd(N) = s0·sqrt(1/N − 1/N_pop)` 在 N=10 给**中位 0.1345 / 均值 0.1334**，**相对差 6.7%**。同 lane 登记一条**口径更正**（见下）。详见 `reports/w31_v6_bridge.md`。
- **W31（第 18 枪）：容量交换阶梯 —— 两条新预测被判否，两个容量旋钮正交**：六档固定配置（前三档复现锚，**四条锚 gap 全部恰好 0.0**），250 折零跨界，判据 **7/10 成立**。真正的新知识在两条判否里：**叶惩罚在 mcw = 5 之后饱和**（1 → 5 一次性给 `+0.0139`，5 → 7 只给 `+0.0006648`，7 → 10 只给 `+0.0002680`，合计 `+0.000932` 对预注册门 `+0.002`）—— 深度那 `+0.0046` **买不回来**；**深度边际不随叶惩罚收缩**（`+0.004584` 对 `+0.004641`，差 `−0.000057`）—— 结合 W30 的「mcw 边际近似配置无关」，两者是**正交**的，不是可替代的。最佳新档 `bin128_mcw7_d4` = `0.622389` 名义上比注册臂高 `+0.000722`，但远小于种子间抖动且落在 0.005 松弛带内 —— **不构成新纪录、不构成晋升**。详见 `reports/week31_delivery_readme.md`。

File: data/dielectric_v01.csv
inchikey,smiles,name,T_K,dielectric,uncertainty,uncertainty_value,uncertainty_kind,confidence_level,uncertainty_json,source_doi,source_dois_all,n_observations,n_historical_observations,source_scope,crosscheck_available,gate_flags
AFBPFSWMIHJQDM-UHFFFAOYSA-N,CNc1ccccc1,N-methylaniline,300.15,5.878,0.001,0.001,combined,95,"[{""confidence_level"":""95"",""kind"":""combined"",""value"":""0.001""}]",10.1016/j.jct.2011.10.028,10.1016/j.jct.2011.10.028;arXiv:1506.00262,1,1,p1_thermoml_zero_frequency_pure_293.15_303.15K;chodera_2015_historical_dielectric_crosscheck,true,zero_frequency|pure_component|experimental|historical_fallback_target
ALYCOCULEAWWJO-UHFFFAOYSA-N,CCCCC[N+](CC)(CC)CC.O=S(=O)([N-]S(=O)(=O)C(F)(F)F)C(F)(F)F,triethylpentylammonium bis(trifluoromethylsulfonyl)imide,298.15,12.5,1.4,1.4,combined,95,"[{""confidence_level"":""95"",""kind"":""combined"",""value"":""1.4""}]",10.1021/je101184s,10.1021/je101184s,1,0,p1_thermoml_zero_frequency_pure_293.15_303.15K,false,zero_frequency|pure_component|experimental
AMQJEAYHLZJPGS-UHFFFAOYSA-N,CCCCCO,pentan-1-ol,298.15,15.736,0.04,0.04,combined,95,"[{""confidence_level"":""95"",""kind"":""combined"",""value"":""0.03""},{""confidence_level"":""95"",""kind"":""combined"",""value"":""0.04""},{""confidence_level"":""95"",""kind"":""combined"",""value"":""0.874""},{""confidence_level"":""95"",""kind"":""combined"",""value"":""0.875""},{""confidence_level"":""95"",""kind"":""combined"",""value"":""0.909""},{""confidence_level"":""95"",""kind"":""combined"",""value"":""0.91""},{""confidence_level"":""95"",""kind"":""combined"",""value"":""0.944""}]",10.1016/j.tca.2012.05.036;10.1016/j.tca.2012.10.024;10.1021/je060248p,10.1016/j.tca.2012.05.036;10.1016/j.tca.2012.10.024;10.1021/je060248p;arXiv:1506.00262,13,5,p1_thermoml_zero_frequency_pure_293.15_303.15K;chodera_2015_historical_dielectric_crosscheck,true,zero_frequency|pure_component|experimental|historical_fallback_target
BAPJBEWLBFYGME-UHFFFAOYSA-N,C=CC(=O)OC,methyl propenoate,298.15,7.021,0.035,0.035,combined,95,"[{""confidence_level"":""95"",""kind"":""combined"",""value"":""0.034""},{""confidence_level"":""95"",""kind"":""combined"",""value"":""0.035""},{""confidence_level"":""95"",""kind"":""combined"",""value"":""0.036""}]",10.1021/je301333b,10.1021/je301333b;arXiv:1506.00262,5,21,p1_thermoml_zero_frequency_pure_293.15_303.15K;chodera_2015_historical_dielectric_crosscheck,true,zero_frequency|pure_component|experimental|historical_fallback_target
BBMCTIGTTCKYKF-UHFFFAOYSA-N,CCCCCCCO,heptan-1-ol,298.15,12.65,0.03,0.03,combined,95,"[{""confidence_level"":""95"",""kind"":""combined"",""value"":""0.02""},{""confidence_level"":""95"",""kind"":""combined"",""value"":""0.03""}]",10.1021/je060248p,10.1021/je060248p,7,0,p1_thermoml_zero_frequency_pure_293.15_303.15K,false,zero_frequency|pure_component|experimental
BDERNNFJNOPAEC-UHFFFAOYSA-N,CCCO,propan-1-ol,298.15,21.3,0.05,0.05,combined,95,"[{""confidence_level"":""95"",""kind"":""combined"",""value"":""0.001""},{""confidence_level"":""95"",""kind"":""combined"",""value"":""0.04""},{""confidence_level"":""95"",""kind"":""combined"",""value"":""0.05""},{""confidence_level"":""95"",""kind"":""combined"",""value"":""0.06""},{""confidence_level"":""95"",""kind"":""combined"",""value"":""0.95""},{""confidence_level"":""95"",""kind"":""combined"",""value"":""2.3""}]",10.1016/j.fluid.2013.12.014;10.1016/j.jct.2011.10.028;10.1016/j.tca.2013.05.022;10.1021/je060248p;10.1021/je800593p,10.1016/j.fluid.2013.12.014;10.1016/j.jct.2011.10.028;10.1016/j.tca.2013.05.022;10.1021/je060248p;10.1021/je800593p;arXiv:1506.00262,13,7,p1_thermoml_zero_frequency_pure_293.15_303.15K;chodera_2015_historical_dielectric_crosscheck,true,zero_frequency|pure_component|experimental|historical_fallback_target
BGTOWKSIORTVQH-UHFFFAOYSA-N,O=C1CCCC1,cyclopentanone,298.15,13.505,0.04,0.04,combined,95,"[{""confidence_level"":""95"",""kind"":""combined"",""value"":""0.04""},{""confidence_level"":""95"",""kind"":""combined"",""value"":""0.63""}]",10.1021/acs.jced.8b00755;10.1021/je200682t,10.1021/acs.jced.8b00755;10.1021/je200682t;arXiv:1506.00262,6,9,p1_thermoml_zero_frequency_pure_293.15_303.15K;chodera_2015_historical_dielectric_crosscheck,true,zero_frequency|pure_component|experimental|historical_fallback_target
BKIMMITUMNQMOS-UHFFFAOYSA-N,CCCCCCCCC,nonane,298.15,1.98,0.04,0.04,combined,95,"[{""confidence_level"":""95"",""kind"":""combined"",""value"":""0.04""}]",10.1016/j.jct.2008.09.006,10.1016/j.jct.2008.09.006;arXiv:1506.00262,1,5,p1_thermoml_zero_frequency_pure_293.15_303.15K;chodera_2015_historical_dielectric_crosscheck,true,zero_frequency|pure_component|experimental|historical_fallback_target
BMRWNKZVCUKKSR-UHFFFAOYSA-N,CCC(O)CO,"1,2-butanediol",298.2,22.143,0.037,0.037,combined,95,"[{""confidence_level"":""95"",""kind"":""combined"",""value"":""0.037""}]",10.1016/j.jct.2011.07.021,10.1016/j.jct.2011.07.021,1,0,p1_thermoml_zero_frequency_pure_293.15_303.15K,false,zero_frequency|pure_component|experimental
BTANRVKWQNVYAZ-UHFFFAOYSA-N,CCC(C)O,butan-2-ol,298.15,16.6,0.06,0.06,combined,95,"[{""confidence_level"":""95"",""kind"":""combined"",""value"":""0.06""},{""confidence_level"":""95"",""kind"":""combined"",""value"":""1.9""}]",10.1016/j.fluid.2013.12.014;10.1021/je3007666;10.1021/je800593p;10.1021/je900503p,10.1016/j.fluid.2013.12.014;10.1021/je3007666;10.1021/je800593p;10.1021/je900503p,10,0,p1_thermoml_zero_frequency_pure_293.15_303.15K,false,zero_frequency|pure_component|experimental
BTGRAWJCKBQKAO-UHFFFAOYSA-N,N#CCCCCC#N,hexanedinitrile,298.15,32.12,0.1,0.1,combined,95,"[{""confidence_level"":""95"",""kind"":""combined"",""value"":""0.1""}]",10.1021/je300958c,10.1021/je300958c,5,0,p1_thermoml_zero_frequency_pure_293.15_303.15K,false,zero_frequency|pure_component|experimental
BTNXBLUGMAMSSH-UHFFFAOYSA-N,N#CCCCCCCC#N,octanedinitrile,298.15,25.94,0.1,0.1,combined,95,"[{""confidence_level"":""95"",""kind"":""combined"",""value"":""0.1""}]",10.1021/je300958c,10.1021/je300958c,5,0,p1_thermoml_zero_frequency_pure_293.15_303.15K,false,zero_frequency|pure_component|experimental
CBTVGIZVANVGBH-UHFFFAOYSA-N,CC(C)(N)CO,2-amino-2-methylpropan-1-ol,303.15,20.59,0.41,0.41,combined,95,"[{""confidence_level"":""95"",""kind"":""combined"",""value"":""0.41""}]",10.1021/je600515j,10.1021/je600515j;arXiv:1506.00262,1,5,p1_thermoml_zero_frequency_pure_293.15_303.15K;chodera_2015_historical_dielectric_crosscheck,true,zero_frequency|pure_component|experimental|historical_fallback_target
CGZZMOTZOONQIA-UHFFFAOYSA-N,O=C1CCCCCC1,cycloheptanone,298.15,12.92,0.02,0.02,combined,95,"[{""confidence_level"":""95"",""kind"":""combined"",""value"":""0.02""}]",10.1021/je200682t,10.1021/je200682t;arXiv:1506.00262,5,1,p1_thermoml_zero_frequency_pure_293.15_303.15K;chodera_2015_historical_dielectric_crosscheck,true,zero_frequency|pure_component|experimental|historical_fallback_target
CQEYYJKEWSMYFG-UHFFFAOYSA-N,C=CC(=O)OCCCC,butyl 2-propenoate,298.15,5.31,0.027,0.027,combined,95,"[{""confidence_level"":""95"",""kind"":""combined"",""value"":""0.026""},{""confidence_level"":""95"",""kind"":""combined"",""value"":""0.027""}]",10.1021/je301333b,10.1021/je301333b;arXiv:1506.00262,5,21,p1_thermoml_zero_frequency_pure_293.15_303.15K;chodera_2015_historical_dielectric_crosscheck,true,zero_frequency|pure_component|experimental|historical_fallback_target
CRVGTESFCCXCTH-UHFFFAOYSA-N,CN(CCO)CCO,N-methyldiethanolamine,300.65,22.12,0.9,0.9,combined,95,"[{""confidence_level"":""95"",""kind"":""combined"",""value"":""0.44""},{""confidence_level"":""95"",""kind"":""combined"",""value"":""0.9""}]",10.1016/j.tca.2012.10.004;10.1021/je600515j,10.1016/j.tca.2012.10.004;10.1021/je600515j;arXiv:1506.00262,4,8,p1_thermoml_zero_frequency_pure_293.15_303.15K;chodera_2015_historical_dielectric_crosscheck,true,zero_frequency|pure_component|experimental|historical_fallback_target
DKGAVHZHDRPRBM-UHFFFAOYSA-N,CC(C)(C)O,2-methylpropan-2-ol,298.15,12.49,0.06,0.06,combined,95,"[{""confidence_level"":""95"",""kind"":""combined"",""value"":""0.06""}]",10.1021/je3007666,10.1021/je3007666,3,0,p1_thermoml_zero_frequency_pure_293.15_303.15K,false,zero_frequency|pure_component|experimental
DNIAPMSPPWPWGF-UHFFFAOYSA-N,CC(O)CO,"1,2-propanediol",303.15,27.87,0.56,0.56,combined,95,"[{""confidence_level"":""95"",""kind"":""combined"",""value"":""0.56""}]",10.1021/je600515j,10.1021/je600515j;arXiv:1506.00262,1,6,p1_thermoml_zero_frequency_pure_293.15_303.15K;chodera_2015_historical_dielectric_crosscheck,true,zero_frequency|pure_component|experimental|historical_fallback_target
DURPTKYDGMDSBL-UHFFFAOYSA-N,CCCCOCCCC,dibutyl ether,298.15,3.106,0.186,0.186,combined,95,"[{""confidence_level"":""95"",""kind"":""combined"",""value"":""0.184""},{""confidence_level"":""95"",""kind"":""combined"",""value"":""0.186""},{""confidence_level"":""95"",""kind"":""combined"",""value"":""0.189""}]",10.1016/j.tca.2012.05.036,10.1016/j.tca.2012.05.036;arXiv:1506.00262,3,5,p1_thermoml_zero_frequency_pure_293.15_303.15K;chodera_2015_historical_dielectric_crosscheck,true,zero_frequency|pure_component|experimental|historical_fallback_target
FRZPYEHDSAQGAS-UHFFFAOYSA-M,CCCCn1cc[n+](C)c1.O=S(=O)([O-])C(F)(F)F,1-butyl-3-methylimidazolium trifluoromethanesulfonate,298.15,12.9,1,1,combined,95,"[{""confidence_level"":""95"",""kind"":""combined"",""value"":""1""}]",10.1021/je101184s,10.1021/je101184s,1,0,p1_thermoml_zero_frequency_pure_293.15_303.15K,false,zero_frequency|pure_component|experimental
FXHOOIRPVKKKFG-UHFFFAOYSA-N,CC(=O)N(C)C,"N,N-dimethylethanamide",303.15,37.72,0.23,0.23,combined,95,"[{""confidence_level"":""95"",""kind"":""combined"",""value"":""0.23""},{""confidence_level"":""95"",""kind"":""combined"",""value"":""0.387""}]",10.1016/j.fluid.2008.01.024;10.1016/j.fluid.2009.07.009;10.1021/je9002515,10.1016/j.fluid.2008.01.024;10.1016/j.fluid.2009.07.009;10.1021/je9002515;arXiv:1506.00262,3,3,p1_thermoml_zero_frequency_pure_293.15_303.15K;chodera_2015_historical_dielectric_crosscheck,true,zero_frequency|pure_component|experimental|historical_fallback_target
FYIRUPZTYPILDH-UHFFFAOYSA-N,FC(F)C(F)C(F)(F)F,"1,1,1,2,3,3-hexafluoropropane",302.85,5.3105,0.011,0.011,combined,95,"[{""confidence_level"":""95"",""kind"":""combined"",""value"":""0.011""}]",10.1021/je700343t,10.1021/je700343t,29,0,p1_thermoml_zero_frequency_pure_293.15_303.15K,false,zero_frequency|pure_component|experimental
GRYUVYIMDGRRLN-UHFFFAOYSA-N,CCCCn1c(C)c(C)[n+](C)c1C.O=S(=O)([N-]S(=O)(=O)C(F)(F)F)C(F)(F)F,"1-butyl-2,3,4,5-tetramethylimidazolium bis(trifluoromethylsulfonyl)imide",298.15,15,1.6,1.6,combined,95,"[{""confidence_level"":""95"",""kind"":""combined"",""value"":""1.6""}]",10.1021/je101184s,10.1021/je101184s,1,0,p1_thermoml_zero_frequency_pure_293.15_303.15K,false,zero_frequency|pure_component|experimental
GSEJCLTVZPLZKY-UHFFFAOYSA-N,OCCN(CCO)CCO,triethanolamine,303.15,28.11,0.56,0.56,combined,95,"[{""confidence_level"":""95"",""kind"":""combined"",""value"":""0.56""}]",10.1021/je600515j,10.1021/je600515j;arXiv:1506.00262,1,5,p1_thermoml_zero_frequency_pure_293.15_303.15K;chodera_2015_historical_dielectric_crosscheck,true,zero_frequency|pure_component|experimental|historical_fallback_target
GSGLHYXFTXGIAQ-UHFFFAOYSA-M,COP(=O)([O-])OC.Cn1cc[n+](C)c1,"1,3-dimethylimidazolium dimethylphosphate",298.15,29.6,3,3,combined,95,"[{""confidence_level"":""95"",""kind"":""combined"",""value"":""3""}]",10.1021/je101184s,10.1021/je101184s,1,0,p1_thermoml_zero_frequency_pure_293.15_303.15K,false,zero_frequency|pure_component|experimental
HPXRVTGHNJAIIH-UHFFFAOYSA-N,OC1CCCCC1,cyclohexanol,298.15,15.71,0.68,0.68,combined,95,"[{""confidence_level"":""95"",""kind"":""combined"",""value"":""0.68""}]",10.1021/acs.jced.8b00755,10.1021/acs.jced.8b00755,1,0,p1_thermoml_zero_frequency_pure_293.15_303.15K,false,zero_frequency|pure_component|experimental
HQWOEDCLDNFWEV-UHFFFAOYSA-M,CCOP(=O)([O-])OCC.CCn1cc[n+](C)c1,1-ethyl-3-methylimidazolium diethyl phosphate,298.15,16.9,1.6,1.6,combined,95,"[{""confidence_level"":""95"",""kind"":""combined"",""value"":""1.6""}]",10.1021/je101184s,10.1021/je101184s,1,0,p1_thermoml_zero_frequency_pure_293.15_303.15K,false,zero_frequency|pure_component|experimental
HXJUTPCZVOIRIF-UHFFFAOYSA-N,O=S1(=O)CCCC1,sulfolane,298.15,44,1.8,1.8,combined,95,"[{""confidence_level"":""95"",""kind"":""combined"",""value"":""1.7""},{""confidence_level"":""95"",""kind"":""combined"",""value"":""1.8""}]",10.1016/j.tca.2012.10.004,10.1016/j.tca.2012.10.004;arXiv:1506.00262,3,8,p1_thermoml_zero_frequency_pure_293.15_303.15K;chodera_2015_historical_dielectric_crosscheck,true,zero_frequency|pure_component|experimental|historical_fallback_target
HZAXFHJVJLSVMW-UHFFFAOYSA-N,NCCO,2-aminoethan-1-ol,303.15,31.46,0.19,0.19,combined,95,"[{""confidence_level"":""95"",""kind"":""combined"",""value"":""0.19""}]",10.1016/j.fluid.2008.01.024,10.1016/j.fluid.2008.01.024;arXiv:1506.00262,1,1,p1_thermoml_zero_frequency_pure_293.15_303.15K;chodera_2015_historical_dielectric_crosscheck,true,zero_frequency|pure_component|experimental|historical_fallback_target
HZKDSQCZNUUQIF-UHFFFAOYSA-M,CCn1cc[n+](C)c1.O=S(=O)([O-])O,1-ethyl-3-methylimidazolium hydrogen sulfate,298.15,18.4,2,2,combined,95,"[{""confidence_level"":""95"",""kind"":""combined"",""value"":""2""}]",10.1021/je101184s,10.1021/je101184s,1,0,p1_thermoml_zero_frequency_pure_293.15_303.15K,false,zero_frequency|pure_component|experimental
IAZDPXIOMUYVGZ-UHFFFAOYSA-N,CS(C)=O,dimethyl sulfoxide,298,46.05,0.026,0.026,combined,95,"[{""confidence_level"":""95"",""kind"":""combined"",""value"":""0.001""},{""confidence_level"":""95"",""kind"":""combined"",""value"":""0.023""},{""confidence_level"":""95"",""kind"":""combined"",""value"":""0.024""},{""confidence_level"":""95"",""kind"":""combined"",""value"":""0.025""},{""confidence_level"":""95"",""kind"":""combined"",""value"":""0.026""},{""confidence_level"":""95"",""kind"":""combined"",""value"":""0.1""},{""confidence_level"":""95"",""kind"":""combined"",""value"":""0.95""},{""confidence_level"":""95"",""kind"":""combined"",""value"":""0.96""},{""confidence_level"":""95"",""kind"":""combined"",""value"":""5.2""}]",10.1016/j.fluid.2013.12.014;10.1016/j.tca.2017.03.018;10.1021/je400149j;10.1021/je9010773,10.1016/j.fluid.2013.12.014;10.1016/j.tca.2017.03.018;10.1021/je400149j;10.1021/je9010773;arXiv:1506.00262,35,4,p1_thermoml_zero_frequency_pure_293.15_303.15K;chodera_2015_historical_dielectric_crosscheck,true,zero_frequency|pure_component|experimental|historical_fallback_target
IEJIGPNLZYLLBP-UHFFFAOYSA-N,COC(=O)OC,dimethyl carbonate,298.15,3.134,0.063,0.063,combined,95,"[{""confidence_level"":""95"",""kind"":""combined"",""value"":""0.063""}]",10.1016/j.jct.2008.02.015,10.1016/j.jct.2008.02.015;arXiv:1506.00262,1,5,p1_thermoml_zero_frequency_pure_293.15_303.15K;chodera_2015_historical_dielectric_crosscheck,true,zero_frequency|pure_component|experimental|historical_fallback_target
IIRFCWANHMSDCG-UHFFFAOYSA-N,O=C1CCCCCCC1,cyclooctanone,300.65,14.38,0.04,0.04,combined,95,"[{""confidence_level"":""95"",""kind"":""combined"",""value"":""0.04""}]",10.1021/je200682t,10.1021/je200682t,2,0,p1_thermoml_zero_frequency_pure_293.15_303.15K,false,zero_frequency|pure_component|experimental
IMNFDUFMRHMDMM-UHFFFAOYSA-N,CCCCCCC,heptane,298.15,1.93,0.04,0.04,combined,95,"[{""confidence_level"":""95"",""kind"":""combined"",""value"":""0.04""}]",10.1016/j.jct.2010.09.008,10.1016/j.jct.2010.09.008;arXiv:1506.00262,1,3,p1_thermoml_zero_frequency_pure_293.15_303.15K;chodera_2015_historical_dielectric_crosscheck,true,zero_frequency|pure_component|experimental|historical_fallback_target
IXQYBUDWDLYNMA-UHFFFAOYSA-N,CCCCn1cc[n+](C)c1.F[P-](F)(F)(F)(F)F,1-butyl-3-methylimidazolium hexafluorophosphate,298.15,14,1.4,1.4,combined,95,"[{""confidence_level"":""95"",""kind"":""combined"",""value"":""1.4""}]",10.1021/je101184s,10.1021/je101184s,1,0,p1_thermoml_zero_frequency_pure_293.15_303.15K,false,zero_frequency|pure_component|experimental
JHIVVAPYMSGYDF-UHFFFAOYSA-N,O=C1CCCCC1,cyclohexanone,298.15,15.79,0.02,0.02,combined,95,"[{""confidence_level"":""95"",""kind"":""combined"",""value"":""0.02""},{""confidence_level"":""95"",""kind"":""combined"",""value"":""0.68""}]",10.1021/acs.jced.8b00755;10.1021/je200682t,10.1021/acs.jced.8b00755;10.1021/je200682t;arXiv:1506.00262,6,6,p1_thermoml_zero_frequency_pure_293.15_303.15K;chodera_2015_historical_dielectric_crosscheck,true,zero_frequency|pure_component|experimental|historical_fallback_target
JIGUQPWFLRLWPJ-UHFFFAOYSA-N,C=CC(=O)OCC,ethyl propenoate,298.15,6.209,0.031,0.031,combined,95,"[{""confidence_level"":""95"",""kind"":""combined"",""value"":""0.03""},{""confidence_level"":""95"",""kind"":""combined"",""value"":""0.031""},{""confidence_level"":""95"",""kind"":""combined"",""value"":""0.032""}]",10.1021/je301333b,10.1021/je301333b;arXiv:1506.00262,5,21,p1_thermoml_zero_frequency_pure_293.15_303.15K;chodera_2015_historical_dielectric_crosscheck,true,zero_frequency|pure_component|experimental|historical_fallback_target
JWFPQAXAGSAKRF-UHFFFAOYSA-N,CCCCn1cc[n+](C)c1C.F[P-](F)(F)(F)(F)F,"1-butyl-2,3-dimethylimidazolium hexafluorophosphate",298.15,9.4,2,2,combined,95,"[{""confidence_level"":""95"",""kind"":""combined"",""value"":""2""}]",10.1021/je101184s,10.1021/je101184s,1,0,p1_thermoml_zero_frequency_pure_293.15_303.15K,false,zero_frequency|pure_component|experimental
JYPJLAPMBJKRDG-UHFFFAOYSA-M,CCCCS(=O)(=O)[O-].CCn1cc[n+](C)c1,1-ethyl-3-methylimidazolium butylsulfonate,298.15,30,3,3,combined,95,"[{""confidence_level"":""95"",""kind"":""combined"",""value"":""3""}]",10.1021/je101184s,10.1021/je101184s,1,0,p1_thermoml_zero_frequency_pure_293.15_303.15K,false,zero_frequency|pure_component|experimental
KBPLFHHGFOOTCA-UHFFFAOYSA-N,CCCCCCCCO,octan-1-ol,298.15,10.66,0.02,0.02,combined,95,"[{""confidence_level"":""95"",""kind"":""combined"",""value"":""0.02""},{""confidence_level"":""95"",""kind"":""combined"",""value"":""0.55""}]",10.1021/acs.jced.8b00755;10.1021/je060248p,10.1021/acs.jced.8b00755;10.1021/je060248p,6,0,p1_thermoml_zero_frequency_pure_293.15_303.15K,false,zero_frequency|pure_component|experimental
KFZMGEQAYNKOFK-UHFFFAOYSA-N,CC(C)O,propan-2-ol,299.15,18.845,0.06,0.06,combined,95,"[{""confidence_level"":""95"",""kind"":""combined"",""value"":""0.001""},{""confidence_level"":""95"",""kind"":""combined"",""value"":""0.06""},{""confidence_level"":""95"",""kind"":""combined"",""value"":""0.95""},{""confidence_level"":""95"",""kind"":""combined"",""value"":""1.3""}]",10.1016/j.fluid.2013.12.014;10.1016/j.jct.2011.10.028;10.1016/j.tca.2013.05.022;10.1021/je800593p,10.1016/j.fluid.2013.12.014;10.1016/j.jct.2011.10.028;10.1016/j.tca.2013.05.022;10.1021/je800593p;arXiv:1506.00262,6,7,p1_thermoml_zero_frequency_pure_293.15_303.15K;chodera_2015_historical_dielectric_crosscheck,true,zero_frequency|pure_component|experimental|historical_fallback_target
KLTUZFZUYLXTFF-UHFFFAOYSA-N,C[n+]1ccn(CCO)c1.F[B-](F)(F)F,1-(2-hydroxyethyl)-3-methylimidazolium tetrafluoroborate,298.15,23.3,2,2,combined,95,"[{""confidence_level"":""95"",""kind"":""combined"",""value"":""2""}]",10.1021/je101184s,10.1021/je101184s,1,0,p1_thermoml_zero_frequency_pure_293.15_303.15K,false,zero_frequency|pure_component|experimental
LBHLGZNUPKUZJC-UHFFFAOYSA-N,CCCC[N+]1(C)CCCC1.N#C[N-]C#N,1-butyl-1-methylpyrrolidinium dicyanamide,298.15,18,1.6,1.6,combined,95,"[{""confidence_level"":""95"",""kind"":""combined"",""value"":""1.6""}]",10.1021/je101184s,10.1021/je101184s,1,0,p1_thermoml_zero_frequency_pure_293.15_303.15K,false,zero_frequency|pure_component|experimental
LFQSCWFLJHTTHZ-UHFFFAOYSA-N,CCO,ethanol,298.15,25.02,0.06,0.06,combined,95,"[{""confidence_level"":""95"",""kind"":""combined"",""value"":""0.05""},{""confidence_level"":""95"",""kind"":""combined"",""value"":""0.06""},{""confidence_level"":""95"",""kind"":""combined"",""value"":""0.08""},{""confidence_level"":""95"",""kind"":""combined"",""value"":""0.14""},{""confidence_level"":""95"",""kind"":""combined"",""value"":""0.84""},{""confidence_level"":""95"",""kind"":""combined"",""value"":""0.97""},{""confidence_level"":""95"",""kind"":""combined"",""value"":""2.4""}]",10.1016/j.fluid.2009.07.009;10.1016/j.fluid.2013.12.014;10.1016/j.jct.2012.08.009;10.1016/j.tca.2013.05.022;10.1021/acs.jced.8b00755;10.1021/je060248p;10.1021/je800593p,10.1016/j.fluid.2009.07.009;10.1016/j.fluid.2013.12.014;10.1016/j.jct.2012.08.009;10.1016/j.tca.2013.05.022;10.1021/acs.jced.8b00755;10.1021/je060248p;10.1021/je800593p;arXiv:1506.00262,15,6,p1_thermoml_zero_frequency_pure_293.15_303.15K;chodera_2015_historical_dielectric_crosscheck,true,zero_frequency|pure_component|experimental|historical_fallback_target
LLEVMYXEJUDBTA-UHFFFAOYSA-N,N#CCCCCCC#N,heptanedinitrile,298.15,29.71,0.1,0.1,combined,95,"[{""confidence_level"":""95"",""kind"":""combined"",""value"":""0.1""}]",10.1021/je300958c,10.1021/je300958c,5,0,p1_thermoml_zero_frequency_pure_293.15_303.15K,false,zero_frequency|pure_component|experimental
LRHPLDYGYMQRHN-UHFFFAOYSA-N,CCCCO,butan-1-ol,298.15,18.03,0.06,0.06,combined,95,"[{""confidence_level"":""95"",""kind"":""combined"",""value"":""0.04""},{""confidence_level"":""95"",""kind"":""combined"",""value"":""0.06""},{""confidence_level"":""95"",""kind"":""combined"",""value"":""0.71""},{""confidence_level"":""95"",""kind"":""combined"",""value"":""1.9""}]",10.1016/j.fluid.2013.12.014;10.1021/acs.jced.8b00755;10.1021/je060248p;10.1021/je3007666;10.1021/je800593p;10.1021/je900503p,10.1016/j.fluid.2013.12.014;10.1021/acs.jced.8b00755;10.1021/je060248p;10.1021/je3007666;10.1021/je800593p;10.1021/je900503p;arXiv:1506.00262,18,7,p1_thermoml_zero_frequency_pure_293.15_303.15K;chodera_2015_historical_dielectric_crosscheck,true,zero_frequency|pure_component|experimental|historical_fallback_target
LSBXQLQATZTAPE-UHFFFAOYSA-N,CCCCn1cc[n+](C)c1.F[B-](F)(F)F,1-butyl-3-methylimidazolium tetrafluoroborate,298.15,13.9,0.8,0.8,combined,95,"[{""confidence_level"":""95"",""kind"":""combined"",""value"":""0.8""}]",10.1021/je101184s,10.1021/je101184s,1,0,p1_thermoml_zero_frequency_pure_293.15_303.15K,false,zero_frequency|pure_component|experimental
LVTYICIALWPMFW-UHFFFAOYSA-N,CC(O)CNCC(C)O,N-(2-hydroxypropyl)-2-hydroxy-1-propanamine,303.15,13.87,0.28,0.28,combined,95,"[{""confidence_level"":""95"",""kind"":""combined"",""value"":""0.28""}]",10.1021/je600515j,10.1021/je600515j;arXiv:1506.00262,1,2,p1_thermoml_zero_frequency_pure_293.15_303.15K;chodera_2015_historical_dielectric_crosscheck,true,zero_frequency|pure_component|experimental|historical_fallback_target
LYCAIKOWRPUZTN-UHFFFAOYSA-N,OCCO,"1,2-ethanediol",303.15,39.84,0.24,0.24,combined,95,"[{""confidence_level"":""95"",""kind"":""combined"",""value"":""0.24""}]",10.1016/j.fluid.2009.07.009,10.1016/j.fluid.2009.07.009;arXiv:1506.00262,1,1,p1_thermoml_zero_frequency_pure_293.15_303.15K;chodera_2015_historical_dielectric_crosscheck,true,zero_frequency|pure_component|experimental|historical_fallback_target
LZJIBRSVPKKOSI-UHFFFAOYSA-O,O=[N+]([O-])[O-].[NH3+]CCO,ethanolammonium nitrate,298.15,60.9,4,4,combined,95,"[{""confidence_level"":""95"",""kind"":""combined"",""value"":""4""}]",10.1021/je101184s,10.1021/je101184s,1,0,p1_thermoml_zero_frequency_pure_293.15_303.15K,false,zero_frequency|pure_component|experimental
MCTWTZJPVLRJOU-UHFFFAOYSA-N,Cn1ccnc1,1-methylimidazole,298,39.78,4.22,4.22,combined,95,"[{""confidence_level"":""95"",""kind"":""combined"",""value"":""4.22""}]",10.1016/j.fluid.2014.05.006,10.1016/j.fluid.2014.05.006,1,0,p1_thermoml_zero_frequency_pure_293.15_303.15K,false,zero_frequency|pure_component|experimental
MTHSVFCYNBDYFN-UHFFFAOYSA-N,OCCOCCO,diethylene glycol,298.15,30.95,0.04,0.04,combined,95,"[{""confidence_level"":""95"",""kind"":""combined"",""value"":""0.04""}]",10.1016/j.jct.2007.09.004,10.1016/j.jct.2007.09.004;arXiv:1506.00262,3,3,p1_thermoml_zero_frequency_pure_293.15_303.15K;chodera_2015_historical_dielectric_crosscheck,true,zero_frequency|pure_component|experimental|historical_fallback_target
MWKFXSUHUHTGQN-UHFFFAOYSA-N,CCCCCCCCCCO,decan-1-ol,298.15,7.74,0.49,0.49,combined,95,"[{""confidence_level"":""95"",""kind"":""combined"",""value"":""0.49""}]",10.1021/acs.jced.8b00755,10.1021/acs.jced.8b00755,1,0,p1_thermoml_zero_frequency_pure_293.15_303.15K,false,zero_frequency|pure_component|experimental
NEQXUPRFDXNNTA-UHFFFAOYSA-N,CC(O)C(=O)O.NCCO,2-hydroxyethylammonium lactate,298.15,85.6,8,8,combined,95,"[{""confidence_level"":""95"",""kind"":""combined"",""value"":""8""}]",10.1021/je101184s,10.1021/je101184s,1,0,p1_thermoml_zero_frequency_pure_293.15_303.15K,false,zero_frequency|pure_component|experimental
OHLUUHNLEMFGTQ-UHFFFAOYSA-N,CN=C(C)O,N-methylacetamide,303.15,178.47,1.785,1.785,combined,95,"[{""confidence_level"":""95"",""kind"":""combined"",""value"":""1.785""}]",10.1021/je9002515,10.1021/je9002515;arXiv:1506.00262,1,2,p1_thermoml_zero_frequency_pure_293.15_303.15K;chodera_2015_historical_dielectric_crosscheck,true,zero_frequency|pure_component|experimental|historical_fallback_target
OIFBSDVPJOWBCH-UHFFFAOYSA-N,CCOC(=O)OCC,diethyl carbonate,298.15,2.834,0.057,0.057,combined,95,"[{""confidence_level"":""95"",""kind"":""combined"",""value"":""0.057""}]",10.1016/j.jct.2008.02.015,10.1016/j.jct.2008.02.015;arXiv:1506.00262,1,5,p1_thermoml_zero_frequency_pure_293.15_303.15K;chodera_2015_historical_dielectric_crosscheck,true,zero_frequency|pure_component|experimental|historical_fallback_target
OKKJLVBELUTLKV-UHFFFAOYSA-N,CO,methanol,298.15,33.6,0.07,0.07,combined,95,"[{""confidence_level"":""95"",""kind"":""combined"",""value"":""0.06""},{""confidence_level"":""95"",""kind"":""combined"",""value"":""0.07""},{""confidence_level"":""95"",""kind"":""combined"",""value"":""0.08""},{""confidence_level"":""95"",""kind"":""combined"",""value"":""0.11""},{""confidence_level"":""95"",""kind"":""combined"",""value"":""1.33""},{""confidence_level"":""95"",""kind"":""combined"",""value"":""3.5""}]",10.1016/j.fluid.2013.12.014;10.1016/j.jct.2012.08.009;10.1016/j.tca.2013.05.022;10.1021/je060248p;10.1021/je800593p,10.1016/j.fluid.2013.12.014;10.1016/j.jct.2012.08.009;10.1016/j.tca.2013.05.022;10.1021/je060248p;10.1021/je800593p;arXiv:1506.00262,13,6,p1_thermoml_zero_frequency_pure_293.15_303.15K;chodera_2015_historical_dielectric_crosscheck,true,zero_frequency|pure_component|experimental|historical_fallback_target
OOKUTCYPKPJYFV-UHFFFAOYSA-N,Br.Cn1ccnc1,1-methylimidazolium bromide,298.15,16.6,2.4,2.4,combined,95,"[{""confidence_level"":""95"",""kind"":""combined"",""value"":""2.4""}]",10.1021/je101184s,10.1021/je101184s,1,0,p1_thermoml_zero_frequency_pure_293.15_303.15K,false,zero_frequency|pure_component|experimental
PEDCQBHIVMGVHV-UHFFFAOYSA-N,OCC(O)CO,glycerol,303.15,41.17,0.25,0.25,combined,95,"[{""confidence_level"":""95"",""kind"":""combined"",""value"":""0.25""}]",10.1016/j.fluid.2008.01.024;10.1016/j.fluid.2009.07.009,10.1016/j.fluid.2008.01.024;10.1016/j.fluid.2009.07.009;arXiv:1506.00262,2,1,p1_thermoml_zero_frequency_pure_293.15_303.15K;chodera_2015_historical_dielectric_crosscheck,true,zero_frequency|pure_component|experimental|historical_fallback_target
QRCRANRUHQKZME-UHFFFAOYSA-N,CCCCn1c(C)c(C)[n+](C)c1C.F[B-](F)(F)F,"3-butyl-1,2,4,5-tetramethyl-1H-imidazol-3-ium tetrafluoroborate",298.15,12,1.2,1.2,combined,95,"[{""confidence_level"":""95"",""kind"":""combined"",""value"":""1.2""}]",10.1021/je101184s,10.1021/je101184s,1,0,p1_thermoml_zero_frequency_pure_293.15_303.15K,false,zero_frequency|pure_component|experimental
QTBSBXVTEAMEQO-UHFFFAOYSA-N,CC(=O)O,acetic acid,293.15,6.15,0.02,0.02,combined,95,"[{""confidence_level"":""95"",""kind"":""combined"",""value"":""0.02""}]",10.1016/j.jct.2012.08.009,10.1016/j.jct.2012.08.009,1,0,p1_thermoml_zero_frequency_pure_293.15_303.15K,false,zero_frequency|pure_component|experimental
RJQQOKKINHMXIM-UHFFFAOYSA-N,CC(O)C(=O)O.OCCN(CCO)CCO,triethanolamine lactate,298.15,59.7,6,6,combined,95,"[{""confidence_level"":""95"",""kind"":""combined"",""value"":""6""}]",10.1021/je101184s,10.1021/je101184s,1,0,p1_thermoml_zero_frequency_pure_293.15_303.15K,false,zero_frequency|pure_component|experimental
RYHBNJHYFVUHQT-UHFFFAOYSA-N,C1COCCO1,"1,4-dioxane",298.2,2.228,0.01,0.01,combined,95,"[{""confidence_level"":""95"",""kind"":""combined"",""value"":""0.01""}]",10.1016/j.jct.2011.07.021,10.1016/j.jct.2011.07.021;arXiv:1506.00262,1,3,p1_thermoml_zero_frequency_pure_293.15_303.15K;chodera_2015_historical_dielectric_crosscheck,true,zero_frequency|pure_component|experimental|historical_fallback_target
SBZXBUIDTXKZTM-UHFFFAOYSA-N,COCCOCCOC,"2,5,8-trioxanonane",298.15,7.3815,0.1485,0.1485,combined,95,"[{""confidence_level"":""95"",""kind"":""combined"",""value"":""0.147""},{""confidence_level"":""95"",""kind"":""combined"",""value"":""0.15""}]",10.1016/j.jct.2008.09.006;10.1016/j.jct.2010.09.008,10.1016/j.jct.2008.09.006;10.1016/j.jct.2010.09.008;arXiv:1506.00262,2,5,p1_thermoml_zero_frequency_pure_293.15_303.15K;chodera_2015_historical_dielectric_crosscheck,true,zero_frequency|pure_component|experimental|historical_fallback_target
SHQSVMDWKBRBGB-UHFFFAOYSA-N,O=C1CCC1,cyclobutanone,298.15,14.96,0.02,0.02,combined,95,"[{""confidence_level"":""95"",""kind"":""combined"",""value"":""0.02""}]",10.1021/je200682t,10.1021/je200682t,5,0,p1_thermoml_zero_frequency_pure_293.15_303.15K,false,zero_frequency|pure_component|experimental
SIXHYMZEOJSYQH-UHFFFAOYSA-M,CCCCn1cc[n+](C)c1.N#C[S-],1-butyl-3-methylimidazolium thiocyanate,298.15,13.7,1.6,1.6,combined,95,"[{""confidence_level"":""95"",""kind"":""combined"",""value"":""1.6""}]",10.1021/je101184s,10.1021/je101184s,1,0,p1_thermoml_zero_frequency_pure_293.15_303.15K,false,zero_frequency|pure_component|experimental
STCBHSHARMAIOM-UHFFFAOYSA-N,Cl.Cn1ccnc1,1-methylimidazolium chloride,298.15,13.8,2,2,combined,95,"[{""confidence_level"":""95"",""kind"":""combined"",""value"":""2""}]",10.1021/je101184s,10.1021/je101184s,1,0,p1_thermoml_zero_frequency_pure_293.15_303.15K,false,zero_frequency|pure_component|experimental
TVMXDCGIABBOFY-UHFFFAOYSA-N,CCCCCCCC,octane,298.15,1.961,0.118,0.118,combined,95,"[{""confidence_level"":""95"",""kind"":""combined"",""value"":""0.117""},{""confidence_level"":""95"",""kind"":""combined"",""value"":""0.118""}]",10.1016/j.tca.2012.05.036;10.1016/j.tca.2012.10.024,10.1016/j.tca.2012.05.036;10.1016/j.tca.2012.10.024;arXiv:1506.00262,6,5,p1_thermoml_zero_frequency_pure_293.15_303.15K;chodera_2015_historical_dielectric_crosscheck,true,zero_frequency|pure_component|experimental|historical_fallback_target
UAEPNZWRGJTJPN-UHFFFAOYSA-N,CC1CCCCC1,methylcyclohexane,298.2,2.01,0.01,0.01,combined,95,"[{""confidence_level"":""95"",""kind"":""combined"",""value"":""0.01""}]",10.1016/j.jct.2012.04.011,10.1016/j.jct.2012.04.011,1,0,p1_thermoml_zero_frequency_pure_293.15_303.15K,false,zero_frequency|pure_component|experimental
UCCKRVYTJPMHRO-UHFFFAOYSA-N,CCCCn1cc[n+](C)c1C.O=S(=O)([N-]S(=O)(=O)C(F)(F)F)C(F)(F)F,"1-butyl-2,3-dimethyl-1H-imidazolium bis(trifluoromethylsulfonyl)amide",298.15,14,1.6,1.6,combined,95,"[{""confidence_level"":""95"",""kind"":""combined"",""value"":""1.6""}]",10.1021/je101184s,10.1021/je101184s,1,0,p1_thermoml_zero_frequency_pure_293.15_303.15K,false,zero_frequency|pure_component|experimental
UEEJHVSXFDXPFK-UHFFFAOYSA-N,CN(C)CCO,"2-(N,N-dimethylamino)ethanol",303.15,17.18,0.1,0.1,combined,95,"[{""confidence_level"":""95"",""kind"":""combined"",""value"":""0.1""}]",10.1016/j.fluid.2008.01.024;10.1016/j.fluid.2009.07.009,10.1016/j.fluid.2008.01.024;10.1016/j.fluid.2009.07.009;arXiv:1506.00262,2,1,p1_thermoml_zero_frequency_pure_293.15_303.15K;chodera_2015_historical_dielectric_crosscheck,true,zero_frequency|pure_component|experimental|historical_fallback_target
UODQEMVTULZGKO-UHFFFAOYSA-N,CCCCC[N+]1(C)CCCC1.O=S(=O)([N-]S(=O)(=O)C(F)(F)F)C(F)(F)F,"1-pentyl-1-methylpyrrolidinium 1,1,1-trifluoro-N-[(trifluoromethyl)sulfonyl]methanesulfonamide",298.15,12.5,1.2,1.2,combined,95,"[{""confidence_level"":""95"",""kind"":""combined"",""value"":""1.2""}]",10.1021/je101184s,10.1021/je101184s,1,0,p1_thermoml_zero_frequency_pure_293.15_303.15K,false,zero_frequency|pure_component|experimental
UPCXAARSWVHVLY-UHFFFAOYSA-N,CC(=O)O.OCCN(CCO)CCO,triethanolammonium acetate,298.15,31,3,3,combined,95,"[{""confidence_level"":""95"",""kind"":""combined"",""value"":""3""}]",10.1021/je101184s,10.1021/je101184s,1,0,p1_thermoml_zero_frequency_pure_293.15_303.15K,false,zero_frequency|pure_component|experimental
UWHCKJMYHZGTIT-UHFFFAOYSA-N,OCCOCCOCCOCCO,tetraethylene glycol,298.15,19.91,0.04,0.04,combined,95,"[{""confidence_level"":""95"",""kind"":""combined"",""value"":""0.04""}]",10.1016/j.jct.2007.09.004,10.1016/j.jct.2007.09.004,3,0,p1_thermoml_zero_frequency_pure_293.15_303.15K,false,zero_frequency|pure_component|experimental
VCAIYEJBOWHUGP-UHFFFAOYSA-N,CCCCn1cc[n+](C)c1C.F[B-](F)(F)F,"1-butyl-2,3-dimethylimidazolium tetrafluoroborate",298.15,13.3,1.2,1.2,combined,95,"[{""confidence_level"":""95"",""kind"":""combined"",""value"":""1.2""}]",10.1021/je101184s,10.1021/je101184s,1,0,p1_thermoml_zero_frequency_pure_293.15_303.15K,false,zero_frequency|pure_component|experimental
VFTFKUDGYRBSAL-UHFFFAOYSA-N,C1COCCOCCOCCOCCO1,"1,4,7,10,13-pentaoxacyclopentadecane",298.15,15.48,0.15,0.15,combined,95,"[{""confidence_level"":""95"",""kind"":""combined"",""value"":""0.15""},{""confidence_level"":""95"",""kind"":""combined"",""value"":""0.16""}]",10.1021/je300234g,10.1021/je300234g,5,0,p1_thermoml_zero_frequency_pure_293.15_303.15K,false,zero_frequency|pure_component|experimental
VRFOKYHDLYBVAL-UHFFFAOYSA-M,CCOS(=O)(=O)[O-].CCn1cc[n+](C)c1,1-ethyl-3-methylimidazolium ethyl sulfate,298.15,35,3,3,combined,95,"[{""confidence_level"":""95"",""kind"":""combined"",""value"":""3""}]",10.1021/je101184s,10.1021/je101184s,1,0,p1_thermoml_zero_frequency_pure_293.15_303.15K,false,zero_frequency|pure_component|experimental
VVLAIYIMMFWRFW-UHFFFAOYSA-N,CC(=O)O.NCCO,2-hydroxyethylammonium acetate,298.15,58.3,5,5,combined,95,"[{""confidence_level"":""95"",""kind"":""combined"",""value"":""5""}]",10.1021/je101184s,10.1021/je101184s,1,0,p1_thermoml_zero_frequency_pure_293.15_303.15K,false,zero_frequency|pure_component|experimental
WYJOVVXUZNRJQY-UHFFFAOYSA-N,CC(=O)c1cccs1,2-acetylthiophene,298.15,29.19,0.29,0.29,combined,95,"[{""confidence_level"":""95"",""kind"":""combined"",""value"":""0.28""},{""confidence_level"":""95"",""kind"":""combined"",""value"":""0.29""},{""confidence_level"":""95"",""kind"":""combined"",""value"":""0.3""}]",10.1016/j.fluid.2016.10.026,10.1016/j.fluid.2016.10.026,5,0,p1_thermoml_zero_frequency_pure_293.15_303.15K,false,zero_frequency|pure_component|experimental
WZLFPVPRZGTCKP-UHFFFAOYSA-N,CC(F)(F)CC(F)(F)F,"1,1,1,3,3-pentafluorobutane",298.115,11.8861,0.0111,0.0111,combined,95,"[{""confidence_level"":""95"",""kind"":""combined"",""value"":""0.011""},{""confidence_level"":""95"",""kind"":""combined"",""value"":""0.0111""}]",10.1021/je700343t,10.1021/je700343t,32,0,p1_thermoml_zero_frequency_pure_293.15_303.15K,false,zero_frequency|pure_component|experimental
XDJYSDBSJWNTQT-UHFFFAOYSA-N,CCn1cc[n+](C)c1C.O=S(=O)([N-]S(=O)(=O)C(F)(F)F)C(F)(F)F,"1-ethyl-2,3-dimethylimidazolium bis[(trifluoromethyl)sulfonyl]imide",298.15,12.8,0.8,0.8,combined,95,"[{""confidence_level"":""95"",""kind"":""combined"",""value"":""0.8""}]",10.1021/je101184s,10.1021/je101184s,1,0,p1_thermoml_zero_frequency_pure_293.15_303.15K,false,zero_frequency|pure_component|experimental
XDTMQSROBMDMFD-UHFFFAOYSA-N,C1CCCCC1,cyclohexane,298.15,2.02,0.288,0.288,combined,95,"[{""confidence_level"":""95"",""kind"":""combined"",""value"":""0.01""},{""confidence_level"":""95"",""kind"":""combined"",""value"":""0.288""},{""confidence_level"":""95"",""kind"":""combined"",""value"":""0.29""}]",10.1016/j.jct.2012.04.011;10.1021/acs.jced.8b00755,10.1016/j.jct.2012.04.011;10.1021/acs.jced.8b00755,3,0,p1_thermoml_zero_frequency_pure_293.15_303.15K,false,zero_frequency|pure_component|experimental
XLYOFNOQVPJJNP-UHFFFAOYSA-N,O,water,297.575,78.87,0.1,0.1,combined,95,"[{""confidence_level"":""95"",""kind"":""combined"",""value"":""0.1""},{""confidence_level"":""95"",""kind"":""combined"",""value"":""0.25""},{""confidence_level"":""95"",""kind"":""combined"",""value"":""8.48""}]",10.1016/j.fluid.2014.05.006;10.1016/j.jct.2012.08.009;10.1021/je400149j,10.1016/j.fluid.2014.05.006;10.1016/j.jct.2012.08.009;10.1021/je400149j;arXiv:1506.00262,8,11,p1_thermoml_zero_frequency_pure_293.15_303.15K;chodera_2015_historical_dielectric_crosscheck,true,zero_frequency|pure_component|experimental|historical_fallback_target
XQQZRZQVBFHBHL-UHFFFAOYSA-N,C1COCCOCCOCCO1,"1,4,7,10-tetraoxacyclododecane",299.4,10.76,0.11,0.11,combined,95,"[{""confidence_level"":""95"",""kind"":""combined"",""value"":""0.11""}]",10.1021/je300234g,10.1021/je300234g,4,0,p1_thermoml_zero_frequency_pure_293.15_303.15K,false,zero_frequency|pure_component|experimental
XTHFKEDIFFGKHM-UHFFFAOYSA-N,COCCOC,"1,2-dimethoxyethane",298.15,7.0695,0.1405,0.1405,combined,95,"[{""confidence_level"":""95"",""kind"":""combined"",""value"":""0.14""},{""confidence_level"":""95"",""kind"":""combined"",""value"":""0.141""}]",10.1016/j.jct.2008.09.006;10.1016/j.jct.2010.09.008,10.1016/j.jct.2008.09.006;10.1016/j.jct.2010.09.008;arXiv:1506.00262,2,5,p1_thermoml_zero_frequency_pure_293.15_303.15K;chodera_2015_historical_dielectric_crosscheck,true,zero_frequency|pure_component|experimental|historical_fallback_target
YEJRWHAVMIAJKC-UHFFFAOYSA-N,O=C1CCCO1,.gamma.-butyrolactone,295.65,41.99,0.06,0.06,combined,95,"[{""confidence_level"":""95"",""kind"":""combined"",""value"":""0.06""}]",10.1021/je900503p,10.1021/je900503p;arXiv:1506.00262,4,4,p1_thermoml_zero_frequency_pure_293.15_303.15K;chodera_2015_historical_dielectric_crosscheck,true,zero_frequency|pure_component|experimental|historical_fallback_target
YEYKMVJDLWJFOA-UHFFFAOYSA-N,CCCOCCO,2-propoxyethanol,298.15,11.5,0.04,0.04,combined,95,"[{""confidence_level"":""95"",""kind"":""combined"",""value"":""0.04""}]",10.1016/j.jct.2007.09.004,10.1016/j.jct.2007.09.004;arXiv:1506.00262,3,3,p1_thermoml_zero_frequency_pure_293.15_303.15K;chodera_2015_historical_dielectric_crosscheck,true,zero_frequency|pure_component|experimental|historical_fallback_target
YFMFNYKEUDLDTL-UHFFFAOYSA-N,FC(C(F)(F)F)C(F)(F)F,"1,1,1,2,3,3,3-heptafluoropropane",302.85,4.1348,0.011,0.011,combined,95,"[{""confidence_level"":""95"",""kind"":""combined"",""value"":""0.011""}]",10.1021/je700343t,10.1021/je700343t,29,0,p1_thermoml_zero_frequency_pure_293.15_303.15K,false,zero_frequency|pure_component|experimental
YFNKIDBQEZZDLK-UHFFFAOYSA-N,COCCOCCOCCOC,"2,5,8,11-tetraoxadodecane",298.15,7.604,0.151,0.151,combined,95,"[{""confidence_level"":""95"",""kind"":""combined"",""value"":""0.15""},{""confidence_level"":""95"",""kind"":""combined"",""value"":""0.152""}]",10.1016/j.jct.2008.02.015;10.1016/j.jct.2010.09.008,10.1016/j.jct.2008.02.015;10.1016/j.jct.2010.09.008,2,0,p1_thermoml_zero_frequency_pure_293.15_303.15K,false,zero_frequency|pure_component|experimental
YIWUKEYIRIRTPP-UHFFFAOYSA-N,CCCCC(CC)CO,2-ethyl-1-hexanol,298.2,7.353,0.022,0.022,combined,95,"[{""confidence_level"":""95"",""kind"":""combined"",""value"":""0.022""}]",10.1016/j.jct.2011.07.021,10.1016/j.jct.2011.07.021;arXiv:1506.00262,1,3,p1_thermoml_zero_frequency_pure_293.15_303.15K;chodera_2015_historical_dielectric_crosscheck,true,zero_frequency|pure_component|experimental|historical_fallback_target
YXFVVABEGXRONW-UHFFFAOYSA-N,Cc1ccccc1,toluene,297.385,2.40445,0.004,0.004,combined,95,"[{""confidence_level"":""95"",""kind"":""combined"",""value"":""0.004""},{""confidence_level"":""95"",""kind"":""combined"",""value"":""0.006""},{""confidence_level"":""95"",""kind"":""combined"",""value"":""0.01""}]",10.1016/j.jct.2012.04.011;10.1021/je7006692,10.1016/j.jct.2012.04.011;10.1021/je7006692,8,0,p1_thermoml_zero_frequency_pure_293.15_303.15K,false,zero_frequency|pure_component|experimental
ZBCBWPMODOFKDW-UHFFFAOYSA-N,OCCNCCO,diethanolamine,303.15,24.69,0.49,0.49,combined,95,"[{""confidence_level"":""95"",""kind"":""combined"",""value"":""0.49""}]",10.1021/je600515j,10.1021/je600515j;arXiv:1506.00262,1,6,p1_thermoml_zero_frequency_pure_293.15_303.15K;chodera_2015_historical_dielectric_crosscheck,true,zero_frequency|pure_component|experimental|historical_fallback_target
ZHNUHDYFZUAESO-UHFFFAOYSA-N,N=CO,formamide,303.15,106.14,0.325,0.325,combined,95,"[{""confidence_level"":""95"",""kind"":""combined"",""value"":""0.01""},{""confidence_level"":""95"",""kind"":""combined"",""value"":""0.64""}]",10.1016/j.fluid.2008.01.024;10.1016/j.fluid.2009.07.009,10.1016/j.fluid.2008.01.024;10.1016/j.fluid.2009.07.009;arXiv:1506.00262,2,1,p1_thermoml_zero_frequency_pure_293.15_303.15K;chodera_2015_historical_dielectric_crosscheck,true,zero_frequency|pure_component|experimental|historical_fallback_target
ZIBGPFATKBEMQZ-UHFFFAOYSA-N,OCCOCCOCCO,triethylene glycol,298.15,23.07,0.04,0.04,combined,95,"[{""confidence_level"":""95"",""kind"":""combined"",""value"":""0.04""}]",10.1016/j.jct.2007.09.004,10.1016/j.jct.2007.09.004;arXiv:1506.00262,3,3,p1_thermoml_zero_frequency_pure_293.15_303.15K;chodera_2015_historical_dielectric_crosscheck,true,zero_frequency|pure_component|experimental|historical_fallback_target
ZMXDDKWLCZADIW-UHFFFAOYSA-N,CN(C)C=O,dimethylformamide,302.73,36.55,0.0345,0.0345,combined,95,"[{""confidence_level"":""95"",""kind"":""combined"",""value"":""0.001""},{""confidence_level"":""95"",""kind"":""combined"",""value"":""0.029""},{""confidence_level"":""95"",""kind"":""combined"",""value"":""0.03""},{""confidence_level"":""95"",""kind"":""combined"",""value"":""0.034""},{""confidence_level"":""95"",""kind"":""combined"",""value"":""0.035""},{""confidence_level"":""95"",""kind"":""combined"",""value"":""0.22""}]",10.1016/j.fluid.2008.01.024;10.1016/j.fluid.2009.07.009;10.1021/je9010773,10.1016/j.fluid.2008.01.024;10.1016/j.fluid.2009.07.009;10.1021/je9010773;arXiv:1506.00262,26,1,p1_thermoml_zero_frequency_pure_293.15_303.15K;chodera_2015_historical_dielectric_crosscheck,true,zero_frequency|pure_component|experimental|historical_fallback_target
ZPTRYWVRCNOTAS-UHFFFAOYSA-M,CCn1cc[n+](C)c1.O=S(=O)([O-])C(F)(F)F,1-ethyl-3-methylimidazolium trifluoromethanesulfonate,298.15,16.5,1,1,combined,95,"[{""confidence_level"":""95"",""kind"":""combined"",""value"":""1""}]",10.1021/je101184s,10.1021/je101184s,1,0,p1_thermoml_zero_frequency_pure_293.15_303.15K,false,zero_frequency|pure_component|experimental
ZSIAUFGUXNUGDI-UHFFFAOYSA-N,CCCCCCO,hexan-1-ol,298.15,14.26,0.03,0.03,combined,95,"[{""confidence_level"":""95"",""kind"":""combined"",""value"":""0.03""},{""confidence_level"":""95"",""kind"":""combined"",""value"":""0.62""}]",10.1021/acs.jced.8b00755;10.1021/je060248p,10.1021/acs.jced.8b00755;10.1021/je060248p,8,0,p1_thermoml_zero_frequency_pure_293.15_303.15K,false,zero_frequency|pure_component|experimental
ZTOMUSMDRMJOTH-UHFFFAOYSA-N,N#CCCCC#N,pentanedinitrile,298.15,34.6,0.1,0.1,combined,95,"[{""confidence_level"":""95"",""kind"":""combined"",""value"":""0.1""}]",10.1021/je300958c,10.1021/je300958c,5,0,p1_thermoml_zero_frequency_pure_293.15_303.15K,false,zero_frequency|pure_component|experimental
ZUHZGEOKBKGPSW-UHFFFAOYSA-N,COCCOCCOCCOCCOC,"2,5,8,11,14-pentaoxapentadecane",298.15,7.798,0.4655,0.4655,combined,95,"[{""confidence_level"":""95"",""kind"":""combined"",""value"":""0.16""},{""confidence_level"":""95"",""kind"":""combined"",""value"":""0.462""},{""confidence_level"":""95"",""kind"":""combined"",""value"":""0.469""},{""confidence_level"":""95"",""kind"":""combined"",""value"":""0.476""}]",10.1016/j.jct.2010.09.008;10.1016/j.tca.2012.10.024,10.1016/j.jct.2010.09.008;10.1016/j.tca.2012.10.024,4,0,p1_thermoml_zero_frequency_pure_293.15_303.15K,false,zero_frequency|pure_component|experimental
ZXEKIIBDNHEJCQ-UHFFFAOYSA-N,CC(C)CO,2-methyl-1-propanol,298.15,17.96,0.06,0.06,combined,95,"[{""confidence_level"":""95"",""kind"":""combined"",""value"":""0.06""}]",10.1021/je3007666;10.1021/je800593p,10.1021/je3007666;10.1021/je800593p;arXiv:1506.00262,6,5,p1_thermoml_zero_frequency_pure_293.15_303.15K;chodera_2015_historical_dielectric_crosscheck,true,zero_frequency|pure_component|experimental|historical_fallback_target
