Repository: LittleAlety/electrolyte-solvent-dielectric-ml

# 电解液溶剂筛选：可审计的多通道机器学习管线

> **2026-11-28 · PLAN B 生产失败诊断**：[根因分析](outputs/b750_completion/failure_diagnostics/FAILURE_ANALYSIS.md) · [执行报告](outputs/b750_completion/COMPLETION_REPORT.md)。214条测试通过；38/67合格，剩余21个几何步数耗尽、1个超时中断、7个从未启动。首轮5个续算全部合格，当前状态 BLOCKED_NEEDS_SUBMISSION。历史目标泄漏、方法错标、CM截断和点级CI解释已由[科学更正](outputs/b750_completion/scientific_errata.json)取代。

> An auditable, pre-registered machine-learning pipeline for electrolyte-solvent
> screening: static permittivity (epsilon), viscosity (eta), the orbital window
> (HOMO / LUMO), and redox potential - with a frozen main scoreboard, a shot ledger,
> and every negative result retained rather than routed around.

File: data/dielectric_v01_ext.csv
inchikey,smiles,name,T_K,dielectric,frequency_MHz,property_family,uncertainty,uncertainty_value,uncertainty_kind,confidence_level,uncertainty_text,uncertainty_relative_percent_max,source_doi,source_type,source_file,sha256,n_observations,gate_flags
BAPJBEWLBFYGME-UHFFFAOYSA-N,C=CC(=O)OC,methyl propenoate,318.15,6.308,0,zero_frequency,,,combined,95,,,10.1021/je301333b,thermoml,data/raw/thermoml/10.1021__je301333b-44cb9c59a180.xml,b9a217f64cadefcd0dd8da8bb047bc20bc02d06186c34d402b46298101823033,5,high_temperature_extension|zero_frequency|pure_component|experimental
BDERNNFJNOPAEC-UHFFFAOYSA-N,CCCO,propan-1-ol,323,17.82,0,zero_frequency,,,combined,95,,,10.1016/j.tca.2013.05.022,thermoml,data/raw/thermoml/10.1016__j.tca.2013.05.022-25c5c6642852.xml,f0f23f385a1d041d566575e26937a5efa0c3d758ea80f9b248f7a7c57c6f2dec,1,high_temperature_extension|zero_frequency|pure_component|experimental
BGTOWKSIORTVQH-UHFFFAOYSA-N,O=C1CCCC1,cyclopentanone,313.15,12.95,0,zero_frequency,,,combined,95,,,10.1021/je200682t,thermoml,data/raw/thermoml/10.1021__je200682t-e9b4b9282142.xml,c9f6e7b79f129e0ce35e5a8129edc13deb60795f2a5beb1c142f2b4bdf83d1f1,1,high_temperature_extension|zero_frequency|pure_component|experimental
BKIMMITUMNQMOS-UHFFFAOYSA-N,CCCCCCCCC,nonane,318.15,1.953,0,zero_frequency,,,combined,95,,,10.1016/j.jct.2008.09.006,thermoml,data/raw/thermoml/10.1016__j.jct.2008.09.006-26d32d668650.xml,fac691ab5f03cd711a6fa1735049bed46fcac2bcf22a6b00e1c6ee0bc4e70c0f,1,high_temperature_extension|zero_frequency|pure_component|experimental
BMRWNKZVCUKKSR-UHFFFAOYSA-N,CCC(O)CO,"1,2-butanediol",318.2,18.661,0,zero_frequency,,,combined,95,,,10.1016/j.jct.2011.07.021,thermoml,data/raw/thermoml/10.1016__j.jct.2011.07.021-b960d527f398.xml,6bba0fe8b1a4dbfd0d27aadeb4b360739d7a111d8eec00f38d76640e1fa84da0,1,high_temperature_extension|zero_frequency|pure_component|experimental
BTANRVKWQNVYAZ-UHFFFAOYSA-N,CCC(C)O,butan-2-ol,313.15,14.44,0,zero_frequency,,,combined,95,,,10.1021/je900503p,thermoml,data/raw/thermoml/10.1021__je900503p-c4927a582b2b.xml,bf9680cc2c3bfba58e1c4dd17ea6a0329e835375459beccbe561851b5f878ff7,1,high_temperature_extension|zero_frequency|pure_component|experimental
BTGRAWJCKBQKAO-UHFFFAOYSA-N,N#CCCCCC#N,hexanedinitrile,318.15,29.8,0,zero_frequency,,,combined,95,,,10.1021/je300958c,thermoml,data/raw/thermoml/10.1021__je300958c-3ec2399ba91a.xml,9c3a2f8c4017b916a6e7eb2a5957de40bbfa4556eb7d6bcbba3fa33aa3d06080,5,high_temperature_extension|zero_frequency|pure_component|experimental
BTNXBLUGMAMSSH-UHFFFAOYSA-N,N#CCCCCCCC#N,octanedinitrile,318.15,24.37,0,zero_frequency,,,combined,95,,,10.1021/je300958c,thermoml,data/raw/thermoml/10.1021__je300958c-3ec2399ba91a.xml,9c3a2f8c4017b916a6e7eb2a5957de40bbfa4556eb7d6bcbba3fa33aa3d06080,5,high_temperature_extension|zero_frequency|pure_component|experimental
CBTVGIZVANVGBH-UHFFFAOYSA-N,CC(C)(N)CO,2-amino-2-methylpropan-1-ol,318.15,19.27,0,zero_frequency,,,combined,95,,,10.1021/je600515j,thermoml,data/raw/thermoml/10.1021__je600515j-bd3a82860207.xml,901354ec9c34eada3ff170f489ed27f108f2b6f7fa42d9fd2533454306a96bd0,3,high_temperature_extension|zero_frequency|pure_component|experimental
CGZZMOTZOONQIA-UHFFFAOYSA-N,O=C1CCCCCC1,cycloheptanone,313.15,12.32,0,zero_frequency,,,combined,95,,,10.1021/je200682t,thermoml,data/raw/thermoml/10.1021__je200682t-e9b4b9282142.xml,c9f6e7b79f129e0ce35e5a8129edc13deb60795f2a5beb1c142f2b4bdf83d1f1,1,high_temperature_extension|zero_frequency|pure_component|experimental
CQEYYJKEWSMYFG-UHFFFAOYSA-N,C=CC(=O)OCCCC,butyl 2-propenoate,318.15,4.841,0,zero_frequency,,,combined,95,,,10.1021/je301333b,thermoml,data/raw/thermoml/10.1021__je301333b-44cb9c59a180.xml,b9a217f64cadefcd0dd8da8bb047bc20bc02d06186c34d402b46298101823033,5,high_temperature_extension|zero_frequency|pure_component|experimental
CRVGTESFCCXCTH-UHFFFAOYSA-N,CN(CCO)CCO,N-methyldiethanolamine,318.15,20.31,0,zero_frequency,,,combined,95,,,10.1016/j.tca.2012.10.004;10.1021/je600515j,thermoml,data/raw/thermoml/10.1016__j.tca.2012.10.004-2df5b3cc585c.xml;data/raw/thermoml/10.1021__je600515j-bd3a82860207.xml,0e2bacf087baf8c7248033da38f2a1ef49132f47d82b30a7b20fb534cf2bb54d;901354ec9c34eada3ff170f489ed27f108f2b6f7fa42d9fd2533454306a96bd0,6,high_temperature_extension|zero_frequency|pure_component|experimental
DNIAPMSPPWPWGF-UHFFFAOYSA-N,CC(O)CO,"1,2-propanediol",318.15,25.76,0,zero_frequency,,,combined,95,,,10.1021/je600515j,thermoml,data/raw/thermoml/10.1021__je600515j-bd3a82860207.xml,901354ec9c34eada3ff170f489ed27f108f2b6f7fa42d9fd2533454306a96bd0,3,high_temperature_extension|zero_frequency|pure_component|experimental
FXHOOIRPVKKKFG-UHFFFAOYSA-N,CC(=O)N(C)C,"N,N-dimethylethanamide",318.15,35.6145,0,zero_frequency,,,combined,95,,,10.1021/je9002515,thermoml,data/raw/thermoml/10.1021__je9002515-0028635372ce.xml,e3b7b25d5181fd5311a011898c9629362f31e309f35e43aa6b9c42b0a0abad6d,2,high_temperature_extension|zero_frequency|pure_component|experimental
GSEJCLTVZPLZKY-UHFFFAOYSA-N,OCCN(CCO)CCO,triethanolamine,318.15,26.07,0,zero_frequency,,,combined,95,,,10.1021/je600515j,thermoml,data/raw/thermoml/10.1021__je600515j-bd3a82860207.xml,901354ec9c34eada3ff170f489ed27f108f2b6f7fa42d9fd2533454306a96bd0,3,high_temperature_extension|zero_frequency|pure_component|experimental
HXJUTPCZVOIRIF-UHFFFAOYSA-N,O=S1(=O)CCCC1,sulfolane,318.15,41.6,0,zero_frequency,,,combined,95,,,10.1016/j.tca.2012.10.004,thermoml,data/raw/thermoml/10.1016__j.tca.2012.10.004-2df5b3cc585c.xml,0e2bacf087baf8c7248033da38f2a1ef49132f47d82b30a7b20fb534cf2bb54d,3,high_temperature_extension|zero_frequency|pure_component|experimental
IAZDPXIOMUYVGZ-UHFFFAOYSA-N,CS(C)=O,dimethyl sulfoxide,317.75,43.483,0,zero_frequency,,,combined,95,,,10.1021/je400149j;10.1021/je9010773,thermoml,data/raw/thermoml/10.1021__je400149j-7fb8965a0320.xml;data/raw/thermoml/10.1021__je9010773-d1b15ee811d3.xml,83e4c7604dc2b1f232c08f06cfe93e217f8873991697683c0613e62d7c5927a5;a6402daf95d6a9021704c1bb1081c4e1b9ed718f1619828e476850713e74a5bb,19,high_temperature_extension|zero_frequency|pure_component|experimental
IEJIGPNLZYLLBP-UHFFFAOYSA-N,COC(=O)OC,dimethyl carbonate,318.15,3.147,0,zero_frequency,,,combined,95,,,10.1016/j.jct.2008.02.015,thermoml,data/raw/thermoml/10.1016__j.jct.2008.02.015-2d3aeceb748c.xml,55971938b0e372660b794c9c92971d80dcfce69ef5fb0589731401dd9e5837ac,1,high_temperature_extension|zero_frequency|pure_component|experimental
IIRFCWANHMSDCG-UHFFFAOYSA-N,O=C1CCCCCCC1,cyclooctanone,318.15,13.27,0,zero_frequency,,,combined,95,,,10.1021/je200682t,thermoml,data/raw/thermoml/10.1021__je200682t-e9b4b9282142.xml,c9f6e7b79f129e0ce35e5a8129edc13deb60795f2a5beb1c142f2b4bdf83d1f1,5,high_temperature_extension|zero_frequency|pure_component|experimental
JHIVVAPYMSGYDF-UHFFFAOYSA-N,O=C1CCCCC1,cyclohexanone,313.15,14.89,0,zero_frequency,,,combined,95,,,10.1021/je200682t,thermoml,data/raw/thermoml/10.1021__je200682t-e9b4b9282142.xml,c9f6e7b79f129e0ce35e5a8129edc13deb60795f2a5beb1c142f2b4bdf83d1f1,1,high_temperature_extension|zero_frequency|pure_component|experimental
JIGUQPWFLRLWPJ-UHFFFAOYSA-N,C=CC(=O)OCC,ethyl propenoate,318.15,5.587,0,zero_frequency,,,combined,95,,,10.1021/je301333b,thermoml,data/raw/thermoml/10.1021__je301333b-44cb9c59a180.xml,b9a217f64cadefcd0dd8da8bb047bc20bc02d06186c34d402b46298101823033,5,high_temperature_extension|zero_frequency|pure_component|experimental
KFZMGEQAYNKOFK-UHFFFAOYSA-N,CC(C)O,propan-2-ol,323,16.57,0,zero_frequency,,,combined,95,,,10.1016/j.tca.2013.05.022,thermoml,data/raw/thermoml/10.1016__j.tca.2013.05.022-25c5c6642852.xml,f0f23f385a1d041d566575e26937a5efa0c3d758ea80f9b248f7a7c57c6f2dec,1,high_temperature_extension|zero_frequency|pure_component|experimental
LCGLNKUTAGEVQW-UHFFFAOYSA-N,COC,dimethyl ether,323,5.025,0,zero_frequency,,,combined,95,,,10.1021/je060283w,thermoml,data/raw/thermoml/10.1021__je060283w-00fe51efffa4.xml,c67752268fca691b9e0f72ec3839f6c9ccf921846bf6ddf2dc1b1e37c91dcf3d,46,high_temperature_extension|zero_frequency|pure_component|experimental
LFQSCWFLJHTTHZ-UHFFFAOYSA-N,CCO,ethanol,323,23.25,0,zero_frequency,,,combined,95,,,10.1016/j.tca.2013.05.022,thermoml,data/raw/thermoml/10.1016__j.tca.2013.05.022-25c5c6642852.xml,f0f23f385a1d041d566575e26937a5efa0c3d758ea80f9b248f7a7c57c6f2dec,1,high_temperature_extension|zero_frequency|pure_component|experimental
LLEVMYXEJUDBTA-UHFFFAOYSA-N,N#CCCCCCC#N,heptanedinitrile,318.15,27.68,0,zero_frequency,,,combined,95,,,10.1021/je300958c,thermoml,data/raw/thermoml/10.1021__je300958c-3ec2399ba91a.xml,9c3a2f8c4017b916a6e7eb2a5957de40bbfa4556eb7d6bcbba3fa33aa3d06080,5,high_temperature_extension|zero_frequency|pure_component|experimental
LRHPLDYGYMQRHN-UHFFFAOYSA-N,CCCCO,butan-1-ol,313.15,15.45,0,zero_frequency,,,combined,95,,,10.1021/je900503p,thermoml,data/raw/thermoml/10.1021__je900503p-c4927a582b2b.xml,bf9680cc2c3bfba58e1c4dd17ea6a0329e835375459beccbe561851b5f878ff7,1,high_temperature_extension|zero_frequency|pure_component|experimental
LVTYICIALWPMFW-UHFFFAOYSA-N,CC(O)CNCC(C)O,N-(2-hydroxypropyl)-2-hydroxy-1-propanamine,318.15,13.49,0,zero_frequency,,,combined,95,,,10.1021/je600515j,thermoml,data/raw/thermoml/10.1021__je600515j-bd3a82860207.xml,901354ec9c34eada3ff170f489ed27f108f2b6f7fa42d9fd2533454306a96bd0,3,high_temperature_extension|zero_frequency|pure_component|experimental
OHLUUHNLEMFGTQ-UHFFFAOYSA-N,CN=C(C)O,N-methylacetamide,318.15,157.027,0,zero_frequency,,,combined,95,,,10.1021/je9002515,thermoml,data/raw/thermoml/10.1021__je9002515-0028635372ce.xml,e3b7b25d5181fd5311a011898c9629362f31e309f35e43aa6b9c42b0a0abad6d,2,high_temperature_extension|zero_frequency|pure_component|experimental
OIFBSDVPJOWBCH-UHFFFAOYSA-N,CCOC(=O)OCC,diethyl carbonate,318.15,2.837,0,zero_frequency,,,combined,95,,,10.1016/j.jct.2008.02.015,thermoml,data/raw/thermoml/10.1016__j.jct.2008.02.015-2d3aeceb748c.xml,55971938b0e372660b794c9c92971d80dcfce69ef5fb0589731401dd9e5837ac,1,high_temperature_extension|zero_frequency|pure_component|experimental
OKKJLVBELUTLKV-UHFFFAOYSA-N,CO,methanol,323,31.98,0,zero_frequency,,,combined,95,,,10.1016/j.tca.2013.05.022,thermoml,data/raw/thermoml/10.1016__j.tca.2013.05.022-25c5c6642852.xml,f0f23f385a1d041d566575e26937a5efa0c3d758ea80f9b248f7a7c57c6f2dec,1,high_temperature_extension|zero_frequency|pure_component|experimental
RYHBNJHYFVUHQT-UHFFFAOYSA-N,C1COCCO1,"1,4-dioxane",318.2,2.187,0,zero_frequency,,,combined,95,,,10.1016/j.jct.2011.07.021,thermoml,data/raw/thermoml/10.1016__j.jct.2011.07.021-b960d527f398.xml,6bba0fe8b1a4dbfd0d27aadeb4b360739d7a111d8eec00f38d76640e1fa84da0,1,high_temperature_extension|zero_frequency|pure_component|experimental
SBZXBUIDTXKZTM-UHFFFAOYSA-N,COCCOCCOC,"2,5,8-trioxanonane",318.15,6.886,0,zero_frequency,,,combined,95,,,10.1016/j.jct.2008.09.006,thermoml,data/raw/thermoml/10.1016__j.jct.2008.09.006-26d32d668650.xml,fac691ab5f03cd711a6fa1735049bed46fcac2bcf22a6b00e1c6ee0bc4e70c0f,1,high_temperature_extension|zero_frequency|pure_component|experimental
SHQSVMDWKBRBGB-UHFFFAOYSA-N,O=C1CCC1,cyclobutanone,313.15,14.25,0,zero_frequency,,,combined,95,,,10.1021/je200682t,thermoml,data/raw/thermoml/10.1021__je200682t-e9b4b9282142.xml,c9f6e7b79f129e0ce35e5a8129edc13deb60795f2a5beb1c142f2b4bdf83d1f1,1,high_temperature_extension|zero_frequency|pure_component|experimental
VFTFKUDGYRBSAL-UHFFFAOYSA-N,C1COCCOCCOCCOCCO1,"1,4,7,10,13-pentaoxacyclopentadecane",318.15,13.96,0,zero_frequency,,,combined,95,,,10.1021/je300234g,thermoml,data/raw/thermoml/10.1021__je300234g-6ca2bf760d6c.xml,aa85b41304f6fbabcfdb979932b08c3fb4ba8bfb4b2ecab5df8a743765d05742,5,high_temperature_extension|zero_frequency|pure_component|experimental
WYJOVVXUZNRJQY-UHFFFAOYSA-N,CC(=O)c1cccs1,2-acetylthiophene,318.15,26.32,0,zero_frequency,,,combined,95,,,10.1016/j.fluid.2016.10.026,thermoml,data/raw/thermoml/10.1016__j.fluid.2016.10.026-4f9936028fc6.xml,f5785805d0e0599622843af70d65c823c650772223ef17e5131a708a8f8809b1,5,high_temperature_extension|zero_frequency|pure_component|experimental
XEZNGIUYQVAUSS-UHFFFAOYSA-N,C1COCCOCCOCCOCCOCCO1,"1,4,7,10,13,16-hexaoxacyclooctadecane",319.4,8.84,0,zero_frequency,,,combined,95,,,10.1021/je300234g,thermoml,data/raw/thermoml/10.1021__je300234g-6ca2bf760d6c.xml,aa85b41304f6fbabcfdb979932b08c3fb4ba8bfb4b2ecab5df8a743765d05742,4,high_temperature_extension|zero_frequency|pure_component|experimental
XLYOFNOQVPJJNP-UHFFFAOYSA-N,O,water,318.15,71.765,0,zero_frequency,,,combined,95,,,10.1021/je400149j,thermoml,data/raw/thermoml/10.1021__je400149j-7fb8965a0320.xml,a6402daf95d6a9021704c1bb1081c4e1b9ed718f1619828e476850713e74a5bb,6,high_temperature_extension|zero_frequency|pure_component|experimental
XQQZRZQVBFHBHL-UHFFFAOYSA-N,C1COCCOCCOCCO1,"1,4,7,10-tetraoxacyclododecane",318.15,9.9,0,zero_frequency,,,combined,95,,,10.1021/je300234g,thermoml,data/raw/thermoml/10.1021__je300234g-6ca2bf760d6c.xml,aa85b41304f6fbabcfdb979932b08c3fb4ba8bfb4b2ecab5df8a743765d05742,5,high_temperature_extension|zero_frequency|pure_component|experimental
XTHFKEDIFFGKHM-UHFFFAOYSA-N,COCCOC,"1,2-dimethoxyethane",318.15,6.456,0,zero_frequency,,,combined,95,,,10.1016/j.jct.2008.09.006,thermoml,data/raw/thermoml/10.1016__j.jct.2008.09.006-26d32d668650.xml,fac691ab5f03cd711a6fa1735049bed46fcac2bcf22a6b00e1c6ee0bc4e70c0f,1,high_temperature_extension|zero_frequency|pure_component|experimental
YEJRWHAVMIAJKC-UHFFFAOYSA-N,O=C1CCCO1,.gamma.-butyrolactone,313.15,39.92,0,zero_frequency,,,combined,95,,,10.1021/je900503p,thermoml,data/raw/thermoml/10.1021__je900503p-c4927a582b2b.xml,bf9680cc2c3bfba58e1c4dd17ea6a0329e835375459beccbe561851b5f878ff7,1,high_temperature_extension|zero_frequency|pure_component|experimental
YFNKIDBQEZZDLK-UHFFFAOYSA-N,COCCOCCOCCOC,"2,5,8,11-tetraoxadodecane",318.15,7.093,0,zero_frequency,,,combined,95,,,10.1016/j.jct.2008.02.015,thermoml,data/raw/thermoml/10.1016__j.jct.2008.02.015-2d3aeceb748c.xml,55971938b0e372660b794c9c92971d80dcfce69ef5fb0589731401dd9e5837ac,1,high_temperature_extension|zero_frequency|pure_component|experimental
YIWUKEYIRIRTPP-UHFFFAOYSA-N,CCCCC(CC)CO,2-ethyl-1-hexanol,318.2,5.522,0,zero_frequency,,,combined,95,,,10.1016/j.jct.2011.07.021,thermoml,data/raw/thermoml/10.1016__j.jct.2011.07.021-b960d527f398.xml,6bba0fe8b1a4dbfd0d27aadeb4b360739d7a111d8eec00f38d76640e1fa84da0,1,high_temperature_extension|zero_frequency|pure_component|experimental
YXFVVABEGXRONW-UHFFFAOYSA-N,Cc1ccccc1,toluene,315.79,2.34637,0,zero_frequency,,,combined,95,,,10.1021/je7006692,thermoml,data/raw/thermoml/10.1021__je7006692-c10406949a75.xml,00280a3883bad4ad2252b3a9c8443e4eb40a176f70e8f1b532e40fdfdd1a313f,14,high_temperature_extension|zero_frequency|pure_component|experimental
ZBCBWPMODOFKDW-UHFFFAOYSA-N,OCCNCCO,diethanolamine,318.15,23.28,0,zero_frequency,,,combined,95,,,10.1021/je600515j,thermoml,data/raw/thermoml/10.1021__je600515j-bd3a82860207.xml,901354ec9c34eada3ff170f489ed27f108f2b6f7fa42d9fd2533454306a96bd0,3,high_temperature_extension|zero_frequency|pure_component|experimental
ZMXDDKWLCZADIW-UHFFFAOYSA-N,CN(C)C=O,dimethylformamide,318.12,34.022,0,zero_frequency,,,combined,95,,,10.1021/je9010773,thermoml,data/raw/thermoml/10.1021__je9010773-d1b15ee811d3.xml,83e4c7604dc2b1f232c08f06cfe93e217f8873991697683c0613e62d7c5927a5,13,high_temperature_extension|zero_frequency|pure_component|experimental
ZTOMUSMDRMJOTH-UHFFFAOYSA-N,N#CCCCC#N,pentanedinitrile,318.15,32.67,0,zero_frequency,,,combined,95,,,10.1021/je300958c,thermoml,data/raw/thermoml/10.1021__je300958c-3ec2399ba91a.xml,9c3a2f8c4017b916a6e7eb2a5957de40bbfa4556eb7d6bcbba3fa33aa3d06080,5,high_temperature_extension|zero_frequency|pure_component|experimental
KMTRUDSVKNLOMY-UHFFFAOYSA-N,O=C1OCC1,ethylene carbonate,313.15,90.5,1,frequency_dependent,,,relative_upper_bound,,<1.5% relative,1.5,10.1021/je050341y,literature_manual_entry,"Chernyak, J. Chem. Eng. Data 2006, 51(2), 416-418, Table 1, p416",,1,high_temperature_extension|literature_manual_entry|single_source|frequency_1mhz

File: data/dielectric_v02.csv (part 1 of 2)
inchikey,smiles,name,T_K,dielectric,uncertainty,uncertainty_value,uncertainty_kind,confidence_level,uncertainty_json,source_doi,source_dois_all,n_observations,n_historical_observations,source_scope,crosscheck_available,gate_flags,source_record_id,source_page,source_quality,selection_rank,structure_resolution_source,al_round1_hit,max_tanimoto_solvfunc
AFBPFSWMIHJQDM-UHFFFAOYSA-N,CNc1ccccc1,N-methylaniline,300.15,5.878,0.001,0.001,combined,95,"[{""confidence_level"":""95"",""kind"":""combined"",""value"":""0.001""}]",10.1016/j.jct.2011.10.028,10.1016/j.jct.2011.10.028;arXiv:1506.00262,1,1,p1_thermoml_zero_frequency_pure_293.15_303.15K;chodera_2015_historical_dielectric_crosscheck,true,zero_frequency|pure_component|experimental|historical_fallback_target,,,,,,,
ALYCOCULEAWWJO-UHFFFAOYSA-N,CCCCC[N+](CC)(CC)CC.O=S(=O)([N-]S(=O)(=O)C(F)(F)F)C(F)(F)F,triethylpentylammonium bis(trifluoromethylsulfonyl)imide,298.15,12.5,1.4,1.4,combined,95,"[{""confidence_level"":""95"",""kind"":""combined"",""value"":""1.4""}]",10.1021/je101184s,10.1021/je101184s,1,0,p1_thermoml_zero_frequency_pure_293.15_303.15K,false,zero_frequency|pure_component|experimental,,,,,,,
AMQJEAYHLZJPGS-UHFFFAOYSA-N,CCCCCO,pentan-1-ol,298.15,15.736,0.04,0.04,combined,95,"[{""confidence_level"":""95"",""kind"":""combined"",""value"":""0.03""},{""confidence_level"":""95"",""kind"":""combined"",""value"":""0.04""},{""confidence_level"":""95"",""kind"":""combined"",""value"":""0.874""},{""confidence_level"":""95"",""kind"":""combined"",""value"":""0.875""},{""confidence_level"":""95"",""kind"":""combined"",""value"":""0.909""},{""confidence_level"":""95"",""kind"":""combined"",""value"":""0.91""},{""confidence_level"":""95"",""kind"":""combined"",""value"":""0.944""}]",10.1016/j.tca.2012.05.036;10.1016/j.tca.2012.10.024;10.1021/je060248p,10.1016/j.tca.2012.05.036;10.1016/j.tca.2012.10.024;10.1021/je060248p;arXiv:1506.00262,13,5,p1_thermoml_zero_frequency_pure_293.15_303.15K;chodera_2015_historical_dielectric_crosscheck,true,zero_frequency|pure_component|experimental|historical_fallback_target,,,,,,,
BAPJBEWLBFYGME-UHFFFAOYSA-N,C=CC(=O)OC,methyl propenoate,298.15,7.021,0.035,0.035,combined,95,"[{""confidence_level"":""95"",""kind"":""combined"",""value"":""0.034""},{""confidence_level"":""95"",""kind"":""combined"",""value"":""0.035""},{""confidence_level"":""95"",""kind"":""combined"",""value"":""0.036""}]",10.1021/je301333b,10.1021/je301333b;arXiv:1506.00262,5,21,p1_thermoml_zero_frequency_pure_293.15_303.15K;chodera_2015_historical_dielectric_crosscheck,true,zero_frequency|pure_component|experimental|historical_fallback_target,,,,,,,
BBMCTIGTTCKYKF-UHFFFAOYSA-N,CCCCCCCO,heptan-1-ol,298.15,12.65,0.03,0.03,combined,95,"[{""confidence_level"":""95"",""kind"":""combined"",""value"":""0.02""},{""confidence_level"":""95"",""kind"":""combined"",""value"":""0.03""}]",10.1021/je060248p,10.1021/je060248p,7,0,p1_thermoml_zero_frequency_pure_293.15_303.15K,false,zero_frequency|pure_component|experimental,,,,,,,
BDERNNFJNOPAEC-UHFFFAOYSA-N,CCCO,propan-1-ol,298.15,21.3,0.05,0.05,combined,95,"[{""confidence_level"":""95"",""kind"":""combined"",""value"":""0.001""},{""confidence_level"":""95"",""kind"":""combined"",""value"":""0.04""},{""confidence_level"":""95"",""kind"":""combined"",""value"":""0.05""},{""confidence_level"":""95"",""kind"":""combined"",""value"":""0.06""},{""confidence_level"":""95"",""kind"":""combined"",""value"":""0.95""},{""confidence_level"":""95"",""kind"":""combined"",""value"":""2.3""}]",10.1016/j.fluid.2013.12.014;10.1016/j.jct.2011.10.028;10.1016/j.tca.2013.05.022;10.1021/je060248p;10.1021/je800593p,10.1016/j.fluid.2013.12.014;10.1016/j.jct.2011.10.028;10.1016/j.tca.2013.05.022;10.1021/je060248p;10.1021/je800593p;arXiv:1506.00262,13,7,p1_thermoml_zero_frequency_pure_293.15_303.15K;chodera_2015_historical_dielectric_crosscheck,true,zero_frequency|pure_component|experimental|historical_fallback_target,,,,,,,
BGTOWKSIORTVQH-UHFFFAOYSA-N,O=C1CCCC1,cyclopentanone,298.15,13.505,0.04,0.04,combined,95,"[{""confidence_level"":""95"",""kind"":""combined"",""value"":""0.04""},{""confidence_level"":""95"",""kind"":""combined"",""value"":""0.63""}]",10.1021/acs.jced.8b00755;10.1021/je200682t,10.1021/acs.jced.8b00755;10.1021/je200682t;arXiv:1506.00262,6,9,p1_thermoml_zero_frequency_pure_293.15_303.15K;chodera_2015_historical_dielectric_crosscheck,true,zero_frequency|pure_component|experimental|historical_fallback_target,,,,,,,
BKIMMITUMNQMOS-UHFFFAOYSA-N,CCCCCCCCC,nonane,298.15,1.98,0.04,0.04,combined,95,"[{""confidence_level"":""95"",""kind"":""combined"",""value"":""0.04""}]",10.1016/j.jct.2008.09.006,10.1016/j.jct.2008.09.006;arXiv:1506.00262,1,5,p1_thermoml_zero_frequency_pure_293.15_303.15K;chodera_2015_historical_dielectric_crosscheck,true,zero_frequency|pure_component|experimental|historical_fallback_target,,,,,,,
BMRWNKZVCUKKSR-UHFFFAOYSA-N,CCC(O)CO,"1,2-butanediol",298.2,22.143,0.037,0.037,combined,95,"[{""confidence_level"":""95"",""kind"":""combined"",""value"":""0.037""}]",10.1016/j.jct.2011.07.021,10.1016/j.jct.2011.07.021,1,0,p1_thermoml_zero_frequency_pure_293.15_303.15K,false,zero_frequency|pure_component|experimental,,,,,,,
BTANRVKWQNVYAZ-UHFFFAOYSA-N,CCC(C)O,butan-2-ol,298.15,16.6,0.06,0.06,combined,95,"[{""confidence_level"":""95"",""kind"":""combined"",""value"":""0.06""},{""confidence_level"":""95"",""kind"":""combined"",""value"":""1.9""}]",10.1016/j.fluid.2013.12.014;10.1021/je3007666;10.1021/je800593p;10.1021/je900503p,10.1016/j.fluid.2013.12.014;10.1021/je3007666;10.1021/je800593p;10.1021/je900503p,10,0,p1_thermoml_zero_frequency_pure_293.15_303.15K,false,zero_frequency|pure_component|experimental,,,,,,,
BTGRAWJCKBQKAO-UHFFFAOYSA-N,N#CCCCCC#N,hexanedinitrile,298.15,32.12,0.1,0.1,combined,95,"[{""confidence_level"":""95"",""kind"":""combined"",""value"":""0.1""}]",10.1021/je300958c,10.1021/je300958c,5,0,p1_thermoml_zero_frequency_pure_293.15_303.15K,false,zero_frequency|pure_component|experimental,,,,,,,
BTNXBLUGMAMSSH-UHFFFAOYSA-N,N#CCCCCCCC#N,octanedinitrile,298.15,25.94,0.1,0.1,combined,95,"[{""confidence_level"":""95"",""kind"":""combined"",""value"":""0.1""}]",10.1021/je300958c,10.1021/je300958c,5,0,p1_thermoml_zero_frequency_pure_293.15_303.15K,false,zero_frequency|pure_component|experimental,,,,,,,
CBTVGIZVANVGBH-UHFFFAOYSA-N,CC(C)(N)CO,2-amino-2-methylpropan-1-ol,303.15,20.59,0.41,0.41,combined,95,"[{""confidence_level"":""95"",""kind"":""combined"",""value"":""0.41""}]",10.1021/je600515j,10.1021/je600515j;arXiv:1506.00262,1,5,p1_thermoml_zero_frequency_pure_293.15_303.15K;chodera_2015_historical_dielectric_crosscheck,true,zero_frequency|pure_component|experimental|historical_fallback_target,,,,,,,
CGZZMOTZOONQIA-UHFFFAOYSA-N,O=C1CCCCCC1,cycloheptanone,298.15,12.92,0.02,0.02,combined,95,"[{""confidence_level"":""95"",""kind"":""combined"",""value"":""0.02""}]",10.1021/je200682t,10.1021/je200682t;arXiv:1506.00262,5,1,p1_thermoml_zero_frequency_pure_293.15_303.15K;chodera_2015_historical_dielectric_crosscheck,true,zero_frequency|pure_component|experimental|historical_fallback_target,,,,,,,
CQEYYJKEWSMYFG-UHFFFAOYSA-N,C=CC(=O)OCCCC,butyl 2-propenoate,298.15,5.31,0.027,0.027,combined,95,"[{""confidence_level"":""95"",""kind"":""combined"",""value"":""0.026""},{""confidence_level"":""95"",""kind"":""combined"",""value"":""0.027""}]",10.1021/je301333b,10.1021/je301333b;arXiv:1506.00262,5,21,p1_thermoml_zero_frequency_pure_293.15_303.15K;chodera_2015_historical_dielectric_crosscheck,true,zero_frequency|pure_component|experimental|historical_fallback_target,,,,,,,
CRVGTESFCCXCTH-UHFFFAOYSA-N,CN(CCO)CCO,N-methyldiethanolamine,300.65,22.12,0.9,0.9,combined,95,"[{""confidence_level"":""95"",""kind"":""combined"",""value"":""0.44""},{""confidence_level"":""95"",""kind"":""combined"",""value"":""0.9""}]",10.1016/j.tca.2012.10.004;10.1021/je600515j,10.1016/j.tca.2012.10.004;10.1021/je600515j;arXiv:1506.00262,4,8,p1_thermoml_zero_frequency_pure_293.15_303.15K;chodera_2015_historical_dielectric_crosscheck,true,zero_frequency|pure_component|experimental|historical_fallback_target,,,,,,,
DKGAVHZHDRPRBM-UHFFFAOYSA-N,CC(C)(C)O,2-methylpropan-2-ol,298.15,12.49,0.06,0.06,combined,95,"[{""confidence_level"":""95"",""kind"":""combined"",""value"":""0.06""}]",10.1021/je3007666,10.1021/je3007666,3,0,p1_thermoml_zero_frequency_pure_293.15_303.15K,false,zero_frequency|pure_component|experimental,,,,,,,
DNIAPMSPPWPWGF-UHFFFAOYSA-N,CC(O)CO,"1,2-propanediol",303.15,27.87,0.56,0.56,combined,95,"[{""confidence_level"":""95"",""kind"":""combined"",""value"":""0.56""}]",10.1021/je600515j,10.1021/je600515j;arXiv:1506.00262,1,6,p1_thermoml_zero_frequency_pure_293.15_303.15K;chodera_2015_historical_dielectric_crosscheck,true,zero_frequency|pure_component|experimental|historical_fallback_target,,,,,,,
DURPTKYDGMDSBL-UHFFFAOYSA-N,CCCCOCCCC,dibutyl ether,298.15,3.106,0.186,0.186,combined,95,"[{""confidence_level"":""95"",""kind"":""combined"",""value"":""0.184""},{""confidence_level"":""95"",""kind"":""combined"",""value"":""0.186""},{""confidence_level"":""95"",""kind"":""combined"",""value"":""0.189""}]",10.1016/j.tca.2012.05.036,10.1016/j.tca.2012.05.036;arXiv:1506.00262,3,5,p1_thermoml_zero_frequency_pure_293.15_303.15K;chodera_2015_historical_dielectric_crosscheck,true,zero_frequency|pure_component|experimental|historical_fallback_target,,,,,,,
FRZPYEHDSAQGAS-UHFFFAOYSA-M,CCCCn1cc[n+](C)c1.O=S(=O)([O-])C(F)(F)F,1-butyl-3-methylimidazolium trifluoromethanesulfonate,298.15,12.9,1,1,combined,95,"[{""confidence_level"":""95"",""kind"":""combined"",""value"":""1""}]",10.1021/je101184s,10.1021/je101184s,1,0,p1_thermoml_zero_frequency_pure_293.15_303.15K,false,zero_frequency|pure_component|experimental,,,,,,,
FXHOOIRPVKKKFG-UHFFFAOYSA-N,CC(=O)N(C)C,"N,N-dimethylethanamide",303.15,37.72,0.23,0.23,combined,95,"[{""confidence_level"":""95"",""kind"":""combined"",""value"":""0.23""},{""confidence_level"":""95"",""kind"":""combined"",""value"":""0.387""}]",10.1016/j.fluid.2008.01.024;10.1016/j.fluid.2009.07.009;10.1021/je9002515,10.1016/j.fluid.2008.01.024;10.1016/j.fluid.2009.07.009;10.1021/je9002515;arXiv:1506.00262,3,3,p1_thermoml_zero_frequency_pure_293.15_303.15K;chodera_2015_historical_dielectric_crosscheck,true,zero_frequency|pure_component|experimental|historical_fallback_target,,,,,,,
FYIRUPZTYPILDH-UHFFFAOYSA-N,FC(F)C(F)C(F)(F)F,"1,1,1,2,3,3-hexafluoropropane",302.85,5.3105,0.011,0.011,combined,95,"[{""confidence_level"":""95"",""kind"":""combined"",""value"":""0.011""}]",10.1021/je700343t,10.1021/je700343t,29,0,p1_thermoml_zero_frequency_pure_293.15_303.15K,false,zero_frequency|pure_component|experimental,,,,,,,
GRYUVYIMDGRRLN-UHFFFAOYSA-N,CCCCn1c(C)c(C)[n+](C)c1C.O=S(=O)([N-]S(=O)(=O)C(F)(F)F)C(F)(F)F,"1-butyl-2,3,4,5-tetramethylimidazolium bis(trifluoromethylsulfonyl)imide",298.15,15,1.6,1.6,combined,95,"[{""confidence_level"":""95"",""kind"":""combined"",""value"":""1.6""}]",10.1021/je101184s,10.1021/je101184s,1,0,p1_thermoml_zero_frequency_pure_293.15_303.15K,false,zero_frequency|pure_component|experimental,,,,,,,
GSEJCLTVZPLZKY-UHFFFAOYSA-N,OCCN(CCO)CCO,triethanolamine,303.15,28.11,0.56,0.56,combined,95,"[{""confidence_level"":""95"",""kind"":""combined"",""value"":""0.56""}]",10.1021/je600515j,10.1021/je600515j;arXiv:1506.00262,1,5,p1_thermoml_zero_frequency_pure_293.15_303.15K;chodera_2015_historical_dielectric_crosscheck,true,zero_frequency|pure_component|experimental|historical_fallback_target,,,,,,,
GSGLHYXFTXGIAQ-UHFFFAOYSA-M,COP(=O)([O-])OC.Cn1cc[n+](C)c1,"1,3-dimethylimidazolium dimethylphosphate",298.15,29.6,3,3,combined,95,"[{""confidence_level"":""95"",""kind"":""combined"",""value"":""3""}]",10.1021/je101184s,10.1021/je101184s,1,0,p1_thermoml_zero_frequency_pure_293.15_303.15K,false,zero_frequency|pure_component|experimental,,,,,,,
HPXRVTGHNJAIIH-UHFFFAOYSA-N,OC1CCCCC1,cyclohexanol,298.15,15.71,0.68,0.68,combined,95,"[{""confidence_level"":""95"",""kind"":""combined"",""value"":""0.68""}]",10.1021/acs.jced.8b00755,10.1021/acs.jced.8b00755,1,0,p1_thermoml_zero_frequency_pure_293.15_303.15K,false,zero_frequency|pure_component|experimental,,,,,,,
HQWOEDCLDNFWEV-UHFFFAOYSA-M,CCOP(=O)([O-])OCC.CCn1cc[n+](C)c1,1-ethyl-3-methylimidazolium diethyl phosphate,298.15,16.9,1.6,1.6,combined,95,"[{""confidence_level"":""95"",""kind"":""combined"",""value"":""1.6""}]",10.1021/je101184s,10.1021/je101184s,1,0,p1_thermoml_zero_frequency_pure_293.15_303.15K,false,zero_frequency|pure_component|experimental,,,,,,,
HXJUTPCZVOIRIF-UHFFFAOYSA-N,O=S1(=O)CCCC1,sulfolane,298.15,44,1.8,1.8,combined,95,"[{""confidence_level"":""95"",""kind"":""combined"",""value"":""1.7""},{""confidence_level"":""95"",""kind"":""combined"",""value"":""1.8""}]",10.1016/j.tca.2012.10.004,10.1016/j.tca.2012.10.004;arXiv:1506.00262,3,8,p1_thermoml_zero_frequency_pure_293.15_303.15K;chodera_2015_historical_dielectric_crosscheck,true,zero_frequency|pure_component|experimental|historical_fallback_target,,,,,,,
HZAXFHJVJLSVMW-UHFFFAOYSA-N,NCCO,2-aminoethan-1-ol,303.15,31.46,0.19,0.19,combined,95,"[{""confidence_level"":""95"",""kind"":""combined"",""value"":""0.19""}]",10.1016/j.fluid.2008.01.024,10.1016/j.fluid.2008.01.024;arXiv:1506.00262,1,1,p1_thermoml_zero_frequency_pure_293.15_303.15K;chodera_2015_historical_dielectric_crosscheck,true,zero_frequency|pure_component|experimental|historical_fallback_target,,,,,,,
HZKDSQCZNUUQIF-UHFFFAOYSA-M,CCn1cc[n+](C)c1.O=S(=O)([O-])O,1-ethyl-3-methylimidazolium hydrogen sulfate,298.15,18.4,2,2,combined,95,"[{""confidence_level"":""95"",""kind"":""combined"",""value"":""2""}]",10.1021/je101184s,10.1021/je101184s,1,0,p1_thermoml_zero_frequency_pure_293.15_303.15K,false,zero_frequency|pure_component|experimental,,,,,,,
IAZDPXIOMUYVGZ-UHFFFAOYSA-N,CS(C)=O,dimethyl sulfoxide,298,46.05,0.026,0.026,combined,95,"[{""confidence_level"":""95"",""kind"":""combined"",""value"":""0.001""},{""confidence_level"":""95"",""kind"":""combined"",""value"":""0.023""},{""confidence_level"":""95"",""kind"":""combined"",""value"":""0.024""},{""confidence_level"":""95"",""kind"":""combined"",""value"":""0.025""},{""confidence_level"":""95"",""kind"":""combined"",""value"":""0.026""},{""confidence_level"":""95"",""kind"":""combined"",""value"":""0.1""},{""confidence_level"":""95"",""kind"":""combined"",""value"":""0.95""},{""confidence_level"":""95"",""kind"":""combined"",""value"":""0.96""},{""confidence_level"":""95"",""kind"":""combined"",""value"":""5.2""}]",10.1016/j.fluid.2013.12.014;10.1016/j.tca.2017.03.018;10.1021/je400149j;10.1021/je9010773,10.1016/j.fluid.2013.12.014;10.1016/j.tca.2017.03.018;10.1021/je400149j;10.1021/je9010773;arXiv:1506.00262,35,4,p1_thermoml_zero_frequency_pure_293.15_303.15K;chodera_2015_historical_dielectric_crosscheck,true,zero_frequency|pure_component|experimental|historical_fallback_target,,,,,,,
IEJIGPNLZYLLBP-UHFFFAOYSA-N,COC(=O)OC,dimethyl carbonate,298.15,3.134,0.063,0.063,combined,95,"[{""confidence_level"":""95"",""kind"":""combined"",""value"":""0.063""}]",10.1016/j.jct.2008.02.015,10.1016/j.jct.2008.02.015;arXiv:1506.00262,1,5,p1_thermoml_zero_frequency_pure_293.15_303.15K;chodera_2015_historical_dielectric_crosscheck,true,zero_frequency|pure_component|experimental|historical_fallback_target,,,,,,,
IIRFCWANHMSDCG-UHFFFAOYSA-N,O=C1CCCCCCC1,cyclooctanone,300.65,14.38,0.04,0.04,combined,95,"[{""confidence_level"":""95"",""kind"":""combined"",""value"":""0.04""}]",10.1021/je200682t,10.1021/je200682t,2,0,p1_thermoml_zero_frequency_pure_293.15_303.15K,false,zero_frequency|pure_component|experimental,,,,,,,
IMNFDUFMRHMDMM-UHFFFAOYSA-N,CCCCCCC,heptane,298.15,1.93,0.04,0.04,combined,95,"[{""confidence_level"":""95"",""kind"":""combined"",""value"":""0.04""}]",10.1016/j.jct.2010.09.008,10.1016/j.jct.2010.09.008;arXiv:1506.00262,1,3,p1_thermoml_zero_frequency_pure_293.15_303.15K;chodera_2015_historical_dielectric_crosscheck,true,zero_frequency|pure_component|experimental|historical_fallback_target,,,,,,,
IXQYBUDWDLYNMA-UHFFFAOYSA-N,CCCCn1cc[n+](C)c1.F[P-](F)(F)(F)(F)F,1-butyl-3-methylimidazolium hexafluorophosphate,298.15,14,1.4,1.4,combined,95,"[{""confidence_level"":""95"",""kind"":""combined"",""value"":""1.4""}]",10.1021/je101184s,10.1021/je101184s,1,0,p1_thermoml_zero_frequency_pure_293.15_303.15K,false,zero_frequency|pure_component|experimental,,,,,,,
JHIVVAPYMSGYDF-UHFFFAOYSA-N,O=C1CCCCC1,cyclohexanone,298.15,15.79,0.02,0.02,combined,95,"[{""confidence_level"":""95"",""kind"":""combined"",""value"":""0.02""},{""confidence_level"":""95"",""kind"":""combined"",""value"":""0.68""}]",10.1021/acs.jced.8b00755;10.1021/je200682t,10.1021/acs.jced.8b00755;10.1021/je200682t;arXiv:1506.00262,6,6,p1_thermoml_zero_frequency_pure_293.15_303.15K;chodera_2015_historical_dielectric_crosscheck,true,zero_frequency|pure_component|experimental|historical_fallback_target,,,,,,,
JIGUQPWFLRLWPJ-UHFFFAOYSA-N,C=CC(=O)OCC,ethyl propenoate,298.15,6.209,0.031,0.031,combined,95,"[{""confidence_level"":""95"",""kind"":""combined"",""value"":""0.03""},{""confidence_level"":""95"",""kind"":""combined"",""value"":""0.031""},{""confidence_level"":""95"",""kind"":""combined"",""value"":""0.032""}]",10.1021/je301333b,10.1021/je301333b;arXiv:1506.00262,5,21,p1_thermoml_zero_frequency_pure_293.15_303.15K;chodera_2015_historical_dielectric_crosscheck,true,zero_frequency|pure_component|experimental|historical_fallback_target,,,,,,,
JWFPQAXAGSAKRF-UHFFFAOYSA-N,CCCCn1cc[n+](C)c1C.F[P-](F)(F)(F)(F)F,"1-butyl-2,3-dimethylimidazolium hexafluorophosphate",298.15,9.4,2,2,combined,95,"[{""confidence_level"":""95"",""kind"":""combined"",""value"":""2""}]",10.1021/je101184s,10.1021/je101184s,1,0,p1_thermoml_zero_frequency_pure_293.15_303.15K,false,zero_frequency|pure_component|experimental,,,,,,,
JYPJLAPMBJKRDG-UHFFFAOYSA-M,CCCCS(=O)(=O)[O-].CCn1cc[n+](C)c1,1-ethyl-3-methylimidazolium butylsulfonate,298.15,30,3,3,combined,95,"[{""confidence_level"":""95"",""kind"":""combined"",""value"":""3""}]",10.1021/je101184s,10.1021/je101184s,1,0,p1_thermoml_zero_frequency_pure_293.15_303.15K,false,zero_frequency|pure_component|experimental,,,,,,,
KBPLFHHGFOOTCA-UHFFFAOYSA-N,CCCCCCCCO,octan-1-ol,298.15,10.66,0.02,0.02,combined,95,"[{""confidence_level"":""95"",""kind"":""combined"",""value"":""0.02""},{""confidence_level"":""95"",""kind"":""combined"",""value"":""0.55""}]",10.1021/acs.jced.8b00755;10.1021/je060248p,10.1021/acs.jced.8b00755;10.1021/je060248p,6,0,p1_thermoml_zero_frequency_pure_293.15_303.15K,false,zero_frequency|pure_component|experimental,,,,,,,
KFZMGEQAYNKOFK-UHFFFAOYSA-N,CC(C)O,propan-2-ol,299.15,18.845,0.06,0.06,combined,95,"[{""confidence_level"":""95"",""kind"":""combined"",""value"":""0.001""},{""confidence_level"":""95"",""kind"":""combined"",""value"":""0.06""},{""confidence_level"":""95"",""kind"":""combined"",""value"":""0.95""},{""confidence_level"":""95"",""kind"":""combined"",""value"":""1.3""}]",10.1016/j.fluid.2013.12.014;10.1016/j.jct.2011.10.028;10.1016/j.tca.2013.05.022;10.1021/je800593p,10.1016/j.fluid.2013.12.014;10.1016/j.jct.2011.10.028;10.1016/j.tca.2013.05.022;10.1021/je800593p;arXiv:1506.00262,6,7,p1_thermoml_zero_frequency_pure_293.15_303.15K;chodera_2015_historical_dielectric_crosscheck,true,zero_frequency|pure_component|experimental|historical_fallback_target,,,,,,,
KLTUZFZUYLXTFF-UHFFFAOYSA-N,C[n+]1ccn(CCO)c1.F[B-](F)(F)F,1-(2-hydroxyethyl)-3-methylimidazolium tetrafluoroborate,298.15,23.3,2,2,combined,95,"[{""confidence_level"":""95"",""kind"":""combined"",""value"":""2""}]",10.1021/je101184s,10.1021/je101184s,1,0,p1_thermoml_zero_frequency_pure_293.15_303.15K,false,zero_frequency|pure_component|experimental,,,,,,,
LBHLGZNUPKUZJC-UHFFFAOYSA-N,CCCC[N+]1(C)CCCC1.N#C[N-]C#N,1-butyl-1-methylpyrrolidinium dicyanamide,298.15,18,1.6,1.6,combined,95,"[{""confidence_level"":""95"",""kind"":""combined"",""value"":""1.6""}]",10.1021/je101184s,10.1021/je101184s,1,0,p1_thermoml_zero_frequency_pure_293.15_303.15K,false,zero_frequency|pure_component|experimental,,,,,,,
LFQSCWFLJHTTHZ-UHFFFAOYSA-N,CCO,ethanol,298.15,25.02,0.06,0.06,combined,95,"[{""confidence_level"":""95"",""kind"":""combined"",""value"":""0.05""},{""confidence_level"":""95"",""kind"":""combined"",""value"":""0.06""},{""confidence_level"":""95"",""kind"":""combined"",""value"":""0.08""},{""confidence_level"":""95"",""kind"":""combined"",""value"":""0.14""},{""confidence_level"":""95"",""kind"":""combined"",""value"":""0.84""},{""confidence_level"":""95"",""kind"":""combined"",""value"":""0.97""},{""confidence_level"":""95"",""kind"":""combined"",""value"":""2.4""}]",10.1016/j.fluid.2009.07.009;10.1016/j.fluid.2013.12.014;10.1016/j.jct.2012.08.009;10.1016/j.tca.2013.05.022;10.1021/acs.jced.8b00755;10.1021/je060248p;10.1021/je800593p,10.1016/j.fluid.2009.07.009;10.1016/j.fluid.2013.12.014;10.1016/j.jct.2012.08.009;10.1016/j.tca.2013.05.022;10.1021/acs.jced.8b00755;10.1021/je060248p;10.1021/je800593p;arXiv:1506.00262,15,6,p1_thermoml_zero_frequency_pure_293.15_303.15K;chodera_2015_historical_dielectric_crosscheck,true,zero_frequency|pure_component|experimental|historical_fallback_target,,,,,,,
LLEVMYXEJUDBTA-UHFFFAOYSA-N,N#CCCCCCC#N,heptanedinitrile,298.15,29.71,0.1,0.1,combined,95,"[{""confidence_level"":""95"",""kind"":""combined"",""value"":""0.1""}]",10.1021/je300958c,10.1021/je300958c,5,0,p1_thermoml_zero_frequency_pure_293.15_303.15K,false,zero_frequency|pure_component|experimental,,,,,,,
LRHPLDYGYMQRHN-UHFFFAOYSA-N,CCCCO,butan-1-ol,298.15,18.03,0.06,0.06,combined,95,"[{""confidence_level"":""95"",""kind"":""combined"",""value"":""0.04""},{""confidence_level"":""95"",""kind"":""combined"",""value"":""0.06""},{""confidence_level"":""95"",""kind"":""combined"",""value"":""0.71""},{""confidence_level"":""95"",""kind"":""combined"",""value"":""1.9""}]",10.1016/j.fluid.2013.12.014;10.1021/acs.jced.8b00755;10.1021/je060248p;10.1021/je3007666;10.1021/je800593p;10.1021/je900503p,10.1016/j.fluid.2013.12.014;10.1021/acs.jced.8b00755;10.1021/je060248p;10.1021/je3007666;10.1021/je800593p;10.1021/je900503p;arXiv:1506.00262,18,7,p1_thermoml_zero_frequency_pure_293.15_303.15K;chodera_2015_historical_dielectric_crosscheck,true,zero_frequency|pure_component|experimental|historical_fallback_target,,,,,,,
LSBXQLQATZTAPE-UHFFFAOYSA-N,CCCCn1cc[n+](C)c1.F[B-](F)(F)F,1-butyl-3-methylimidazolium tetrafluoroborate,298.15,13.9,0.8,0.8,combined,95,"[{""confidence_level"":""95"",""kind"":""combined"",""value"":""0.8""}]",10.1021/je101184s,10.1021/je101184s,1,0,p1_thermoml_zero_frequency_pure_293.15_303.15K,false,zero_frequency|pure_component|experimental,,,,,,,
LVTYICIALWPMFW-UHFFFAOYSA-N,CC(O)CNCC(C)O,N-(2-hydroxypropyl)-2-hydroxy-1-propanamine,303.15,13.87,0.28,0.28,combined,95,"[{""confidence_level"":""95"",""kind"":""combined"",""value"":""0.28""}]",10.1021/je600515j,10.1021/je600515j;arXiv:1506.00262,1,2,p1_thermoml_zero_frequency_pure_293.15_303.15K;chodera_2015_historical_dielectric_crosscheck,true,zero_frequency|pure_component|experimental|historical_fallback_target,,,,,,,
LYCAIKOWRPUZTN-UHFFFAOYSA-N,OCCO,"1,2-ethanediol",303.15,39.84,0.24,0.24,combined,95,"[{""confidence_level"":""95"",""kind"":""combined"",""value"":""0.24""}]",10.1016/j.fluid.2009.07.009,10.1016/j.fluid.2009.07.009;arXiv:1506.00262,1,1,p1_thermoml_zero_frequency_pure_293.15_303.15K;chodera_2015_historical_dielectric_crosscheck,true,zero_frequency|pure_component|experimental|historical_fallback_target,,,,,,,
LZJIBRSVPKKOSI-UHFFFAOYSA-O,O=[N+]([O-])[O-].[NH3+]CCO,ethanolammonium nitrate,298.15,60.9,4,4,combined,95,"[{""confidence_level"":""95"",""kind"":""combined"",""value"":""4""}]",10.1021/je101184s,10.1021/je101184s,1,0,p1_thermoml_zero_frequency_pure_293.15_303.15K,false,zero_frequency|pure_component|experimental,,,,,,,
MCTWTZJPVLRJOU-UHFFFAOYSA-N,Cn1ccnc1,1-methylimidazole,298,39.78,4.22,4.22,combined,95,"[{""confidence_level"":""95"",""kind"":""combined"",""value"":""4.22""}]",10.1016/j.fluid.2014.05.006,10.1016/j.fluid.2014.05.006,1,0,p1_thermoml_zero_frequency_pure_293.15_303.15K,false,zero_frequency|pure_component|experimental,,,,,,,
MTHSVFCYNBDYFN-UHFFFAOYSA-N,OCCOCCO,diethylene glycol,298.15,30.95,0.04,0.04,combined,95,"[{""confidence_level"":""95"",""kind"":""combined"",""value"":""0.04""}]",10.1016/j.jct.2007.09.004,10.1016/j.jct.2007.09.004;arXiv:1506.00262,3,3,p1_thermoml_zero_frequency_pure_293.15_303.15K;chodera_2015_historical_dielectric_crosscheck,true,zero_frequency|pure_component|experimental|historical_fallback_target,,,,,,,
MWKFXSUHUHTGQN-UHFFFAOYSA-N,CCCCCCCCCCO,decan-1-ol,298.15,7.74,0.49,0.49,combined,95,"[{""confidence_level"":""95"",""kind"":""combined"",""value"":""0.49""}]",10.1021/acs.jced.8b00755,10.1021/acs.jced.8b00755,1,0,p1_thermoml_zero_frequency_pure_293.15_303.15K,false,zero_frequency|pure_component|experimental,,,,,,,
NEQXUPRFDXNNTA-UHFFFAOYSA-N,CC(O)C(=O)O.NCCO,2-hydroxyethylammonium lactate,298.15,85.6,8,8,combined,95,"[{""confidence_level"":""95"",""kind"":""combined"",""value"":""8""}]",10.1021/je101184s,10.1021/je101184s,1,0,p1_thermoml_zero_frequency_pure_293.15_303.15K,false,zero_frequency|pure_component|experimental,,,,,,,
OHLUUHNLEMFGTQ-UHFFFAOYSA-N,CN=C(C)O,N-methylacetamide,303.15,178.47,1.785,1.785,combined,95,"[{""confidence_level"":""95"",""kind"":""combined"",""value"":""1.785""}]",10.1021/je9002515,10.1021/je9002515;arXiv:1506.00262,1,2,p1_thermoml_zero_frequency_pure_293.15_303.15K;chodera_2015_historical_dielectric_crosscheck,true,zero_frequency|pure_component|experimental|historical_fallback_target,,,,,,,
OIFBSDVPJOWBCH-UHFFFAOYSA-N,CCOC(=O)OCC,diethyl carbonate,298.15,2.834,0.057,0.057,combined,95,"[{""confidence_level"":""95"",""kind"":""combined"",""value"":""0.057""}]",10.1016/j.jct.2008.02.015,10.1016/j.jct.2008.02.015;arXiv:1506.00262,1,5,p1_thermoml_zero_frequency_pure_293.15_303.15K;chodera_2015_historical_dielectric_crosscheck,true,zero_frequency|pure_component|experimental|historical_fallback_target,,,,,,,
OKKJLVBELUTLKV-UHFFFAOYSA-N,CO,methanol,298.15,33.6,0.07,0.07,combined,95,"[{""confidence_level"":""95"",""kind"":""combined"",""value"":""0.06""},{""confidence_level"":""95"",""kind"":""combined"",""value"":""0.07""},{""confidence_level"":""95"",""kind"":""combined"",""value"":""0.08""},{""confidence_level"":""95"",""kind"":""combined"",""value"":""0.11""},{""confidence_level"":""95"",""kind"":""combined"",""value"":""1.33""},{""confidence_level"":""95"",""kind"":""combined"",""value"":""3.5""}]",10.1016/j.fluid.2013.12.014;10.1016/j.jct.2012.08.009;10.1016/j.tca.2013.05.022;10.1021/je060248p;10.1021/je800593p,10.1016/j.fluid.2013.12.014;10.1016/j.jct.2012.08.009;10.1016/j.tca.2013.05.022;10.1021/je060248p;10.1021/je800593p;arXiv:1506.00262,13,6,p1_thermoml_zero_frequency_pure_293.15_303.15K;chodera_2015_historical_dielectric_crosscheck,true,zero_frequency|pure_component|experimental|historical_fallback_target,,,,,,,
OOKUTCYPKPJYFV-UHFFFAOYSA-N,Br.Cn1ccnc1,1-methylimidazolium bromide,298.15,16.6,2.4,2.4,combined,95,"[{""confidence_level"":""95"",""kind"":""combined"",""value"":""2.4""}]",10.1021/je101184s,10.1021/je101184s,1,0,p1_thermoml_zero_frequency_pure_293.15_303.15K,false,zero_frequency|pure_component|experimental,,,,,,,
PEDCQBHIVMGVHV-UHFFFAOYSA-N,OCC(O)CO,glycerol,303.15,41.17,0.25,0.25,combined,95,"[{""confidence_level"":""95"",""kind"":""combined"",""value"":""0.25""}]",10.1016/j.fluid.2008.01.024;10.1016/j.fluid.2009.07.009,10.1016/j.fluid.2008.01.024;10.1016/j.fluid.2009.07.009;arXiv:1506.00262,2,1,p1_thermoml_zero_frequency_pure_293.15_303.15K;chodera_2015_historical_dielectric_crosscheck,true,zero_frequency|pure_component|experimental|historical_fallback_target,,,,,,,
QRCRANRUHQKZME-UHFFFAOYSA-N,CCCCn1c(C)c(C)[n+](C)c1C.F[B-](F)(F)F,"3-butyl-1,2,4,5-tetramethyl-1H-imidazol-3-ium tetrafluoroborate",298.15,12,1.2,1.2,combined,95,"[{""confidence_level"":""95"",""kind"":""combined"",""value"":""1.2""}]",10.1021/je101184s,10.1021/je101184s,1,0,p1_thermoml_zero_frequency_pure_293.15_303.15K,false,zero_frequency|pure_component|experimental,,,,,,,
QTBSBXVTEAMEQO-UHFFFAOYSA-N,CC(=O)O,acetic acid,293.15,6.15,0.02,0.02,combined,95,"[{""confidence_level"":""95"",""kind"":""combined"",""value"":""0.02""}]",10.1016/j.jct.2012.08.009,10.1016/j.jct.2012.08.009,1,0,p1_thermoml_zero_frequency_pure_293.15_303.15K,false,zero_frequency|pure_component|experimental,,,,,,,
RJQQOKKINHMXIM-UHFFFAOYSA-N,CC(O)C(=O)O.OCCN(CCO)CCO,triethanolamine lactate,298.15,59.7,6,6,combined,95,"[{""confidence_level"":""95"",""kind"":""combined"",""value"":""6""}]",10.1021/je101184s,10.1021/je101184s,1,0,p1_thermoml_zero_frequency_pure_293.15_303.15K,false,zero_frequency|pure_component|experimental,,,,,,,
RYHBNJHYFVUHQT-UHFFFAOYSA-N,C1COCCO1,"1,4-dioxane",298.2,2.228,0.01,0.01,combined,95,"[{""confidence_level"":""95"",""kind"":""combined"",""value"":""0.01""}]",10.1016/j.jct.2011.07.021,10.1016/j.jct.2011.07.021;arXiv:1506.00262,1,3,p1_thermoml_zero_frequency_pure_293.15_303.15K;chodera_2015_historical_dielectric_crosscheck,true,zero_frequency|pure_component|experimental|historical_fallback_target,,,,,,,
SBZXBUIDTXKZTM-UHFFFAOYSA-N,COCCOCCOC,"2,5,8-trioxanonane",298.15,7.3815,0.1485,0.1485,combined,95,"[{""confidence_level"":""95"",""kind"":""combined"",""value"":""0.147""},{""confidence_level"":""95"",""kind"":""combined"",""value"":""0.15""}]",10.1016/j.jct.2008.09.006;10.1016/j.jct.2010.09.008,10.1016/j.jct.2008.09.006;10.1016/j.jct.2010.09.008;arXiv:1506.00262,2,5,p1_thermoml_zero_frequency_pure_293.15_303.15K;chodera_2015_historical_dielectric_crosscheck,true,zero_frequency|pure_component|experimental|historical_fallback_target,,,,,,,
SHQSVMDWKBRBGB-UHFFFAOYSA-N,O=C1CCC1,cyclobutanone,298.15,14.96,0.02,0.02,combined,95,"[{""confidence_level"":""95"",""kind"":""combined"",""value"":""0.02""}]",10.1021/je200682t,10.1021/je200682t,5,0,p1_thermoml_zero_frequency_pure_293.15_303.15K,false,zero_frequency|pure_component|experimental,,,,,,,
SIXHYMZEOJSYQH-UHFFFAOYSA-M,CCCCn1cc[n+](C)c1.N#C[S-],1-butyl-3-methylimidazolium thiocyanate,298.15,13.7,1.6,1.6,combined,95,"[{""confidence_level"":""95"",""kind"":""combined"",""value"":""1.6""}]",10.1021/je101184s,10.1021/je101184s,1,0,p1_thermoml_zero_frequency_pure_293.15_303.15K,false,zero_frequency|pure_component|experimental,,,,,,,
STCBHSHARMAIOM-UHFFFAOYSA-N,Cl.Cn1ccnc1,1-methylimidazolium chloride,298.15,13.8,2,2,combined,95,"[{""confidence_level"":""95"",""kind"":""combined"",""value"":""2""}]",10.1021/je101184s,10.1021/je101184s,1,0,p1_thermoml_zero_frequency_pure_293.15_303.15K,false,zero_frequency|pure_component|experimental,,,,,,,
TVMXDCGIABBOFY-UHFFFAOYSA-N,CCCCCCCC,octane,298.15,1.961,0.118,0.118,combined,95,"[{""confidence_level"":""95"",""kind"":""combined"",""value"":""0.117""},{""confidence_level"":""95"",""kind"":""combined"",""value"":""0.118""}]",10.1016/j.tca.2012.05.036;10.1016/j.tca.2012.10.024,10.1016/j.tca.2012.05.036;10.1016/j.tca.2012.10.024;arXiv:1506.00262,6,5,p1_thermoml_zero_frequency_pure_293.15_303.15K;chodera_2015_historical_dielectric_crosscheck,true,zero_frequency|pure_component|experimental|historical_fallback_target,,,,,,,
UAEPNZWRGJTJPN-UHFFFAOYSA-N,CC1CCCCC1,methylcyclohexane,298.2,2.01,0.01,0.01,combined,95,"[{""confidence_level"":""95"",""kind"":""combined"",""value"":""0.01""}]",10.1016/j.jct.2012.04.011,10.1016/j.jct.2012.04.011,1,0,p1_thermoml_zero_frequency_pure_293.15_303.15K,false,zero_frequency|pure_component|experimental,,,,,,,
UCCKRVYTJPMHRO-UHFFFAOYSA-N,CCCCn1cc[n+](C)c1C.O=S(=O)([N-]S(=O)(=O)C(F)(F)F)C(F)(F)F,"1-butyl-2,3-dimethyl-1H-imidazolium bis(trifluoromethylsulfonyl)amide",298.15,14,1.6,1.6,combined,95,"[{""confidence_level"":""95"",""kind"":""combined"",""value"":""1.6""}]",10.1021/je101184s,10.1021/je101184s,1,0,p1_thermoml_zero_frequency_pure_293.15_303.15K,false,zero_frequency|pure_component|experimental,,,,,,,
UEEJHVSXFDXPFK-UHFFFAOYSA-N,CN(C)CCO,"2-(N,N-dimethylamino)ethanol",303.15,17.18,0.1,0.1,combined,95,"[{""confidence_level"":""95"",""kind"":""combined"",""value"":""0.1""}]",10.1016/j.fluid.2008.01.024;10.1016/j.fluid.2009.07.009,10.1016/j.fluid.2008.01.024;10.1016/j.fluid.2009.07.009;arXiv:1506.00262,2,1,p1_thermoml_zero_frequency_pure_293.15_303.15K;chodera_2015_historical_dielectric_crosscheck,true,zero_frequency|pure_component|experimental|historical_fallback_target,,,,,,,
UODQEMVTULZGKO-UHFFFAOYSA-N,CCCCC[N+]1(C)CCCC1.O=S(=O)([N-]S(=O)(=O)C(F)(F)F)C(F)(F)F,"1-pentyl-1-methylpyrrolidinium 1,1,1-trifluoro-N-[(trifluoromethyl)sulfonyl]methanesulfonamide",298.15,12.5,1.2,1.2,combined,95,"[{""confidence_level"":""95"",""kind"":""combined"",""value"":""1.2""}]",10.1021/je101184s,10.1021/je101184s,1,0,p1_thermoml_zero_frequency_pure_293.15_303.15K,false,zero_frequency|pure_component|experimental,,,,,,,
UPCXAARSWVHVLY-UHFFFAOYSA-N,CC(=O)O.OCCN(CCO)CCO,triethanolammonium acetate,298.15,31,3,3,combined,95,"[{""confidence_level"":""95"",""kind"":""combined"",""value"":""3""}]",10.1021/je101184s,10.1021/je101184s,1,0,p1_thermoml_zero_frequency_pure_293.15_303.15K,false,zero_frequency|pure_component|experimental,,,,,,,
UWHCKJMYHZGTIT-UHFFFAOYSA-N,OCCOCCOCCOCCO,tetraethylene glycol,298.15,19.91,0.04,0.04,combined,95,"[{""confidence_level"":""95"",""kind"":""combined"",""value"":""0.04""}]",10.1016/j.jct.2007.09.004,10.1016/j.jct.2007.09.004,3,0,p1_thermoml_zero_frequency_pure_293.15_303.15K,false,zero_frequency|pure_component|experimental,,,,,,,
VCAIYEJBOWHUGP-UHFFFAOYSA-N,CCCCn1cc[n+](C)c1C.F[B-](F)(F)F,"1-butyl-2,3-dimethylimidazolium tetrafluoroborate",298.15,13.3,1.2,1.2,combined,95,"[{""confidence_level"":""95"",""kind"":""combined"",""value"":""1.2""}]",10.1021/je101184s,10.1021/je101184s,1,0,p1_thermoml_zero_frequency_pure_293.15_303.15K,false,zero_frequency|pure_component|experimental,,,,,,,
VFTFKUDGYRBSAL-UHFFFAOYSA-N,C1COCCOCCOCCOCCO1,"1,4,7,10,13-pentaoxacyclopentadecane",298.15,15.48,0.15,0.15,combined,95,"[{""confidence_level"":""95"",""kind"":""combined"",""value"":""0.15""},{""confidence_level"":""95"",""kind"":""combined"",""value"":""0.16""}]",10.1021/je300234g,10.1021/je300234g,5,0,p1_thermoml_zero_frequency_pure_293.15_303.15K,false,zero_frequency|pure_component|experimental,,,,,,,
VRFOKYHDLYBVAL-UHFFFAOYSA-M,CCOS(=O)(=O)[O-].CCn1cc[n+](C)c1,1-ethyl-3-methylimidazolium ethyl sulfate,298.15,35,3,3,combined,95,"[{""confidence_level"":""95"",""kind"":""combined"",""value"":""3""}]",10.1021/je101184s,10.1021/je101184s,1,0,p1_thermoml_zero_frequency_pure_293.15_303.15K,false,zero_frequency|pure_component|experimental,,,,,,,
VVLAIYIMMFWRFW-UHFFFAOYSA-N,CC(=O)O.NCCO,2-hydroxyethylammonium acetate,298.15,58.3,5,5,combined,95,"[{""confidence_level"":""95"",""kind"":""combined"",""value"":""5""}]",10.1021/je101184s,10.1021/je101184s,1,0,p1_thermoml_zero_frequency_pure_293.15_303.15K,false,zero_frequency|pure_component|experimental,,,,,,,
WYJOVVXUZNRJQY-UHFFFAOYSA-N,CC(=O)c1cccs1,2-acetylthiophene,298.15,29.19,0.29,0.29,combined,95,"[{""confidence_level"":""95"",""kind"":""combined"",""value"":""0.28""},{""confidence_level"":""95"",""kind"":""combined"",""value"":""0.29""},{""confidence_level"":""95"",""kind"":""combined"",""value"":""0.3""}]",10.1016/j.fluid.2016.10.026,10.1016/j.fluid.2016.10.026,5,0,p1_thermoml_zero_frequency_pure_293.15_303.15K,false,zero_frequency|pure_component|experimental,,,,,,,
WZLFPVPRZGTCKP-UHFFFAOYSA-N,CC(F)(F)CC(F)(F)F,"1,1,1,3,3-pentafluorobutane",298.115,11.8861,0.0111,0.0111,combined,95,"[{""confidence_level"":""95"",""kind"":""combined"",""value"":""0.011""},{""confidence_level"":""95"",""kind"":""combined"",""value"":""0.0111""}]",10.1021/je700343t,10.1021/je700343t,32,0,p1_thermoml_zero_frequency_pure_293.15_303.15K,false,zero_frequency|pure_component|experimental,,,,,,,
XDJYSDBSJWNTQT-UHFFFAOYSA-N,CCn1cc[n+](C)c1C.O=S(=O)([N-]S(=O)(=O)C(F)(F)F)C(F)(F)F,"1-ethyl-2,3-dimethylimidazolium bis[(trifluoromethyl)sulfonyl]imide",298.15,12.8,0.8,0.8,combined,95,"[{""confidence_level"":""95"",""kind"":""combined"",""value"":""0.8""}]",10.1021/je101184s,10.1021/je101184s,1,0,p1_thermoml_zero_frequency_pure_293.15_303.15K,false,zero_frequency|pure_component|experimental,,,,,,,
XDTMQSROBMDMFD-UHFFFAOYSA-N,C1CCCCC1,cyclohexane,298.15,2.02,0.288,0.288,combined,95,"[{""confidence_level"":""95"",""kind"":""combined"",""value"":""0.01""},{""confidence_level"":""95"",""kind"":""combined"",""value"":""0.288""},{""confidence_level"":""95"",""kind"":""combined"",""value"":""0.29""}]",10.1016/j.jct.2012.04.011;10.1021/acs.jced.8b00755,10.1016/j.jct.2012.04.011;10.1021/acs.jced.8b00755,3,0,p1_thermoml_zero_frequency_pure_293.15_303.15K,false,zero_frequency|pure_component|experimental,,,,,,,
XLYOFNOQVPJJNP-UHFFFAOYSA-N,O,water,297.575,78.87,0.1,0.1,combined,95,"[{""confidence_level"":""95"",""kind"":""combined"",""value"":""0.1""},{""confidence_level"":""95"",""kind"":""combined"",""value"":""0.25""},{""confidence_level"":""95"",""kind"":""combined"",""value"":""8.48""}]",10.1016/j.fluid.2014.05.006;10.1016/j.jct.2012.08.009;10.1021/je400149j,10.1016/j.fluid.2014.05.006;10.1016/j.jct.2012.08.009;10.1021/je400149j;arXiv:1506.00262,8,11,p1_thermoml_zero_frequency_pure_293.15_303.15K;chodera_2015_historical_dielectric_crosscheck,true,zero_frequency|pure_component|experimental|historical_fallback_target,,,,,,,
XQQZRZQVBFHBHL-UHFFFAOYSA-N,C1COCCOCCOCCO1,"1,4,7,10-tetraoxacyclododecane",299.4,10.76,0.11,0.11,combined,95,"[{""confidence_level"":""95"",""kind"":""combined"",""value"":""0.11""}]",10.1021/je300234g,10.1021/je300234g,4,0,p1_thermoml_zero_frequency_pure_293.15_303.15K,false,zero_frequency|pure_component|experimental,,,,,,,
XTHFKEDIFFGKHM-UHFFFAOYSA-N,COCCOC,"1,2-dimethoxyethane",298.15,7.0695,0.1405,0.1405,combined,95,"[{""confidence_level"":""95"",""kind"":""combined"",""value"":""0.14""},{""confidence_level"":""95"",""kind"":""combined"",""value"":""0.141""}]",10.1016/j.jct.2008.09.006;10.1016/j.jct.2010.09.008,10.1016/j.jct.2008.09.006;10.1016/j.jct.2010.09.008;arXiv:1506.00262,2,5,p1_thermoml_zero_frequency_pure_293.15_303.15K;chodera_2015_historical_dielectric_crosscheck,true,zero_frequency|pure_component|experimental|historical_fallback_target,,,,,,,
YEJRWHAVMIAJKC-UHFFFAOYSA-N,O=C1CCCO1,.gamma.-butyrolactone,295.65,41.99,0.06,0.06,combined,95,"[{""confidence_level"":""95"",""kind"":""combined"",""value"":""0.06""}]",10.1021/je900503p,10.1021/je900503p;arXiv:1506.00262,4,4,p1_thermoml_zero_frequency_pure_293.15_303.15K;chodera_2015_historical_dielectric_crosscheck,true,zero_frequency|pure_component|experimental|historical_fallback_target,,,,,,,
YEYKMVJDLWJFOA-UHFFFAOYSA-N,CCCOCCO,2-propoxyethanol,298.15,11.5,0.04,0.04,combined,95,"[{""confidence_level"":""95"",""kind"":""combined"",""value"":""0.04""}]",10.1016/j.jct.2007.09.004,10.1016/j.jct.2007.09.004;arXiv:1506.00262,3,3,p1_thermoml_zero_frequency_pure_293.15_303.15K;chodera_2015_historical_dielectric_crosscheck,true,zero_frequency|pure_component|experimental|historical_fallback_target,,,,,,,
YFMFNYKEUDLDTL-UHFFFAOYSA-N,FC(C(F)(F)F)C(F)(F)F,"1,1,1,2,3,3,3-heptafluoropropane",302.85,4.1348,0.011,0.011,combined,95,"[{""confidence_level"":""95"",""kind"":""combined"",""value"":""0.011""}]",10.1021/je700343t,10.1021/je700343t,29,0,p1_thermoml_zero_frequency_pure_293.15_303.15K,false,zero_frequency|pure_component|experimental,,,,,,,
YFNKIDBQEZZDLK-UHFFFAOYSA-N,COCCOCCOCCOC,"2,5,8,11-tetraoxadodecane",298.15,7.604,0.151,0.151,combined,95,"[{""confidence_level"":""95"",""kind"":""combined"",""value"":""0.15""},{""confidence_level"":""95"",""kind"":""combined"",""value"":""0.152""}]",10.1016/j.jct.2008.02.015;10.1016/j.jct.2010.09.008,10.1016/j.jct.2008.02.015;10.1016/j.jct.2010.09.008,2,0,p1_thermoml_zero_frequency_pure_293.15_303.15K,false,zero_frequency|pure_component|experimental,,,,,,,
