Repository: LittleAlety/electrolyte-solvent-dielectric-ml

# 电解液溶剂筛选：可审计的多通道机器学习管线

> **2026-11-28 · PLAN B 生产失败诊断**：[根因分析](outputs/b750_completion/failure_diagnostics/FAILURE_ANALYSIS.md) · [执行报告](outputs/b750_completion/COMPLETION_REPORT.md)。214条测试通过；38/67合格，剩余21个几何步数耗尽、1个超时中断、7个从未启动。首轮5个续算全部合格，当前状态 BLOCKED_NEEDS_SUBMISSION。历史目标泄漏、方法错标、CM截断和点级CI解释已由[科学更正](outputs/b750_completion/scientific_errata.json)取代。

> An auditable, pre-registered machine-learning pipeline for electrolyte-solvent
> screening: static permittivity (epsilon), viscosity (eta), the orbital window
> (HOMO / LUMO), and redox potential - with a frozen main scoreboard, a shot ledger,
> and every negative result retained rather than routed around.

**当前轮次：** W36（2026-10-03）· **规范数据集：** `data/dielectric_v04.csv`（248 行 × 38 列）
**主记分牌：** 累计 19 枪（W20-4 之后 W21–W26 各 0；W27 计 1、W28 计 2、W29 计 1、W30 计 1、W31 计 1、W32 计 1、W33 计 0、W34 计 0、W35 计 0、W36 计 0）；另有**十三条**不占 shot 的后验读数/注册表（W30-A 量级/序分解、W31-A 母体论文 v6 对接、W32-A 四通道抽样律、W33-A 态合法性门禁、W34-A 门禁注册表与看板、W34-B R6 配对重抽分辨率、W35-A 门禁旁路层与消费者审计、W35-B R6 口径更正、W36-A 端点规则正式化、W36-B 通道噪声地板显示层、W36-C 多保真度联合准则、W36-D 门禁准入清单、W36-E 装配源口径同步）与**一件**不占 shot 的统计工具（W33-B tau_b 精确零分布）
**许可：** 代码 MIT（`LICENSE`）、数据 CC BY 4.0（`LICENSE-DATA.md`）
**已发布：** v1.3（GitHub release 2026-09-28 + Zenodo，DOI 见文末）· W21–W32 尚未发布（v1.4 待定）

## 0. 本版 README 相对上一版的更新范围

上一版 README 停在 v1.3 / Week 20。此后仓库前进了二十个轮次（W21–W40），本版补齐：

- **W21–W27 的四通道建设**：介电常数（ε）、粘度（η）、轨道窗口（HOMO/LUMO）、氧化还原电位，外加密度与液相窗口两张辅助表；四核心通道的统一注册表由 `scripts/verify_four_core_registry.py` 逐键复算。
- **W26 的稠密介电响应律**：xTB 6.7.1 ddCOSMO 任意 ε、242 分子、刚性气相几何，14 档 ε 网格，把「介电响应」从「几何弛豫」里分离出来。
- **W27 的第一枪（判否，含一处自我削弱）**：把 W26 的 13 列响应量当第四个表示家族接进冻结主记分牌，五种子增量均值 -0.096956；但安慰剂不惰性（-0.006099），因此净信息效应是 -0.090857 + 容量效应 0.0061，两个数必须并报。详见 `reports/week27_delivery_readme.md`。
- **W28 的两枪（判否，含一处自我修正）**：第 14 枪「嵌套内层选择重调 XGB 超参」五种子增量 **-0.014899**（1/5 种子为正），端点到 0.571215 —— **判否**，机制是**选择器系统性偏好诚实阶梯上最差的档位**（250 个外层折里深度 3 占 44.0%，而深度 3 恰是阶梯最差的两档）。第 15 枪「固定档位阶梯」找到更好的固定档位（`deep_d4_n200_lr05` = **0.599820**，+0.013706），但**差 0.000180 没过 0.60**。同时 W27 的容量归因被反向证伪：Morgan 过程对照显示欠拟合在**稀疏**侧（+0.107182，1 重复，描述性）。详见 `reports/week28_delivery_readme.md`。
- **W29：把「冻结超参哪里欠拟合」落到深度 2 的新配置点（正向，非新纪录）**：W28 逐字冻结的 `max_bin = 64` / `colsample_bytree = 0.8` / `reg_lambda = 1.0` 里，**只有分箱粒度是真的欠拟合**。`max_bin` 64 → 128（深度 2 / 200 树 / lr 0.05 全冻结）把五种子端点从 `0.5861142332208197` 抬到 **`0.6031674542995844`（+0.017053，4/5 种子稳健）**，六条判据全绿；放开列采样（-0.047804）或放松叶惩罚（-0.079532）都掉分。**口径注意**：首次过 0.60 发生在 **W20-4**（同一池、同一 `physical_lever4` 表示、同一五种子口径，`0.6216672295270079`，已晋升）；W29 的 0.603167 **低于**它，价值在于**深度 2 上的新配置点与交互读数**（同一个 `max_bin` 键在深度 4 上只有 +0.009846，几乎差一倍）。**再纠正一处口径**：不能说「W20-4 三键同动、无法归因」—— W20-4 自己的网格里本来就有逐键旁臂（`min_child_weight` 单独 **+0.025131**、四键最大且 5/5 种子过门；`max_bin` 单独 **+0.009846**，5/5 种子过门；`colsample_bytree` 单独 **−0.039033**），**单键定价在 W20-4 已完成**，注册臂还**低于** mcw 单项（负交互）。**四个冻结读数未动**。详见 `reports/week29_delivery_readme.md`。

## 1. 这个仓库是什么

一个**筛选导向**的可审计管线：给候选有机溶剂预测电解液关心的物性，并且把「哪些路走不通」与「哪些路走通了」用同一套预注册纪律记下来。三条硬约束贯穿全部轮次：

1. **每条读数都有预注册**（`*_prereg.json`，`status = locked_before_run`，带 sha256），阈值在生产运行之前冻结；事后修订只能写成「更正」，不能原地改。
2.

# Week 0 Literature Index

The user-provided PDFs were read in four independent workstreams. Each note
separates source claims from project inferences and records page-level checks.

| Note | Papers covered | Evidence status |
|---|---|---|
| `pnas_2023_kim.md` | Kim et al., PNAS 2023 | Full 8-page main article; SI absent |
| `reviews_battery_ai.md` | Gao et al. 2025; Zhan et al. 2026; Chen et al. 2021 | Full main articles; figures checked where needed |
| `reviews_electrolyte_ai.md` | Lombardo et al. 2022; Chen et al. 2024 | Full main articles; one SI absent |
| `data_and_active_learning.md` | Ma et al. 2025; StreaMD 2024 | Full main articles; SI absent |

## Important evidence corrections

- The file named `s13321-024-00918-w.pdf` is the StreaMD software paper, not
  the dielectric/property dataset paper implied by the earlier research
  outline. The note is written from the actual content and discloses this.
- The active-learning paper reports six rounds of expected-improvement
  acquisition and a seventh greedy campaign. These should not be described as
  seven identical active-learning rounds.
- The active-learning paper's approximate counts for the candidate pool use
  different filtering stages. Raw database records, unique solvents, expanded
  electrolyte combinations, and the final unlabeled pool must be counted
  separately.

## Project implications

The common conclusions are consistent with the Week 0 dataset rules:

1. Preserve source, units, temperature, frequency, phase, and composition.
2. Separate static/low-frequency and optical-frequency targets.
3. Use grouped or temporal validation when random splitting would leak.
4. Start with interpretable small-data baselines before considering GNNs.
5. Report uncertainty and compare active learning against random and greedy
   selection under the same budget.

File: docs/week0/literature/pnas_2023_kim.md
# PNAS 2023 Kim et al. 结构化精读

> 证据边界：本笔记以本机 8 页 PNAS 版式全文 PDF 为主证据，已逐页读取正文、图 1-4、表 1-2 和方法段。页码均指 PDF 底部“1 of 8”至“8 of 8”的物理页。该 PDF 只包含主文；文中所引的 SI Appendix、Table S1-S2、Figs. S1-S26、Supporting Note 未在本机找到，因此本笔记只把 SI 内容记为“原文引用，待核验”，不把它们当作已独立核验的数据。

## 书目信息与核验来源

- 题名：Data-driven electrolyte design for lithium metal anodes
- 作者：Sang Cheol Kim, Solomon T. Oyakhire, Constantine Athanitis, Jingyang Wang, Zewen Zhang, Wenbo Zhang, David T. Boyle, Mun Sek Kim, Zhiao Yu, Xin Gao, Tomi Sogade, Esther Wu, Jian Qin, Zhenan Bao, Stacey F. Bent, Yi Cui
- 期刊：Proceedings of the National Academy of Sciences of the United States of America
- 卷期与文章号：Vol. 120, No. 10, e2214357120
- 物理页：1-8
- 出版日期：2023-02-27 online；2023-03-07 print issue
- DOI：10.1073/pnas.2214357120
- PMID：36848560；PMCID：PMC10013853
- 许可：CC BY-NC-ND 4.0
- 本地主证据：`E:\大二\d2qc\电解液（长期项目）\文献调研\阅读清单ing\kim-et-al-2023-data-driven-electrolyte-design-for-lithium-metal-anodes.pdf`
- 本地 PDF 核验：8 页；SHA-256 `438ACEA0F802AB91D5D3683581588800131DD31B5AADAD002D4433C83180942C`
- 元数据交叉核验：Crossref work API、OpenAlex W4322489988、Semantic Scholar、Europe PMC/PubMed 记录；核验日期 2026-09-22。
- 检索边界：PNAS 官方网页和官方 PDF 链接在核验日返回 Cloudflare 403，因此最终内容判断来自本地全文，不依赖网页摘要。

## 研究问题

论文要解决的是：在液态电解液配方极复杂、实验验证成本高的条件下，能否用已有的 Li|Cu 库仑效率（Coulombic efficiency, CE）数据，建立一个可解释的机器学习模型，预测不同电解液的 CE，并据此提出新的高性能电解液配方。核心问题包括：

1. 哪些可由电解液化学式计算的元素组成特征最能解释 CE？
2. 这些特征能否外推到训练集未见过的碳酸酯、醚、HCE、LHCE 和添加剂体系？
3. 能否利用模型发现的设计规律，得到不依赖氟化溶剂的高 CE 电解液？

作者把 CE 定义为放电容量除以充电容量（p. 1），并明确关注锂金属负极的循环稳定性。

## 数据规模、来源与标签

- 数据规模：150 条 Li|Cu 电池 CE 记录（p. 2）。
- CE 范围：80%-99.5%（p. 2）。
- 数据来源：公开文献数据加作者实验数据；原文称完整数据和引用见 supporting files（p. 2）。
- 体系覆盖：常规、高浓度（HCE）、局部高浓度（LHCE）、氟化、双盐和含添加剂电解液；共 54 种溶剂、17 种盐（p. 2, Fig. 1B）。
- 纳入条件：电流密度限制在 0.4-1 mA cm-2，容量限制在 0.5-1 mAh cm-2，以减少实验条件差异对 CE 的影响（p. 2）。
- 标签：原始标签为 Li|Cu 电池 CE；建模标签经过变换，为 logarithmic Coulombic efficiency，`LCE = -log10(1 - CE)`（p. 3, Fig. 1C）。
- 变换动机：CE 有 100% 上界且高 CE 区域数据拥挤；LCE 把 90%、99%、99.9% CE 分别映射为 1、2、3，使高值区差异更可学习（p. 3）。
- 主文未明确拆分的字段：150 条中来自文献和作者实验各多少条、统一测试温度、每条记录的频率/重复次数、重复记录的合并规则。这些只能继续查 SI Table S1 和原始 supporting files。

## 特征与模型

### 特征

主文表 1（p. 3）列出 13 个元素组成特征：

`O, sO, aO, C, sC, aC, F, sF, aF, FO, FC, OC, InOr`

其中：

- `sO`：溶剂氧比例。
- `aC`：阴离子碳比例。
- `InOr`：无机/有机元素比；主文定义无机内容为除 C、H、Li 外的元素，有机内容只计 C（p. 7）。
- `FO`：F/O 比。
- 特征由电解液配方、溶剂密度和摩尔质量换算得到；混合溶剂密度按组分加权平均近似，并忽略盐对总体积的贡献（p. 7）。
- 作者明确承认，元素组成不能表达异构体中的几何排布，因此会遗漏结构信息（p. 3）。

### 模型和选择流程

- 论文比较或提及线性回归、支持向量机、bagging、random forest 和 boosting；主分析重点采用四特征线性模型，以获得可解释性（pp. 2-4）。
- 结果段称使用 forward stepwise selection，从零特征开始逐步选择（p. 3）；方法段又写成“检查所有特征个数为 1-7 的组合”，两者措辞并不完全一致（p. 7）。
- 结果段说选择维度上限为 8，以避免在训练数据上过拟合（p. 3）。
- 最终选择四特征：`sO`、`aC`、`InOr`、`FO`（p. 4）。
- 线性模型原文为：

```text
LCE = -4.481*sO + 0.052*FO + 0.188*InOr - 13.460*aC + 2.112
```

- 系数方向：`sO` 和 `aC` 为负；`FO` 和 `InOr` 为正（p. 5）。
- 特征重要性由 500 棵树的随机森林的 MSE increase 和 node purity increase 评估。图 3B-C 显示 `sO` 最高，随后为 `FO`、`InOr`、`aC`；正文说“order ... is aC, InOr, FO, then sO, with sO being the most important”，这是从低到高的叙述顺序（p. 5, Fig. 3B-C）。

## 验证协议

1. 四折交叉验证（fourfold CV）用于比较不同特征数，图 2B 显示四特征模型具有最低平均 CV error（p. 4）。
2. 使用 BIC 惩罚高维模型；原文称四特征模型的 BIC 也较低（p. 4, Fig. 2C）。
3. 原文说线性四特征模型的 training/test MSE 分别为 0.23 和 0.34（p. 4）。
4. 表 2 的四特征 test MSE：linear 0.343，random forest 0.333，boosting 0.345，bagging 0.341（p. 4）。表 2 没有列出前述支持向量机结果，也未给 MSE 的置信区间。
5. 独立候选验证：先构造 34 个候选电解液，再选其中 13 个、按作者描述代表不同类别进行实测；预测 LCE 与实测 LCE 对比的 rms error 为 0.17（p. 4, Fig. 3A）。正文未给这 13 条的逐点误差、重复数或单位说明。
6. 新配方验证：CE 测量使用 2032 型 Li|Cu coin cell，每个电解液测 3 个电池；0.5 mA cm-2 下先做 5 mAh cm-2 的 formation，再沉积 5 mAh cm-2 储锂，随后以 1 mAh cm-2 循环 9 次，并由总剥离/总沉积容量计算平均 CE（p. 7）。

## 主要结果及数字

- 数据特征上，`sO` 是最重要变量，降低溶剂氧含量与更高 CE 相关（pp. 2-5）。
- 作者比较 DME、MBE、MTBE、DBE 的 `sO`：图 4A 标注分别为 0.125、0.056、0.056、0.037（p. 6）。
- 四种新电解液的平均 CE 在 Fig. 4B 中标注为 99.51%、99.57%、99.64%、99.70%；正文明确 MTBE-toluene 为 99.64%，DBE-toluene 达 99.70%（p. 6）。
- 1 M LiFSI MTBE-toluene 的溶剂化比 1 M LiFSI DME 更弱，正文报告差异为 403 meV，或 38.9 kJ mol-1（p. 5）。
- Cryo-TEM 主文称 1 M LiFSI MTBE-toluene 的 SEI 约 7 nm，比 1 M LiFSI DME 薄约 2 nm；Fig. 4D-E 的图上标尺分别显示 9 nm 和 7 nm（p. 6）。
- Fig. 4F 的 Cryo-EDX 显示 MTBE-toluene 电解液形成更富氧、较致密的 SEI；正文将其解释为溶剂分解受抑、SEI 更偏向阴离子来源（pp. 5-6）。
- Fig. 4G-H 的 SEM 显示 MTBE-toluene 条件下 Li 沉积形成更大岛状物、较小表面积，而 DME 条件下覆盖更均匀（p. 6）。
- 作者把机理链条总结为：低 `sO` -> 较弱的 Li+ 溶剂化 -> 抑制溶剂分解 -> 更偏阴离子来源的 SEI -> 更小 Li 沉积接触面积 -> 更高 CE（pp. 5-6）。

## 作者结论

论文主张：

1. 元素组成足以在小数据场景中建立有解释力的 CE 代理模型。
2. 溶剂氧含量是比作者原先预期更关键的变量，其重要性可与传统上强调的氟化设计竞争。
3. 通过降低 `sO` 并引入非溶剂化稀释剂，可以使用无氟溶剂获得最高 99.70% 的 Li|Cu CE。
4. 低 `sO` 的作用不只是配方现象，还与较弱溶剂化、较薄且更无机的 SEI、较大 Li 沉积颗粒相关。
5. 该模型是“first-generation model”，目标是继续向 99.9% 及以上 CE 推进。

## 局限与可迁移性

### 论文自述局限

- 数据集相对小，且文献偏向本来表现较好的电解液，对未探索体系的外推能力有限（p. 6）。
- 元素组成无法表达异构体、官能团位置和几何结构；作者建议未来用 SMILES 等结构表示（pp. 3, 6）。
- 对 FEC、LiNO3 等少量添加剂的敏感性不足；需要把添加剂与溶剂、盐分开编码（p. 6）。
- 作者建议加入更多数据或计算信息以提高泛化能力（p. 6）。

### 从主文可识别的额外风险

- 主文的验证重点在 Li|Cu，电池级和商业正极兼容性主要被放到 SI Figs. S24-S26；主文没有给出完整全电池统计。
- “150 条数据”来自文献和实验混合来源，若原始 CE 测量协议、温度和循环工步不一致，会引入标签噪声；主文只约束了电流和容量范围。
- 四特征选择和最终误差评估的嵌套关系没有在主文写清；若先在全数据上选特征再切分，CV 可能偏乐观。
- 线性模型公式中的 `CE` 若直接写百分数会产生数学量纲问题，因此公式实际应使用 0-1 小数；主文未在公式旁明确这一点。
- 对混合物采用密度加权平均、忽略盐体积近似，适合作为第一代筛选模型，但不适合直接当作热力学精确数据生成流程。

### 对本项目（介电常数 ML）的可迁移点

- 小数据上优先建立可解释的线性/树模型基线，不要把复杂 GNN 当作起点。
- 目标变量要先做物理边界分析，再决定是否变换；不能机械照搬论文的 LCE。
- 特征应同时包含分子结构信息（SMILES、Morgan、RDKit 描述符）和体系组成信息，避免论文已指出的异构体信息缺失。
- 混合体系必须保留溶剂摩尔分数、盐浓度、温度和测量频率，明确混合规则，并做敏感性分析。
- 多模型比较必须统一数据切分、指标和报告格式；尽量给重复实验、CV 方差和测试集误差。
- 应预留完全独立的外部验证分子/混合物，而不是只做随机留出。

## 对本项目 Week 1 的具体行动项

1. **建立可审计数据表**：每个介电常数条目至少保留 `compound_id/name/SMILES/source/doi/property_name/value/unit/temperature/frequency/phase/number_of_measurements/notes`。这比直接存一个 `epsilon` 数值更适合后续建模。
2. **先做目标变量审计**：把 static/low-frequency 与 optical-frequency 数据分开；统计每个温度、频率和相态分箱的样本数，并在 README 记录转换规则，不静默换算单位或合并重复实验。
3. **建立小型基线矩阵**：在第一批 100-300 条数据上同时跑 Ridge/线性回归、Random Forest/XGBoost，并使用同一组重复 K-fold 切分；报告 MAE、RMSE、R2 和训练/验证差异，而不只报单一最优分数。
4. **把特征选择放进 CV 内层**：如果要复现论文的逐步特征选择，使用 nested CV，避免在完整数据集上选完特征后再评估造成泄漏。
5. **预先定义外部验证集**：训练前按化学类别、官能团或分子骨架留出一组未见分子，记录选择规则；训练后只跑一次，专门评估跨类别外推。
6. **建立混合物表示 v0.1**：除单分子指纹外，加入摩尔分数、盐浓度和温度；对密度/理想混合等假设显式写出，并做一组去掉假设后的敏感性测试。
7. **建立不确定性输出**：至少同时输出模型预测和不确定性代理（例如 RF 树间标准差或 GPR 方差），为后续主动学习准备好接口。
8. **把解释性结论设为待验证假设**：任何特征重要性或趋势只能写为当前数据支持的假设，并用独立数据、物理关系或文献证据复核后再写入项目结论。

## 应回原文或原始资料核对的问题

以下问题用于避免把主文概述、图表读数或 SI 二手引用误当成完整事实：

1. **最终数据集构成**：150 条中文献数据和本组实验数据各多少？重复测量和重复文献如何去重？见 p. 2 及 SI Table S1/supporting files。
2. **纳入条件是否完全一致**：p. 2 写电流 0.4-1 mA cm-2、容量 0.5-1 mAh cm-2；p. 7 方法写“close to 0.5 mA cm-2 and 1.0 mAh cm-2”。请核对每条记录的原始条件、温度和循环协议。
3. **训练/测试切分**：训练集和测试集的样本数、切分比例、随机种子和分层变量是什么？见 p. 7 方法及 SI Fig. S16。
4. **特征选择与 CV 的操作顺序**：p. 3 写 forward stepwise，p. 7 写 exhaustive subset selection；具体用哪一种，CV 是否包住特征选择？
5. **LCE 的单位与数值定义**：公式中 CE 是否统一按 0-1 小数代入？MSE、rms error 和残差图是否都在 LCE 标尺上？见 p. 3 公式、Fig. 2D-F 和 Fig. 3A。
6. **四特征是否为唯一最佳模型**：Fig. 2B-C 的原始 CV/BIC 数值和误差棒在哪里？四特征与五特征、六特征的差距是否具有统计意义？
7. **表 2 的模型清单**：为什么 p. 2 提到 SVM，但 Table 2 只列 linear、RF、boosting、bagging？每个 MSE 的标准差、重复次数和切分方式是什么？见 p. 4。
8. **13 个外部验证样本**：Fig. 3A 中标号 1、4、9、10、14、15、18、19、25、31、32、33、34 分别对应什么配方？实测 CE、重复数和误差棒见 SI Table S2。
9. **特征重要性读数**：正文“aC, InOr, FO, then sO”是从低到高，还是表述顺序？请以 Fig. 3B-C 的原始 MSE increase 和 node purity 数值为准。
10. **四种新电解液的映射与重复性**：99.51%、99.57%、99.64%、99.70% 分别对应哪一种电解液？每个值的 3 个电池分布、误差棒和循环条件是怎样的？见 p. 6 Fig. 4B、p. 7 CE Measurement。
11. **溶剂化能换算**：Fig. 4C 的电势差约在 200 mV 量级，而正文写 403 meV 和 38.9 kJ mol-1；请核对符号约定、电极数/参比换算及 1 eV = 96.485 kJ mol-1 后的精确计算。见 p. 5-7 和 SI Figs. S19-S20 附近。
12. **SEI 厚度测量**：Fig. 4D-E 图上写 9 nm 和 7 nm，正文写“约 7 nm”和“约薄 2 nm”；统计了多少颗粒/视场，厚度分布和不确定度是多少？见 p. 6 及 SI Figs. S19-S20。
13. **原始数据和 SI 可获取性**：p. 8 只写“article and/or SI Appendix”，没有独立 repository DOI；请核对是否有可下载的加工表、原始 CE 表、脚本和 SI PDF。见 article p. 8 Data, Materials, and Software Availability。

## 一句话结论

这是一篇“小数据、低维、可解释、再实验验证”的工作：用 13 个组成特征筛出以 `sO` 为核心的四特征 CE 模型，再把模型提示转成无氟 MTBE/DBE-toluene 配方，并把最高平均 CE 推到 99.70%。对介电常数项目最有价值的不是某个具体分数，而是其证据组织方式：小而可审计的数据集、物理可解释特征、受控验证集、独立候选实验验证，以及对模型局限的明确写出。

File: docs/week0/literature/reviews_battery_ai.md
# 电池 AI 三篇综述精读笔记

## 0. 阅读、页码与证据规则

- 本文只综合三份指定 PDF 的正文、图表题注与结论；参考文献条目未逐条注释。页码统一写成 `PDF p.X / 印刷 p.Y`，便于回查实际文件。
- 三份 PDF 均用 `pypdf` 逐页提取文本，并用 `pdfplumber` 对个别页面复核。文件页数分别为 56、51、13 页；没有把图表中的未标注数值视作正文结论。
- 两篇 RSC 综述的正文页码映射分别为：`印刷页 = PDF 页 + 9628`（Gao 等，2025）和 `印刷页 = PDF 页 + 6623`（Zhan 等，2026）。*Angew.* 综述为 `印刷页 = PDF 页 + 24353`。
- 提取时部分字体缺少 `fontTools` 编码支持并产生警告，部分公式、上下标和连字符有 OCR/编码噪声；正文数字均结合上下文复核。关键图表只用于确认题注和正文已经陈述的信息，未对曲线或热图做像素级数字化。
- 下文“项目推断”是面向“电解液溶剂介电常数 + 主动学习”的分析，不是原论文直接结论；“原文事实”均附页码。

## 1. Gao 等：Accelerating battery innovation: AI-powered molecular discovery

### 1.1 书目与 DOI

- 作者：Yu-Chen Gao, Xiang Chen, Yu-Hang Yuan, Yao-Peng Chen, Yi-Lin Niu, Nan Yao, Yan-Bin Gao, Wei-Lin Li, Qiang Zhang。
- 题名：*Accelerating battery innovation: AI-powered molecular discovery*。
- 期刊：*Chemical Society Reviews*, 2025, 54, 9630-9684。
- DOI：`10.1039/d5cs00053j`；Received 5 May 2025；Published 22 September 2025（PDF p.2 / 印刷 p.9630）。
- 卷期信息：Volume 54, Number 21, 7 November 2025, issue pages 9577-10308（PDF p.1）。

### 1.2 研究范围

这是一篇面向电池分子的“表示-算法-性质预测-分子设计”全景综述。范围覆盖电解质、电极和其他辅助材料，但问题核心是电池功能分子的发现，而不是单一声学或电化学器件（PDF pp.4-6 / 印刷 pp.9632-9634）。作者把流程分成五段：分子表示、AI 模型、关键物性预测、分子设计和闭环实验；应用层面覆盖解释性 ML、HTVS、生成式反向设计和 HTE/自主实验室（PDF p.6 / 印刷 p.9634）。

### 1.3 数据/方法地图

| 层级 | 原文覆盖内容 | 核验页 |
|---|---|---|
| 分子表示 | OHE、SMILES/InChI、指纹、图、专家描述符、3D 坐标、电子结构、片段和分子图像；归纳为 1D/2D/3D/4D，并强调 Accurate、Appropriate、Invariant、Interpretable 的“2AI”原则 | PDF pp.6-12 / 印刷 pp.9634-9640 |
| 数据来源 | 结构库、计算库、文献库和其他库；文中例举 PubChem、NIST WebBook、QM7/QM9、GDB、BatElyte、OMol25、ZINC-22、Enamine REAL Space 等 | PDF pp.14-15 / 印刷 pp.9642-9643 |
| 特征处理 | Pearson 相关、互信息、树重要性、SHAP、消融；filter、wrapper、embedded、hybrid 选择法 | PDF pp.14-16 / 印刷 pp.9642-9644 |
| 模型 | 线性回归、GPR、SVM/SVR、集成学习、PCA、ANN、CNN、RNN、GNN、Transformer、LLM；同时给出回归、分类、聚类指标 | PDF pp.16-24 / 印刷 pp.9644-9652 |
| 物性预测 | 氧化还原电位、介电常数、Donor Number、黏度、离子电导率、熔点、沸点和闪点 | PDF pp.25-31 / 印刷 pp.9653-9659 |
| 分子设计 | 可解释 ML、HTVS、GAN/VAE/扩散模型生成、HTE 与自主实验室；主动学习用于选择高信息量样本 | PDF pp.31-39 / 印刷 pp.9659-9667 |
| 闭环范式 | 数据生成/筛选-模型预测-实验验证-模型更新；强调数据库、算法、算力与自主实验平台联动 | PDF pp.2, 38-40 / 印刷 pp.9630, 9666-9668 |

### 1.4 关键结论

- AI 的价值不只在加速拟合，而在于把分子表示、结构-性质关系和实验反馈连成可迭代发现流程（PDF pp.2, 14 / 印刷 pp.9630, 9642）。
- 小数据通常更适合低维、化学可解释的描述符和经典模型；大数据和复杂结构任务更能体现表示学习、GNN/Transformer 等优势。文中举例：从 199 个描述符中选出 37 个后，六个模型的分类准确率由 46.8%-79.1% 提高到 71.0%-83.7%（PDF p.7 / 印刷 p.9635）。
- 介电常数已经被单列为 AI 可预测的关键电解质物性。文中报告 QSPR 的 \(R^2=0.956\)；497 个化合物的 ANN 测试 RMSE 为 2.33，专门子特征模型降至 1.85；EC/DMC/LiFSI 混合体系 ANN 经 20,000 个训练步后 MSE 约为 0.0088（PDF p.27 / 印刷 p.9655）。
- 介电常数不足以单独描述锂盐溶解和解离，作者进一步引入 DN/AN 等溶剂电子给予能力指标；CatBoost 对 DN、AN 的测试 \(R^2\) 分别为 0.86 和 0.96（PDF pp.27-28 / 印刷 pp.9655-9656）。
- 生成、筛选和实验闭环均已有代表性成功案例，但作者仍把数据基础设施、小样本/迁移学习、跨尺度模型和算力列为四个核心前沿（PDF p.40 / 印刷 p.9668）。

### 1.5 局限

- 现有数据库碎片化、实验协议不一致、元数据缺失，且对固态聚合物和多元离子等新兴体系的覆盖有限（PDF p.40 / 印刷 p.9668）。
- 小样本仍是电池领域的常态，零样本/少样本、迁移学习和跨尺度建模尚未形成通用方案（PDF p.40 / 印刷 p.9668）。
- 高维深度模型通常牺牲可解释性；可解释模型又可能受线性或分段线性假设限制，难以完整表达复杂界面过程（PDF p.31 / 印刷 p.9659）。
- 主动学习与自动实验需要高质量、可重复的反馈，而文中同时指出数据生成和治理成本很高；算力增长还带来能源消耗问题（PDF pp.38-40 / 印刷 pp.9666-9668）。

### 1.6 与本项目“电解液溶剂介电常数 + 主动学习”的直接关系

- 原文直接把介电常数定义为调节离子-溶剂、离子-离子相互作用和溶剂化结构的关键参数，这为项目的目标变量提供了物理依据（PDF p.27 / 印刷 p.9655）。
- 原文的混合体系 ANN 案例说明，介电常数不仅是纯溶剂性质，还随 EC 比例和盐浓度变化，因此数据模型必须显式记录组分比例、盐种类/浓度和温度，而不能仅用单分子描述符（PDF p.27 / 印刷 p.9655）。
- GPR 小节明确给出均值与预测方差，可自然提供不确定性；这正适合作为主动学习中的采集函数基础（PDF p.19 / 印刷 p.9647）。
- 原文建议主动学习选择“高信息价值”样本并平衡探索/利用，同时用 BO/采集函数规划后续实验（PDF p.38 / 印刷 p.9666）。项目可把该闭环从“仅优化电导率或溶解度”迁移到“介电常数 + 黏度/电导率/稳定性”的多目标问题。
- 直接空白：原文没有展示“介电常数预测 + 主动学习 acquisition”真正闭环的完整案例。现有介电案例多为离线拟合；主动学习案例主要优化配方性能，而非直接优化介电常数。

### 1.7 可复用到 Week 1 的行动项

1. 建立最小数据字典：SMILES/InChI、溶剂类别、盐类型、浓度、摩尔比、温度、频率、测量方法、介电常数及其不确定度；所有混合体系另记组分分数。
2. 将数据分成纯溶剂、二元溶剂、含盐体系三类，分别设计随机划分与分子骨架/体系外推划分；不可只报告随机 CV。
3. 先跑可解释的中小样本基线：岭回归、RF/GBR、GPR；数据量显著增加后再增加 ANN/GNN。
4. 为 GPR 定义不确定性与校准指标，并比较均值预测、方差预测和留一/分组验证；采集函数先在已有数据上做离线 replay，不直接做昂贵实验。
5. 设计一个主动学习模拟器：初始化多样性采样，比较随机、贪心预测最优、EI/UCB 或“预测值 + 不确定性”的组合策略，以固定实验预算下的命中率和误差下降评估。
6. 把介电常数与 DN、偶极矩、极化率、盐解离/离子电导率联动，避免单指标过拟合；至少在报告中明确介电常数不是锂盐解离的唯一判据。
7. 从 Week 1 就采用 FAIR 元数据和版本控制；记录缺失值、测量条件与异常原因，而不是静默删除。

### 1.8 页码核验点

- PDF p.7 / 印刷 p.9635：37 个描述符、199 个初始描述符及分类准确率区间。
- PDF p.19 / 印刷 p.9647：GPR 同时给出预测均值和预测分布/方差，可用于不确定性。
- PDF p.27 / 印刷 p.9655：QSPR \(R^2=0.956\)、ANN 测试 RMSE 2.33 与 1.85、混合体系 MSE 约 0.0088。
- PDF p.40 / 印刷 p.9668：数据碎片化、元数据缺失、小样本/迁移学习与 FAIR 数据治理。

## 2. Zhan 等：AI for battery-accelerated discovery of high-voltage electrolytes for advanced lithium batteries

### 2.1 书目与 DOI

- 作者：Yu Zhan, Nan Chen, Li Li, Feng Wu, Renjie Chen。
- 题名：*AI for battery-accelerated discovery of high-voltage electrolytes for advanced lithium batteries*。
- 期刊：*Chemical Society Reviews*, 2026, 55, 6625-6674。
- DOI：`10.1039/d4cs01250j`；Received 2 December 2025；Published 3 June 2026（PDF p.2 / 印刷 p.6625）。
- 卷期信息：Volume 55, Number 12, 22 June 2026, issue pages 6455-6928（PDF p.1）。

### 2.2 研究范围

本文聚焦高压锂电池电解质，并提出 AI for Batteries（AI4B）范式：用数据学习与物理约束连接分子描述符、溶剂化结构、界面反应和宏观性能（PDF pp.2-3 / 印刷 pp.6625-6626）。正文覆盖 ML/AI 方法、液相和固相电解质高通量筛选、智能表征、多尺度建模、MLMD、高电压失效分析、结构解析、氟化/无氟电解质和功能添加剂（PDF pp.11-37 / 印刷 pp.6634-6660）。

### 2.3 数据/方法地图

| 层级 | 原文覆盖内容 | 核验页 |
|---|---|---|
| 经典 ML | 线性回归、SVM、KNN、Naive Bayes、决策树、RF、AdaBoost、GBDT、XGBoost、LightGBM、聚类、降维 | PDF pp.5-7 / 印刷 pp.6628-6630 |
| 深度学习 | RNN/LSTM/GRU、CNN、GNN、GAN/VAE/flow/diffusion、Transformer；适合结构敏感性质、界面表示和候选生成 | PDF pp.7-10 / 印刷 pp.6630-6633 |
| 强化学习 | 作为序列决策/动态控制框架；原文说明在锂电池研究中主要用于快充协议优化，后文不再展开 | PDF p.10 / 印刷 p.6633 |
| 物理建模 | DFT、MD、AIMD、MLFF/MLMD、连续介质与多尺度耦合；用物理约束或模拟标签增强模型 | PDF pp.16-20 / 印刷 pp.6639-6643 |
| 筛选数据 | 288 种溶剂与 99 种锂盐；32,598,079 个固态候选；12,000+ 个含 Li 无机固体；2,989 个 ICSD 含 Li 化合物 | PDF pp.12-15 / 印刷 pp.6635-6638 |
| 光谱/图像数据 | NMR、TEM/STEM、X 射线 CT、XPS、Raman、EIS；例举约 28,000 个 \(^7\)Li 化学位移标签与约 0.13 ppm 测试误差 | PDF pp.15-16 / 印刷 pp.6638-6639 |
| 电解质配方 | 29,000+ 个三元溶剂配方；13 种锂盐、38 种有机溶剂、13,302 条实验记录和 11,515,140 个盐-溶剂组合图谱 | PDF pp.23, 26 / 印刷 pp.6646, 6649 |
| 主动/闭环设计 | Clio 自动实验 + active learning；近似百万候选 + 7 轮主动学习；GCNN + Bayesian optimization 扫 260 万分子；GPR 预测 125 个二元添加剂组合 | PDF pp.13, 32, 36 / 印刷 pp.6636, 6655, 6659 |

### 2.4 关键结论

- 液相电解质筛选主要有两条互补路线：先在大分子/配方库中预测并过滤，或直接用自动实验 + active learning 在连续配方空间闭环优化（PDF p.12 / 印刷 p.6635）。
- Clio 案例从 1.1 M LiPF6 EC/EMC 二元体系出发，在 2 个工作日内完成 42 次实验迭代，25 摄氏度电导率提高到 13.7 mS cm\(^{-1}\)，对应 EC:DMC = 40:60（质量比）和 0.9 m LiPF6（PDF p.13 / 印刷 p.6636）。
- 局域高浓度电解质 LHCE 的案例把 LiFSI:DME 与 LiFSI:TTE 作为变量，以 Coulombic efficiency 和沉积过电位为双目标，用 BO + Pareto front 迭代 5 轮，得到摩尔比 1:1.2:3；无负极电池 100 圈容量保持率为 55%，基准为 45%，CE 为 99.39%（PDF p.23 / 印刷 p.6646）。
- 无氟电解质案例用 GPR + Bayesian model averaging 对近似百万个候选电解质做 7 轮主动学习，得到 4 个性能接近先进体系的溶剂，并观察到醚类在无负极锂金属电池中的持续优势（PDF p.32 / 印刷 p.6655）。
- 添加剂案例把 LUMO 能级和 Li 表面吸附作用能作为核心描述符，用 GCNN + BO 主动学习筛选 260 万个分子，识别出 62 个 SEI 型候选和 106 个 leveler 型候选（PDF p.36 / 印刷 p.6659）。
- AI4B 的边界被明确限定：DFT/MD/光谱只有在为模型生成数据、提供物理约束、构建代理模型或参与闭环决策时，才属于 AI4B 的核心链条（PDF p.27 / 印刷 p.6650）。

### 2.5 局限

- 多数现有工作仍停留在性质预测、候选筛选或局部结构分析；多组分协同、动态界面演化和电极附近局部反应环境的定量描述仍处早期（PDF p.37 / 印刷 p.6660）。
- 数据稀缺、元素空间集中于 Li、N、O、S、C、P、B、Si、F，是领域基础模型的瓶颈；大量文献数据仍需用 LLM 提取和清洗（PDF p.40 / 印刷 p.6663）。
- 黑箱模型限制机理理解；LIME 依赖局部线性近似，SHAP 常需近似计算，两者在高非线性、区间依赖的电解质体系中均有稳定性问题（PDF p.41 / 印刷 p.6664）。
- 小数据、强耦合、多尺度与多目标仍是高压电解质的基本困难；自驱动实验室能缩短周期，但仍需要高质量反馈和可靠闭环（PDF pp.40-42 / 印刷 pp.6663-6665）。

### 2.6 与本项目“电解液溶剂介电常数 + 主动学习”的直接关系

- 原文把碳酸酯、磷酸酯、硼酸酯等高介电常数溶剂与“良好锂盐解离能力/稳定离子传输环境”联系起来，说明介电常数可作为高压体系的关键预筛描述符（PDF p.32 / 印刷 p.6655）。这里主要是定性关联，不是介电常数预测模型。
- 原文的 active learning 用例证明：在小规模自有数据上，用 GPR/贝叶斯模型平均加虚拟空间批量筛选，可以逐轮聚焦高价值区域（PDF p.32 / 印刷 p.6655）。这可以直接迁移到“介电常数预测器 + 采集函数 + 小批量实验”的项目框架。
- 原文建议把分子描述符、溶剂化结构、实验约束和应用场景放进统一框架，并明确把 Bayesian optimization/active learning 视为闭环决策模块（PDF pp.27, 36 / 印刷 pp.6650, 6659）。
- 原文同时强调高压性能不能只由单一 HOMO/LUMO 或体相属性判断，必须纳入界面吸附、溶剂化结构和局部反应路径（PDF p.35 / 印刷 p.6658）。项目若只用介电常数作目标，应把离子电导率、黏度、氧化稳定性和界面相容性作为约束或次级目标。
- 直接空白：该文没有给出介电常数作为 active-learning target 的专门案例。现有 BO/active learning 案例主要优化电导率、CE、过电位、容量保持率或界面性质，说明“介电常数驱动的主动学习”仍有可验证的新颖性。

### 2.7 可复用到 Week 1 的行动项

1. 把“分子层预测”和“配方层优化”拆成两个模型：前者输入分子结构与条件，输出介电常数预测；后者输入组分比例/盐浓度，输出体系介电常数及约束性质。
2. 采用漏斗式流程：物理合理性/合成可得性过滤，代理模型排序，高不确定性样本补充 DFT/MD 标签，最后才进入小批量实验。
3. 以 GPR 或贝叶斯模型平均作为首个主动学习后端，至少比较随机采样、纯 exploitation 和 uncertainty-aware acquisition。
4. 将电导率、黏度、DN/AN、盐解离和氧化稳定性纳入多目标 Pareto 设计，避免把高介电常数误当成高压性能的充分条件。
5. 记录实验批次和时间戳，设计“批次主动学习”而非伪在线逐点采样；每轮更新后同时检查误差、校准、覆盖外推区域和实验命中率。
6. 用 MLMD/量子化学生成少量高价值标签时，先做一致性/误差评估，避免把不同泛函、力场和实验条件下的标签无差别混合。

### 2.8 页码核验点

- PDF p.12 / 印刷 p.6635：液相筛选的两条互补路线，以及 288 种溶剂和 99 种锂盐的候选库。
- PDF p.13 / 印刷 p.6636：Clio 的 42 次迭代、2 个工作日、13.7 mS cm\(^{-1}\)、EC:DMC 40:60 与 0.9 m LiPF6。
- PDF p.32 / 印刷 p.6655：酯类高介电常数/盐解离定性描述，以及约百万候选、7 轮主动学习、4 个溶剂结果。
- PDF p.37 / 印刷 p.6660：多组分协同、动态界面演化和局部反应环境仍处早期。

## 3. Chen 等：Applying Machine Learning to Rechargeable Batteries: From the Microscale to the Macroscale

### 3.1 书目与 DOI

- 作者：Xiang Chen, Xinyan Liu, Xin Shen, Qiang Zhang。
- 题名：*Applying Machine Learning to Rechargeable Batteries: From the Microscale to the Macroscale*。
- 期刊：*Angewandte Chemie International Edition*, 2021, 60, 24354-24366。
- DOI：`10.1002/anie.202107369`；German Edition DOI：`10.1002/ange.202107369`（PDF p.1 / 印刷 p.24354）。

### 3.2 研究范围

这篇 Minireview 按尺度组织 ML 在可充电池中的应用：原子/分子尺度的 DFT、MD、ML 势；介观尺度的 PFM/FEM；实验尺度的图像分析、寿命预测和快充协议优化；最后讨论“理论-实验-数据”耦合（PDF pp.2-11 / 印刷 pp.24355-24364）。它不是电解质专用综述，但较早、明确地把介电常数列入“实验和计算都难获得、适合 ML”的液体电解质性质。

### 3.3 数据/方法地图

| 层级 | 原文覆盖内容 | 核验页 |
|---|---|---|
| DFT/静态计算 | 用 ML 辅助开发交换-相关泛函、确定 DFT+U 参数、学习能量到结合能/氧化还原电位/扩散势垒的映射 | PDF p.6 / 印刷 p.24359 |
| MD/势函数 | 参考数据构建、原子环境指纹、指纹到能量映射；基于 DFT/AIMD 训练 ML 势；可达到 1 亿原子、ab initio 精度 | PDF pp.5-7 / 印刷 pp.24358-24360 |
| 物性预测 | 固态电解质离子电导率、液体电解质介电常数与黏度、固体力学性质；使用实验或计算数据训练 | PDF p.6 / 印刷 p.24359 |
| 介观建模 | PFM 描述枝晶、相分离、裂纹；FEM 描述电位和离子浓度；ML 从原子/介观结果生成输入或代理模型 | PDF p.8 / 印刷 p.24361 |
| 实验数据分析 | tomography、SEM/TEM、光学图像分割；例举 Mask R-CNN 识别 650+ 个颗粒 | PDF p.8 / 印刷 p.24361 |
| 性能预测 | 输入分为外部环境、电池组件（含 electrolyte recipes）、工作参数；输出寿命、能量/功率、快充方案等 | PDF pp.9-10 / 印刷 pp.24362-24363 |
| 闭环优化 | 早期循环数据先预测寿命，再用 Bayesian optimization 搜索充电参数空间 | PDF pp.10-11 / 印刷 pp.24363-24364 |

### 3.4 关键结论

- ML 可以同时改造理论工具和实验流程：既提升 DFT/MD 的尺度与效率，也从实验数据中挖掘结构-功能关系和优化策略（PDF pp.3-6 / 印刷 pp.24356-24359）。
- 介电常数和液体电解质黏度被列为“通过传统实验或理论计算难以/昂贵获得”的性质，说明它们尤其适合数据驱动代理模型（PDF p.6 / 印刷 p.24359）。
- 在介观模型中，自由能、介电常数和扩散系数是重要输入；小尺度模型在高复杂度下受限，ML 可用于从原子尺度结果提取这些参数并送入 PFM/FEM（PDF p.8 / 印刷 p.24361）。
- 用前 100 圈信息、124 个 LFP/石墨电芯（寿命 150-2300 圈）训练，寿命预测误差为 9.1%；只用前 5 圈即可区分长/短寿命，误分类测试误差为 4.9%（PDF p.10 / 印刷 p.24363）。
- Bayesian optimization 可在 224 个快充协议候选、16 天内找到高寿命方案，比穷举法快 30 倍以上；优化方案平均 895 圈，对比文献启发策略 728 圈（PDF p.11 / 印刷 p.24364）。
- 作者强调人类知识仍是选择和设计特征、训练算法时不可或缺的部分，不能把 ML 视为自动替代领域判断（PDF p.11 / 印刷 p.24364）。

### 3.5 局限

- 文章较早，尚未覆盖 2025-2026 年的大语言模型、通用分子基础模型和现代自主实验室生态；其 active learning 主要是快充协议优化，不是分子层面的主动学习（PDF pp.10-11 / 印刷 pp.24363-24364）。
- 固态电解质离子电导率案例中，模型有 20 个特征但仅用 39 个实验点训练；原文明确指出监督学习受稀缺数据限制（PDF p.6 / 印刷 p.24359）。
- ML 辅助 PFM/FEM 仍“处于早期”，需要更多验证（PDF p.8 / 印刷 p.24361）。
- 特征设计和训练算法高度依赖专家判断；跨物理尺度、复杂界面和不同实验协议之间仍存在显著鸿沟（PDF pp.2, 11 / 印刷 pp.24355, 24364）。

### 3.6 与本项目“电解液溶剂介电常数 + 主动学习”的直接关系

- 原文明确把液体电解质介电常数视作适合 ML 的“难以直接获得”性质（PDF p.6 / 印刷 p.24359），为本项目选择介电常数作为预测目标提供直接背书。
- 原文把介电常数放入多尺度模型链路：它既可由分子尺度计算/预测，又会作为介观模拟输入（PDF p.8 / 印刷 p.24361）。因此 Week 1 可先把介电常数作为独立代理模型目标，再规划通过多尺度输出影响界面和电池性能。
- 原文的 Bayesian optimization 闭环给出一个重要方法论模板：先用廉价早期指标/代理模型筛选，再让优化器在有限实验中平衡 exploration 与 exploitation（PDF pp.10-11 / 印刷 pp.24363-24364）。
- 但该文只证明 BO 对快充参数有效，没有证明“介电常数主动学习”有效；项目必须自行证明 acquisition 策略优于随机采样，并验证 GPR/集成模型的不确定性是否校准。

### 3.7 可复用到 Week 1 的行动项

1. 把性质分成“可快速测”“可计算但昂贵”“难测难算”三档；介电常数需按所用频率、温度和相态明确归类，避免把不同来源数据混合。
2. 为介电常数建立两条基线：纯溶剂经典描述符模型，以及含组分比例/温度/盐浓度的混合体系模型；后者可借鉴多尺度输入思想。
3. 复刻“早期预测 + BO”的实验思想：先用可快速获得的代理变量筛选，再用实验/高保真计算更新模型，不把全部预算放在初始穷举。
4. 在主动学习评估中加入 224 候选式的小规模实验仿真，报告在相同实验预算下相对随机搜索的加速倍数和最优值差距。
5. 记录并审查专家先验：哪些特征来自物理知识、哪些来自数据驱动；对介电常数模型尤其要报告偶极矩、极化率、氢键和盐解离相关特征的贡献。

### 3.8 页码核验点

- PDF p.5 / 印刷 p.24358：1 亿原子、ab initio 精度的 ML 势示例。
- PDF p.6 / 印刷 p.24359：介电常数/黏度被列为难获性质；离子电导率模型为 20 个特征、39 个实验点。
- PDF p.10 / 印刷 p.24363：124 个电芯、150-2300 圈、9.1% 寿命预测误差、前 5 圈 4.9% 误分类。
- PDF p.11 / 印刷 p.24364：224 个候选、16 天、30 倍以上加速、895 对比 728 圈，以及人类判断不可替代。

## 4. 跨三篇的共识、分歧与空白

| 主题 | 共识 | 分歧/侧重 | 空白与可检验假设 |
|---|---|---|---|
| 数据是基础瓶颈 | 三篇都强调高质量、标准化、可追溯数据；Gao 等指出协议不一致/元数据缺失，Zhan 等指出数据稀缺/元素集中，Chen 等指出监督学习受 39 点/20 特征这类小样本限制 | Gao 等偏分子数据库与 FAIR 治理；Zhan 等偏实验数据、文献抽取和闭环反馈；Chen 等偏实验/理论混合数据 | 缺少跨温度、频率、浓度和盐类型统一标注的介电常数公开数据集；假设“统一元数据可显著改善跨体系外推”，可用分组验证检验 |
| 分子表示 | 都认为表示决定模型可学到的结构信息。Gao 等系统讨论 1D-4D 与指纹/图/坐标；Zhan 等用 SMILES、图、功能和物性描述符；Chen 等强调特征必须结合电池组件和环境 | Gao 等主推多尺度表示与“2AI”；Zhan 等更强调整体配方和界面表示；Chen 等更偏物理解释和尺度耦合 | 介电常数最优表示尚未可知；假设“电子/极性描述符 + 分子图混合表示”优于单一指纹，可用留分子/留化学骨架测试 |
| 物理约束与数据学习 | 三篇都反对纯黑箱，主张数据与物理/机理结合 | Zhan 等把物理约束置于 AI4B 核心；Chen 等强调 DFT/MD/PFM/FEM 耦合；Gao 等把物理先验和可解释性视为表示原则，但覆盖更广 | 物理约束在介电常数模型中的增益尚无直接 report；需比较纯数据模型、加偶极/极化率特征、加物理正则三组基线 |
| 主动学习/BO | 三者都把闭环优化视为减少实验的重要手段，核心都是“预测-选择-实验-更新” | Zhan 等有多个 active learning/BO 电解质案例；Gao 等把 active learning 放入自主实验室；Chen 等主要展示快充协议 BO | 缺少直接优化介电常数的 active-learning 研究；需要验证 uncertainty-aware acquisition 是否优于随机和纯 exploitation |
| 多目标设计 | 高压性能/电池性能不能由单一性质决定，需要电导率、稳定性、界面、安全性等共同约束 | Gao 等用 HTVS、生成和 HTE 覆盖多目标；Zhan 等强调界面耦合和 Pareto；Chen 等强调跨尺度性能预测 | 介电常数应作为目标还是约束尚需实验设计；可比较“先筛高介电常数再优化 CE/稳定性”与“多目标联合优化” |
| 实验验证 | 三篇均把实验反馈作为闭环终点或模型校准来源 | Zhan 等最强调自驱动实验室与电池级验证；Gao 等覆盖 HTE 但范围更广；Chen 等是较早的多尺度/快充案例 | 介电常数预测到电池性能的因果链长；假设“仅高介电常数”不足，需用湿实验/电化学测试验证离子解离和界面稳定性 |
| 可解释性 | 都认可解释性对化学发现重要 | Gao 等专门讨论 IML/SHAP/替代模型；Zhan 等同时警告 LIME/SHAP 近似局限；Chen 等强调人类判断 | 对介电常数，哪些极性/分子几何特征可迁移尚缺统一结论；可要求 SHAP/PDP 与独立 DFT 描述符交叉核验 |
| 时代和范围 | 三篇共同支持 AI 加速电池/电解质发现，但成熟度判断不同 | 2021 年 Chen 等偏“方法潜力与多尺度”；2025 年 Gao 等偏“分子发现全流程”；2026 年 Zhan 等偏“高压电解质 AI4B 与闭环” | 三篇均未给出统一基准、统一数据切分或统一不确定性指标；项目应先建立自己的 benchmark，避免跨论文直接比较模型的表面精度 |

## 5. Week 1 的合并优先级

1. **先定义标签，不先选模型。** 介电常数必须带频率、温度、相态和配方条件；缺失条件的数据不得直接合并。
2. **先做可解释基线。** GPR、RF/GBR、岭回归在小样本下比大模型更可控；GPR 还能直接提供主动学习所需的预测方差。
3. **先做离线主动学习。** 在历史数据上模拟 acquisition，比较随机、预测最优和 uncertainty-aware 采样，再决定是否投入实验。
4. **先定义多目标。** 介电常数只作为主目标或筛选门；至少同时记录电导率、黏度、DN/AN、氧化稳定性和可合成性。
5. **先做外推验证。** 随机 CV 会高估性能；应设置留溶剂家族、留盐类型、留浓度区间等分组测试。
6. **先建立闭环记录。** 每次预测必须保存模型版本、候选来源、采集函数、实验批次、结果和反馈时间，保证下一轮可复现。

## 6. 未能提取或不应过度解释的内容

- 未逐条阅读三篇论文合计四百余条参考文献；本文只综合综述正文、图表题注和结论。
- PDF 中公式、化学上下标和少数连字符存在字体编码/OCR 噪声。涉及本文项目的数值均选择正文明确陈述且上下文完整者；图形曲线未被当作精确数据源。
- Gao 等 PDF 第 40 页正文末尾在“AI 用电量到 2026 年可能超过 1000 TWh，接近日本年用电量”后直接进入参考文献页；不再推断其后未提取文字。
- Zhan 等正文只在 PDF p.32 / 印刷 p.6655 对“高介电常数酯类”作定性关联，没有给出介电常数数据集规模、模型误差或单独预测案例，因此不能声称该文验证了介电常数模型。
- Chen 等只在 PDF p.6 / 印刷 p.24359 提到 ML 对介电常数这类难获性质有潜力，并在 PDF p.8 / 印刷 p.24361 将其列为介观模型输入；没有报告介电常数模型指标或溶剂主动学习案例。
- 图表中的精确坐标、颜色阈值、误差棒和未在正文/题注中明确给出的数字均未纳入结论；如需复现，需要进一步渲染并逐图读数。

File: docs/week0/literature/reviews_electrolyte_ai.md
# 电解液 AI 两篇综述结构化精读

核验日期：2026-09-22

阅读范围：两篇 PDF 全文。A 篇共 71 个 PDF 页，对应印刷页 10899-10969；B 篇共 24 个 PDF 页，对应印刷页 1-24。

页码约定：`A-p.14（10912）` 表示 A 篇 PDF 第 14 页、印刷页 10912；`B-p.8` 表示 B 篇印刷页 8。

> 说明：两篇都是综述，不是新的基准实验。下文把“作者明确结论”“原文仅引用他人结果”“本课题推论”分开记录。文字提取足以读取正文、图注和表注，因此没有额外渲染页面。

## A. Artificial Intelligence Applied to Battery Research: Hype or Reality?

### 1. 书目与 DOI

- Teo Lombardo, Marc Duquesnoy, Hassna El-Bouysidy, Fabian Årén, Alfonso Gallo-Bueno, Peter Bjørn Jørgensen, Arghya Bhowmik, Arnaud Demortière, Elixabete Ayerbe, Francisco Alcaide, Marine Reynaud, Javier Carrasco, Alexis Grimaud, Chao Zhang, Tejs Vegge, Patrik Johansson, Alejandro A. Franco. "Artificial Intelligence Applied to Battery Research: Hype or Reality?" *Chemical Reviews*, 2022, 122, 10899-10969.
- DOI：`10.1021/acs.chemrev.1c00108`
- 投稿日期 2021-02-05，在线发表 2021-09-16，卷年标为 2022。以上信息见 A-p.1（10899）。
- 文章类型：面向电池与化学社区的全尺度批判性综述，不是单一方向的教程或模型论文，见 A-p.1（10899）、A-p.2（10900）。

### 2. 研究问题

- 核心问题不是简单回答“AI 是否有效”，而是系统评估 AI/ML 在电池研发全链条中的实际价值、证据成熟度与落地障碍。
- 覆盖范围包括材料设计与合成、电极和电芯制造、材料与电极结构表征、电芯诊断与寿命预测、代理模型、回收和文本挖掘，见 A-p.1-A.2（10899-10900）目录。
- 作者要回答的主线是：AI/ML 如何把组合爆炸的实验或计算空间转为有选择性的导航，以及这种能力何时能从“热度”变成可靠生产力。

### 3. 方法与证据边界

- 方法上是跨领域叙述性批判综述。作者对约 200 篇科研文章做应用分布统计，见 A-p.10（10908）Figure 6。
- 支持信息提供若干表，汇总不同材料、数据来源、目标性质与 ML 方法；正文在 A-p.11（10909）指向 Table S1，A-p.56（10954）说明 SI 为 PDF 表格。该 SI 文件未随本次源 PDF 提供，不能核验表中逐项数据。
- 综述同时引用实验数据、DFT/MD 计算数据和混合数据，Figure 7 明确区分计算与实验来源，见 A-p.10（10908）。
- 证据边界：
  - 多数案例是不同数据集上的独立论文，指标、切分、验证协议和数据规模不一致，不能把不同案例的 R²、MAE 或 RMSE 直接横向排序。
  - 作者在 A-p.4（10902）指出，仅看 R² 有误导风险；应并用 RMSE、MAE，并关注模型有效域。
  - 液体电解质案例很少。作者明确指出液相高度无序，使能量、电子结构和结构性质的学习比固相困难，见 A-p.14（10912）。
  - 这是一份形成于 2021-2022 年的领域地图，不能替代 2026 年最新基线、公开榜单或当前 SOTA 核验。

### 4. 数据可用性、质量与代表性

- 文章没有独立的 Data Availability 段；唯一明确的数据附属物是 DOI 页面上的 SI 表格，见 A-p.56（10954）。
- 作者强调数据数量、质量、真实性和可复现性共同决定模型上限。错误、不可复现或偏差数据会产生错误预测和错误解释，见 A-p.4（10902）。
- 高保真数据通常稀缺且昂贵；数据库还普遍缺失低性能材料和失败实验，导致“只报最好结果”的选择偏差，见 A-p.11（10909）。
- 数据空间巨大，但大量工业与实验室数据并未向社区开放。A-p.2（10900）给出工业每天超过 7,000 万个电池表征点的例子，以及学术网络每年约 1 PB 数据的例子，同时指出这些数据整体上并非可访问；作者主张朝开放、FAIR 数据库推进。
- 标准化不足会妨碍共享、挖掘、策展和互操作；文本挖掘研究还发现厚度、孔隙率、电解液体积、表面积及质量负载等关键条件经常缺失或只给近似值，见 A-p.54（10952）。
- 作者特别指出，随机截取的训练/验证样本必须代表完整化学空间；仅靠交叉验证不能保证外推能力，见 A-p.18（10916）。

### 5. 关键结论

- 总判断是“AI for batteries is not hype”，但远未达到普遍、可靠、常规部署；作者同时强调数据、描述符、标准、工具和跨尺度桥接仍不足，见 A-p.55-A.56（10953-10954）。
- AI/ML 的主要价值是把穷举式高通量搜索改为选择性探索，减少所需实验或昂贵计算，并支持代理模型、机器势、逆向设计和多尺度模型。
- 诊断/寿命预测和材料设计已有较多研究；制造和材料表征相对欠发展，见 A-p.55（10953）。
- 在液体电解质方面，较成熟的方向包括阳离子-溶剂相互作用能预测、熔点和 ML 增强 MD；杂化/极化势仍受转移性、组分复杂度和训练数据规模限制。
- 一个液体电解质机器势案例报告的初步 MAE 为 `1.2 kcal mol-1 Å-1`，但作者明确指出该结果需要更大训练集后再确认，见 A-p.14（10912）。因此这不能作为可直接照搬的性能承诺。
- 贝叶斯优化、高斯过程和带不确定性的预测被视为价值很高的优化工具，因为它们不仅给预测，还可估计预测方差和适用边界，见 A-p.7-A.8（10905-10906）。

### 6. 作者明确指出的瓶颈

- 通用描述符仍不系统；能编码更多相关物理信息的描述符通常泛化更好，但没有适用于任意目标性质的通用方案，见 A-p.18（10916）。
- 数据稀缺与小样本过拟合风险突出；作者建议小型数据专用方法、分层学习、强化学习、顺序学习、迁移学习和物理/实验混合模型，见 A-p.18（10916）、A-p.55（10953）。
- 误差传播、误差条和外推能力不足。作者呼吁更广泛使用贝叶斯类方法，并用同一基准数据做校准和跨模型验证，见 A-p.18（10916）、A-p.55（10953）。
- 缺标准和表示不成熟，阻碍数据共享、策展和互操作；算法命名也缺统一规范，见 A-p.55（10953）。
- 实验验证是材料发现瓶颈。自主或机器人实验虽有前景，但电池领域案例仍少，见 A-p.17（10915）。
- 多尺度连接不足，从原子尺度到电芯尺度仍缺少统一、可预测且计算可承受的模型，见 A-p.56（10954）。
- 对液体电解质，长程静电、阴离子和溶剂同时存在时的复杂性和势函数转移性仍未解决，见 A-p.14-A.16（10912-10914）。

### 7. 对本课题“介电常数数据集 + 主动学习闭环”的影响

#### 7.1 对介电常数数据集

- 原文全文文本检索未检出 `dielectric` 或 `permittivity` 的正文讨论。因此这篇综述不能提供介电常数模型、数据规模、温频条件或预测性能方面的具体结论。
- 可迁移的是其数据治理原则：目标定义必须与真实问题一致；保留来源、单位和误差；代表性问题空间；允许失败或低质量记录进入审核流程，而不是静默删除。
- 本项目必须把“静态/零频或低频介电常数”和“光频介电常数”视为不同目标，同时保留温度、频率、相态、纯度、混合物组成和测量方法。这是仓库已有数据规则，A 篇的证据进一步支持不能用单一 R² 掩盖这种目标混合。
- 随机按行切分会泄漏同一化合物、同一原始文件或近似温度点的信息。项目需要按分子骨架、来源或测量系列分组建立外推测试，并单独报告有效域；这是对本课题的操作化推论，不是 A 篇对介电数据给出的直接规定。
- 对介电常数这类样本量可能有限的任务，优先采用 GP/GPR、贝叶斯模型或带校准的集成模型，把均值和不确定性同时作为输出。

#### 7.2 对主动学习闭环

- A 篇正文没有把 active learning 作为独立章节展开；`active learning` 只在参考文献题名中出现，见 A-p.62（10960）、A-p.64（10962）。正文实际 emphasis 是贝叶斯优化、sequential learning、DoE、闭环优化和自驱动实验室，缩写表列有 `CLO = closed loop optimization`，见 A-p.60（10958）。
- 可直接沿用的闭环骨架是：代表性初始数据 -> 可给不确定性的模型 -> 候选空间排序 -> 少量高信息实验 -> 回流训练数据 -> 重训和校准。
- 采集函数不能只看预测方差。结合项目约束，应同时考虑化学多样性、温度/频率覆盖、数据来源新增价值、测量成本和化学可执行性；这是本课题的设计推论。
- 闭环的第一版应先做“dry-run”，只生成候选和理由，不自动写实验队列；人类化学审查通过后再冻结 acquisition policy。
- 必须保留被拒绝候选及拒绝原因，否则闭环只会积累成功样本，重现 A 篇指出的 best-result reporting 偏差。

### 8. Week 1 可执行行动

1. 运行现有环境与数据校验，保存原始文件、检索时间、URL、SHA-256 和解析错误清单。
2. 对归一化 CSV 做字段审计：逐项统计 `property_name`、`is_dielectric`、`dielectric_kind`、温度、频率、相态、组分、原始单位和来源文件。
3. 冻结 `target_v1`：只纳入定义一致的静态/零频或明确的低频介电常数，或者将不同频率建成分层目标；不把光频值混入同一回归标签。
4. 建立重复与冲突报告，不做静默去重；至少按来源、化合物标识、温度、频率、相态分组，人工确认同源重复、单位差异和真实冲突。
5. 先训练一个透明基线和一个不确定性基线，例如正则化线性/KRR 与 GP 或树集成；指标同时报告 MAE、RMSE、R²、分组外推结果和不确定性校准。
6. 建立主动学习 dry-run 脚本：从候选池输出顶部候选、预测均值、预测标准差、距离或多样性分数和选择理由，不执行实验。
7. 为每个数据批次写一页审计记录，列明可用样本、排除样本、排除理由、主要覆盖缺口和下一步补数优先级。

### 9. 页码核验点

- A-p.1-A.2（10899-10900）：题名、作者、期刊、DOI、收稿/发表时间、目录、摘要和全书范围。
- A-p.4（10902）：数据质量、可复现性、代表性和“不能只看 R²”的明确论述。
- A-p.8（10906）：贝叶斯优化、高斯过程及预测方差的定义和用途。
- A-p.10（10908）：约 200 篇文章的统计对象，以及计算/实验数据库来源的图注。
- A-p.14（10912）：液体电解质案例较少、高度无序、1.2 kcal mol-1 Å-1 仅为初步结果且需要更多训练数据。
- A-p.17-A.18（10915-10916）：实验验证瓶颈、自主实验案例少、描述符/小数据/误差/标准四大挑战。
- A-p.54（10952）：约 13,000 篇文献挖掘、1,000 篇专家核验、关键实验参数漏报。
- A-p.55-A.56（10953-10954）：AI 非纯炒作的总判断、五项瓶颈和 SI 数据声明。

## B. Artificial intelligence for the understanding of electrolyte chemistry and electrode interface in lithium battery

### 1. 书目与 DOI

- Yawei Chen, Yue Liu, Zixu He, Liang Xu, Peiping Yu, Qintao Sun, Wanxia Li, Yulin Jie, Ruiguo Cao, Tao Cheng, Shuhong Jiao. "Artificial intelligence for the understanding of electrolyte chemistry and electrode interface in lithium battery." *National Science Open*, 2024, 3, 20230039.
- DOI：`10.1360/nso/20230039`
- 通讯作者：Tao Cheng、Shuhong Jiao。2023-07-01 收稿，2023-12-18 接收，2023-12-19 在线发表，见 B-p.1。
- 文章类型：聚焦锂金属电池电解液化学与电极界面的叙述性综述，见 B-p.1-B.2。

### 2. 研究问题

- 如何用 AI/ML 理解电解液配方、溶剂化结构、SEI/CEI 形成、界面表征、锂枝晶生长和电池寿命，并反过来指导电解质设计。
- 文章特别聚焦锂金属负极，因为高能量锂金属电池受枝晶、循环稳定性、副反应和界面不稳定性限制，见 B-p.2。
- 作者的目标是提升社区对 AI/ML 在电池物理化学中的信心，并强调实验、模拟和 AI 的混合路线，见 B-p.1-B.2。

### 3. 方法与证据边界

- 这是一篇叙述性综述，通过代表案例解释监督/无监督学习、描述符、界面模拟、表征和寿命预测；没有报告系统检索式、纳入/排除标准、统一数据切分或独立复现实验。
- 文章介绍了分类指标和 MAE、RMSE、R²，但没有建立跨论文统一基准，见 B-p.3-B.4。
- 关键案例仍来自被引用的原论文。正文中的性能数字应视为对原论文的二次转述，不能据此断言综述作者已独立验证。
- 物理模拟部分以 DFT、AIMD、RMD、HAIR-MD、kMC、机器势和反应网络为主；实验部分主要是引用已有 XPS、EIS、Raman、NMR、TEM 等工作。
- AI 方法介绍并不完全：作者明确说本综述主要介绍监督和无监督学习，其他 ML 类型留给相关文献，见 B-p.3。

### 4. 数据可用性、质量与代表性

- 独立 Data Availability 声明只有一句：“original data are available from the corresponding authors upon reasonable request”，见 B-p.19。没有随综述提供统一数据库、代码或原始实验数据。
- 综述自身没有新增数据；它依赖所引文献中的公开、私有或有条件数据。界面反应和寿命部分大量引用计算数据库、私有数据集或论文附表。
- 文中列出的规模示例包括：
  - 74 个常见电解液的实验测量，见 B-p.8。
  - 约 9 百万条五键变化反应、候选路径中 769 条用于进一步筛选，以及超过 8,000 万条计算反应网络，见 B-p.11-B.12。
  - 超过 20,000 条 EIS 谱及 4,700 条 EIS 训练谱，见 B-p.12。
  - 超过 12,000 个无机固态电解质，来自私有数据集，见 B-p.14-B.15。
- 这些数字不构成介电常数数据可用性证明；除少数公开数据库例子外，综述没有逐案报告许可、版本、误差、缺失率和清洗规则。
- 作者直接指出当前电解质 AI 研究依赖有限数据库、实验标准不统一、关键描述符不足，见 B-p.8。
- 寿命预测部分还指出缺少电池全寿命数据库，且数据库中的实验一致性和可靠性难以保证，见 B-p.18。

### 5. 关键结论

- AI/ML 能筛选溶剂、添加剂、配方和溶剂化结构，也能从界面反应、表征数据和寿命数据中提取统计关系，但当前主流电解质研发仍依赖试错和专家直觉，见 B-p.6、B-p.8。
- Kim 等将 Coulombic efficiency 转为 `LCE = -log10(1 - CE)`，识别出阴离子碳比、无机/有机比、氟/氧比和溶剂氧 `sO` 四个因子，并报告部分醚类候选的 CE 达到 99.64% 和 99.70%，见 B-p.6-B-p.8。这些是所引 PNAS 工作的结果。
- Ko 等测量 74 个电解液，报告 LiFSI/DMM 有较高 Li 电极电位，并在 400 次以上循环中平均 CE 为 99.1%；PLS 分析表明 Li 周围配位环境尤其 FSI- 配位很重要，见 B-p.8。
- 作者把介电常数列为已经发展的电解质参数之一，但只给参考文献，没有在正文总结其数据规模、计算方法、温频定义或预测性能，见 B-p.8。参考文献 81 的题名涉及液态电解质介电常数的原子起源和变化，见 B-p.22。
- 界面形成可由反应网络和 kMC 等方法推进。AIMD 的时间尺度约 10 ps；HAIR-MD 案例扩展到纳秒级，用于较高浓度 LiFSI-DME 中 FSI- 分解和 SEI 产物统计，见 B-p.9-B-p.10。
- AI 与界面表征的结合仍主要集中于 XPS 和 EIS；其他界面敏感技术尚少，见 B-p.12。
- 枝晶研究的趋势是把物理机制和 ML 势/模型耦合，但作者认为当前模拟经常过于理想化，必须纳入压力、温度、晶面、离子输运、极化、电场、电流密度、基底、电解质性质和界面特征，见 B-p.14-B-p.15。
- 寿命预测能用早期循环、电压、容量、温度和 EIS 等数据给出较低误差，但不同案例的工况和数据切分不同；可靠性仍受全寿命数据不足和一致性问题限制，见 B-p.16-B-p.18。

### 6. 作者明确指出的瓶颈

- 电解质配方与电池性能之间的规律尚未建立，关键描述符不足，实验标准和数据分析流程不统一，见 B-p.6、B-p.8。
- 电解液和多相界面的组成与结构复杂，当前对界面反应、SEI 组成和演化仍理解不足，见 B-p.2、B-p.9、B-p.12。
- AIMD 受时间尺度约 10 ps 限制，界面模拟还受空间尺度、计算成本和反应路径数量限制，见 B-p.9、B-p.13。
- 界面表征与 AI 的结合范围窄，主要停留在 XPS/EIS，缺少 cryo-TEM、NMR 等更多技术的系统融合，见 B-p.12-B-p.13。
- 枝晶 AI 模拟偏理想化，多物理场与界面特征尚未充分联合，见 B-p.15。
- 寿命预测依赖早期数据和长期循环数据；全寿命数据库缺失，实验一致性难保证，见 B-p.16-B-p.18。
- 深度学习复杂度、训练成本和不确定性管理之间存在权衡，作者指出 RNN 的不确定性管理相对较弱，见 B-p.18。

### 7. 对本课题“介电常数数据集 + 主动学习闭环”的影响

#### 7.1 对介电常数数据集

- B 篇明确承认介电常数是电解质的关键参数之一，但没有提供可以直接照搬的介电模型或数据表。当前价值主要是“参数重要性证据”，不是性能标签基准。
- 正文同时把配位环境、Li 电极电位、静电势、RDF、密度、偶极矩和 HOMO/LUMO 等置于介电常数之外。这提醒本课题不能默认静态介电常数单独决定溶剂化或电化学性能。
- 数据记录应保留以下层级：
  - 纯溶剂与含盐/混合电解液分开。
  - 盐、溶剂、稀释剂、添加剂及摩尔/质量配比分开。
  - 温度、频率、相态和测量方法分开。
  - 原始值与换算后的介电常数分开。
- B 篇的候选设计特征可作为后续外部验证或描述符，但不应作为介电常数标签的替代：
  - `sO`、阴离子碳比、无机/有机比、氟/氧比。
  - Li 配位环境、FSI- 配位、Li 电极电位。
  - ESPmin/ESPmax、HOMO/LUMO、偶极矩和密度。
- 若候选电解液没有可靠介电测量，应在主动学习候选中标记为“目标缺失或不确定”，而不是从配方性能反推介电常数。

#### 7.2 对主动学习闭环

- B 篇全文未检出 `active learning`，也没有给出 acquisition function、探索-利用策略或定量闭环实验流程。它只提出 AI 可以识别相关关系并“guide future experiments”，见 B-p.18。
- 文章引用了自主电解液发现和自动分析方向，但正文对这些方向只给简短引用或概述，见 B-p.2、B-p.21。
- 对本课题的直接启示是：选择高价值候选时，不能只按预测介电值排序，还要把化学/电化学可行性、界面相关性和实验成本作为约束。
- 第一版闭环应把介电常数作为主标签，把 `sO`、静电势、HOMO/LUMO、配位相关描述符作为辅助特征。若这些量缺失，先用分子结构、温度和频率特征预测介电常数，再用不确定性寻找需要补测的空白区域。
- B 篇强调混合实验与模拟。闭环可采用“低成本代理模型筛选 -> 少量实验测量 -> 高保真模拟/文献补点 -> 回流”为双证据路线，但不能把模拟值、文献值和一个新实验值视作同一证据等级。

### 8. Week 1 可执行行动

1. 从现有 ThermoML 数据建立“纯溶剂介电常数”最小可行表，并另建混合物/含盐表；两表不得静默合并。
2. 为每个候选分子建立标识层：名称、SMILES/InChI 或原始化合物键、盐/组成、温度、频率、相态、来源和方法。
3. 制作覆盖矩阵：分子维度、温度维度、频率维度和来源维度分别统计空区，明确哪些缺口可由现成数据补齐，哪些必须实验或计算。
4. 建立一个可审查的候选描述符表，先纳入 RDKit 可稳定计算的结构特征、温度和频率；界面相关描述符只有在来源明确时才加入。
5. 用不确定性基线输出候选的预测均值、标准差和最近邻距离；同时列出预测值高和化学空间远的两类候选，避免只做 exploitation。
6. 设计不执行实验的闭环 dry-run：一个批次只允许输出有限候选、原因、预期信息增益代理和人工否决项。
7. 在 Week 1 结束前冻结数据版本、目标定义、分组规则、评估指标和 acquisition policy v0，后续只在有记录的情况下升级。

### 9. 页码核验点

- B-p.1-B.2：书目、DOI、摘要、锂金属电池背景、AI 研究问题和综述范围。
- B-p.6-B-p.8：LCE、关键描述符、筛选逻辑、99.64%/99.70% 案例、74 个电解液案例和介电常数仅为“已发展参数”的原文位置。
- B-p.9-B-p.10：AIMD 约 10 ps、HAIR-MD 纳秒级模拟和 SEI 研究边界。
- B-p.11-B-p.12：570 种物种、约 9 百万反应、769 条路径、超过 8,000 万反应、超过 20,000 和 4,700 条 EIS 数据。
- B-p.14-B-p.15：超过 12,000 个无机固态电解质的私有数据集，以及枝晶模拟的多参数缺口。
- B-p.18：AI 引导未来实验的总括结论、全寿命数据库缺失、一致性和不确定性瓶颈。
- B-p.19：原始数据只在合理请求下由通讯作者提供。
- B-p.22：介电常数正文引用对应的参考文献 81，可用于追溯但不能替代原文核验。

## C. 两篇对照后的落地判断

### 可沿用方法

- 用 GP/GPR、贝叶斯模型或校准集成同时输出预测值和不确定性。
- 把候选探索写成闭环：初始代表数据、模型、候选排序、少量测量、回流、重训和校准。
- 对少量高成本介电测量使用 DoE 式覆盖，而不是只围绕已知高值化合物微调。
- 保留原始单位、温度、频率、相态、配方、方法和来源哈希；标签转换与去重必须可审计。
- 同时使用内插测试和外部分组测试，明确模型有效域。
- 用实验、计算和 ML 的混合证据，但记录每种证据的等级和误差。

### 不能照搬的结论

- 不能把 A 篇的“AI 不是炒作”理解为当前任何小数据介电模型都已可靠；A 篇同时列出数据稀缺、误差和描述符等重大缺口。
- 不能把 B 篇引用的 CE、循环寿命、EIS 或枝晶性能直接迁移到介电常数预测任务。
- 不能把 B 篇“介电常数是关键参数”扩展为“静态介电常数可以单独预测电解质性能”；正文还强调配位环境、Li 电位、静电势等。
- 不能称 B 篇提出了主动学习闭环。B 篇没有给出 active learning 流程或 acquisition policy。
- 不能把无机固态电解质的 12,000 样本规模类推到液态有机溶剂介电数据。
- 不能把不同论文的 R²、MAE、RMSE 直接横向排名，除非数据切分、标签定义和单位一致。
- 不能忽略 B 篇数据的“合理请求”条件，以及 A 篇 SI 未随源 PDF 提供的现实。

### 数据风险

- 目标混合风险：静态/零频、低频和光频介电常数被合并为一个标签。
- 条件遗漏风险：温度、频率、相态、纯度和测量方法缺失或未标准化。
- 组分风险：纯溶剂值与含盐/混合电解液值被误认为可互换。
- 泄漏风险：同一原始文件、同一化合物或同一测量系列被随机切到训练和测试两侧。
- 重复与冲突风险：同源重复值和真实实验冲突被静默覆盖。
- 单位与文本解析风险：单位换算错误、字段错位、化合物标识模糊。
- 选择偏差风险：文献偏向高值、成功结果，低值、失败或“无数据”情况不进入数据库。
- 外推风险：候选超出训练化学空间、温度范围或频率范围时，模型不确定性可能被低估。
- 数据许可风险：综述或原论文数据不等于可再分发数据；必须单列公开、私有、请求获取三类状态。
