Repository: LittleAlety/electrolyte-solvent-dielectric-ml

# 电解液溶剂筛选：可审计的多通道机器学习管线

> **2026-11-28 · PLAN B 生产失败诊断**：[根因分析](outputs/b750_completion/failure_diagnostics/FAILURE_ANALYSIS.md) · [执行报告](outputs/b750_completion/COMPLETION_REPORT.md)。214条测试通过；38/67合格，剩余21个几何步数耗尽、1个超时中断、7个从未启动。首轮5个续算全部合格，当前状态 BLOCKED_NEEDS_SUBMISSION。历史目标泄漏、方法错标、CM截断和点级CI解释已由[科学更正](outputs/b750_completion/scientific_errata.json)取代。

> An auditable, pre-registered machine-learning pipeline for electrolyte-solvent
> screening: static permittivity (epsilon), viscosity (eta), the orbital window
> (HOMO / LUMO), and redox potential - with a frozen main scoreboard, a shot ledger,
> and every negative result retained rather than routed around.

**当前轮次：** W36（2026-10-03）· **规范数据集：** `data/dielectric_v04.csv`（248 行 × 38 列）
**主记分牌：** 累计 19 枪（W20-4 之后 W21–W26 各 0；W27 计 1、W28 计 2、W29 计 1、W30 计 1、W31 计 1、W32 计 1、W33 计 0、W34 计 0、W35 计 0、W36 计 0）；另有**十三条**不占 shot 的后验读数/注册表（W30-A 量级/序分解、W31-A 母体论文 v6 对接、W32-A 四通道抽样律、W33-A 态合法性门禁、W34-A 门禁注册表与看板、W34-B R6 配对重抽分辨率、W35-A 门禁旁路层与消费者审计、W35-B R6 口径更正、W36-A 端点规则正式化、W36-B 通道噪声地板显示层、W36-C 多保真度联合准则、W36-D 门禁准入清单、W36-E 装配源口径同步）与**一件**不占 shot 的统计工具（W33-B tau_b 精确零分布）
**许可：** 代码 MIT（`LICENSE`）、数据 CC BY 4.0（`LICENSE-DATA.md`）
**已发布：** v1.3（GitHub release 2026-09-28 + Zenodo，DOI 见文末）· W21–W32 尚未发布（v1.4 待定）

## 0. 本版 README 相对上一版的更新范围

上一版 README 停在 v1.3 / Week 20。此后仓库前进了二十个轮次（W21–W40），本版补齐：

- **W21–W27 的四通道建设**：介电常数（ε）、粘度（η）、轨道窗口（HOMO/LUMO）、氧化还原电位，外加密度与液相窗口两张辅助表；四核心通道的统一注册表由 `scripts/verify_four_core_registry.py` 逐键复算。
- **W26 的稠密介电响应律**：xTB 6.7.1 ddCOSMO 任意 ε、242 分子、刚性气相几何，14 档 ε 网格，把「介电响应」从「几何弛豫」里分离出来。
- **W27 的第一枪（判否，含一处自我削弱）**：把 W26 的 13 列响应量当第四个表示家族接进冻结主记分牌，五种子增量均值 -0.096956；但安慰剂不惰性（-0.006099），因此净信息效应是 -0.090857 + 容量效应 0.0061，两个数必须并报。详见 `reports/week27_delivery_readme.md`。
- **W28 的两枪（判否，含一处自我修正）**：第 14 枪「嵌套内层选择重调 XGB 超参」五种子增量 **-0.014899**（1/5 种子为正），端点到 0.571215 —— **判否**，机制是**选择器系统性偏好诚实阶梯上最差的档位**（250 个外层折里深度 3 占 44.0%，而深度 3 恰是阶梯最差的两档）。第 15 枪「固定档位阶梯」找到更好的固定档位（`deep_d4_n200_lr05` = **0.599820**，+0.013706），但**差 0.000180 没过 0.60**。同时 W27 的容量归因被反向证伪：Morgan 过程对照显示欠拟合在**稀疏**侧（+0.107182，1 重复，描述性）。详见 `reports/week28_delivery_readme.md`。
- **W29：把「冻结超参哪里欠拟合」落到深度 2 的新配置点（正向，非新纪录）**：W28 逐字冻结的 `max_bin = 64` / `colsample_bytree = 0.8` / `reg_lambda = 1.0` 里，**只有分箱粒度是真的欠拟合**。`max_bin` 64 → 128（深度 2 / 200 树 / lr 0.05 全冻结）把五种子端点从 `0.5861142332208197` 抬到 **`0.6031674542995844`（+0.017053，4/5 种子稳健）**，六条判据全绿；放开列采样（-0.047804）或放松叶惩罚（-0.079532）都掉分。**口径注意**：首次过 0.60 发生在 **W20-4**（同一池、同一 `physical_lever4` 表示、同一五种子口径，`0.6216672295270079`，已晋升）；W29 的 0.603167 **低于**它，价值在于**深度 2 上的新配置点与交互读数**（同一个 `max_bin` 键在深度 4 上只有 +0.009846，几乎差一倍）。**再纠正一处口径**：不能说「W20-4 三键同动、无法归因」—— W20-4 自己的网格里本来就有逐键旁臂（`min_child_weight` 单独 **+0.025131**、四键最大且 5/5 种子过门；`max_bin` 单独 **+0.009846**，5/5 种子过门；`colsample_bytree` 单独 **−0.039033**），**单键定价在 W20-4 已完成**，注册臂还**低于** mcw 单项（负交互）。**四个冻结读数未动**。详见 `reports/week29_delivery_readme.md`。
- **W30（第 17 枪）：组合/交互阶梯 —— 组合点仍有增量，但容量天花板没动**：六档固定配置在同样的折上各拟合一次（无任何选择器），**四条复现锚逐位命中**（seed 42 冻结 `0.6080587938801277`、冻结端点 `0.5861142332208197`、W29 最佳 `0.6031674542995844`、W20-4 注册臂 `0.6216672295270079`，gap 全部恰好 0.0），250 折零跨界，九条判据全绿。新组合 **`bin128_mcw5_d2` = `0.6170832198249109`（`+0.013915765525326473` vs W29 最佳，4/5 种子稳健，≥ 0.60）**；但它**没有**超过 W20-4 的 `0.6216672295270079`。真正的知识是机制：冠军里的**深度那一项只值 `+0.0045840097020970`**（深度 2 + mcw5 + bin128 就拿到冠军的 99.3%），`min_child_weight` 的边际值近似**配置无关**（`+0.0120006239370963` ~ `+0.0139157655253265`）而 `max_bin` 的**强依深度**（`+0.0098462927268281` 对 `+0.017053221078764724`），`reg_lambda` **两侧都是负的**（1.0 → 200 掉 `−0.1169903132322465`）。详见 `reports/week30_delivery_readme.md`。
- **W30-A（后验读数，不占 shot）：超参买的是量级，不是序**：W28 / W29 的逐重复表本来就带 `spearman` / `auc_gt15` / `auc_gt30`，因此**零成本**做成受控对照 —— **W28 阶梯 6 档 R² 极差 `0.1170` 对 AUC30 极差 `0.0056`（比值 21.0）；W29 阶梯 `0.0989` 对 `0.0072`（比值 13.7）**。稀疏 Morgan 块是**相反的失败方式**：冻结时 AUC30 `0.4972`（≈ 抛硬币）、重调后 `0.7193`（+0.2222）而 R² 仍停在 `0.0211`。**稠密块：序已满、量级不足；稀疏块：给了容量才能排序，量级始终没起来。** 按附录 C 定义属后验读数，**不占 shot、不得当作预注册结论引用**。详见 `reports/w30_ordering_magnitude.md`。
- **W31-A（后验读数，不占 shot）：母体论文 v6 的三条结论 × 本仓三层读数**：v6 在**电子结构层级**上把筛选改写成排序稳定性；本仓把同一条规律搬到**分子表示族**与**模型超参**两层 —— 同一表示、同一折、只动超参时 **R² 档位间极差是 AUC(ε>30) 极差的 8.1 / 13.7 / 21.0 倍**（W28/W29/W30 三条阶梯），而**换表示族时两个量一起动**（Morgan → Physical：R² −0.0861 → 0.5861、AUC30 0.4972 → 0.9586）—— 后者是这条规律的**边界**。最硬的一条是**跨项目互证**：v6 自报 `sd(tau_b) @ N=10 = 0.126`，本仓抽样律 `sd(N) = s0·sqrt(1/N − 1/N_pop)` 在 N=10 给**中位 0.1345 / 均值 0.1334**，**相对差 6.7%**。同 lane 登记一条**口径更正**（见下）。详见 `reports/w31_v6_bridge.md`。
- **W31（第 18 枪）：容量交换阶梯 —— 两条新预测被判否，两个容量旋钮正交**：六档固定配置（前三档复现锚，**四条锚 gap 全部恰好 0.0**），250 折零跨界，判据 **7/10 成立**。真正的新知识在两条判否里：**叶惩罚在 mcw = 5 之后饱和**（1 → 5 一次性给 `+0.0139`，5 → 7 只给 `+0.0006648`，7 → 10 只给 `+0.0002680`，合计 `+0.000932` 对预注册门 `+0.002`）—— 深度那 `+0.0046` **买不回来**；**深度边际不随叶惩罚收缩**（`+0.004584` 对 `+0.004641`，差 `−0.000057`）—— 结合 W30 的「mcw 边际近似配置无关」，两者是**正交**的，不是可替代的。最佳新档 `bin128_mcw7_d4` = `0.622389` 名义上比注册臂高 `+0.000722`，但远小于种子间抖动且落在 0.005 松弛带内 —— **不构成新纪录、不构成晋升**。详见 `reports/week31_delivery_readme.md`。

File: probes/artifacts/dielectric_alpha_prior_crosscheck.csv
cohort,inchikey,compound_name,alpha_1e5,alpha_kind,nbs_tabulated_T_K,nbs_tabulated_epsilon,nbs_slope_at_tabulated_epsilon,nbs_slope_at_observed_mean_epsilon,empirical_slope,n_points,n_distinct_temperatures,temperature_span_K,mean_temperature_K,empirical_mean_epsilon,empirical_r2,signed_deviation_at_observed,absolute_deviation_at_observed,symmetric_relative_deviation_at_observed,signed_deviation_at_tabulated,symmetric_relative_deviation_at_tabulated,same_sign
v11_all_bands,LCGLNKUTAGEVQW-UHFFFAOYSA-N,Methyl ether,2380.0,a,298.15,5.02,-0.0238,-0.0238,-0.022330158539858334,145,10,89.30000000000001,348.0075862068965,4.459655172413793,0.8982364524147843,0.0014698414601416673,0.0014698414601416673,0.06372583605459169,0.0014698414601416673,0.06372583605459169,True
lowfreq_primary_gate,PAYRUJLWNCNPSJ-UHFFFAOYSA-N,Aniline,148.0,alpha,293.15,6.89,-0.023479920710278886,-0.023805936058312275,-0.0261000000000003,3,3,10.0,298.15,6.985666666666667,0.9998776836213477,-0.002294063941688025,0.002294063941688025,0.09193551400408669,-0.0026200792897214144,0.10569114480968522,True
lowfreq_primary_gate,VLKZOEOYAKHREP-UHFFFAOYSA-N,n-Hexane,155.0,a,293.15,1.89,-0.0015500000000000002,-0.0015500000000000002,-0.0015000000000000178,3,3,20.0,298.15,1.8933333333333333,0.9642857142857143,4.999999999998235e-05,4.999999999998235e-05,0.03278688524588987,4.999999999998235e-05,0.03278688524588987,True
lowfreq_primary_gate,WEVYAHXRMPXWCK-UHFFFAOYSA-N,Acetonitrile,16000.0,a,293.15,37.5,-0.16,-0.16,-0.15213333333333284,10,10,45.0,310.65,34.249,0.9818331242582187,0.00786666666666716,0.00786666666666716,0.050405809483130115,0.00786666666666716,0.050405809483130115,True
lowfreq_primary_gate,ZWEHNKRNPOVVGH-UHFFFAOYSA-N,2-Butanone,207.0,alpha,293.15,18.51,-0.08822515964763199,-0.0839223361537422,-0.10250569465756097,4,4,20.05000000000001,305.6875,17.60725,0.9995747397575812,-0.018583358503818773,0.018583358503818773,0.19936227854735308,-0.014280535009928985,0.14974541022165572,True
lowfreq_extended_gate,LQNUZADURLCDLV-UHFFFAOYSA-N,Nitrobenzene,225.0,alpha,298.15,34.82,-0.18039602911061856,-0.17647933186743567,-0.16300000000000017,5,5,20.0,303.15,34.064,0.974777374040963,0.013479331867435496,0.013479331867435496,0.07941179684363862,0.017396029110618383,0.10131759039656554,True
lowfreq_extended_gate,VFWCMGCRMGJXDK-UHFFFAOYSA-N,1-Chlorobutane,173.0,alpha,293.15,7.39,-0.02943785963840098,-0.028503071492914547,-0.026499999999999933,3,3,30.0,298.15,7.155333333333334,0.9999868150414007,0.002003071492914614,0.002003071492914614,0.07283489589022862,0.0029378596384010483,0.1050401162072433,True
lowfreq_extended_gate,VLKZOEOYAKHREP-UHFFFAOYSA-N,n-Hexane,155.0,a,293.15,1.89,-0.0015500000000000002,-0.0015500000000000002,-0.0010666666666666747,2,2,30.0,298.15,1.889,1.0,0.0004833333333333254,0.0004833333333333254,0.36942675159234944,0.0004833333333333254,0.36942675159234944,True
