Repository: LittleAlety/electrolyte-solvent-dielectric-ml

# 电解液溶剂筛选：可审计的多通道机器学习管线

> **2026-11-28 · PLAN B 生产失败诊断**：[根因分析](outputs/b750_completion/failure_diagnostics/FAILURE_ANALYSIS.md) · [执行报告](outputs/b750_completion/COMPLETION_REPORT.md)。214条测试通过；38/67合格，剩余21个几何步数耗尽、1个超时中断、7个从未启动。首轮5个续算全部合格，当前状态 BLOCKED_NEEDS_SUBMISSION。历史目标泄漏、方法错标、CM截断和点级CI解释已由[科学更正](outputs/b750_completion/scientific_errata.json)取代。

> An auditable, pre-registered machine-learning pipeline for electrolyte-solvent
> screening: static permittivity (epsilon), viscosity (eta), the orbital window
> (HOMO / LUMO), and redox potential - with a frozen main scoreboard, a shot ledger,
> and every negative result retained rather than routed around.

**当前轮次：** W36（2026-10-03）· **规范数据集：** `data/dielectric_v04.csv`（248 行 × 38 列）
**主记分牌：** 累计 19 枪（W20-4 之后 W21–W26 各 0；W27 计 1、W28 计 2、W29 计 1、W30 计 1、W31 计 1、W32 计 1、W33 计 0、W34 计 0、W35 计 0、W36 计 0）；另有**十三条**不占 shot 的后验读数/注册表（W30-A 量级/序分解、W31-A 母体论文 v6 对接、W32-A 四通道抽样律、W33-A 态合法性门禁、W34-A 门禁注册表与看板、W34-B R6 配对重抽分辨率、W35-A 门禁旁路层与消费者审计、W35-B R6 口径更正、W36-A 端点规则正式化、W36-B 通道噪声地板显示层、W36-C 多保真度联合准则、W36-D 门禁准入清单、W36-E 装配源口径同步）与**一件**不占 shot 的统计工具（W33-B tau_b 精确零分布）
**许可：** 代码 MIT（`LICENSE`）、数据 CC BY 4.0（`LICENSE-DATA.md`）
**已发布：** v1.3（GitHub release 2026-09-28 + Zenodo，DOI 见文末）· W21–W32 尚未发布（v1.4 待定）

## 0. 本版 README 相对上一版的更新范围

上一版 README 停在 v1.3 / Week 20。此后仓库前进了二十个轮次（W21–W40），本版补齐：

- **W21–W27 的四通道建设**：介电常数（ε）、粘度（η）、轨道窗口（HOMO/LUMO）、氧化还原电位，外加密度与液相窗口两张辅助表；四核心通道的统一注册表由 `scripts/verify_four_core_registry.py` 逐键复算。
- **W26 的稠密介电响应律**：xTB 6.7.1 ddCOSMO 任意 ε、242 分子、刚性气相几何，14 档 ε 网格，把「介电响应」从「几何弛豫」里分离出来。
- **W27 的第一枪（判否，含一处自我削弱）**：把 W26 的 13 列响应量当第四个表示家族接进冻结主记分牌，五种子增量均值 -0.096956；但安慰剂不惰性（-0.006099），因此净信息效应是 -0.090857 + 容量效应 0.0061，两个数必须并报。详见 `reports/week27_delivery_readme.md`。
- **W28 的两枪（判否，含一处自我修正）**：第 14 枪「嵌套内层选择重调 XGB 超参」五种子增量 **-0.014899**（1/5 种子为正），端点到 0.571215 —— **判否**，机制是**选择器系统性偏好诚实阶梯上最差的档位**（250 个外层折里深度 3 占 44.0%，而深度 3 恰是阶梯最差的两档）。第 15 枪「固定档位阶梯」找到更好的固定档位（`deep_d4_n200_lr05` = **0.599820**，+0.013706），但**差 0.000180 没过 0.60**。同时 W27 的容量归因被反向证伪：Morgan 过程对照显示欠拟合在**稀疏**侧（+0.107182，1 重复，描述性）。详见 `reports/week28_delivery_readme.md`。
- **W29：把「冻结超参哪里欠拟合」落到深度 2 的新配置点（正向，非新纪录）**：W28 逐字冻结的 `max_bin = 64` / `colsample_bytree = 0.8` / `reg_lambda = 1.0` 里，**只有分箱粒度是真的欠拟合**。`max_bin` 64 → 128（深度 2 / 200 树 / lr 0.05 全冻结）把五种子端点从 `0.5861142332208197` 抬到 **`0.6031674542995844`（+0.017053，4/5 种子稳健）**，六条判据全绿；放开列采样（-0.047804）或放松叶惩罚（-0.079532）都掉分。**口径注意**：首次过 0.60 发生在 **W20-4**（同一池、同一 `physical_lever4` 表示、同一五种子口径，`0.6216672295270079`，已晋升）；W29 的 0.603167 **低于**它，价值在于**深度 2 上的新配置点与交互读数**（同一个 `max_bin` 键在深度 4 上只有 +0.009846，几乎差一倍）。**再纠正一处口径**：不能说「W20-4 三键同动、无法归因」—— W20-4 自己的网格里本来就有逐键旁臂（`min_child_weight` 单独 **+0.025131**、四键最大且 5/5 种子过门；`max_bin` 单独 **+0.009846**，5/5 种子过门；`colsample_bytree` 单独 **−0.039033**），**单键定价在 W20-4 已完成**，注册臂还**低于** mcw 单项（负交互）。**四个冻结读数未动**。详见 `reports/week29_delivery_readme.md`。
- **W30（第 17 枪）：组合/交互阶梯 —— 组合点仍有增量，但容量天花板没动**：六档固定配置在同样的折上各拟合一次（无任何选择器），**四条复现锚逐位命中**（seed 42 冻结 `0.6080587938801277`、冻结端点 `0.5861142332208197`、W29 最佳 `0.6031674542995844`、W20-4 注册臂 `0.6216672295270079`，gap 全部恰好 0.0），250 折零跨界，九条判据全绿。新组合 **`bin128_mcw5_d2` = `0.6170832198249109`（`+0.013915765525326473` vs W29 最佳，4/5 种子稳健，≥ 0.60）**；但它**没有**超过 W20-4 的 `0.6216672295270079`。真正的知识是机制：冠军里的**深度那一项只值 `+0.0045840097020970`**（深度 2 + mcw5 + bin128 就拿到冠军的 99.3%），`min_child_weight` 的边际值近似**配置无关**（`+0.0120006239370963` ~ `+0.0139157655253265`）而 `max_bin` 的**强依深度**（`+0.0098462927268281` 对 `+0.017053221078764724`），`reg_lambda` **两侧都是负的**（1.0 → 200 掉 `−0.1169903132322465`）。详见 `reports/week30_delivery_readme.md`。
- **W30-A（后验读数，不占 shot）：超参买的是量级，不是序**：W28 / W29 的逐重复表本来就带 `spearman` / `auc_gt15` / `auc_gt30`，因此**零成本**做成受控对照 —— **W28 阶梯 6 档 R² 极差 `0.1170` 对 AUC30 极差 `0.0056`（比值 21.0）；W29 阶梯 `0.0989` 对 `0.0072`（比值 13.7）**。稀疏 Morgan 块是**相反的失败方式**：冻结时 AUC30 `0.4972`（≈ 抛硬币）、重调后 `0.7193`（+0.2222）而 R² 仍停在 `0.0211`。**稠密块：序已满、量级不足；稀疏块：给了容量才能排序，量级始终没起来。** 按附录 C 定义属后验读数，**不占 shot、不得当作预注册结论引用**。详见 `reports/w30_ordering_magnitude.md`。
- **W31-A（后验读数，不占 shot）：母体论文 v6 的三条结论 × 本仓三层读数**：v6 在**电子结构层级**上把筛选改写成排序稳定性；本仓把同一条规律搬到**分子表示族**与**模型超参**两层 —— 同一表示、同一折、只动超参时 **R² 档位间极差是 AUC(ε>30) 极差的 8.1 / 13.7 / 21.0 倍**（W28/W29/W30 三条阶梯），而**换表示族时两个量一起动**（Morgan → Physical：R² −0.0861 → 0.5861、AUC30 0.4972 → 0.9586）—— 后者是这条规律的**边界**。最硬的一条是**跨项目互证**：v6 自报 `sd(tau_b) @ N=10 = 0.126`，本仓抽样律 `sd(N) = s0·sqrt(1/N − 1/N_pop)` 在 N=10 给**中位 0.1345 / 均值 0.1334**，**相对差 6.7%**。同 lane 登记一条**口径更正**（见下）。详见 `reports/w31_v6_bridge.md`。
- **W31（第 18 枪）：容量交换阶梯 —— 两条新预测被判否，两个容量旋钮正交**：六档固定配置（前三档复现锚，**四条锚 gap 全部恰好 0.0**），250 折零跨界，判据 **7/10 成立**。真正的新知识在两条判否里：**叶惩罚在 mcw = 5 之后饱和**（1 → 5 一次性给 `+0.0139`，5 → 7 只给 `+0.0006648`，7 → 10 只给 `+0.0002680`，合计 `+0.000932` 对预注册门 `+0.002`）—— 深度那 `+0.0046` **买不回来**；**深度边际不随叶惩罚收缩**（`+0.004584` 对 `+0.004641`，差 `−0.000057`）—— 结合 W30 的「mcw 边际近似配置无关」，两者是**正交**的，不是可替代的。最佳新档 `bin128_mcw7_d4` = `0.622389` 名义上比注册臂高 `+0.000722`，但远小于种子间抖动且落在 0.005 松弛带内 —— **不构成新纪录、不构成晋升**。详见 `reports/week31_delivery_readme.md`。

File: probes/l3_stage1_pilot_pool.csv
list,inchikey,name,smiles,T_K,target_dielectric,model_ready,is_champion,champion_short,pilot_label
solvent,AFBPFSWMIHJQDM-UHFFFAOYSA-N,N-methylaniline,CNc1ccccc1,300.15,5.878,true,false,,stage_1_pilot_not_a_verdict
solvent,ALYCOCULEAWWJO-UHFFFAOYSA-N,triethylpentylammonium bis(trifluoromethylsulfonyl)imide,CCCCC[N+](CC)(CC)CC.O=S(=O)([N-]S(=O)(=O)C(F)(F)F)C(F)(F)F,298.15,12.5,true,false,,stage_1_pilot_not_a_verdict
solvent,AMQJEAYHLZJPGS-UHFFFAOYSA-N,pentan-1-ol,CCCCCO,298.15,15.736,true,false,,stage_1_pilot_not_a_verdict
solvent,BAPJBEWLBFYGME-UHFFFAOYSA-N,methyl propenoate,C=CC(=O)OC,298.15,7.021,true,false,,stage_1_pilot_not_a_verdict
solvent,BBMCTIGTTCKYKF-UHFFFAOYSA-N,heptan-1-ol,CCCCCCCO,298.15,12.65,true,false,,stage_1_pilot_not_a_verdict
solvent,BDERNNFJNOPAEC-UHFFFAOYSA-N,propan-1-ol,CCCO,298.15,21.3,true,false,,stage_1_pilot_not_a_verdict
solvent,BGTOWKSIORTVQH-UHFFFAOYSA-N,cyclopentanone,O=C1CCCC1,298.15,13.505,true,false,,stage_1_pilot_not_a_verdict
solvent,BKIMMITUMNQMOS-UHFFFAOYSA-N,nonane,CCCCCCCCC,298.15,1.98,true,false,,stage_1_pilot_not_a_verdict
solvent,BMRWNKZVCUKKSR-UHFFFAOYSA-N,"1,2-butanediol",CCC(O)CO,298.2,22.143,true,false,,stage_1_pilot_not_a_verdict
solvent,BTANRVKWQNVYAZ-UHFFFAOYSA-N,butan-2-ol,CCC(C)O,298.15,16.6,true,false,,stage_1_pilot_not_a_verdict
solvent,BTGRAWJCKBQKAO-UHFFFAOYSA-N,hexanedinitrile,N#CCCCCC#N,298.15,32.12,true,false,,stage_1_pilot_not_a_verdict
solvent,BTNXBLUGMAMSSH-UHFFFAOYSA-N,octanedinitrile,N#CCCCCCCC#N,298.15,25.94,true,false,,stage_1_pilot_not_a_verdict
solvent,CBTVGIZVANVGBH-UHFFFAOYSA-N,2-amino-2-methylpropan-1-ol,CC(C)(N)CO,303.15,20.59,true,false,,stage_1_pilot_not_a_verdict
solvent,CGZZMOTZOONQIA-UHFFFAOYSA-N,cycloheptanone,O=C1CCCCCC1,298.15,12.92,true,false,,stage_1_pilot_not_a_verdict
solvent,CQEYYJKEWSMYFG-UHFFFAOYSA-N,butyl 2-propenoate,C=CC(=O)OCCCC,298.15,5.31,true,false,,stage_1_pilot_not_a_verdict
solvent,CRVGTESFCCXCTH-UHFFFAOYSA-N,N-methyldiethanolamine,CN(CCO)CCO,300.65,22.12,true,false,,stage_1_pilot_not_a_verdict
solvent,DKGAVHZHDRPRBM-UHFFFAOYSA-N,2-methylpropan-2-ol,CC(C)(C)O,298.15,12.49,true,false,,stage_1_pilot_not_a_verdict
solvent,DNIAPMSPPWPWGF-UHFFFAOYSA-N,"1,2-propanediol",CC(O)CO,303.15,27.87,true,false,,stage_1_pilot_not_a_verdict
solvent,DURPTKYDGMDSBL-UHFFFAOYSA-N,dibutyl ether,CCCCOCCCC,298.15,3.106,true,false,,stage_1_pilot_not_a_verdict
solvent,FRZPYEHDSAQGAS-UHFFFAOYSA-M,1-butyl-3-methylimidazolium trifluoromethanesulfonate,CCCCn1cc[n+](C)c1.O=S(=O)([O-])C(F)(F)F,298.15,12.9,true,false,,stage_1_pilot_not_a_verdict
solvent,FXHOOIRPVKKKFG-UHFFFAOYSA-N,"N,N-dimethylethanamide",CC(=O)N(C)C,303.15,37.72,true,false,,stage_1_pilot_not_a_verdict
solvent,FYIRUPZTYPILDH-UHFFFAOYSA-N,"1,1,1,2,3,3-hexafluoropropane",FC(F)C(F)C(F)(F)F,302.85,5.3105,true,false,,stage_1_pilot_not_a_verdict
solvent,GRYUVYIMDGRRLN-UHFFFAOYSA-N,"1-butyl-2,3,4,5-tetramethylimidazolium bis(trifluoromethylsulfonyl)imide",CCCCn1c(C)c(C)[n+](C)c1C.O=S(=O)([N-]S(=O)(=O)C(F)(F)F)C(F)(F)F,298.15,15,true,false,,stage_1_pilot_not_a_verdict
solvent,GSEJCLTVZPLZKY-UHFFFAOYSA-N,triethanolamine,OCCN(CCO)CCO,303.15,28.11,true,false,,stage_1_pilot_not_a_verdict
solvent,HPXRVTGHNJAIIH-UHFFFAOYSA-N,cyclohexanol,OC1CCCCC1,298.15,15.71,true,false,,stage_1_pilot_not_a_verdict
solvent,HQWOEDCLDNFWEV-UHFFFAOYSA-M,1-ethyl-3-methylimidazolium diethyl phosphate,CCOP(=O)([O-])OCC.CCn1cc[n+](C)c1,298.15,16.9,true,false,,stage_1_pilot_not_a_verdict
solvent,HXJUTPCZVOIRIF-UHFFFAOYSA-N,sulfolane,O=S1(=O)CCCC1,298.15,44,true,false,,stage_1_pilot_not_a_verdict
solvent,HZAXFHJVJLSVMW-UHFFFAOYSA-N,2-aminoethan-1-ol,NCCO,303.15,31.46,true,false,,stage_1_pilot_not_a_verdict
solvent,HZKDSQCZNUUQIF-UHFFFAOYSA-M,1-ethyl-3-methylimidazolium hydrogen sulfate,CCn1cc[n+](C)c1.O=S(=O)([O-])O,298.15,18.4,true,false,,stage_1_pilot_not_a_verdict
solvent,IAZDPXIOMUYVGZ-UHFFFAOYSA-N,dimethyl sulfoxide,CS(C)=O,298,46.05,true,false,,stage_1_pilot_not_a_verdict
solvent,IEJIGPNLZYLLBP-UHFFFAOYSA-N,dimethyl carbonate,COC(=O)OC,298.15,3.134,true,false,,stage_1_pilot_not_a_verdict
solvent,IIRFCWANHMSDCG-UHFFFAOYSA-N,cyclooctanone,O=C1CCCCCCC1,300.65,14.38,true,false,,stage_1_pilot_not_a_verdict
solvent,IMNFDUFMRHMDMM-UHFFFAOYSA-N,heptane,CCCCCCC,298.15,1.93,true,false,,stage_1_pilot_not_a_verdict
solvent,JHIVVAPYMSGYDF-UHFFFAOYSA-N,cyclohexanone,O=C1CCCCC1,298.15,15.79,true,false,,stage_1_pilot_not_a_verdict
solvent,JIGUQPWFLRLWPJ-UHFFFAOYSA-N,ethyl propenoate,C=CC(=O)OCC,298.15,6.209,true,false,,stage_1_pilot_not_a_verdict
solvent,JYPJLAPMBJKRDG-UHFFFAOYSA-M,1-ethyl-3-methylimidazolium butylsulfonate,CCCCS(=O)(=O)[O-].CCn1cc[n+](C)c1,298.15,30,true,false,,stage_1_pilot_not_a_verdict
solvent,KBPLFHHGFOOTCA-UHFFFAOYSA-N,octan-1-ol,CCCCCCCCO,298.15,10.66,true,false,,stage_1_pilot_not_a_verdict
solvent,KFZMGEQAYNKOFK-UHFFFAOYSA-N,propan-2-ol,CC(C)O,299.15,18.845,true,false,,stage_1_pilot_not_a_verdict
solvent,KLTUZFZUYLXTFF-UHFFFAOYSA-N,1-(2-hydroxyethyl)-3-methylimidazolium tetrafluoroborate,C[n+]1ccn(CCO)c1.F[B-](F)(F)F,298.15,23.3,true,false,,stage_1_pilot_not_a_verdict
solvent,LBHLGZNUPKUZJC-UHFFFAOYSA-N,1-butyl-1-methylpyrrolidinium dicyanamide,CCCC[N+]1(C)CCCC1.N#C[N-]C#N,298.15,18,true,false,,stage_1_pilot_not_a_verdict
solvent,LFQSCWFLJHTTHZ-UHFFFAOYSA-N,ethanol,CCO,298.15,25.02,true,false,,stage_1_pilot_not_a_verdict
solvent,LLEVMYXEJUDBTA-UHFFFAOYSA-N,heptanedinitrile,N#CCCCCCC#N,298.15,29.71,true,false,,stage_1_pilot_not_a_verdict
solvent,LRHPLDYGYMQRHN-UHFFFAOYSA-N,butan-1-ol,CCCCO,298.15,18.03,true,false,,stage_1_pilot_not_a_verdict
solvent,LSBXQLQATZTAPE-UHFFFAOYSA-N,1-butyl-3-methylimidazolium tetrafluoroborate,CCCCn1cc[n+](C)c1.F[B-](F)(F)F,298.15,13.9,true,false,,stage_1_pilot_not_a_verdict
solvent,LVTYICIALWPMFW-UHFFFAOYSA-N,N-(2-hydroxypropyl)-2-hydroxy-1-propanamine,CC(O)CNCC(C)O,303.15,13.87,true,false,,stage_1_pilot_not_a_verdict
solvent,LYCAIKOWRPUZTN-UHFFFAOYSA-N,"1,2-ethanediol",OCCO,303.15,39.84,true,false,,stage_1_pilot_not_a_verdict
solvent,LZJIBRSVPKKOSI-UHFFFAOYSA-O,ethanolammonium nitrate,O=[N+]([O-])[O-].[NH3+]CCO,298.15,60.9,true,false,,stage_1_pilot_not_a_verdict
solvent,MCTWTZJPVLRJOU-UHFFFAOYSA-N,1-methylimidazole,Cn1ccnc1,298,39.78,true,false,,stage_1_pilot_not_a_verdict
solvent,MTHSVFCYNBDYFN-UHFFFAOYSA-N,diethylene glycol,OCCOCCO,298.15,30.95,true,false,,stage_1_pilot_not_a_verdict
solvent,MWKFXSUHUHTGQN-UHFFFAOYSA-N,decan-1-ol,CCCCCCCCCCO,298.15,7.74,true,false,,stage_1_pilot_not_a_verdict
solvent,NEQXUPRFDXNNTA-UHFFFAOYSA-N,2-hydroxyethylammonium lactate,CC(O)C(=O)O.NCCO,298.15,85.6,true,false,,stage_1_pilot_not_a_verdict
solvent,OHLUUHNLEMFGTQ-UHFFFAOYSA-N,N-methylacetamide,CN=C(C)O,303.15,178.47,true,false,,stage_1_pilot_not_a_verdict
solvent,OIFBSDVPJOWBCH-UHFFFAOYSA-N,diethyl carbonate,CCOC(=O)OCC,298.15,2.834,true,false,,stage_1_pilot_not_a_verdict
solvent,OKKJLVBELUTLKV-UHFFFAOYSA-N,methanol,CO,298.15,33.6,true,false,,stage_1_pilot_not_a_verdict
solvent,OOKUTCYPKPJYFV-UHFFFAOYSA-N,1-methylimidazolium bromide,Br.Cn1ccnc1,298.15,16.6,true,false,,stage_1_pilot_not_a_verdict
solvent,PEDCQBHIVMGVHV-UHFFFAOYSA-N,glycerol,OCC(O)CO,303.15,41.17,true,false,,stage_1_pilot_not_a_verdict
solvent,QRCRANRUHQKZME-UHFFFAOYSA-N,"3-butyl-1,2,4,5-tetramethyl-1H-imidazol-3-ium tetrafluoroborate",CCCCn1c(C)c(C)[n+](C)c1C.F[B-](F)(F)F,298.15,12,true,false,,stage_1_pilot_not_a_verdict
solvent,QTBSBXVTEAMEQO-UHFFFAOYSA-N,acetic acid,CC(=O)O,293.15,6.15,true,false,,stage_1_pilot_not_a_verdict
solvent,RJQQOKKINHMXIM-UHFFFAOYSA-N,triethanolamine lactate,CC(O)C(=O)O.OCCN(CCO)CCO,298.15,59.7,true,false,,stage_1_pilot_not_a_verdict
solvent,RYHBNJHYFVUHQT-UHFFFAOYSA-N,"1,4-dioxane",C1COCCO1,298.2,2.228,true,false,,stage_1_pilot_not_a_verdict
solvent,SBZXBUIDTXKZTM-UHFFFAOYSA-N,"2,5,8-trioxanonane",COCCOCCOC,298.15,7.3815,true,false,,stage_1_pilot_not_a_verdict
solvent,SHQSVMDWKBRBGB-UHFFFAOYSA-N,cyclobutanone,O=C1CCC1,298.15,14.96,true,false,,stage_1_pilot_not_a_verdict
solvent,SIXHYMZEOJSYQH-UHFFFAOYSA-M,1-butyl-3-methylimidazolium thiocyanate,CCCCn1cc[n+](C)c1.N#C[S-],298.15,13.7,true,false,,stage_1_pilot_not_a_verdict
solvent,STCBHSHARMAIOM-UHFFFAOYSA-N,1-methylimidazolium chloride,Cl.Cn1ccnc1,298.15,13.8,true,false,,stage_1_pilot_not_a_verdict
solvent,TVMXDCGIABBOFY-UHFFFAOYSA-N,octane,CCCCCCCC,298.15,1.961,true,false,,stage_1_pilot_not_a_verdict
solvent,UAEPNZWRGJTJPN-UHFFFAOYSA-N,methylcyclohexane,CC1CCCCC1,298.2,2.01,true,false,,stage_1_pilot_not_a_verdict
solvent,UCCKRVYTJPMHRO-UHFFFAOYSA-N,"1-butyl-2,3-dimethyl-1H-imidazolium bis(trifluoromethylsulfonyl)amide",CCCCn1cc[n+](C)c1C.O=S(=O)([N-]S(=O)(=O)C(F)(F)F)C(F)(F)F,298.15,14,true,false,,stage_1_pilot_not_a_verdict
solvent,UEEJHVSXFDXPFK-UHFFFAOYSA-N,"2-(N,N-dimethylamino)ethanol",CN(C)CCO,303.15,17.18,true,false,,stage_1_pilot_not_a_verdict
solvent,UODQEMVTULZGKO-UHFFFAOYSA-N,"1-pentyl-1-methylpyrrolidinium 1,1,1-trifluoro-N-[(trifluoromethyl)sulfonyl]methanesulfonamide",CCCCC[N+]1(C)CCCC1.O=S(=O)([N-]S(=O)(=O)C(F)(F)F)C(F)(F)F,298.15,12.5,true,false,,stage_1_pilot_not_a_verdict
solvent,UPCXAARSWVHVLY-UHFFFAOYSA-N,triethanolammonium acetate,CC(=O)O.OCCN(CCO)CCO,298.15,31,true,false,,stage_1_pilot_not_a_verdict
solvent,UWHCKJMYHZGTIT-UHFFFAOYSA-N,tetraethylene glycol,OCCOCCOCCOCCO,298.15,19.91,true,false,,stage_1_pilot_not_a_verdict
solvent,VCAIYEJBOWHUGP-UHFFFAOYSA-N,"1-butyl-2,3-dimethylimidazolium tetrafluoroborate",CCCCn1cc[n+](C)c1C.F[B-](F)(F)F,298.15,13.3,true,false,,stage_1_pilot_not_a_verdict
solvent,VFTFKUDGYRBSAL-UHFFFAOYSA-N,"1,4,7,10,13-pentaoxacyclopentadecane",C1COCCOCCOCCOCCO1,298.15,15.48,true,false,,stage_1_pilot_not_a_verdict
solvent,VRFOKYHDLYBVAL-UHFFFAOYSA-M,1-ethyl-3-methylimidazolium ethyl sulfate,CCOS(=O)(=O)[O-].CCn1cc[n+](C)c1,298.15,35,true,false,,stage_1_pilot_not_a_verdict
solvent,VVLAIYIMMFWRFW-UHFFFAOYSA-N,2-hydroxyethylammonium acetate,CC(=O)O.NCCO,298.15,58.3,true,false,,stage_1_pilot_not_a_verdict
solvent,WYJOVVXUZNRJQY-UHFFFAOYSA-N,2-acetylthiophene,CC(=O)c1cccs1,298.15,29.19,true,false,,stage_1_pilot_not_a_verdict
solvent,WZLFPVPRZGTCKP-UHFFFAOYSA-N,"1,1,1,3,3-pentafluorobutane",CC(F)(F)CC(F)(F)F,298.115,11.8861,true,false,,stage_1_pilot_not_a_verdict
solvent,XDJYSDBSJWNTQT-UHFFFAOYSA-N,"1-ethyl-2,3-dimethylimidazolium bis[(trifluoromethyl)sulfonyl]imide",CCn1cc[n+](C)c1C.O=S(=O)([N-]S(=O)(=O)C(F)(F)F)C(F)(F)F,298.15,12.8,true,false,,stage_1_pilot_not_a_verdict
solvent,XDTMQSROBMDMFD-UHFFFAOYSA-N,cyclohexane,C1CCCCC1,298.15,2.02,true,false,,stage_1_pilot_not_a_verdict
solvent,XLYOFNOQVPJJNP-UHFFFAOYSA-N,water,O,297.575,78.87,true,false,,stage_1_pilot_not_a_verdict
solvent,XQQZRZQVBFHBHL-UHFFFAOYSA-N,"1,4,7,10-tetraoxacyclododecane",C1COCCOCCOCCO1,299.4,10.76,true,false,,stage_1_pilot_not_a_verdict
solvent,XTHFKEDIFFGKHM-UHFFFAOYSA-N,"1,2-dimethoxyethane",COCCOC,298.15,7.0695,true,false,,stage_1_pilot_not_a_verdict
solvent,YEJRWHAVMIAJKC-UHFFFAOYSA-N,.gamma.-butyrolactone,O=C1CCCO1,295.65,41.99,true,false,,stage_1_pilot_not_a_verdict
solvent,YEYKMVJDLWJFOA-UHFFFAOYSA-N,2-propoxyethanol,CCCOCCO,298.15,11.5,true,false,,stage_1_pilot_not_a_verdict
solvent,YFMFNYKEUDLDTL-UHFFFAOYSA-N,"1,1,1,2,3,3,3-heptafluoropropane",FC(C(F)(F)F)C(F)(F)F,302.85,4.1348,true,false,,stage_1_pilot_not_a_verdict
solvent,YFNKIDBQEZZDLK-UHFFFAOYSA-N,"2,5,8,11-tetraoxadodecane",COCCOCCOCCOC,298.15,7.604,true,false,,stage_1_pilot_not_a_verdict
solvent,YIWUKEYIRIRTPP-UHFFFAOYSA-N,2-ethyl-1-hexanol,CCCCC(CC)CO,298.2,7.353,true,false,,stage_1_pilot_not_a_verdict
solvent,YXFVVABEGXRONW-UHFFFAOYSA-N,toluene,Cc1ccccc1,297.385,2.40445,true,false,,stage_1_pilot_not_a_verdict
solvent,ZBCBWPMODOFKDW-UHFFFAOYSA-N,diethanolamine,OCCNCCO,303.15,24.69,true,false,,stage_1_pilot_not_a_verdict
solvent,ZHNUHDYFZUAESO-UHFFFAOYSA-N,formamide,N=CO,303.15,106.14,true,false,,stage_1_pilot_not_a_verdict
solvent,ZIBGPFATKBEMQZ-UHFFFAOYSA-N,triethylene glycol,OCCOCCOCCO,298.15,23.07,true,false,,stage_1_pilot_not_a_verdict
solvent,ZMXDDKWLCZADIW-UHFFFAOYSA-N,dimethylformamide,CN(C)C=O,302.73,36.55,true,false,,stage_1_pilot_not_a_verdict
solvent,ZPTRYWVRCNOTAS-UHFFFAOYSA-M,1-ethyl-3-methylimidazolium trifluoromethanesulfonate,CCn1cc[n+](C)c1.O=S(=O)([O-])C(F)(F)F,298.15,16.5,true,false,,stage_1_pilot_not_a_verdict
solvent,ZSIAUFGUXNUGDI-UHFFFAOYSA-N,hexan-1-ol,CCCCCCO,298.15,14.26,true,false,,stage_1_pilot_not_a_verdict
solvent,ZTOMUSMDRMJOTH-UHFFFAOYSA-N,pentanedinitrile,N#CCCCC#N,298.15,34.6,true,false,,stage_1_pilot_not_a_verdict
solvent,ZUHZGEOKBKGPSW-UHFFFAOYSA-N,"2,5,8,11,14-pentaoxapentadecane",COCCOCCOCCOCCOC,298.15,7.798,true,false,,stage_1_pilot_not_a_verdict
solvent,ZXEKIIBDNHEJCQ-UHFFFAOYSA-N,2-methyl-1-propanol,CC(C)CO,298.15,17.96,true,false,,stage_1_pilot_not_a_verdict
solvent,HXDLWJWIAHWIKI-UHFFFAOYSA-N,beta-Hydroxyethyl acetate (Glycol monoacetate),CC(=O)OCCO,303.15,13.0,true,false,,stage_1_pilot_not_a_verdict
solvent,IYXGSMUGOJNHAZ-UHFFFAOYSA-N,Diethyl malonate,CCOC(=O)CC(=O)OCC,298.15,8.03,true,false,,stage_1_pilot_not_a_verdict
solvent,SVONRAPFKPVNKG-UHFFFAOYSA-N,"beta-Ethoxyethyl acetate (""Cellosolve"" acetate)",CCOCCOC(C)=O,303.15,7.57,true,false,,stage_1_pilot_not_a_verdict
solvent,KXKVLQRXCPHEJC-UHFFFAOYSA-N,Methyl acetate,COC(C)=O,298.15,6.68,true,false,,stage_1_pilot_not_a_verdict
solvent,XEKOWRVHYACXOJ-UHFFFAOYSA-N,Ethyl acetate,CCOC(C)=O,298.15,6.02,true,false,,stage_1_pilot_not_a_verdict
solvent,DIQMPQMYFZXDAX-UHFFFAOYSA-N,Amyl formate,CCCCCOC=O,298.15,6.49,true,false,,stage_1_pilot_not_a_verdict
solvent,DKPFZGUDAPQIHT-UHFFFAOYSA-N,Butyl acetate,CCCCOC(C)=O,293.15,5.01,true,false,,stage_1_pilot_not_a_verdict
solvent,GJRQTCIYDGXPES-UHFFFAOYSA-N,Isobutyl acetate,CC(=O)OCC(C)C,293.15,5.29,true,false,,stage_1_pilot_not_a_verdict
solvent,XNWFRZJHXBZDAG-UHFFFAOYSA-N,2-Methoxyethanol,COCCO,303.15,16.0,true,false,,stage_1_pilot_not_a_verdict
solvent,SWXVUIWOUIDPGS-UHFFFAOYSA-N,4-Hydroxy-4-methyl-2-pentanone (Diacetone alcohol),CC(=O)CC(C)(C)O,298.15,18.2,true,false,,stage_1_pilot_not_a_verdict
solvent,CSCPPACGZOOCGX-UHFFFAOYSA-N,Acetone,CC(C)=O,298.15,20.70,true,false,,stage_1_pilot_not_a_verdict
solvent,RTZKZFJDLAIYFH-UHFFFAOYSA-N,Ethyl ether,CCOCC,293.15,4.335,true,false,,stage_1_pilot_not_a_verdict
solvent,XNLICIUVMPYHGG-UHFFFAOYSA-N,2-Pentanone,CCCC(C)=O,293.15,15.45,true,false,,stage_1_pilot_not_a_verdict
solvent,FDPIMTJIUBPUKL-UHFFFAOYSA-N,3-Pentanone,CCC(=O)CC,293.15,17.00,true,false,,stage_1_pilot_not_a_verdict
solvent,NTIZESTWPVYFNL-UHFFFAOYSA-N,4-Methyl-2-pentanone,CC(=O)CC(C)C,293.15,13.11,true,false,,stage_1_pilot_not_a_verdict
solvent,JFDZBHWFFUWGJE-UHFFFAOYSA-N,Benzonitrile,N#Cc1ccccc1,298.15,25.20,true,false,,stage_1_pilot_not_a_verdict
solvent,DTQVDTLACAAQTR-UHFFFAOYSA-N,Trifluoroacetic acid,O=C(O)C(F)(F)F,293.15,39.5,true,false,,stage_1_pilot_not_a_verdict
solvent,HEBKCHPVOIAQTA-NGQZWQHPSA-N,Xylitol,OC[C@@H](O)C(O)[C@@H](O)CO,293.15,40.0,true,false,,stage_1_pilot_not_a_verdict
solvent,NVJBFARDFTXOTO-UHFFFAOYSA-N,Ethyl sulfite,CCOS(=O)OCC,293.15,15.9,true,false,,stage_1_pilot_not_a_verdict
solvent,SQYNKIJPMDEDEG-UHFFFAOYSA-N,Paraldehyde,CC1OC(C)OC(C)O1,298.15,13.9,true,false,,stage_1_pilot_not_a_verdict
solvent,WFCLYEAZTHWNEH-UHFFFAOYSA-N,Ethyl thiocyanate,CCSC#N,294.15,29.3,true,false,,stage_1_pilot_not_a_verdict
solvent,YPFDHNVEDLHUCE-UHFFFAOYSA-N,"1,3-Propanediol",OCCCO,293.15,35.0,true,false,,stage_1_pilot_not_a_verdict
solvent,FERIUCNNQQJTOY-UHFFFAOYSA-N,Butyric acid,CCCC(=O)O,293.15,2.97,true,false,,stage_1_pilot_not_a_verdict
solvent,YNAVUWVOSKDBBP-UHFFFAOYSA-N,Morpholine,C1COCCN1,298.15,7.33,true,false,,stage_1_pilot_not_a_verdict
solvent,WERYXYBDKMZEQL-UHFFFAOYSA-N,"1,4-Butanediol",OCCCCO,303.15,30.2,true,false,,stage_1_pilot_not_a_verdict
solvent,SPEUIVXLLWOEMJ-UHFFFAOYSA-N,"1,1-Dimethoxyethane",COC(C)OC,293.15,3.49,true,false,,stage_1_pilot_not_a_verdict
solvent,NQPDZGIKBAWPEJ-UHFFFAOYSA-N,Valeric acid,CCCCC(=O)O,293.15,2.66,true,false,,stage_1_pilot_not_a_verdict
solvent,GWYFCOCPABKNJV-UHFFFAOYSA-N,Isovaleric acid,CC(C)CC(=O)O,293.15,2.64,true,false,,stage_1_pilot_not_a_verdict
solvent,ISPYQTSUDJAMAB-UHFFFAOYSA-N,o-Chlorophenol,Oc1ccccc1Cl,298.15,6.31,true,false,,stage_1_pilot_not_a_verdict
solvent,SVTBMSDMJJWYQN-UHFFFAOYSA-N,"2-Methyl-2,4-pentanediol",CC(O)CC(C)(C)O,303.15,24.4,true,false,,stage_1_pilot_not_a_verdict
solvent,DHKHKXVYLBGOIT-UHFFFAOYSA-N,"1,1-Diethoxyethane",CCOC(C)OCC,298.15,3.80,true,false,,stage_1_pilot_not_a_verdict
solvent,QJPJQTDYNZXKQF-UHFFFAOYSA-N,p-Bromoanisole,COc1ccc(Br)cc1,303.15,7.06,true,false,,stage_1_pilot_not_a_verdict
solvent,WEVYAHXRMPXWCK-UHFFFAOYSA-N,Acetonitrile,CC#N,293.15,37.5,true,false,,stage_1_pilot_not_a_verdict
solvent,LCGLNKUTAGEVQW-UHFFFAOYSA-N,Methyl ether,COC,298.15,5.02,true,false,,stage_1_pilot_not_a_verdict
solvent,FVSKHRXBFJPNKK-UHFFFAOYSA-N,Propionitrile,CCC#N,293.15,27.2,true,false,,stage_1_pilot_not_a_verdict
solvent,NKKMVIVFRUYPLQ-NSCUHMNNSA-N,Crotononitrile (bp 108 C),C/C=C/C#N,293.15,36.1,true,false,,stage_1_pilot_not_a_verdict
solvent,ZWEHNKRNPOVVGH-UHFFFAOYSA-N,2-Butanone,CCC(C)=O,293.15,18.51,true,false,,stage_1_pilot_not_a_verdict
solvent,XCIXKGXIYUWCLL-UHFFFAOYSA-N,Cyclopentanol,OC1CCCC1,293.15,18.0,true,false,,stage_1_pilot_not_a_verdict
solvent,PHTQWCKDNZKARW-UHFFFAOYSA-N,3-Methyl-1-butanol,CC(C)CCO,298.15,14.7,true,false,,stage_1_pilot_not_a_verdict
solvent,MSXVEPNJUHWQHW-UHFFFAOYSA-N,2-Methyl-2-butanol,CCC(C)(C)O,298.15,5.82,true,false,,stage_1_pilot_not_a_verdict
solvent,POLCUAVZOMRGSN-UHFFFAOYSA-N,Propyl ether,CCCOCCC,299.15,3.39,true,false,,stage_1_pilot_not_a_verdict
solvent,ZAFNJMIOTHYJRJ-UHFFFAOYSA-N,Isopropyl ether,CC(C)OC(C)C,298.15,3.88,true,false,,stage_1_pilot_not_a_verdict
solvent,WVDDGKGOMKODPV-UHFFFAOYSA-N,Benzyl alcohol,OCc1ccccc1,293.15,13.1,true,false,,stage_1_pilot_not_a_verdict
solvent,QWVGKYWNOKOFNN-UHFFFAOYSA-N,o-Cresol,Cc1ccccc1O,298.15,11.5,true,false,,stage_1_pilot_not_a_verdict
solvent,RLSSMJSEOOYNOY-UHFFFAOYSA-N,m-Cresol,Cc1cccc(O)c1,298.15,11.8,true,false,,stage_1_pilot_not_a_verdict
solvent,RDOXTESZEPMUJZ-UHFFFAOYSA-N,Methoxybenzene (Anisole),COc1ccccc1,298.15,4.33,true,false,,stage_1_pilot_not_a_verdict
solvent,LFSAPCRASZRSKS-UHFFFAOYSA-N,2-Methylcyclohexanone,CC1CCCCC1=O,293.15,14.0,true,false,,stage_1_pilot_not_a_verdict
solvent,UJBOOUHRTQVGRU-UHFFFAOYSA-N,3-Methylcyclohexanone,CC1CCCC(=O)C1,293.15,12.4,true,false,,stage_1_pilot_not_a_verdict
solvent,VGVHNLRUAMRIEW-UHFFFAOYSA-N,4-Methylcyclohexanone,CC1CCC(=O)CC1,293.15,12.4,true,false,,stage_1_pilot_not_a_verdict
solvent,NDVWOBYBJYUSMF-UHFFFAOYSA-N,2-Methylcyclohexanol,CC1CCCCC1O,293.15,13.3,true,false,,stage_1_pilot_not_a_verdict
solvent,HTSABYAWKQAHBT-UHFFFAOYSA-N,3-Methylcyclohexanol,CC1CCCC(O)C1,293.15,12.3,true,false,,stage_1_pilot_not_a_verdict
solvent,MQWCXKGKQLNYQG-UHFFFAOYSA-N,4-Methylcyclohexanol,CC1CCC(O)CC1,293.15,13.3,true,false,,stage_1_pilot_not_a_verdict
solvent,QGJOPFRUJISHPQ-UHFFFAOYSA-N,Carbon disulfide,S=C=S,293.15,2.641,true,false,,stage_1_pilot_not_a_verdict
solvent,LCZUOKDVTBMCMX-UHFFFAOYSA-N,"2,5-Dimethylpyrazine",Cc1cnc(C)cn1,293.15,2.436,true,false,,stage_1_pilot_not_a_verdict
solvent,MVPPADPHJFYWMZ-UHFFFAOYSA-N,Chlorobenzene,Clc1ccccc1,298.15,5.621,true,false,,stage_1_pilot_not_a_verdict
solvent,YWAKXRMUMFPDSH-UHFFFAOYSA-N,1-Pentene,C=CCCC,293.15,2.100,true,false,,stage_1_pilot_not_a_verdict
solvent,MHNNAWXXUZQSNM-UHFFFAOYSA-N,2-Methyl-1-butene,C=C(C)CC,293.15,2.197,true,false,,stage_1_pilot_not_a_verdict
solvent,RGSFGYAAUTVSQA-UHFFFAOYSA-N,Cyclopentane,C1CCCC1,293.15,1.965,true,false,,stage_1_pilot_not_a_verdict
solvent,FOTXAJDDGPYIFU-UHFFFAOYSA-N,Ethylcyclopropane,CCC1CC1,293.15,1.933,true,false,,stage_1_pilot_not_a_verdict
solvent,OFBQJSOFQDEBGM-UHFFFAOYSA-N,n-Pentane,CCCCC,293.15,1.844,true,false,,stage_1_pilot_not_a_verdict
solvent,QWTDNUCVQCZILF-UHFFFAOYSA-N,2-Methylbutane,CCC(C)C,293.15,1.843,true,false,,stage_1_pilot_not_a_verdict
solvent,UHOVQNZJYSORNB-UHFFFAOYSA-N,Benzene,c1ccccc1,293.15,2.284,true,false,,stage_1_pilot_not_a_verdict
solvent,HGCIXCUEYOPUTN-UHFFFAOYSA-N,Cyclohexene,C1=CCCCC1,298.15,2.220,true,false,,stage_1_pilot_not_a_verdict
solvent,GDOPTJXRTPNYNR-UHFFFAOYSA-N,Methylcyclopentane,CC1CCCC1,293.15,1.985,true,false,,stage_1_pilot_not_a_verdict
solvent,NEZRFXZYPAIZAD-UHFFFAOYSA-N,Ethylcyclobutane,CCC1CCC1,293.15,1.965,true,false,,stage_1_pilot_not_a_verdict
solvent,ZQDPJFUHLCOCRG-WAYWQWQTSA-N,cis-3-Hexene,CC/C=C\CC,298.15,2.062,true,false,,stage_1_pilot_not_a_verdict
solvent,ZQDPJFUHLCOCRG-AATRIKPKSA-N,trans-3-Hexene,CC/C=C/CC,298.15,2.000,true,false,,stage_1_pilot_not_a_verdict
solvent,VLKZOEOYAKHREP-UHFFFAOYSA-N,n-Hexane,CCCCCC,293.15,1.890,true,false,,stage_1_pilot_not_a_verdict
solvent,RWNKSTSCBHKHTB-UHFFFAOYSA-N,"Hexachloro-1,3-butadiene",ClC(Cl)=C(Cl)C(Cl)=C(Cl)Cl,298.15,2.55,true,false,,stage_1_pilot_not_a_verdict
solvent,CYTYCFOTNPOANT-UHFFFAOYSA-N,Tetrachloroethylene,ClC(Cl)=C(Cl)Cl,298.15,2.30,true,false,,stage_1_pilot_not_a_verdict
solvent,UQEAIHBTYFGYIE-UHFFFAOYSA-N,Hexamethyldisiloxane,C[Si](C)(C)O[Si](C)(C)C,293.15,2.17,true,false,,stage_1_pilot_not_a_verdict
solvent,GETTZEONDQJALK-UHFFFAOYSA-N,"alpha,alpha,alpha-Trifluorotoluene",FC(F)(F)c1ccccc1,303.15,9.18,true,false,,stage_1_pilot_not_a_verdict
solvent,KFUSEUYYWQURPO-UPHRSURJSA-N,"cis-1,2-Dichloroethylene",Cl/C=C\Cl,298.15,9.20,true,false,,stage_1_pilot_not_a_verdict
solvent,KFUSEUYYWQURPO-OWOJBTEDSA-N,"trans-1,2-Dichloroethylene",Cl/C=C/Cl,298.15,2.14,true,false,,stage_1_pilot_not_a_verdict
solvent,PIICEJLVQHRZGT-UHFFFAOYSA-N,"1,2-Ethanediamine",NCCN,293.15,14.2,true,false,,stage_1_pilot_not_a_verdict
solvent,QBELEDRHMPMKHP-UHFFFAOYSA-N,1-Bromo-2-chlorobenzene,Clc1ccccc1Br,293.15,6.80,true,false,,stage_1_pilot_not_a_verdict
solvent,JRGGUPZKKTVKOV-UHFFFAOYSA-N,1-Bromo-3-chlorobenzene,Clc1cccc(Br)c1,293.15,4.58,true,false,,stage_1_pilot_not_a_verdict
solvent,WQONPSCCEXUXTQ-UHFFFAOYSA-N,o-Dibromobenzene,Brc1ccccc1Br,293.15,7.35,true,false,,stage_1_pilot_not_a_verdict
solvent,JSRLURSZEMLAFO-UHFFFAOYSA-N,m-Dibromobenzene,Brc1cccc(Br)c1,293.15,4.80,true,false,,stage_1_pilot_not_a_verdict
solvent,RFFLAFLAYFXFSW-UHFFFAOYSA-N,o-Dichlorobenzene,Clc1ccccc1Cl,298.15,9.93,true,false,,stage_1_pilot_not_a_verdict
solvent,ZPQOPVIELGIULI-UHFFFAOYSA-N,m-Dichlorobenzene,Clc1cccc(Cl)c1,298.15,5.04,true,false,,stage_1_pilot_not_a_verdict
solvent,SFPQFQUXAJOWNF-UHFFFAOYSA-N,m-Diiodobenzene,Ic1cccc(I)c1,298.15,4.25,true,false,,stage_1_pilot_not_a_verdict
solvent,ROSDSFDQCJNGOL-UHFFFAOYSA-N,Dimethylamine,CNC,298.15,5.26,true,false,,stage_1_pilot_not_a_verdict
solvent,GETQZCLCWQTVFV-UHFFFAOYSA-N,Trimethylamine,CN(C)C,298.15,2.44,true,false,,stage_1_pilot_not_a_verdict
solvent,YLQBMQCUIZJEEH-UHFFFAOYSA-N,Furan,c1ccoc1,298.15,2.95,true,false,,stage_1_pilot_not_a_verdict
solvent,WQAQPCDUOCURKW-UHFFFAOYSA-N,1-Butanethiol,CCCCS,298.15,4.95,true,false,,stage_1_pilot_not_a_verdict
solvent,LJSQFQKUNVCTIA-UHFFFAOYSA-N,Ethyl sulfide,CCSCC,298.15,5.72,true,false,,stage_1_pilot_not_a_verdict
solvent,JUJWROOIHBZHMG-UHFFFAOYSA-N,Pyridine,c1ccncc1,298.15,12.3,true,false,,stage_1_pilot_not_a_verdict
solvent,OEPRBXUJOQLYID-UHFFFAOYSA-N,1-Fluoropentane,CCCCCF,293.15,4.24,true,false,,stage_1_pilot_not_a_verdict
solvent,HLLCNVLEVVFTJB-UHFFFAOYSA-N,2-Fluoro-2-methylbutane,CCC(C)(C)F,293.15,5.89,true,false,,stage_1_pilot_not_a_verdict
solvent,ZRKMQKLGEQPLNS-UHFFFAOYSA-N,1-Pentanethiol,CCCCCS,298.15,4.55,true,false,,stage_1_pilot_not_a_verdict
solvent,QARVLSVVCXYDNA-UHFFFAOYSA-N,Bromobenzene,Brc1ccccc1,298.15,5.40,true,false,,stage_1_pilot_not_a_verdict
solvent,PYLWMHQQBFSUBP-UHFFFAOYSA-N,Fluorobenzene,Fc1ccccc1,298.15,5.42,true,false,,stage_1_pilot_not_a_verdict
solvent,SNHMUERNLJLMHN-UHFFFAOYSA-N,Iodobenzene,Ic1ccccc1,293.15,4.63,true,false,,stage_1_pilot_not_a_verdict
solvent,PAYRUJLWNCNPSJ-UHFFFAOYSA-N,Aniline,Nc1ccccc1,293.15,6.89,true,false,,stage_1_pilot_not_a_verdict
solvent,ZMANZCXQSJIPKH-UHFFFAOYSA-N,Triethylamine,CCN(CC)CC,298.15,2.42,true,false,,stage_1_pilot_not_a_verdict
solvent,IBSQPLPBRSHTTG-UHFFFAOYSA-N,o-Chlorotoluene,Cc1ccccc1Cl,293.15,4.45,true,false,,stage_1_pilot_not_a_verdict
solvent,OSOUNOBYRMOXQQ-UHFFFAOYSA-N,m-Chlorotoluene,Cc1cccc(Cl)c1,293.15,5.55,true,false,,stage_1_pilot_not_a_verdict
solvent,NPDACUSDTOMAMK-UHFFFAOYSA-N,p-Chlorotoluene,Cc1ccc(Cl)cc1,293.15,6.08,true,false,,stage_1_pilot_not_a_verdict
solvent,MMZYCBHLNZVROM-UHFFFAOYSA-N,o-Fluorotoluene,Cc1ccccc1F,303.15,4.22,true,false,,stage_1_pilot_not_a_verdict
solvent,BTQZKHUEUDPRST-UHFFFAOYSA-N,m-Fluorotoluene,Cc1cccc(F)c1,303.15,5.42,true,false,,stage_1_pilot_not_a_verdict
solvent,WRWPPGUCZBJXKX-UHFFFAOYSA-N,p-Fluorotoluene,Cc1ccc(F)cc1,303.15,5.86,true,false,,stage_1_pilot_not_a_verdict
solvent,QQONPFPTGQHPMA-UHFFFAOYSA-N,Propene,C=CC,293.15,1.875,true,false,,stage_1_pilot_not_a_verdict
solvent,PMJHHCWVYXUKFD-SNAWJCMRSA-N,"1,3-Pentadiene",C=C/C=C/C,298.15,2.32,true,false,,stage_1_pilot_not_a_verdict
solvent,RRHGJUQNOFWUDK-UHFFFAOYSA-N,"2-Methyl-1,3-butadiene (Isoprene)",C=CC(=C)C,298.15,2.10,true,false,,stage_1_pilot_not_a_verdict
solvent,APPOKADJQUIAHP-UHFFFAOYSA-N,"2,4-Hexadiene",CC=CC=CC,298.15,2.22,true,false,,stage_1_pilot_not_a_verdict
solvent,RCJMVGJKROQDCB-UHFFFAOYSA-N,"2-Methyl-1,3-pentadiene",C=C(C)C=CC,298.15,2.42,true,false,,stage_1_pilot_not_a_verdict
solvent,BOGRNZQRTNVZCZ-AATRIKPKSA-N,"3-Methyl-1,3-pentadiene",C=C/C(C)=C/C,298.15,2.43,true,false,,stage_1_pilot_not_a_verdict
solvent,KVNRLNFWIYMESJ-UHFFFAOYSA-N,butanenitrile,CCCC#N,298.15,22.0,true,false,,stage_1_pilot_not_a_verdict
solvent,RFFFKMOABOFIDF-UHFFFAOYSA-N,pentanenitrile,CCCCC#N,298.15,21.0,true,false,,stage_1_pilot_not_a_verdict
solvent,AILKHAQXUAOOFU-UHFFFAOYSA-N,hexanenitrile,CCCCCC#N,298.15,16.3,true,false,,stage_1_pilot_not_a_verdict
solvent,YSIMAPNUZAVQER-UHFFFAOYSA-N,octanenitrile,CCCCCCCC#N,298.15,13.0,true,false,,stage_1_pilot_not_a_verdict
solvent,HBZDPWBWBJMYRY-UHFFFAOYSA-N,decanenitrile,CCCCCCCCCC#N,298.15,10.6,true,false,,stage_1_pilot_not_a_verdict
solvent,SZKKNEOUHLFYNA-UHFFFAOYSA-N,undecanenitrile,CCCCCCCCCCC#N,298.15,9.1,true,false,,stage_1_pilot_not_a_verdict
solvent,CJSBUWDGPXGFGA-UHFFFAOYSA-N,"4-methyl-1,3-pentadiene",C=CC=C(C)C,298.15,2.60,true,false,,stage_1_pilot_not_a_verdict
solvent,SDJHPPZKZZWAKF-UHFFFAOYSA-N,"2,3-dimethyl-1,3-butadiene",C=C(C)C(=C)C,298.15,2.10,true,false,,stage_1_pilot_not_a_verdict
solvent,ZGEGCLOFRBLKSE-UHFFFAOYSA-N,1-heptene,C=CCCCCC,293.15,2.05,true,false,,stage_1_pilot_not_a_verdict
solvent,BWEKDYGHDCHWEN-UHFFFAOYSA-N,2-methyl-2-hexene,CCCC=C(C)C,293.15,2.96,true,false,,stage_1_pilot_not_a_verdict
solvent,JBTWLSYIZRCDFO-UHFFFAOYSA-N,ethyl methyl carbonate,CCOC(=O)OC,298.15,2.96,true,false,,stage_1_pilot_not_a_verdict
solvent,WNXJIVFYUVYPPR-UHFFFAOYSA-N,"1,3-dioxolane",C1COCO1,298.15,7.3,true,false,,stage_1_pilot_not_a_verdict
solvent,WYURNTSHIVDZCO-UHFFFAOYSA-N,tetrahydrofuran,C1CCOC1,298.15,7.5,true,false,,stage_1_pilot_not_a_verdict
solvent,JWUJQDFVADABEY-UHFFFAOYSA-N,2-methyltetrahydrofuran,CC1CCCO1,298.15,6.2,true,false,,stage_1_pilot_not_a_verdict
solvent,GAEKPEKOJKCEMS-UHFFFAOYSA-N,gamma-valerolactone,CC1CCC(=O)O1,298.15,36.1,true,false,,stage_1_pilot_not_a_verdict
solvent,CWIFAKBLLXGZIC-UHFFFAOYSA-N,"1,1,2,2-tetrafluoroethyl 2,2,2-trifluoroethyl ether",FC(F)C(F)(F)OCC(F)(F)F,298.15,3.2,true,false,,stage_1_pilot_not_a_verdict
solvent,HCBRSIIGBBDDCD-UHFFFAOYSA-N,"1,1,2,2-tetrafluoroethyl 2,2,3,3-tetrafluoropropyl ether",FC(F)C(F)(F)OCC(F)(F)C(F)F,298.15,2.8,true,false,,stage_1_pilot_not_a_verdict
solvent,KGPPDNUWZNWPSI-UHFFFAOYSA-N,"bis(2,2,2-trifluoroethyl) ether",FC(F)(F)COCC(F)(F)F,298.15,2.5,true,false,,stage_1_pilot_not_a_verdict
solvent,RJUFJBKOKNCXHH-UHFFFAOYSA-N,methyl propionate,CCC(=O)OC,298.15,6.2,true,false,,stage_1_pilot_not_a_verdict
solvent,UUIQMZJEGPQKFD-UHFFFAOYSA-N,methyl butyrate,CCCC(=O)OC,298.15,5.48,true,false,,stage_1_pilot_not_a_verdict
solvent,GOYDNIKZWGIXJT-UHFFFAOYSA-N,"1,2-difluorobenzene",Fc1ccccc1F,298.15,7.1,true,false,,stage_1_pilot_not_a_verdict
solvent,DLRJIFUOBPOJNS-UHFFFAOYSA-N,ethoxybenzene,CCOc1ccccc1,298.15,4.2,true,false,,stage_1_pilot_not_a_verdict
solvent,SECXISVLQFMRJM-UHFFFAOYSA-N,N-methylpyrrolidone,CN1CCCC1=O,298.15,32.2,true,false,,stage_1_pilot_not_a_verdict
solvent,WSLDOOZREJYCGB-UHFFFAOYSA-N,"1,2-dichloroethane",ClCCCl,298.15,10.7,true,false,,stage_1_pilot_not_a_verdict
solvent,ZNSMNVMLTJELDZ-UHFFFAOYSA-N,"2,2'-dichlorodiethyl ether",ClCCOCCCl,298.15,20.79,true,false,,stage_1_pilot_not_a_verdict
solvent,KNKRKFALVUDBJE-UHFFFAOYSA-N,"1,2-dichloropropane",CC(Cl)CCl,298.15,9.0,true,false,,stage_1_pilot_not_a_verdict
solvent,YHRUOJUYPBUZOS-UHFFFAOYSA-N,"1,3-dichloropropane",ClCCCCl,298.15,9.5,true,false,,stage_1_pilot_not_a_verdict
solvent,KJDRSWPQXHESDQ-UHFFFAOYSA-N,"1,4-dichlorobutane",ClCCCCCl,298.15,9.65,true,false,,stage_1_pilot_not_a_verdict
solvent,YMWUJEATGCHHMB-UHFFFAOYSA-N,dichloromethane,ClCCl,298.15,9.1,true,false,,stage_1_pilot_not_a_verdict
solvent,RUOJZAUFBMNUDX-UHFFFAOYSA-N,propylene carbonate,CC1COC(=O)O1,298.15,64.9,true,true,PC,stage_1_pilot_not_a_verdict
solvent,KMTRUDSVKNLOMY-UHFFFAOYSA-N,ethylene carbonate,O=C1OCCO1,313.15,90.5,true,true,EC,stage_1_pilot_not_a_verdict

File: probes/reaxys_core_four_crosscheck.csv
substance,inchikey,cas,reaxys_registry_number,channel,reaxys_section,reaxys_category,value_raw,unit_raw,value_si,temperature_raw_C,temperature_K,location,reference,row_kind,access,reaxys_crosscheck_only,note
ethylene carbonate,KMTRUDSVKNLOMY-UHFFFAOYSA-N,96-49-1,106249,dielectric,Physical Data,Dielectric Constant,5.4,,,25,298.15,,"Segura-Ramirez, Sole-Daura, Gomez-Mingot, Fontecave, Sanchez-Sanchez; ChemSusChem 2026, 19(6), e202502570",numeric,restricted_crosscheck_only,TRUE,a single outlier against every other EC entry
ethylene carbonate,KMTRUDSVKNLOMY-UHFFFAOYSA-N,96-49-1,106249,dielectric,Physical Data,Dielectric Constant,89.78,,,,,supporting information,"Xu, Zhang, Li, Chen, Zhou, Zhang, Wu; Chinese Chemical Letters 2026, 37(8), 111263",numeric,restricted_crosscheck_only,TRUE,"the same number as the Schroeder row, here with NO temperature"
ethylene carbonate,KMTRUDSVKNLOMY-UHFFFAOYSA-N,96-49-1,106249,dielectric,Physical Data,Dielectric Constant,89.78,,,25,298.15,,"Schroeder, Hubaud, Vaughey; Materials Research Bulletin 2014, 49(1), 614-617",numeric,restricted_crosscheck_only,TRUE,lesson B: a 25 C tag on a value whose own series sits at 36-40 C
ethylene carbonate,KMTRUDSVKNLOMY-UHFFFAOYSA-N,96-49-1,106249,dielectric,Physical Data,Dielectric Constant,,,,,,,"Maquestian et al.; Bulletin des Societes Chimiques Belges 1971, 80, 17,22",reference_only,restricted_crosscheck_only,TRUE,"reference indexed, no numeric value"
ethylene carbonate,KMTRUDSVKNLOMY-UHFFFAOYSA-N,96-49-1,106249,dielectric,Physical Data,Dielectric Constant,,,,,,,"D'Aprano; Gazzetta Chimica Italiana 1974, 104, 91",reference_only,restricted_crosscheck_only,TRUE,"reference indexed, no numeric value"
ethylene carbonate,KMTRUDSVKNLOMY-UHFFFAOYSA-N,96-49-1,106249,dielectric,Physical Data,Static Dielectric Constant,90.5,,,40,313.15,,"Chernyak, Yury; Journal of Chemical and Engineering Data 2006, 51(2), 416-418",numeric,restricted_crosscheck_only,TRUE,matches the shipped v0.4 primary leg value and temperature exactly
ethylene carbonate,KMTRUDSVKNLOMY-UHFFFAOYSA-N,96-49-1,106249,dielectric,Physical Data,Static Dielectric Constant,90.05,,,40,313.15,,"Naejus, Damas, Lemordant, Coudert, Willmann; Journal of Chemical Thermodynamics 2002, 34(6), 795-806",numeric,restricted_crosscheck_only,TRUE,
ethylene carbonate,KMTRUDSVKNLOMY-UHFFFAOYSA-N,96-49-1,106249,dielectric,Physical Data,Static Dielectric Constant,90.8,,,36,309.15,,"Seward, Vieira; Journal of Physical Chemistry 1958, 62, 127",numeric,restricted_crosscheck_only,TRUE,
ethylene carbonate,KMTRUDSVKNLOMY-UHFFFAOYSA-N,96-49-1,106249,dielectric,Physical Data,Static Dielectric Constant,89.6,,,40,313.15,,"Kempa, Lee; Journal of the Chemical Society 1958, 1936",numeric,restricted_crosscheck_only,TRUE,
ethylene carbonate,KMTRUDSVKNLOMY-UHFFFAOYSA-N,96-49-1,106249,dielectric,Physical Data,Static Dielectric Constant,85.1,,,50,323.15,,"Seward, Vieira; Journal of Physical Chemistry 1958, 62, 127",numeric,restricted_crosscheck_only,TRUE,
ethylene carbonate,KMTRUDSVKNLOMY-UHFFFAOYSA-N,96-49-1,106249,dielectric,Physical Data,Static Dielectric Constant,81,,,60,333.15,,"Seward, Vieira; Journal of Physical Chemistry 1958, 62, 127",numeric,restricted_crosscheck_only,TRUE,
ethylene carbonate,KMTRUDSVKNLOMY-UHFFFAOYSA-N,96-49-1,106249,dielectric,Physical Data,Static Dielectric Constant,77.3,,,70,343.15,,"Seward, Vieira; Journal of Physical Chemistry 1958, 62, 127",numeric,restricted_crosscheck_only,TRUE,"a clean eps(T) series, the only EC eps series Reaxys exposes"
ethylene carbonate,KMTRUDSVKNLOMY-UHFFFAOYSA-N,96-49-1,106249,melting_point,Physical Data,Melting Point,39.5,degC,,,,,"Segura-Ramirez, Sole-Daura, Gomez-Mingot, Fontecave, Sanchez-Sanchez; ChemSusChem 2026, 19(6), e202502570",numeric,restricted_crosscheck_only,TRUE,
ethylene carbonate,KMTRUDSVKNLOMY-UHFFFAOYSA-N,96-49-1,106249,melting_point,Physical Data,Melting Point,36.4,degC,,,,supporting information,"Heng, Gu, Liu, Liang, Deng, Zhao, Wang, Xue, Hong-Yan, Wu; Angewandte Chemie International Edition 2025, 64(14), e202423044",numeric,restricted_crosscheck_only,TRUE,reproduces the 36.4 C the liquid-window gate already blocks on
ethylene carbonate,KMTRUDSVKNLOMY-UHFFFAOYSA-N,96-49-1,106249,melting_point,Physical Data,Melting Point,34 - 37,degC,,,,,"Kasakado, Fukuyama, Nakagawa, Taguchi, Ryu; Beilstein Journal of Organic Chemistry 2022, 18, 152-158",range,restricted_crosscheck_only,TRUE,
ethylene carbonate,KMTRUDSVKNLOMY-UHFFFAOYSA-N,96-49-1,106249,melting_point,Physical Data,Melting Point,41.3,degC,,,,,"Hofmann, Migeot, Hanemann; Journal of Chemical and Engineering Data 2016, 61(1), 114-123",numeric,restricted_crosscheck_only,TRUE,
ethylene carbonate,KMTRUDSVKNLOMY-UHFFFAOYSA-N,96-49-1,106249,melting_point,Physical Data,Melting Point,36 - 37,degC,,,,supporting information,"Liu, Zhang, Song, Liu, Ma, He; Green Chemistry 2016, 18(9), 2871-2876",range,restricted_crosscheck_only,TRUE,
ethylene carbonate,KMTRUDSVKNLOMY-UHFFFAOYSA-N,96-49-1,106249,melting_point,Physical Data,Melting Point,36 - 40,degC,,,,Paragraph 0025,"Current Patent Assignee: SUZHOU ERYE PHARMACEUTICALS; CN104387421, 2016, B, paragraph 0025",range,restricted_crosscheck_only,TRUE,patent paragraph
ethylene carbonate,KMTRUDSVKNLOMY-UHFFFAOYSA-N,96-49-1,106249,melting_point,Physical Data,Melting Point,36,degC,,,,,"Schroeder, Hubaud, Vaughey; Materials Research Bulletin 2014, 49(1), 614-617",numeric,restricted_crosscheck_only,TRUE,the same paper that carries the eps 89.78 at 25 C row
ethylene carbonate,KMTRUDSVKNLOMY-UHFFFAOYSA-N,96-49-1,106249,viscosity,Physical Data,Dynamic Viscosity,0.0193,P,1.93,40,313.15,,"Segura-Ramirez, Sole-Daura, Gomez-Mingot, Fontecave, Sanchez-Sanchez; ChemSusChem 2026, 19(6), e202502570",numeric,restricted_crosscheck_only,TRUE,"1.93 mPa*s, physically sensible for EC above its melting point"
ethylene carbonate,KMTRUDSVKNLOMY-UHFFFAOYSA-N,96-49-1,106249,viscosity,Physical Data,Dynamic Viscosity,0.0477,P,4.77,25,298.15,supporting information,"Shen, Yuan, Fu, Fan, Zhou, Lu; Angewandte Chemie International Edition 2026, 65(31), e6110810",numeric,restricted_crosscheck_only,TRUE,"2.5x the Segura value at 25 C, a temperature at which pure EC is a solid"
ethylene carbonate,KMTRUDSVKNLOMY-UHFFFAOYSA-N,96-49-1,106249,viscosity,Physical Data,Dynamic Viscosity,,,,80,353.15,,"Tachouaft, Damas, Naejus; Journal of Solution Chemistry 2023, 52(11), 1232-1254",temperature_only,restricted_crosscheck_only,TRUE,temperature row with the value field empty
ethylene carbonate,KMTRUDSVKNLOMY-UHFFFAOYSA-N,96-49-1,106249,viscosity,Physical Data,Dynamic Viscosity,,,,70,343.15,,"Tachouaft, Damas, Naejus; Journal of Solution Chemistry 2023, 52(11), 1232-1254",temperature_only,restricted_crosscheck_only,TRUE,
ethylene carbonate,KMTRUDSVKNLOMY-UHFFFAOYSA-N,96-49-1,106249,viscosity,Physical Data,Dynamic Viscosity,,,,60,333.15,,"Tachouaft, Damas, Naejus; Journal of Solution Chemistry 2023, 52(11), 1232-1254",temperature_only,restricted_crosscheck_only,TRUE,
ethylene carbonate,KMTRUDSVKNLOMY-UHFFFAOYSA-N,96-49-1,106249,viscosity,Physical Data,Dynamic Viscosity,,,,55,328.15,,"Tachouaft, Damas, Naejus; Journal of Solution Chemistry 2023, 52(11), 1232-1254",temperature_only,restricted_crosscheck_only,TRUE,
ethylene carbonate,KMTRUDSVKNLOMY-UHFFFAOYSA-N,96-49-1,106249,viscosity,Physical Data,Dynamic Viscosity,,,,50,323.15,,"Tachouaft, Damas, Naejus; Journal of Solution Chemistry 2023, 52(11), 1232-1254",temperature_only,restricted_crosscheck_only,TRUE,
ethylene carbonate,KMTRUDSVKNLOMY-UHFFFAOYSA-N,96-49-1,106249,homo_lumo,Other Data,Quantum Chemical Calculations,,,,,,supporting information,"Sreedeep, Lee, Aravindan; Journal of Materials Chemistry A 2025, 13(18), 13262-13275",reference_only,restricted_crosscheck_only,TRUE,"keyword 'Electronic energy levels, Molecular orbitals', method DFT"
ethylene carbonate,KMTRUDSVKNLOMY-UHFFFAOYSA-N,96-49-1,106249,homo_lumo,Other Data,Quantum Chemical Calculations,,,,,,,"Xu, Zhang, Li, Chen, Zhou, Zhang, Wu; Chinese Chemical Letters 2026, 37(8), 111263",reference_only,restricted_crosscheck_only,TRUE,"keyword 'Electronic energy levels, Molecular orbitals', method DFT"
ethylene carbonate,KMTRUDSVKNLOMY-UHFFFAOYSA-N,96-49-1,106249,homo_lumo,Other Data,Quantum Chemical Calculations,,,,,,supporting information,"Chen, Ding, Zeng, Dong, Yue, Si, Zhang, Qu, Liang, Hao; Chinese Chemical Letters 2026, 37(7), 111127",reference_only,restricted_crosscheck_only,TRUE,"keyword 'Density of states', method DFT"
ethylene carbonate,KMTRUDSVKNLOMY-UHFFFAOYSA-N,96-49-1,106249,homo_lumo,Other Data,Quantum Chemical Calculations,,,,,,,"Wu, Huang, Wang, Tao, Yu, Zhang; Catalysis Letters 2023, 153(1), 62-73",reference_only,restricted_crosscheck_only,TRUE,"keyword 'Atom distances, angles', method DFT"
ethylene carbonate,KMTRUDSVKNLOMY-UHFFFAOYSA-N,96-49-1,106249,homo_lumo,Other Data,Quantum Chemical Calculations,,,,,,,"Wang, Yu, Zhao, Xue, Jiang, Wang, Wu; Spectrochimica Acta Part A 2022, 281, 121593",reference_only,restricted_crosscheck_only,TRUE,"keyword 'IR bands, intensities, transition moments, Raman bands'"
propylene carbonate,RUOJZAUFBMNUDX-UHFFFAOYSA-N,108-32-7,,dielectric,Physical Data,Dielectric Constant,64.9,,,25,298.15,,"Segura-Ramirez, Sole-Daura, Gomez-Mingot, Fontecave, Sanchez-Sanchez; ChemSusChem 2026, 19(6), e202502570",numeric,restricted_crosscheck_only,TRUE,"the shipped Simeral & Amey value and temperature, attributed here to a different paper"
propylene carbonate,RUOJZAUFBMNUDX-UHFFFAOYSA-N,108-32-7,,dielectric,Physical Data,Dielectric Constant,64.92,,,,,,"Xu, Zhang, Li, Chen, Zhou, Zhang, Wu; Chinese Chemical Letters 2026, 37(8), 111263",numeric,restricted_crosscheck_only,TRUE,
propylene carbonate,RUOJZAUFBMNUDX-UHFFFAOYSA-N,108-32-7,,dielectric,Physical Data,Dielectric Constant,64,,,,,,"Segato, Baratta, Belanzoni, Belpassi, Del Zotto, Zuccaccia; Inorganica Chimica Acta 2021, 522, 120372",numeric,restricted_crosscheck_only,TRUE,the same paper that carries the shipped GVL 36.9 leg
propylene carbonate,RUOJZAUFBMNUDX-UHFFFAOYSA-N,108-32-7,,dielectric,Physical Data,Dielectric Constant,69,,,25,298.15,,"Sun, Huang, Guo; Chemical Communications 2019, 55(92), 13876-13879",numeric,restricted_crosscheck_only,TRUE,an outlier against the 64.9 cluster
propylene carbonate,RUOJZAUFBMNUDX-UHFFFAOYSA-N,108-32-7,,dielectric,Physical Data,Dielectric Constant,64.92,,,25,298.15,,"Schroeder, Hubaud, Vaughey; Materials Research Bulletin 2014, 49(1), 614-617",numeric,restricted_crosscheck_only,TRUE,
propylene carbonate,RUOJZAUFBMNUDX-UHFFFAOYSA-N,108-32-7,,dielectric,Physical Data,Dielectric Constant,62.93,,,20,293.15,,"Laurence, Nicolet, Dalati, Abboud, Notario; Journal of Physical Chemistry 1994, 98(23), 5807-5816",numeric,restricted_crosscheck_only,TRUE,frequency 2E+06 Hz: a frequency-labelled eps sitting next to static eps with no flag to separate them
propylene carbonate,RUOJZAUFBMNUDX-UHFFFAOYSA-N,108-32-7,,dielectric,Physical Data,Dielectric Constant,63.41,,,35,308.15,,"Ritzoulis, George; Canadian Journal of Chemistry 1989, 67, 1105-1108",numeric,restricted_crosscheck_only,TRUE,frequency 2E+06 Hz
propylene carbonate,RUOJZAUFBMNUDX-UHFFFAOYSA-N,108-32-7,,viscosity,Physical Data,Dynamic Viscosity,0.0251,P,2.51,25,298.15,,"Segura-Ramirez, Sole-Daura, Gomez-Mingot, Fontecave, Sanchez-Sanchez; ChemSusChem 2026, 19(6), e202502570",numeric,restricted_crosscheck_only,TRUE,2.51 mPa*s
propylene carbonate,RUOJZAUFBMNUDX-UHFFFAOYSA-N,108-32-7,,viscosity,Physical Data,Dynamic Viscosity,0.0549,P,5.49,25,298.15,supporting information,"Shen, Yuan, Fu, Fan, Zhou, Lu; Angewandte Chemie International Edition 2026, 65(31), e6110810",numeric,restricted_crosscheck_only,TRUE,"the same reference that overstates EC, here 2.2x the Segura value"
propylene carbonate,RUOJZAUFBMNUDX-UHFFFAOYSA-N,108-32-7,,viscosity,Physical Data,Dynamic Viscosity,,,,25,298.15,supporting information,"Wang, Song, Wu, Yu, Feng, Armand, Huang, Zhou, Zhang; Angewandte Chemie International Edition 2022, 61(47), E202211623",temperature_only,restricted_crosscheck_only,TRUE,temperature row with the value field empty
propylene carbonate,RUOJZAUFBMNUDX-UHFFFAOYSA-N,108-32-7,,viscosity,Physical Data,Dynamic Viscosity,0.0114,P,1.14,74.99,348.14,,"Liu, Ma, Wang, Ni, Fu, Wang, Zheng; Journal of Molecular Liquids 2021, 325, 114573",numeric,restricted_crosscheck_only,TRUE,
propylene carbonate,RUOJZAUFBMNUDX-UHFFFAOYSA-N,108-32-7,,viscosity,Physical Data,Dynamic Viscosity,0.01213,P,1.213,69.99,343.14,,"Liu, Ma, Wang, Ni, Fu, Wang, Zheng; Journal of Molecular Liquids 2021, 325, 114573",numeric,restricted_crosscheck_only,TRUE,
propylene carbonate,RUOJZAUFBMNUDX-UHFFFAOYSA-N,108-32-7,,viscosity,Physical Data,Dynamic Viscosity,0.01294,P,1.294,64.99,338.14,,"Liu, Ma, Wang, Ni, Fu, Wang, Zheng; Journal of Molecular Liquids 2021, 325, 114573",numeric,restricted_crosscheck_only,TRUE,
propylene carbonate,RUOJZAUFBMNUDX-UHFFFAOYSA-N,108-32-7,,viscosity,Physical Data,Dynamic Viscosity,0.01385,P,1.385,59.99,333.14,,"Liu, Ma, Wang, Ni, Fu, Wang, Zheng; Journal of Molecular Liquids 2021, 325, 114573",numeric,restricted_crosscheck_only,TRUE,clean eta(T) series; note the 59.99 and 69.99 float noise rather than 60 and 70
propylene carbonate,RUOJZAUFBMNUDX-UHFFFAOYSA-N,108-32-7,,viscosity,Physical Data,Kinematic Viscosity,0.0212,St,2.12,25,298.15,,"Ponomarenko, Mushtakova, Demakhin, Faifel, Kalmanovich; Russian Journal of General Chemistry 1995, 65(2.1), 160-167",numeric,restricted_crosscheck_only,TRUE,"2.12 cSt, consistent with eta/rho for PC"
propylene carbonate,RUOJZAUFBMNUDX-UHFFFAOYSA-N,108-32-7,,viscosity,Physical Data,Kinematic Viscosity,1.36 - 2.39,St,,24.9 - 57.9,,,"Rosseinsky, Monk; Journal of the Chemical Society, Faraday Transactions 1990, 86(21), 3597-3601",range_with_temperature,restricted_crosscheck_only,TRUE,"a whole temperature series collapsed into one min-max cell, in a different unit from the other rows"
propylene carbonate,RUOJZAUFBMNUDX-UHFFFAOYSA-N,108-32-7,,redox,Physical Data,Electrochemical Characteristics,,,,,,supporting information,"Lu, Korf, Kambe, Tu, Archer; Angewandte Chemie International Edition 2014, 53(2), 488-492",reference_only,restricted_crosscheck_only,TRUE,"description 'cyclovoltammetry', comment 'potential diagram': no number"
gamma-valerolactone,GAEKPEKOJKCEMS-UHFFFAOYSA-N,108-29-2,80420,dielectric,Physical Data,Dielectric Constant,36.9,,,,,supporting information,"Segato, Baratta, Belanzoni, Belpassi, Del Zotto, Zuccaccia; Inorganica Chimica Acta 2021, 522, 120372",numeric,restricted_crosscheck_only,TRUE,"lesson A: the entire GVL dielectric series in Reaxys is this single row, and it is the shipped v0.4 main value"
gamma-valerolactone,GAEKPEKOJKCEMS-UHFFFAOYSA-N,108-29-2,80420,viscosity,Physical Data,Dynamic Viscosity,1.88,mPa*s,1.88,24.99,298.14,,"Devi, Rani, Kumar, Kataria; Journal of Molecular Liquids 2023, 390, 123056",value_in_comment,restricted_crosscheck_only,TRUE,"the numeric eta lives in the Comment free text, not in the value column"
gamma-valerolactone,GAEKPEKOJKCEMS-UHFFFAOYSA-N,108-29-2,80420,viscosity,Physical Data,Dynamic Viscosity,1.68,mPa*s,1.68,29.99,303.14,,"Devi, Rani, Kumar, Kataria; Journal of Molecular Liquids 2023, 390, 123056",value_in_comment,restricted_crosscheck_only,TRUE,value stored only inside the Comment free text
gamma-valerolactone,GAEKPEKOJKCEMS-UHFFFAOYSA-N,108-29-2,80420,viscosity,Physical Data,Dynamic Viscosity,1.56,mPa*s,1.56,34.99,308.14,,"Devi, Rani, Kumar, Kataria; Journal of Molecular Liquids 2023, 390, 123056",value_in_comment,restricted_crosscheck_only,TRUE,value stored only inside the Comment free text
gamma-valerolactone,GAEKPEKOJKCEMS-UHFFFAOYSA-N,108-29-2,80420,viscosity,Physical Data,Dynamic Viscosity,1.45,mPa*s,1.45,39.99,313.14,,"Devi, Rani, Kumar, Kataria; Journal of Molecular Liquids 2023, 390, 123056",value_in_comment,restricted_crosscheck_only,TRUE,value stored only inside the Comment free text
succinonitrile,IAHFWCOBPZCAEA-UHFFFAOYSA-N,110-61-2,,dielectric,Physical Data,Dielectric Constant,55,,,50,323.15,,No author recorded in the Reaxys reference column; Electrochimica Acta,numeric,restricted_crosscheck_only,TRUE,the only numeric dielectric value Reaxys exposes for succinonitrile
succinonitrile,IAHFWCOBPZCAEA-UHFFFAOYSA-N,110-61-2,,dielectric,Physical Data,Dielectric Constant,,,,,,,"Williams, Smyth; Journal of the American Chemical Society 1962, 84, 1808,1810",reference_only,restricted_crosscheck_only,TRUE,"reference indexed, no numeric value"
succinonitrile,IAHFWCOBPZCAEA-UHFFFAOYSA-N,110-61-2,,dielectric,Physical Data,Dielectric Constant,,,,,,,"Longueville et al.; Journal de Chimie Physique 1971, 68, 436,438,439",reference_only,restricted_crosscheck_only,TRUE,"reference indexed, no numeric value"
succinonitrile,IAHFWCOBPZCAEA-UHFFFAOYSA-N,110-61-2,,dielectric,Physical Data,Dielectric Constant,,,,-190 - 78.2,,,"White, Morgan; Journal of Chemical Physics 1937, 5, 661",temperature_only,restricted_crosscheck_only,TRUE,temperature span with the value field empty; comment 'Frequency:1-100 kHz.'
succinonitrile,IAHFWCOBPZCAEA-UHFFFAOYSA-N,110-61-2,,dielectric,Physical Data,Static Dielectric Constant,2.76 - 60.83,,,-151 - 60.5,,,"Lafontaine; Bulletin des Societes Chimiques Belges 1958, 67, 153,161",range_with_temperature,restricted_crosscheck_only,TRUE,a whole eps(T) series collapsed into one min-max value and one min-max temperature
succinonitrile,IAHFWCOBPZCAEA-UHFFFAOYSA-N,110-61-2,,dielectric,Physical Data,Static Dielectric Constant,,,,,,,"Walden; Zeitschrift fur Physikalische Chemie 1903, 46, 174 and 1906, 54, 163",reference_only,restricted_crosscheck_only,TRUE,
succinonitrile,IAHFWCOBPZCAEA-UHFFFAOYSA-N,110-61-2,,dielectric,Physical Data,Static Dielectric Constant,,,,,,,"Schlundt; Chemisches Zentralblatt 1902, 73(I), 3",reference_only,restricted_crosscheck_only,TRUE,
succinonitrile,IAHFWCOBPZCAEA-UHFFFAOYSA-N,110-61-2,,viscosity,Physical Data,Dynamic Viscosity,0.02591,P,2.591,60,333.15,,"Timmermans, Hennaut-Roland; Journal de Chimie Physique 1937, 34, 711",numeric,restricted_crosscheck_only,TRUE,
succinonitrile,IAHFWCOBPZCAEA-UHFFFAOYSA-N,110-61-2,,viscosity,Physical Data,Dynamic Viscosity,0.02008,P,2.008,75,348.15,,"Timmermans, Hennaut-Roland; Journal de Chimie Physique 1937, 34, 711",numeric,restricted_crosscheck_only,TRUE,
succinonitrile,IAHFWCOBPZCAEA-UHFFFAOYSA-N,110-61-2,,viscosity,Physical Data,Dynamic Viscosity,0.0276,P,2.76,58.7,331.85,,"Dunstan, Hilditch, Thole; Journal of the Chemical Society 1913, 103, 140",numeric,restricted_crosscheck_only,TRUE,"conflicts with 2.591 mPa*s at 60 C from Timmermans: reported side by side, never averaged"
succinonitrile,IAHFWCOBPZCAEA-UHFFFAOYSA-N,110-61-2,,viscosity,Physical Data,Dynamic Viscosity,0.0181,P,1.81,83,356.15,,"Dunstan, Hilditch, Thole; Journal of the Chemical Society 1913, 103, 140",numeric,restricted_crosscheck_only,TRUE,
succinonitrile,IAHFWCOBPZCAEA-UHFFFAOYSA-N,110-61-2,,viscosity,Physical Data,Dynamic Viscosity,0.0246,P,2.46,60,333.15,,"Walden; Zeitschrift fur Physikalische Chemie 1911, 75, 575",numeric,restricted_crosscheck_only,TRUE,a third independent source at 60 C: the 60 C cluster spans 2.46 to 2.76 mPa*s
succinonitrile,IAHFWCOBPZCAEA-UHFFFAOYSA-N,110-61-2,,homo_lumo,Other Data,Quantum Chemical Calculations,,,,,,,"Su, Qu, Hu, Wang, Song, Pei, Mao, Jian, Hu; Angewandte Chemie International Edition 2025, 64(7), e202418959",reference_only,restricted_crosscheck_only,TRUE,"keyword 'Electronic energy levels, Molecular orbitals', method DFT"
succinonitrile,IAHFWCOBPZCAEA-UHFFFAOYSA-N,110-61-2,,homo_lumo,Other Data,Quantum Chemical Calculations,,,,,,,"Zhang, Liu, Sun, Liu, Xu, Xi, Ji, Zhu, Liu; Angewandte Chemie International Edition 2023, 62(44), e202310006",reference_only,restricted_crosscheck_only,TRUE,"keyword 'Molecular orbitals, Electronic energy levels', method DFT"
dimethyl carbonate,IEJIGPNLZYLLBP-UHFFFAOYSA-N,616-38-6,635821,dielectric,Physical Data,Dielectric Constant,3.11,,,25,298.15,,"Schroeder, Hubaud, Vaughey; Materials Research Bulletin 2014, 49(1), 614-617",numeric,restricted_crosscheck_only,TRUE,low against the shipped 3.134 and against the Rivas range
dimethyl carbonate,IEJIGPNLZYLLBP-UHFFFAOYSA-N,616-38-6,635821,dielectric,Physical Data,Dielectric Constant,3.13 - 3.15,,,15 - 55,,,"Rivas, Pereira, Banerji, Iglesias; Journal of Chemical Thermodynamics 2004, 36(3), 183-191",range_with_temperature,restricted_crosscheck_only,TRUE,a range value and a range temperature in one cell
dimethyl carbonate,IEJIGPNLZYLLBP-UHFFFAOYSA-N,616-38-6,635821,dielectric,Physical Data,Dielectric Constant,3.13 - 3.15,,,15 - 30,,,"Rivas, Pereira, Iglesias; Journal of Chemical Thermodynamics 2002, 34(11), 1897-1907",range_with_temperature,restricted_crosscheck_only,TRUE,
dimethyl carbonate,IEJIGPNLZYLLBP-UHFFFAOYSA-N,616-38-6,635821,dielectric,Physical Data,Dielectric Constant,3.17,,,20,293.15,,"Laurence, Nicolet, Dalati, Abboud, Notario; Journal of Physical Chemistry 1994, 98(23), 5807-5816",numeric,restricted_crosscheck_only,TRUE,frequency 2E+06 Hz
dimethyl carbonate,IEJIGPNLZYLLBP-UHFFFAOYSA-N,616-38-6,635821,viscosity,Physical Data,Dynamic Viscosity,0.00439 - 0.00669,P,,14.99 - 54.99,,,"Liu, Zhao, Zheng, Mou, Zhang; Journal of Chemical and Engineering Data 2018, 63(12), 4484-4496",range_with_temperature,restricted_crosscheck_only,TRUE,a range value with a range temperature
dimethyl carbonate,IEJIGPNLZYLLBP-UHFFFAOYSA-N,616-38-6,635821,viscosity,Physical Data,Dynamic Viscosity,0.00401,P,0.401,59.99,333.14,,"Chen, Yang, Chen, Hu, Chen, Cai; Journal of Molecular Liquids 2015, 209, 683-692",numeric,restricted_crosscheck_only,TRUE,
dimethyl carbonate,IEJIGPNLZYLLBP-UHFFFAOYSA-N,616-38-6,635821,viscosity,Physical Data,Dynamic Viscosity,0.0042,P,0.42,54.99,328.14,,"Chen, Yang, Chen, Hu, Chen, Cai; Journal of Molecular Liquids 2015, 209, 683-692",numeric,restricted_crosscheck_only,TRUE,
dimethyl carbonate,IEJIGPNLZYLLBP-UHFFFAOYSA-N,616-38-6,635821,viscosity,Physical Data,Dynamic Viscosity,0.00442,P,0.442,49.99,323.14,,"Chen, Yang, Chen, Hu, Chen, Cai; Journal of Molecular Liquids 2015, 209, 683-692",numeric,restricted_crosscheck_only,TRUE,
dimethyl carbonate,IEJIGPNLZYLLBP-UHFFFAOYSA-N,616-38-6,635821,viscosity,Physical Data,Dynamic Viscosity,0.00465,P,0.465,44.99,318.14,,"Chen, Yang, Chen, Hu, Chen, Cai; Journal of Molecular Liquids 2015, 209, 683-692",numeric,restricted_crosscheck_only,TRUE,
dimethyl carbonate,IEJIGPNLZYLLBP-UHFFFAOYSA-N,616-38-6,635821,viscosity,Physical Data,Dynamic Viscosity,0.00491,P,0.491,39.99,313.14,,"Chen, Yang, Chen, Hu, Chen, Cai; Journal of Molecular Liquids 2015, 209, 683-692",numeric,restricted_crosscheck_only,TRUE,a clean eta(T) series for DMC
dimethyl carbonate,IEJIGPNLZYLLBP-UHFFFAOYSA-N,616-38-6,635821,viscosity,Physical Data,Dynamic Viscosity,,,,19.99 - 49.99,,,"Gao, Hong, Zhang, Li; Journal of Solution Chemistry 2024, 53(2), 257-277",temperature_only,restricted_crosscheck_only,TRUE,kind of measurement: falling-ball capillary; value field empty
dimethyl carbonate,IEJIGPNLZYLLBP-UHFFFAOYSA-N,616-38-6,635821,homo_lumo,Physical Data,Ionization Potential,,,,,,,"Meeks et al.; Chemical Physics Letters 1975, 30, 190",reference_only,restricted_crosscheck_only,TRUE,lesson C: the Ionization Potential table has a Reference column and NO value column
dimethyl carbonate,IEJIGPNLZYLLBP-UHFFFAOYSA-N,616-38-6,635821,homo_lumo,Physical Data,Ionization Potential,,,,,,,"Wittel et al.; Zeitschrift fur Naturforschung Teil B 1975, 30, 862,863,864",reference_only,restricted_crosscheck_only,TRUE,a second reference-only row in the same table
