Repository: LittleAlety/electrolyte-solvent-dielectric-ml

# 电解液溶剂筛选：可审计的多通道机器学习管线

> **2026-11-28 · PLAN B 生产失败诊断**：[根因分析](outputs/b750_completion/failure_diagnostics/FAILURE_ANALYSIS.md) · [执行报告](outputs/b750_completion/COMPLETION_REPORT.md)。214条测试通过；38/67合格，剩余21个几何步数耗尽、1个超时中断、7个从未启动。首轮5个续算全部合格，当前状态 BLOCKED_NEEDS_SUBMISSION。历史目标泄漏、方法错标、CM截断和点级CI解释已由[科学更正](outputs/b750_completion/scientific_errata.json)取代。

> An auditable, pre-registered machine-learning pipeline for electrolyte-solvent
> screening: static permittivity (epsilon), viscosity (eta), the orbital window
> (HOMO / LUMO), and redox potential - with a frozen main scoreboard, a shot ledger,
> and every negative result retained rather than routed around.

File: probes/reaxys_dielectric_queue_first_cut.csv
queue_rank,compound,short,cas,inchikey,reaxys_property_category,reaxys_n_entries_in_category,value,frequency_Hz,temperature_C,location,comment,reference,local_observations_v11plus,net_new_vs_local,provenance_tag,access,note
1,fluoroethylene carbonate,FEC,114435-02-8,SBLRHMKNNHXPHG-UHFFFAOYSA-N,Static Dielectric Constant,1,78.4,,23,,,"Kobayashi, Masafumi; Inoguchi, Tetsuya; Iida, Takashi; Tanioka, Takashi; Kumase, Hiroshi; Fukai, Yasushi - Journal of Fluorine Chemistry, 2003, vol. 120, #2, p. 105-110",1,0,reaxys_crosscheck_only,restricted_crosscheck_only,与冻结行同源同温；Reaxys 无 107 腿；Static Dielectric Constant 类别无频率/方法列
2,vinylene carbonate,VC,872-36-6,VAYTZRYEBVHVLE-UHFFFAOYSA-N,Dielectric Constant,1,,,,,,"Saadi; Lee - Journal of the Chemical Society B: Physical Organic, 1966, p. 5",1,0,reaxys_crosscheck_only,restricted_crosscheck_only,数值/频率/温度/Location/Comment 五列全空；DOI 10.1039/j29660000005 与冻结行 source_doi 逐字相同
3,gamma-valerolactone,GVL,108-29-2,JYVATQXCHBTGRN-UHFFFAOYSA-N,Dielectric Constant,1,36.9,,,supporting information,,"Segato, Jacopo; Baratta, Walter; Belanzoni, Paola; Belpassi, Leonardo; Del Zotto, Alessandro; Zuccaccia, Daniele - Inorganica Chimica Acta, 2021, vol. 522",0,1,reaxys_crosscheck_only,restricted_crosscheck_only,本地观测表 0 行 → 唯一真缺口；Reaxys 36.9 vs 冻结行 36.1（iScience 2026 综述表）冲突，且都无温度
4,"1,2-dimethoxyethane",DME,110-71-4,XTHFKEDIFFGKHM-UHFFFAOYSA-N,Dielectric Constant,7,7.2,,,,,"Rohani; Horne; Murthy - Organic Process Research and Development, 2005, vol. 9, #6, p. 858-872",9,0,reaxys_crosscheck_only,restricted_crosscheck_only,本地已有 9 个温度观测（288-338 K，两篇 JCT）
4,"1,2-dimethoxyethane",DME,110-71-4,XTHFKEDIFFGKHM-UHFFFAOYSA-N,Dielectric Constant,7,,,,,,"Perinu, Cristina; Arstad, Bjornar; Bouzga, Aud. M.; Jens, Klaus-J. - Journal of Physical Chemistry B, 2014, vol. 118, #34, p. 10167-10174",9,0,reaxys_crosscheck_only,restricted_crosscheck_only,本地已有 9 个温度观测（288-338 K，两篇 JCT）
4,"1,2-dimethoxyethane",DME,110-71-4,XTHFKEDIFFGKHM-UHFFFAOYSA-N,Dielectric Constant,7,7.2,,25,,,"Schroeder; Hubaud; Vaughey - Materials Research Bulletin, 2014, vol. 49, #1, p. 614-617",9,0,reaxys_crosscheck_only,restricted_crosscheck_only,本地已有 9 个温度观测（288-338 K，两篇 JCT）
4,"1,2-dimethoxyethane",DME,110-71-4,XTHFKEDIFFGKHM-UHFFFAOYSA-N,Dielectric Constant,7,7.2,10000,25,,,"Kumar; Janakiraman; Namboodirl; Gangadharan; Kanagaraj; Saminathan; Sharlef - Journal of Chemical and Engineering Data, 1991, vol. 36, #4, p. 467-470",9,0,reaxys_crosscheck_only,restricted_crosscheck_only,频率+温度齐全；本地无该源
4,"1,2-dimethoxyethane",DME,110-71-4,XTHFKEDIFFGKHM-UHFFFAOYSA-N,Dielectric Constant,7,7 - 9.1,1591,-30 - 25,,,"Werblan, Lidia; Suzdorf, Alicja; Lin, Emilia; Szymanski, Grzegorz; Lesinski, Jerzy - Bulletin of the Polish Academy of Sciences: Chemistry, 1985, vol. 33, #7-8, p. 285-296",9,1,reaxys_crosscheck_only,restricted_crosscheck_only,"唯一带温度区间的 DME 条目（7-9.1 @ -30..25 C, 1591 Hz）；本地无该源，属新线索而非独立佐证"
5,sulfolane,SFL,126-33-0,HXJUTPCZVOIRIF-UHFFFAOYSA-N,Dielectric Constant,12,44.5,,19.99,,,"Vahidi, Mehdi; Moshtari, Behnoosh - Thermochimica Acta, 2013, vol. 551, p. 1-6",8,0,reaxys_crosscheck_only,restricted_crosscheck_only,与本地 8 行逐点一致（本地 293.15-328.15 K，同 DOI 10.1016/j.tca.2012.10.004）
5,sulfolane,SFL,126-33-0,HXJUTPCZVOIRIF-UHFFFAOYSA-N,Dielectric Constant,12,44,,24.99,,,"Vahidi, Mehdi; Moshtari, Behnoosh - Thermochimica Acta, 2013, vol. 551, p. 1-6",8,0,reaxys_crosscheck_only,restricted_crosscheck_only,与本地 8 行逐点一致（本地 293.15-328.15 K，同 DOI 10.1016/j.tca.2012.10.004）
5,sulfolane,SFL,126-33-0,HXJUTPCZVOIRIF-UHFFFAOYSA-N,Dielectric Constant,12,43.4,,29.99,,,"Vahidi, Mehdi; Moshtari, Behnoosh - Thermochimica Acta, 2013, vol. 551, p. 1-6",8,0,reaxys_crosscheck_only,restricted_crosscheck_only,与本地 8 行逐点一致（本地 293.15-328.15 K，同 DOI 10.1016/j.tca.2012.10.004）
5,sulfolane,SFL,126-33-0,HXJUTPCZVOIRIF-UHFFFAOYSA-N,Dielectric Constant,12,42.8,,34.99,,,"Vahidi, Mehdi; Moshtari, Behnoosh - Thermochimica Acta, 2013, vol. 551, p. 1-6",8,0,reaxys_crosscheck_only,restricted_crosscheck_only,与本地 8 行逐点一致（本地 293.15-328.15 K，同 DOI 10.1016/j.tca.2012.10.004）
5,sulfolane,SFL,126-33-0,HXJUTPCZVOIRIF-UHFFFAOYSA-N,Dielectric Constant,12,42.2,,39.99,,,"Vahidi, Mehdi; Moshtari, Behnoosh - Thermochimica Acta, 2013, vol. 551, p. 1-6",8,0,reaxys_crosscheck_only,restricted_crosscheck_only,与本地 8 行逐点一致（本地 293.15-328.15 K，同 DOI 10.1016/j.tca.2012.10.004）
5,sulfolane,SFL,126-33-0,HXJUTPCZVOIRIF-UHFFFAOYSA-N,Dielectric Constant,12,41.6,,44.99,,,"Vahidi, Mehdi; Moshtari, Behnoosh - Thermochimica Acta, 2013, vol. 551, p. 1-6",8,0,reaxys_crosscheck_only,restricted_crosscheck_only,与本地 8 行逐点一致（本地 293.15-328.15 K，同 DOI 10.1016/j.tca.2012.10.004）
5,sulfolane,SFL,126-33-0,HXJUTPCZVOIRIF-UHFFFAOYSA-N,Dielectric Constant,12,41.1,,49.99,,,"Vahidi, Mehdi; Moshtari, Behnoosh - Thermochimica Acta, 2013, vol. 551, p. 1-6",8,0,reaxys_crosscheck_only,restricted_crosscheck_only,与本地 8 行逐点一致（本地 293.15-328.15 K，同 DOI 10.1016/j.tca.2012.10.004）
5,sulfolane,SFL,126-33-0,HXJUTPCZVOIRIF-UHFFFAOYSA-N,Dielectric Constant,12,40.4,,54.99,,,"Vahidi, Mehdi; Moshtari, Behnoosh - Thermochimica Acta, 2013, vol. 551, p. 1-6",8,0,reaxys_crosscheck_only,restricted_crosscheck_only,与本地 8 行逐点一致（本地 293.15-328.15 K，同 DOI 10.1016/j.tca.2012.10.004）
5,sulfolane,SFL,126-33-0,HXJUTPCZVOIRIF-UHFFFAOYSA-N,Dielectric Constant,12,43.4,,30,Liquid,,"Wu, Di; Wang, Yi Ze; Zhang, Gen Lei; Chen, Xiang Ying; Cui, Peng; Feng, Hua Jie - Small, 2024, vol. 20, #21, art. no. 2307945",8,0,reaxys_crosscheck_only,restricted_crosscheck_only,本地无该源；30 C 处与本地 43.4@303.15 K 一致
5,sulfolane,SFL,126-33-0,HXJUTPCZVOIRIF-UHFFFAOYSA-N,Dielectric Constant,12,42.13,2E+06,20,,,"Laurence, Christian; Nicolet, Pierre; Dalati, M. Tawfik; Abboud, Jose-Luis M.; Notario, Rafael - Journal of Physical Chemistry, 1994, vol. 98, #23, p. 5807-5816",8,0,reaxys_crosscheck_only,restricted_crosscheck_only,2 MHz 高频值 42.13 @ 20 C；本地无该源
6,3-methoxypropionitrile,MOPN,110-67-8,OOWFYDWAMOKVSF-UHFFFAOYSA-N,（无 Dielectric Constant / Static Dielectric Constant 分类）,0,,,,,,"Strobykina, I. Yu.; Kataev, V. E.; Vereshchagin, A. N. - Bulletin of the Academy of Sciences of the USSR Division of Chemical Science, 1987, vol. 36, #9, p. 1965-1966 (Electrical Moment = dipole moment 4.04 D in dioxane; the substance record carries no dielectric class at all)",0,0,reaxys_crosscheck_only,restricted_crosscheck_only,三级否定（本轮独立复验）：① 物质记录 CAS 110-67-8 / Reaxys Registry 1739284 的 Physical Data 全 103 条、24 个类别逐项抄录，无任何介电类别（唯一电学量是 Electrical Moment）；② Quick search 结果卡 Property: dielectric constant 计数 0 Substances；③ 文献层 112 篇同时命中 MOPN 与 dielectric/permittivity，头部命中里真正涉及 3-MPN 的均以之作电解液溶剂，介电关键词只出现在索引词。结论：Reaxys 侧 MOPN 无介电值，冻结行 model_ready=false / conflict_status=awaiting_primary_confirmation 维持不变

File: probes/reaxys_render_gap_closure.csv
query_id,compound,short,cas,reaxys_registry_number,reaxys_property_category,reaxys_declared_entries,rendered_without_show_all,rendered_with_show_all,row_index,value,frequency_Hz,temperature_C,location,comment,reference,provenance_tag,access,note
query_1_pc,propylene carbonate,PC,108-32-7,107913,Dielectric Constant,10,7,10,1,64.9,,25,,,"Segura-Ramirez, Yutzil; Solé-Daura, Albert; Maria, Gomez-Mingot; Fontecave, Marc; Sánchez-Sánchez, Carlos M. - ChemSusChem, 2026, vol. 19, #6, art. no. e202502570",reaxys_crosscheck_only,restricted_crosscheck_only,Show all 前已渲染（第 1 行）；25 °C 单点，无频率列值
query_1_pc,propylene carbonate,PC,108-32-7,107913,Dielectric Constant,10,7,10,2,64.92,,,supporting information,,"Xu, Caili; Zhang, Ming; Li, Pengyu; Chen, Cheng; Zhou, Haiping; Zhang, Shu; Wu, Mengqiang - Chinese Chemical Letters, 2026, vol. 37, #8, art. no. 111263",reaxys_crosscheck_only,restricted_crosscheck_only,Show all 前已渲染（第 2 行）；值在 supporting information，无温度
query_1_pc,propylene carbonate,PC,108-32-7,107913,Dielectric Constant,10,7,10,3,64,,,supporting information,,"Segato, Jacopo; Baratta, Walter; Belanzoni, Paola; Belpassi, Leonardo; Del Zotto, Alessandro; Zuccaccia, Daniele - Inorganica Chimica Acta, 2021, vol. 522",reaxys_crosscheck_only,restricted_crosscheck_only,Show all 前已渲染（第 3 行）；值在 supporting information，无温度
query_1_pc,propylene carbonate,PC,108-32-7,107913,Dielectric Constant,10,7,10,4,69,,25,,Liquid,"Sun, Yihan; Huang, Jinxia; Guo, Zhiguang - Chemical Communications, 2019, vol. 55, #92, p. 13876-13879",reaxys_crosscheck_only,restricted_crosscheck_only,Show all 前已渲染（第 4 行）；Comment=Liquid
query_1_pc,propylene carbonate,PC,108-32-7,107913,Dielectric Constant,10,7,10,5,64.92,,25,,,"Schroeder; Hubaud; Vaughey - Materials Research Bulletin, 2014, vol. 49, #1, p. 614-617",reaxys_crosscheck_only,restricted_crosscheck_only,Show all 前已渲染（第 5 行）；与上一轮第 5 行同源同值
query_1_pc,propylene carbonate,PC,108-32-7,107913,Dielectric Constant,10,7,10,6,62.93,2E+06,20,,,"Laurence, Christian; Nicolet, Pierre; Dalati, M. Tawfik; Abboud, Jose-Luis M.; Notario, Rafael - Journal of Physical Chemistry, 1994, vol. 98, #23, p. 5807-5816",reaxys_crosscheck_only,restricted_crosscheck_only,Show all 前已渲染（第 6 行）；2 MHz 频率腿
query_1_pc,propylene carbonate,PC,108-32-7,107913,Dielectric Constant,10,7,10,7,63.41,2E+06,35,,,"Ritzoulis, George - Canadian Journal of Chemistry, 1989, vol. 67, p. 1105-1108",reaxys_crosscheck_only,restricted_crosscheck_only,Show all 前已渲染（第 7 行）；2 MHz 频率腿
query_1_pc,propylene carbonate,PC,108-32-7,107913,Dielectric Constant,10,7,10,8,64,2E+06,30,,,"Ritzoulis, George - Canadian Journal of Chemistry, 1989, vol. 67, p. 1105-1108",reaxys_crosscheck_only,restricted_crosscheck_only,Show all 后新读到（第 8 行，上一轮未闭合）；2 MHz 频率腿；同篇 Ritzoulis 1989 给出 25/30/35 °C 三点
query_1_pc,propylene carbonate,PC,108-32-7,107913,Dielectric Constant,10,7,10,9,64.4,2E+06,25,,,"Ritzoulis, George - Canadian Journal of Chemistry, 1989, vol. 67, p. 1105-1108",reaxys_crosscheck_only,restricted_crosscheck_only,Show all 后新读到（第 9 行，上一轮未闭合）；2 MHz 频率腿
query_1_pc,propylene carbonate,PC,108-32-7,107913,Dielectric Constant,10,7,10,10,,,,,,"Maquestian et al. - Bulletin des Sociétés Chimiques Belges, 1971, vol. 80, p. 17,22; Gutmann; Schmid - Monatshefte für Chemie, 1969, vol. 100, p. 2113,2118",reaxys_crosscheck_only,restricted_crosscheck_only,Show all 后新读到（第 10 行，上一轮未闭合）；六列全空的无数值引用存根（两条题录合并在同一存根内）
query_2_tetraglyme,tetraethylene glycol dimethyl ether,tetraglyme,143-24-8,1760005,Dielectric Constant,8,7,8,1,8.03,1E+06,14.99,,temperature dependence,"Rivas; Iglesias; Pereira; Banerji - Journal of Chemical Thermodynamics, 2006, vol. 38, #3, p. 245-256",reaxys_crosscheck_only,restricted_crosscheck_only,Show all 前已渲染（第 1 行）；温度序列首点
query_2_tetraglyme,tetraethylene glycol dimethyl ether,tetraglyme,143-24-8,1760005,Dielectric Constant,8,7,8,2,7.9,1E+06,19.99,,,"Rivas; Iglesias; Pereira; Banerji - Journal of Chemical Thermodynamics, 2006, vol. 38, #3, p. 245-256",reaxys_crosscheck_only,restricted_crosscheck_only,Show all 前已渲染（第 2 行）；Reaxys 表内与 row_index=1 共用同一题录块（转录原文记作「同上」）
query_2_tetraglyme,tetraethylene glycol dimethyl ether,tetraglyme,143-24-8,1760005,Dielectric Constant,8,7,8,3,7.79,1E+06,24.99,,,"Rivas; Iglesias; Pereira; Banerji - Journal of Chemical Thermodynamics, 2006, vol. 38, #3, p. 245-256",reaxys_crosscheck_only,restricted_crosscheck_only,Show all 前已渲染（第 3 行）；同一题录块（「同上」）
query_2_tetraglyme,tetraethylene glycol dimethyl ether,tetraglyme,143-24-8,1760005,Dielectric Constant,8,7,8,4,7.67,1E+06,29.99,,,"Rivas; Iglesias; Pereira; Banerji - Journal of Chemical Thermodynamics, 2006, vol. 38, #3, p. 245-256",reaxys_crosscheck_only,restricted_crosscheck_only,Show all 前已渲染（第 4 行）；同一题录块（「同上」）
query_2_tetraglyme,tetraethylene glycol dimethyl ether,tetraglyme,143-24-8,1760005,Dielectric Constant,8,7,8,5,7.55,1E+06,34.99,,,"Rivas; Iglesias; Pereira; Banerji - Journal of Chemical Thermodynamics, 2006, vol. 38, #3, p. 245-256",reaxys_crosscheck_only,restricted_crosscheck_only,Show all 前已渲染（第 5 行）；同一题录块（「同上」）
query_2_tetraglyme,tetraethylene glycol dimethyl ether,tetraglyme,143-24-8,1760005,Dielectric Constant,8,7,8,6,7.31,1E+06,44.99,,,"Rivas; Iglesias; Pereira; Banerji - Journal of Chemical Thermodynamics, 2006, vol. 38, #3, p. 245-256",reaxys_crosscheck_only,restricted_crosscheck_only,Show all 前已渲染（第 6 行）；同一题录块（「同上」）
query_2_tetraglyme,tetraethylene glycol dimethyl ether,tetraglyme,143-24-8,1760005,Dielectric Constant,8,7,8,7,7.07,1E+06,54.99,,,"Rivas; Iglesias; Pereira; Banerji - Journal of Chemical Thermodynamics, 2006, vol. 38, #3, p. 245-256",reaxys_crosscheck_only,restricted_crosscheck_only,Show all 前已渲染（第 7 行）；同一题录块（「同上」）
query_2_tetraglyme,tetraethylene glycol dimethyl ether,tetraglyme,143-24-8,1760005,Dielectric Constant,8,7,8,8,,,,,,"Ugelstad et al. - Acta Chemica Scandinavica (1947), 1965, vol. 19, p. 208,214; Graczyk et al. - Journal of the American Chemical Society, 1978, vol. 100, p. 7333,7338",reaxys_crosscheck_only,restricted_crosscheck_only,Show all 后新读到（第 8 行，上一轮未闭合）；六列全空的无数值引用存根 → 上一轮「疑为 39.99 °C」的猜测被本轮证伪
